Repository: ctiley/CERN_CMS_Silicon_Sensor

# CERN_CMS_Silicon_Sensor

# Code To-Do 
- Double check Halfmoon Diode Data

# Lab To-Do
- Measure more HGCAL Diodes
- Measure rest of Unirradiated Halfmoon Diodes
- Rebond D0 Diode
- Cleanup Wires at Alibava Station
-

File: Diodes/HGCAL/Hamburg_Analysis/Data/HGCAL_2.9/LL_DIODE/CV_N4789_21_LL_DIODE_GR_Irradiated_Annealed_60C_0min_5_5_2022_2_40_55_PM.txt
GCD Test
Bias: 5000.000000
CV_N4789_21_LL_DIODE_GR_Irradiated_Annealed_60C_0min
Date/Time: 5/5/2022 2:40:55 PM
Sensor Name: 
Type: P
Annealing Status: Irradiated and Annealed at 60C for 0 Minutes
Environment: 0C
Tester: Andrew Kent

Time Delay per Ramp Step (s): 0.500

CV Time Delay per Measurement (s) :0.500

AC Voltage (V): 0.500

Current Number of measurements per voltage: 1.000

IV Time Delay per Measurement (s) :0.000


BiasVoltage	LCR_Cp_freq1000.0	LCR_Cp_freq10000.0	LCR_Rp_freq1000.0	LCR_Rp_freq10000.0	Temperature	Air_Temp	Humidity	Dewpoint	
  -10.0000	1.952E-10	3.809E-11	4.429E+5	2.250E+5	   -0.0000	   13.4395	   10.7726	  -16.6718	
  -20.0000	1.706E-10	4.097E-11	6.332E+5	2.636E+5	   -0.0154	   13.4139	   10.7587	  -16.7069	
  -30.0000	1.510E-10	4.171E-11	7.870E+5	2.982E+5	   -0.0179	   13.4132	   10.7517	  -16.7152	
  -40.0000	1.361E-10	4.163E-11	9.217E+5	3.312E+5	   -0.0154	   13.4152	   10.7666	  -16.6972	
  -50.0000	1.248E-10	4.126E-11	1.038E+6	3.620E+5	   -0.0205	   13.4233	   10.7552	  -16.7035	
  -60.0000	1.156E-10	4.070E-11	1.142E+6	3.920E+5	   -0.0205	   13.4183	   10.7470	  -16.7165	
  -70.0000	1.079E-10	4.002E-11	1.239E+6	4.217E+5	   -0.0179	   13.4206	   10.7571	  -16.7035	
  -80.0000	1.015E-10	3.931E-11	1.326E+6	4.509E+5	   -0.0230	   13.4194	   10.7524	  -16.7097	
  -90.0000	9.602E-11	3.869E-11	1.405E+6	4.780E+5	   -0.0179	   13.4334	   10.7606	  -16.6897	
 -100.0000	9.119E-11	3.798E-11	1.480E+6	5.060E+5	   -0.0179	   13.4211	   10.7669	  -16.6923	
 -110.0000	8.695E-11	3.728E-11	1.549E+6	5.326E+5	   -0.0179	   13.4123	   10.7625	  -16.7040	
 -120.0000	8.350E-11	3.674E-11	1.616E+6	5.590E+5	   -0.0179	   13.3995	   10.7739	  -16.7014	
 -130.0000	7.985E-11	3.602E-11	1.677E+6	5.861E+5	   -0.0154	   13.4084	   10.7717	  -16.6969	
 -140.0000	7.669E-11	3.541E-11	1.739E+6	6.120E+5	   -0.0154	   13.3949	   10.7713	  -16.7077	
 -150.0000	7.396E-11	3.482E-11	1.789E+6	6.375E+5	   -0.0128	   13.3991	   10.7691	  -16.7069	
 -160.0000	7.140E-11	3.426E-11	1.845E+6	6.626E+5	   -0.0128	   13.3945	   10.7707	  -16.7088	
 -170.0000	6.895E-11	3.370E-11	1.898E+6	6.875E+5	   -0.0102	   13.3758	   10.7723	  -16.7215	
 -180.0000	6.672E-11	3.314E-11	1.941E+6	7.130E+5	   -0.0102	   13.3715	   10.7685	  -16.7290	
 -190.0000	6.441E-11	3.258E-11	1.987E+6	7.388E+5	   -0.0128	   13.3715	   10.7641	  -16.7339	
 -200.0000	6.270E-11	3.202E-11	2.029E+6	7.653E+5	   -0.0051	   13.3751	   10.7713	  -16.7231	
 -220.0000	5.892E-11	3.088E-11	2.114E+6	8.213E+5	    0.0051	   13.3668	   10.7694	  -16.7316	
 -240.0000	5.549E-11	2.973E-11	2.226E+6	8.824E+5	    0.0051	   13.3671	   10.7726	  -16.7279	
 -260.0000	5.197E-11	2.854E-11	2.341E+6	9.542E+5	    0.0026	   13.3547	   10.7783	  -16.7312	
 -280.0000	4.870E-11	2.728E-11	2.461E+6	1.048E+6	    0.0026	   13.3745	   10.7783	  -16.7148	
 -300.0000	4.533E-11	2.608E-11	2.608E+6	1.165E+6	    0.0051	   13.3659	   10.7802	  -16.7204	
 -320.0000	4.106E-11	2.500E-11	2.758E+6	1.316E+6	    0.0077	   13.3624	   10.7789	  -16.7245	
 -340.0000	3.798E-11	2.407E-11	2.900E+6	1.511E+6	    0.0128	   13.3410	   10.7710	  -16.7498	
 -360.0000	3.533E-11	2.334E-11	3.166E+6	1.741E+6	    0.0102	   13.3443	   10.7691	  -16.7494	
 -380.0000	3.244E-11	2.278E-11	3.376E+6	2.008E+6	    0.0102	   13.3396	   10.7751	  -16.7464	
 -400.0000	2.902E-11	2.240E-11	3.506E+6	2.282E+6	    0.0102	   13.3577	   10.7745	  -16.7331	
 -440.0000	2.557E-11	2.193E-11	4.019E+6	2.797E+6	    0.0102	   13.3527	   10.7742	  -16.7373	
 -480.0000	2.387E-11	2.167E-11	4.205E+6	3.194E+6	    0.0102	   13.3596	   10.7821	  -16.7233	
 -520.0000	2.211E-11	2.153E-11	4.560E+6	3.471E+6	    0.0077	   13.3505	   10.7789	  -16.7338	
 -560.0000	2.077E-11	2.142E-11	4.481E+6	3.650E+6	    0.0128	   13.3420	   10.7770	  -16.7425	
 -600.0000	2.141E-11	2.134E-11	4.656E+6	3.751E+6	    0.0102	   13.3533	   10.7846	  -16.7253	
 -640.0000	1.871E-11	2.126E-11	4.508E+6	3.783E+6	    0.0102	   13.3578	   10.7875	  -16.7187	
 -680.0000	1.822E-11	2.121E-11	4.399E+6	3.765E+6	    0.0077	   13.3223	   10.7815	  -16.7529	
 -720.0000	1.853E-11	2.116E-11	4.543E+6	3.711E+6	    0.0051	   13.3289	   10.7903	  -16.7376	
 -760.0000	1.729E-11	2.110E-11	4.360E+6	3.614E+6	    0.0077	   13.3209	   10.7793	  -16.7564	
 -800.0000	1.936E-11	2.105E-11	3.999E+6	3.499E+6	    0.0051	   13.3177	   10.7815	  -16.7564	
 -840.0000	1.658E-11	2.099E-11	3.669E+6	3.363E+6	    0.0051	   13.3055	   10.7849	  -16.7621	
 -880.0000	1.386E-11	2.094E-11	3.839E+6	3.209E+6	    0.0026	   13.3421	   10.7900	  -16.7280	
 -920.0000	1.960E-11	2.089E-11	3.567E+6	3.042E+6	    0.0026	   13.3175	   10.7884	  -16.7489	
 -960.0000	1.586E-11	2.082E-11	3.616E+6	2.862E+6	   -0.0000	   13.3206	   10.7808	  -16.7549	
-1000.0000	1.382E-11	2.075E-11	2.805E+6	2.677E+6	    0.0026	   13.3247	   10.7925	  -16.7388

File: Diodes/HGCAL/Hamburg_Analysis/Data/HGCAL_2.9/LL_DIODE/CV_N4789_21_LL_DIODE_GR_Irradiated_Annealed_60C_20min_5_7_2022_2_38_07_PM.txt
GCD Test
Bias: 5000.000000
CV_N4789_21_LL_DIODE_GR_Irradiated_Annealed_60C_20min
Date/Time: 5/7/2022 2:38:07 PM
Sensor Name: 
Type: P
Annealing Status: Irradiated and Annealed at 60C for 20 Minutes
Environment: 0C
Tester: Andrew Kent

Time Delay per Ramp Step (s): 0.500

CV Time Delay per Measurement (s) :0.500

AC Voltage (V): 0.500

Current Number of measurements per voltage: 1.000

IV Time Delay per Measurement (s) :0.000


BiasVoltage	LCR_Cp_freq1000.0	LCR_Cp_freq10000.0	LCR_Rp_freq1000.0	LCR_Rp_freq10000.0	Temperature	Air_Temp	Humidity	Dewpoint	
  -10.0000	1.710E-10	3.736E-11	4.679E+5	2.437E+5	   -0.0128	   14.5389	   10.3134	  -16.3407	
  -20.0000	1.500E-10	4.020E-11	6.821E+5	2.915E+5	   -0.0102	   14.5407	   10.3118	  -16.3412	
  -30.0000	1.321E-10	4.062E-11	8.515E+5	3.339E+5	   -0.0026	   14.5276	   10.3273	  -16.3333	
  -40.0000	1.198E-10	4.026E-11	1.001E+6	3.739E+5	   -0.0000	   14.5157	   10.3169	  -16.3546	
  -50.0000	1.098E-10	3.969E-11	1.128E+6	4.108E+5	   -0.0128	   14.4939	   10.2957	  -16.3959	
  -60.0000	1.020E-10	3.901E-11	1.240E+6	4.461E+5	   -0.0128	   14.5077	   10.3087	  -16.3703	
  -70.0000	9.552E-11	3.829E-11	1.340E+6	4.800E+5	   -0.0051	   14.4672	   10.3175	  -16.3912	
  -80.0000	9.007E-11	3.751E-11	1.434E+6	5.138E+5	   -0.0128	   14.4578	   10.3147	  -16.4018	
  -90.0000	8.536E-11	3.680E-11	1.519E+6	5.443E+5	   -0.0179	   14.4439	   10.3210	  -16.4052	
 -100.0000	8.129E-11	3.616E-11	1.600E+6	5.753E+5	   -0.0179	   14.4708	   10.3096	  -16.3976	
 -110.0000	7.775E-11	3.548E-11	1.672E+6	6.043E+5	   -0.0179	   14.4796	   10.3140	  -16.3857	
 -120.0000	7.492E-11	3.487E-11	1.744E+6	6.348E+5	   -0.0179	   14.4677	   10.3188	  -16.3894	
 -130.0000	7.185E-11	3.419E-11	1.811E+6	6.637E+5	   -0.0154	   14.4731	   10.3191	  -16.3849	
 -140.0000	6.920E-11	3.363E-11	1.871E+6	6.907E+5	   -0.0179	   14.4514	   10.3257	  -16.3939	
 -150.0000	6.698E-11	3.303E-11	1.927E+6	7.187E+5	   -0.0179	   14.4366	   10.3194	  -16.4127	
 -160.0000	6.459E-11	3.247E-11	1.984E+6	7.459E+5	   -0.0128	   14.4405	   10.3229	  -16.4057	
 -170.0000	6.272E-11	3.189E-11	2.040E+6	7.739E+5	   -0.0154	   14.4497	   10.3264	  -16.3945	
 -180.0000	6.066E-11	3.127E-11	2.088E+6	8.044E+5	   -0.0128	   14.4560	   10.3302	  -16.3853	
 -190.0000	5.864E-11	3.072E-11	2.143E+6	8.326E+5	   -0.0077	   14.4568	   10.3349	  -16.3792	
 -200.0000	5.685E-11	3.009E-11	2.203E+6	8.655E+5	   -0.0026	   14.4411	   10.3491	  -16.3748	
 -220.0000	5.350E-11	2.882E-11	2.320E+6	9.392E+5	   -0.0000	   14.4351	   10.3574	  -16.3700	
 -240.0000	4.951E-11	2.751E-11	2.455E+6	1.033E+6	    0.0051	   14.4144	   10.3526	  -16.3915	
 -260.0000	4.591E-11	2.617E-11	2.638E+6	1.161E+6	    0.0051	   14.4043	   10.3631	  -16.3873	
 -280.0000	4.204E-11	2.497E-11	2.818E+6	1.334E+6	    0.0077	   14.4255	   10.3574	  -16.3774	
 -300.0000	3.867E-11	2.394E-11	3.094E+6	1.573E+6	    0.0102	   14.4382	   10.3624	  -16.3618	
 -320.0000	3.461E-11	2.318E-11	3.362E+6	1.864E+6	    0.0128	   14.4109	   10.3438	  -16.4043	
 -340.0000	3.134E-11	2.264E-11	3.648E+6	2.206E+6	    0.0102	   14.4094	   10.3514	  -16.3968	
 -360.0000	2.978E-11	2.229E-11	3.982E+6	2.550E+6	    0.0102	   14.4142	   10.3523	  -16.3920	
 -380.0000	2.786E-11	2.205E-11	4.260E+6	2.871E+6	    0.0102	   14.4092	   10.3605	  -16.3863	
 -400.0000	2.533E-11	2.189E-11	4.529E+6	3.170E+6	    0.0102	   14.3888	   10.3548	  -16.4086	
 -440.0000	2.465E-11	2.169E-11	5.065E+6	3.630E+6	    0.0077	   14.3693	   10.3536	  -16.4252	
 -480.0000	2.296E-11	2.157E-11	5.400E+6	3.974E+6	    0.0102	   14.3697	   10.3567	  -16.4212	
 -520.0000	2.096E-11	2.148E-11	5.423E+6	4.193E+6	    0.0256	   14.3687	   10.3599	  -16.4183	
 -560.0000	2.028E-11	2.141E-11	5.544E+6	4.331E+6	    0.0205	   14.3490	   10.3539	  -16.4405	
 -600.0000	2.047E-11	2.135E-11	5.640E+6	4.411E+6	    0.0154	   14.3402	   10.3653	  -16.4341	
 -640.0000	1.915E-11	2.130E-11	5.467E+6	4.400E+6	    0.0102	   14.3479	   10.3599	  -16.4344	
 -680.0000	1.866E-11	2.125E-11	5.173E+6	4.373E+6	    0.0051	   14.3494	   10.3700	  -16.4216	
 -720.0000	1.937E-11	2.121E-11	5.319E+6	4.305E+6	    0.0026	   14.3239	   10.3707	  -16.4406	
 -760.0000	1.761E-11	2.115E-11	4.976E+6	4.203E+6	    0.0026	   14.3340	   10.3732	  -16.4298	
 -800.0000	1.867E-11	2.112E-11	4.698E+6	4.088E+6	   -0.0000	   14.3326	   10.3722	  -16.4320	
 -840.0000	1.885E-11	2.107E-11	4.729E+6	3.933E+6	   -0.0051	   14.3233	   10.3710	  -16.4406	
 -880.0000	1.609E-11	2.102E-11	4.048E+6	3.769E+6	   -0.0051	   14.3288	   10.3770	  -16.4295	
 -920.0000	1.878E-11	2.096E-11	4.180E+6	3.582E+6	    0.0102	   14.3227	   10.3871	  -16.4226	
 -960.0000	1.633E-11	2.091E-11	4.108E+6	3.369E+6	    0.0051	   14.2976	   10.3770	  -16.4535	
-1000.0000	1.299E-11	2.084E-11	3.606E+6	3.132E+6	    0.0026	   14.2988	   10.3744	  -16.4556

File: Diodes/HGCAL/Hamburg_Analysis/Data/HGCAL_2.9/LL_DIODE/CV_N4789_21_LL_DIODE_GR_Irradiated_Annealed_60C_30min_5_7_2022_4_29_27_PM.txt
GCD Test
Bias: 5000.000000
CV_N4789_21_LL_DIODE_GR_Irradiated_Annealed_60C_30min
Date/Time: 5/7/2022 4:29:27 PM
Sensor Name: 
Type: P
Annealing Status: Irradiated and Annealed at 60C for 30 Minutes
Environment: 0C
Tester: Andrew Kent

Time Delay per Ramp Step (s): 0.500

CV Time Delay per Measurement (s) :0.500

AC Voltage (V): 0.500

Current Number of measurements per voltage: 1.000

IV Time Delay per Measurement (s) :0.000


BiasVoltage	LCR_Cp_freq1000.0	LCR_Cp_freq10000.0	LCR_Rp_freq1000.0	LCR_Rp_freq10000.0	Temperature	Air_Temp	Humidity	Dewpoint	
  -10.0000	1.637E-10	3.761E-11	4.729E+5	2.499E+5	   -0.0691	   15.2321	    9.8830	  -16.3165	
  -20.0000	1.435E-10	3.989E-11	6.951E+5	3.030E+5	   -0.0691	   15.2267	    9.8836	  -16.3199	
  -30.0000	1.268E-10	4.019E-11	8.760E+5	3.483E+5	   -0.0614	   15.2105	    9.8937	  -16.3200	
  -40.0000	1.147E-10	3.980E-11	1.025E+6	3.900E+5	   -0.0614	   15.2049	    9.9001	  -16.3167	
  -50.0000	1.055E-10	3.912E-11	1.152E+6	4.295E+5	   -0.0563	   15.2191	    9.8934	  -16.3139	
  -60.0000	9.813E-11	3.841E-11	1.266E+6	4.661E+5	   -0.0614	   15.2062	    9.8931	  -16.3241	
  -70.0000	9.213E-11	3.774E-11	1.367E+6	4.999E+5	   -0.0640	   15.2066	    9.8975	  -16.3185	
  -80.0000	8.704E-11	3.700E-11	1.459E+6	5.336E+5	   -0.0512	   15.2066	    9.9080	  -16.3059	
  -90.0000	8.273E-11	3.629E-11	1.543E+6	5.656E+5	   -0.0461	   15.1673	    9.8982	  -16.3479	
 -100.0000	7.899E-11	3.562E-11	1.621E+6	5.967E+5	   -0.0333	   15.1526	    9.8997	  -16.3572	
 -110.0000	7.562E-11	3.492E-11	1.695E+6	6.263E+5	   -0.0358	   15.1268	    9.9108	  -16.3637	
 -120.0000	7.293E-11	3.435E-11	1.771E+6	6.564E+5	   -0.0384	   15.1370	    9.9016	  -16.3669	
 -130.0000	7.006E-11	3.370E-11	1.830E+6	6.845E+5	   -0.0358	   15.1399	    9.9285	  -16.3323	
 -140.0000	6.763E-11	3.311E-11	1.894E+6	7.123E+5	   -0.0307	   15.1585	    9.9266	  -16.3204	
 -150.0000	6.544E-11	3.250E-11	1.949E+6	7.414E+5	   -0.0256	   15.1348	    9.9247	  -16.3408	
 -160.0000	6.330E-11	3.190E-11	2.010E+6	7.702E+5	   -0.0256	   15.1164	    9.9250	  -16.3546	
 -170.0000	6.257E-11	3.235E-11	2.014E+6	7.802E+5	   -0.0154	   15.1325	    9.9450	  -16.3183	
 -180.0000	6.060E-11	3.177E-11	2.063E+6	8.083E+5	   -0.0102	   15.1377	    9.9488	  -16.3097	
 -190.0000	5.872E-11	3.117E-11	2.106E+6	8.380E+5	   -0.0051	   15.1273	    9.9608	  -16.3033	
 -200.0000	5.679E-11	3.056E-11	2.161E+6	8.702E+5	    0.0051	   15.1032	    9.9620	  -16.3203	
 -220.0000	5.327E-11	2.922E-11	2.293E+6	9.496E+5	    0.0102	   15.0979	    9.9475	  -16.3418	
 -240.0000	4.958E-11	2.789E-11	2.424E+6	1.050E+6	    0.0179	   15.1026	    9.9522	  -16.3325	
 -260.0000	4.553E-11	2.657E-11	2.594E+6	1.192E+6	    0.0256	   15.1026	    9.9481	  -16.3374	
 -280.0000	4.156E-11	2.543E-11	2.826E+6	1.382E+6	    0.0333	   15.0714	    9.9538	  -16.3545	
 -300.0000	3.802E-11	2.348E-11	3.065E+6	1.741E+6	    0.0409	   15.0756	    9.9576	  -16.3468	
 -320.0000	3.348E-11	2.283E-11	3.599E+6	2.090E+6	    0.0461	   15.0782	    9.9538	  -16.3493	
 -340.0000	3.006E-11	2.243E-11	3.881E+6	2.446E+6	    0.0486	   15.0750	    9.9592	  -16.3454	
 -360.0000	2.880E-11	2.215E-11	4.246E+6	2.797E+6	    0.0435	   15.0679	    9.9602	  -16.3496	
 -380.0000	2.689E-11	2.197E-11	4.500E+6	3.115E+6	    0.0486	   15.0442	    9.9564	  -16.3724	
 -400.0000	2.593E-11	2.184E-11	4.890E+6	3.392E+6	    0.0512	   15.0266	    9.9605	  -16.3810	
 -440.0000	2.314E-11	2.168E-11	5.180E+6	3.854E+6	    0.0588	   15.0123	    9.9519	  -16.4022	
 -480.0000	2.213E-11	2.157E-11	5.376E+6	4.169E+6	    0.0461	   15.0200	    9.9535	  -16.3944	
 -520.0000	2.143E-11	2.149E-11	5.720E+6	4.397E+6	    0.0358	   15.0207	    9.9469	  -16.4019	
 -560.0000	2.187E-11	2.143E-11	5.844E+6	4.513E+6	    0.0333	   15.0179	    9.9602	  -16.3881	
 -600.0000	1.994E-11	2.138E-11	5.747E+6	4.576E+6	    0.0256	   15.0061	    9.9564	  -16.4017	
 -640.0000	2.002E-11	2.133E-11	5.469E+6	4.575E+6	    0.0179	   15.0356	    9.9709	  -16.3616	
 -680.0000	1.926E-11	2.129E-11	5.617E+6	4.555E+6	    0.0128	   15.0185	    9.9668	  -16.3796	
 -720.0000	1.905E-11	2.124E-11	5.473E+6	4.466E+6	    0.0102	   15.0067	    9.9744	  -16.3796	
 -760.0000	1.814E-11	2.120E-11	5.030E+6	4.365E+6	    0.0230	   14.9759	    9.9867	  -16.3885	
 -800.0000	1.833E-11	2.115E-11	5.104E+6	4.262E+6	    0.0077	   14.9726	    9.9810	  -16.3978	
 -840.0000	1.722E-11	2.111E-11	4.836E+6	4.102E+6	   -0.0000	   14.9715	    9.9775	  -16.4029	
 -880.0000	1.688E-11	2.106E-11	4.638E+6	3.914E+6	   -0.0102	   14.9608	    9.9930	  -16.3926	
 -920.0000	1.668E-11	2.102E-11	4.427E+6	3.729E+6	   -0.0128	   14.9760	    9.9899	  -16.3847	
 -960.0000	1.730E-11	2.096E-11	4.130E+6	3.517E+6	   -0.0205	   14.9552	    9.9968	  -16.3924	
-1000.0000	1.741E-11	2.089E-11	3.821E+6	3.271E+6	   -0.0102	   14.9520	   10.0073	  -16.3823

File: Diodes/HGCAL/Hamburg_Analysis/Data/HGCAL_2.9/LL_DIODE/CV_N4789_21_LL_DIODE_GR_Irradiated_Annealed_60C_40min_5_7_2022_5_55_40_PM.txt
GCD Test
Bias: 5000.000000
CV_N4789_21_LL_DIODE_GR_Irradiated_Annealed_60C_40min
Date/Time: 5/7/2022 5:55:40 PM
Sensor Name: 
Type: P
Annealing Status: Irradiated and Annealed at 60C for 40 Minutes
Environment: 0C
Tester: Andrew Kent

Time Delay per Ramp Step (s): 0.500

CV Time Delay per Measurement (s) :0.500

AC Voltage (V): 0.500

Current Number of measurements per voltage: 1.000

IV Time Delay per Measurement (s) :0.000


BiasVoltage	LCR_Cp_freq1000.0	LCR_Cp_freq10000.0	LCR_Rp_freq1000.0	LCR_Rp_freq10000.0	Temperature	Air_Temp	Humidity	Dewpoint	
  -10.0000	1.584E-10	3.737E-11	4.842E+5	2.572E+5	   -0.1484	   15.5818	    9.6385	  -16.3476	
  -20.0000	1.388E-10	3.959E-11	7.185E+5	3.130E+5	   -0.1663	   15.5706	    9.6423	  -16.3515	
  -30.0000	1.231E-10	3.976E-11	9.031E+5	3.612E+5	   -0.1817	   15.5811	    9.6448	  -16.3403	
  -40.0000	1.115E-10	3.934E-11	1.057E+6	4.043E+5	   -0.1996	   15.5641	    9.6540	  -16.3420	
  -50.0000	1.028E-10	3.872E-11	1.186E+6	4.438E+5	   -0.2072	   15.5573	    9.6496	  -16.3527	
  -60.0000	9.572E-11	3.806E-11	1.302E+6	4.801E+5	   -0.2098	   15.5193	    9.6528	  -16.3778	
  -70.0000	9.004E-11	3.728E-11	1.403E+6	5.162E+5	   -0.2149	   15.5137	    9.6616	  -16.3712	
  -80.0000	8.509E-11	3.655E-11	1.501E+6	5.506E+5	   -0.2098	   15.5318	    9.6743	  -16.3417	
  -90.0000	8.107E-11	3.590E-11	1.584E+6	5.818E+5	   -0.1996	   15.4776	    9.6777	  -16.3789	
 -100.0000	7.751E-11	3.527E-11	1.661E+6	6.121E+5	   -0.1817	   15.4776	    9.6803	  -16.3758	
 -110.0000	7.439E-11	3.461E-11	1.731E+6	6.426E+5	   -0.1638	   15.4518	    9.6844	  -16.3905	
 -120.0000	7.181E-11	3.402E-11	1.807E+6	6.714E+5	   -0.1586	   15.4518	    9.6784	  -16.3979	
 -130.0000	6.903E-11	3.339E-11	1.870E+6	6.997E+5	   -0.1433	   15.4399	    9.6825	  -16.4019	
 -140.0000	6.673E-11	3.281E-11	1.925E+6	7.273E+5	   -0.1126	   15.4373	    9.6793	  -16.4077	
 -150.0000	6.461E-11	3.222E-11	1.983E+6	7.561E+5	   -0.0972	   15.4077	    9.6777	  -16.4324	
 -160.0000	6.252E-11	3.164E-11	2.039E+6	7.842E+5	   -0.0870	   15.4131	    9.6850	  -16.4193	
 -170.0000	6.072E-11	3.109E-11	2.092E+6	8.115E+5	   -0.0665	   15.4193	    9.6784	  -16.4227	
 -180.0000	5.872E-11	3.046E-11	2.146E+6	8.438E+5	   -0.0461	   15.4008	    9.6847	  -16.4291	
 -190.0000	5.699E-11	2.987E-11	2.202E+6	8.749E+5	   -0.0333	   15.3920	    9.7021	  -16.4144	
 -200.0000	5.516E-11	2.922E-11	2.253E+6	9.123E+5	   -0.0154	   15.4354	    9.7005	  -16.3831	
 -220.0000	5.125E-11	2.789E-11	2.396E+6	9.994E+5	    0.0154	   15.4295	    9.7094	  -16.3768	
 -240.0000	4.754E-11	2.655E-11	2.568E+6	1.115E+6	    0.0281	   15.4138	    9.7037	  -16.3957	
 -260.0000	4.396E-11	2.522E-11	2.790E+6	1.289E+6	    0.0435	   15.4138	    9.7182	  -16.3779	
 -280.0000	4.016E-11	2.412E-11	3.054E+6	1.524E+6	    0.0537	   15.3877	    9.7207	  -16.3948	
 -300.0000	3.563E-11	2.327E-11	3.373E+6	1.831E+6	    0.0819	   15.3708	    9.7350	  -16.3903	
 -320.0000	3.263E-11	2.269E-11	3.692E+6	2.200E+6	    0.0896	   15.3534	    9.7337	  -16.4051	
 -340.0000	2.961E-11	2.231E-11	4.040E+6	2.573E+6	    0.0998	   15.3592	    9.7429	  -16.3895	
 -360.0000	2.768E-11	2.208E-11	4.364E+6	2.926E+6	    0.1126	   15.3408	    9.7492	  -16.3958	
 -380.0000	2.654E-11	2.191E-11	4.680E+6	3.243E+6	    0.1203	   15.3497	    9.7498	  -16.3882	
 -400.0000	2.506E-11	2.180E-11	5.025E+6	3.518E+6	    0.1203	   15.3348	    9.7530	  -16.3957	
 -440.0000	2.425E-11	2.165E-11	5.386E+6	3.963E+6	    0.1279	   15.3337	    9.7448	  -16.4067	
 -480.0000	2.321E-11	2.155E-11	5.761E+6	4.266E+6	    0.1203	   15.3155	    9.7631	  -16.3982	
 -520.0000	2.251E-11	2.148E-11	5.812E+6	4.481E+6	    0.1203	   15.3024	    9.7603	  -16.4117	
 -560.0000	2.039E-11	2.141E-11	5.823E+6	4.616E+6	    0.1151	   15.3024	    9.7663	  -16.4044	
 -600.0000	1.982E-11	2.136E-11	5.717E+6	4.681E+6	    0.1023	   15.3014	    9.7628	  -16.4094	
 -640.0000	2.060E-11	2.132E-11	5.684E+6	4.674E+6	    0.0972	   15.3028	    9.7587	  -16.4133	
 -680.0000	2.033E-11	2.128E-11	5.803E+6	4.662E+6	    0.0870	   15.2801	    9.7704	  -16.4164	
 -720.0000	2.020E-11	2.124E-11	5.492E+6	4.604E+6	    0.0819	   15.2645	    9.7834	  -16.4125	
 -760.0000	1.810E-11	2.119E-11	5.169E+6	4.477E+6	    0.0588	   15.2715	    9.7862	  -16.4037	
 -800.0000	1.928E-11	2.115E-11	5.015E+6	4.347E+6	    0.0537	   15.2842	    9.7989	  -16.3786	
 -840.0000	1.719E-11	2.111E-11	4.713E+6	4.205E+6	    0.0409	   15.2602	    9.7849	  -16.4139	
 -880.0000	1.781E-11	2.107E-11	4.884E+6	4.030E+6	    0.0281	   15.2331	    9.7840	  -16.4358	
 -920.0000	1.648E-11	2.101E-11	4.152E+6	3.835E+6	    0.0128	   15.2159	    9.7774	  -16.4571	
 -960.0000	1.826E-11	2.096E-11	4.293E+6	3.599E+6	    0.0026	   15.2159	    9.7764	  -16.4582	
-1000.0000	1.498E-11	2.090E-11	4.020E+6	3.342E+6	   -0.0179	   15.2060	    9.7808	  -16.4604
