Repository: ctiley/CERN_CMS_Silicon_Sensor

# CERN_CMS_Silicon_Sensor

# Code To-Do 
- Double check Halfmoon Diode Data

# Lab To-Do
- Measure more HGCAL Diodes
- Measure rest of Unirradiated Halfmoon Diodes
- Rebond D0 Diode
- Cleanup Wires at Alibava Station
-

File: Diodes/HGCAL/Hamburg_Analysis/Data/HGCAL_2.9/UR_DIODE/CV_N4789_21_UR_DIODE_GR_Irradiated_Annealed_60C_10min_5_5_2022_4_02_11_PM.txt
GCD Test
Bias: 5000.000000
CV_N4789_21_UR_DIODE_GR_Irradiated_Annealed_60C_10min
Date/Time: 5/5/2022 4:02:11 PM
Sensor Name: 
Type: P
Annealing Status: Irradiated and Annealed at 60C for 10 Minutes
Environment: 0C
Tester: Andrew Kent

Time Delay per Ramp Step (s): 0.500

CV Time Delay per Measurement (s) :0.500

AC Voltage (V): 0.500

Current Number of measurements per voltage: 1.000

IV Time Delay per Measurement (s) :0.000


BiasVoltage	LCR_Cp_freq1000.0	LCR_Cp_freq10000.0	LCR_Rp_freq1000.0	LCR_Rp_freq10000.0	Temperature	Air_Temp	Humidity	Dewpoint	
  -10.0000	1.504E-10	3.673E-11	4.814E+5	2.622E+5	    0.0051	   13.2563	   10.9706	  -16.5972	
  -20.0000	1.333E-10	3.952E-11	7.355E+5	3.242E+5	   -0.0000	   13.2631	   10.9620	  -16.6011	
  -30.0000	1.193E-10	4.002E-11	9.345E+5	3.725E+5	   -0.0026	   13.2644	   10.9497	  -16.6135	
  -40.0000	1.092E-10	3.973E-11	1.091E+6	4.138E+5	    0.0102	   13.2664	   10.9469	  -16.6151	
  -50.0000	1.015E-10	3.919E-11	1.222E+6	4.502E+5	    0.0026	   13.2628	   10.9374	  -16.6282	
  -60.0000	9.560E-11	3.855E-11	1.329E+6	4.837E+5	    0.0128	   13.2638	   10.9279	  -16.6378	
  -70.0000	9.058E-11	3.786E-11	1.429E+6	5.150E+5	    0.0102	   13.2525	   10.9314	  -16.6428	
  -80.0000	8.652E-11	3.723E-11	1.511E+6	5.433E+5	   -0.0051	   13.2473	   10.9206	  -16.6585	
  -90.0000	8.288E-11	3.656E-11	1.590E+6	5.715E+5	   -0.0077	   13.2535	   10.9269	  -16.6468	
 -100.0000	7.967E-11	3.593E-11	1.663E+6	5.982E+5	   -0.0154	   13.2580	   10.9235	  -16.6471	
 -110.0000	7.693E-11	3.526E-11	1.723E+6	6.239E+5	   -0.0230	   13.2258	   10.9171	  -16.6790	
 -120.0000	7.462E-11	3.472E-11	1.791E+6	6.499E+5	   -0.0205	   13.2176	   10.9171	  -16.6854	
 -130.0000	7.206E-11	3.415E-11	1.848E+6	6.730E+5	   -0.0179	   13.2189	   10.9219	  -16.6792	
 -140.0000	6.987E-11	3.352E-11	1.904E+6	6.996E+5	   -0.0128	   13.2232	   10.9200	  -16.6780	
 -150.0000	6.783E-11	3.300E-11	1.958E+6	7.225E+5	   -0.0205	   13.2361	   10.9238	  -16.6637	
 -160.0000	6.591E-11	3.244E-11	2.009E+6	7.474E+5	   -0.0179	   13.2423	   10.9159	  -16.6675	
 -170.0000	6.409E-11	3.189E-11	2.063E+6	7.719E+5	   -0.0179	   13.2463	   10.9263	  -16.6530	
 -180.0000	6.237E-11	3.135E-11	2.105E+6	7.969E+5	   -0.0205	   13.2455	   10.9257	  -16.6544	
 -190.0000	6.067E-11	3.081E-11	2.153E+6	8.226E+5	   -0.0179	   13.2408	   10.9263	  -16.6574	
 -200.0000	5.892E-11	3.023E-11	2.204E+6	8.511E+5	   -0.0128	   13.2406	   10.9279	  -16.6558	
 -220.0000	5.566E-11	2.902E-11	2.320E+6	9.178E+5	   -0.0128	   13.2351	   10.9247	  -16.6635	
 -240.0000	5.215E-11	2.781E-11	2.458E+6	9.971E+5	   -0.0128	   13.2202	   10.9058	  -16.6958	
 -260.0000	4.856E-11	2.649E-11	2.627E+6	1.114E+6	   -0.0077	   13.2153	   10.9187	  -16.6854	
 -280.0000	4.496E-11	2.525E-11	2.864E+6	1.274E+6	   -0.0051	   13.2274	   10.9156	  -16.6794	
 -300.0000	4.104E-11	2.415E-11	3.149E+6	1.498E+6	   -0.0026	   13.2274	   10.9165	  -16.6784	
 -320.0000	3.713E-11	2.326E-11	3.490E+6	1.810E+6	   -0.0000	   13.2306	   10.9130	  -16.6798	
 -340.0000	3.300E-11	2.265E-11	3.841E+6	2.184E+6	    0.0205	   13.2439	   10.9200	  -16.6618	
 -360.0000	3.015E-11	2.225E-11	4.242E+6	2.580E+6	    0.0154	   13.2338	   10.9108	  -16.6797	
 -380.0000	2.827E-11	2.199E-11	4.674E+6	2.959E+6	    0.0128	   13.2149	   10.9124	  -16.6927	
 -400.0000	2.700E-11	2.183E-11	5.008E+6	3.278E+6	    0.0051	   13.2129	   10.9105	  -16.6963	
 -440.0000	2.458E-11	2.164E-11	5.403E+6	3.804E+6	    0.0051	   13.1959	   10.8918	  -16.7299	
 -480.0000	2.313E-11	2.151E-11	5.860E+6	4.195E+6	    0.0077	   13.1989	   10.8972	  -16.7216	
 -520.0000	2.202E-11	2.143E-11	6.053E+6	4.451E+6	    0.0051	   13.1784	   10.9118	  -16.7217	
 -560.0000	2.222E-11	2.136E-11	6.257E+6	4.629E+6	    0.0077	   13.1909	   10.9020	  -16.7226	
 -600.0000	2.187E-11	2.130E-11	6.276E+6	4.729E+6	    0.0051	   13.1799	   10.9035	  -16.7295	
 -640.0000	2.070E-11	2.125E-11	6.194E+6	4.768E+6	    0.0102	   13.1724	   10.9067	  -16.7319	
 -680.0000	1.927E-11	2.120E-11	5.786E+6	4.741E+6	    0.0102	   13.1977	   10.9073	  -16.7115	
 -720.0000	2.039E-11	2.116E-11	5.621E+6	4.641E+6	    0.0102	   13.1904	   10.9108	  -16.7134	
 -760.0000	1.829E-11	2.111E-11	5.472E+6	4.501E+6	    0.0102	   13.1858	   10.9023	  -16.7262	
 -800.0000	1.794E-11	2.106E-11	4.916E+6	4.335E+6	    0.0230	   13.1806	   10.8978	  -16.7352	
 -840.0000	1.722E-11	2.101E-11	4.852E+6	4.089E+6	    0.0307	   13.1643	   10.8963	  -16.7495	
 -880.0000	1.763E-11	2.095E-11	4.258E+6	3.818E+6	    0.0333	   13.1571	   10.9061	  -16.7444	
 -920.0000	1.528E-11	2.090E-11	3.869E+6	3.510E+6	    0.0154	   13.1662	   10.8982	  -16.7460	
 -960.0000	1.636E-11	2.081E-11	3.358E+6	3.152E+6	    0.0077	   13.1560	   10.9007	  -16.7512	
-1000.0000	1.411E-11	2.072E-11	3.171E+6	2.767E+6	    0.0051	   13.1752	   10.9058	  -16.7307

File: Diodes/HGCAL/Hamburg_Analysis/Data/HGCAL_2.9/UR_DIODE/CV_N4789_21_UR_DIODE_GR_Irradiated_Annealed_60C_40min_5_7_2022_6_11_41_PM.txt
GCD Test
Bias: 5000.000000
CV_N4789_21_UR_DIODE_GR_Irradiated_Annealed_60C_40min
Date/Time: 5/7/2022 6:11:41 PM
Sensor Name: 
Type: P
Annealing Status: Irradiated and Annealed at 60C for 40 Minutes
Environment: 0C
Tester: Andrew Kent

Time Delay per Ramp Step (s): 0.500

CV Time Delay per Measurement (s) :0.500

AC Voltage (V): 0.500

Current Number of measurements per voltage: 1.000

IV Time Delay per Measurement (s) :0.000


BiasVoltage	LCR_Cp_freq1000.0	LCR_Cp_freq10000.0	LCR_Rp_freq1000.0	LCR_Rp_freq10000.0	Temperature	Air_Temp	Humidity	Dewpoint	
  -10.0000	1.497E-10	3.785E-11	4.986E+5	2.684E+5	   -0.0026	   14.4814	   10.1863	  -16.5329	
  -20.0000	1.316E-10	4.024E-11	7.681E+5	3.332E+5	   -0.0077	   14.4814	   10.1822	  -16.5377	
  -30.0000	1.180E-10	4.040E-11	9.723E+5	3.839E+5	   -0.0128	   14.4642	   10.1682	  -16.5673	
  -40.0000	1.082E-10	4.005E-11	1.134E+6	4.247E+5	   -0.0077	   14.4471	   10.1676	  -16.5812	
  -50.0000	1.010E-10	3.942E-11	1.260E+6	4.612E+5	   -0.0128	   14.4509	   10.1708	  -16.5746	
  -60.0000	9.520E-11	3.876E-11	1.371E+6	4.938E+5	   -0.0077	   14.4625	   10.1676	  -16.5693	
  -70.0000	9.044E-11	3.801E-11	1.466E+6	5.253E+5	   -0.0051	   14.4456	   10.1635	  -16.5872	
  -80.0000	8.641E-11	3.733E-11	1.550E+6	5.541E+5	   -0.0051	   14.4261	   10.1471	  -16.6215	
  -90.0000	8.288E-11	3.665E-11	1.629E+6	5.819E+5	   -0.0077	   14.4261	   10.1657	  -16.5996	
 -100.0000	7.981E-11	3.600E-11	1.698E+6	6.086E+5	   -0.0051	   14.4053	   10.1584	  -16.6241	
 -110.0000	7.698E-11	3.537E-11	1.768E+6	6.345E+5	   -0.0051	   14.4195	   10.1534	  -16.6192	
 -120.0000	7.475E-11	3.480E-11	1.831E+6	6.592E+5	   -0.0026	   14.4025	   10.1546	  -16.6307	
 -130.0000	7.220E-11	3.414E-11	1.891E+6	6.850E+5	   -0.0051	   14.4132	   10.1464	  -16.6322	
 -140.0000	7.012E-11	3.358E-11	1.943E+6	7.090E+5	    0.0102	   14.3979	   10.1369	  -16.6551	
 -150.0000	6.808E-11	3.302E-11	1.997E+6	7.334E+5	    0.0154	   14.3963	   10.1379	  -16.6552	
 -160.0000	6.613E-11	3.245E-11	2.051E+6	7.582E+5	    0.0230	   14.3654	   10.1262	  -16.6928	
 -170.0000	6.440E-11	3.187E-11	2.102E+6	7.841E+5	    0.0230	   14.3907	   10.1199	  -16.6807	
 -180.0000	6.258E-11	3.130E-11	2.152E+6	8.103E+5	    0.0026	   14.3862	   10.1151	  -16.6898	
 -190.0000	6.089E-11	3.073E-11	2.205E+6	8.380E+5	   -0.0026	   14.3793	   10.1376	  -16.6686	
 -200.0000	5.914E-11	3.014E-11	2.261E+6	8.679E+5	   -0.0077	   14.3800	   10.1373	  -16.6685	
 -220.0000	5.573E-11	2.895E-11	2.383E+6	9.356E+5	    0.0077	   14.3717	   10.1458	  -16.6648	
 -240.0000	5.219E-11	2.770E-11	2.534E+6	1.023E+6	   -0.0051	   14.3677	   10.1480	  -16.6653	
 -260.0000	4.861E-11	2.641E-11	2.727E+6	1.144E+6	   -0.0128	   14.3580	   10.1407	  -16.6814	
 -280.0000	4.469E-11	2.514E-11	2.984E+6	1.322E+6	   -0.0154	   14.3501	   10.1448	  -16.6826	
 -300.0000	4.047E-11	2.406E-11	3.293E+6	1.571E+6	   -0.0154	   14.3439	   10.1439	  -16.6885	
 -320.0000	3.682E-11	2.321E-11	3.681E+6	1.906E+6	   -0.0179	   14.3332	   10.1407	  -16.7005	
 -340.0000	3.316E-11	2.260E-11	4.130E+6	2.323E+6	   -0.0179	   14.3326	   10.1382	  -16.7039	
 -360.0000	3.026E-11	2.222E-11	4.587E+6	2.763E+6	   -0.0154	   14.3382	   10.1439	  -16.6928	
 -380.0000	2.833E-11	2.198E-11	4.959E+6	3.171E+6	   -0.0077	   14.3458	   10.1467	  -16.6800	
 -400.0000	2.639E-11	2.183E-11	5.301E+6	3.534E+6	   -0.0051	   14.3427	   10.1575	  -16.6735	
 -440.0000	2.477E-11	2.163E-11	5.970E+6	4.108E+6	   -0.0051	   14.3269	   10.1550	  -16.6886	
 -480.0000	2.330E-11	2.151E-11	6.190E+6	4.537E+6	   -0.0051	   14.3203	   10.1509	  -16.6985	
 -520.0000	2.212E-11	2.144E-11	6.506E+6	4.818E+6	   -0.0051	   14.3087	   10.1540	  -16.7037	
 -560.0000	2.238E-11	2.136E-11	6.732E+6	5.025E+6	   -0.0051	   14.2993	   10.1651	  -16.6980	
 -600.0000	2.110E-11	2.131E-11	6.710E+6	5.154E+6	   -0.0051	   14.2954	   10.1781	  -16.6858	
 -640.0000	2.130E-11	2.126E-11	6.509E+6	5.195E+6	   -0.0051	   14.3097	   10.1746	  -16.6789	
 -680.0000	2.016E-11	2.122E-11	6.518E+6	5.164E+6	   -0.0000	   14.3009	   10.1714	  -16.6894	
 -720.0000	2.050E-11	2.117E-11	6.112E+6	5.066E+6	   -0.0000	   14.2949	   10.1774	  -16.6869	
 -760.0000	1.860E-11	2.113E-11	5.895E+6	4.919E+6	    0.0026	   14.2907	   10.1765	  -16.6913	
 -800.0000	1.854E-11	2.108E-11	5.623E+6	4.706E+6	    0.0205	   14.3019	   10.1641	  -16.6971	
 -840.0000	1.737E-11	2.103E-11	5.036E+6	4.448E+6	    0.0307	   14.2806	   10.1667	  -16.7105	
 -880.0000	1.817E-11	2.098E-11	4.770E+6	4.134E+6	    0.0384	   14.2587	   10.1584	  -16.7371	
 -920.0000	1.698E-11	2.093E-11	4.300E+6	3.772E+6	    0.0230	   14.2472	   10.1591	  -16.7451
