Repository: ctiley/CERN_CMS_Silicon_Sensor

# CERN_CMS_Silicon_Sensor

# Code To-Do 
- Double check Halfmoon Diode Data

# Lab To-Do
- Measure more HGCAL Diodes
- Measure rest of Unirradiated Halfmoon Diodes
- Rebond D0 Diode
- Cleanup Wires at Alibava Station
-

File: Diodes/HGCAL/Hamburg_Analysis/Data/HGCAL_2.3/N4789_20_LL_DIODE.csv
Annealing at 60C (min),Neff,fluence (1 MeV n/cm^-2)
0,3.87E+19,3.99E+15
10,2.44E+19,3.20E+15
20,1.93E+19,2.74E+15
30,1.86E+19,2.87E+15
40,1.81E+19,2.78E+15
50,1.82E+19,2.64E+15
60,1.81E+19,2.30E+15
70,1.91E+19,2.36E+15
80,1.90E+19,2.31E+15
90,1.89E+19,2.80E+15
100,1.88E+19,2.31E+15
110,2.12E+19,2.36E+15
120,1.98E+19,2.28E+15
150,2.11E+19,2.37E+15
180,2.18E+19,2.97E+15

File: Diodes/HGCAL/Hamburg_Analysis/Data/HGCAL_2.3/N4789_24_UR_DIODE.csv
Annealing at 60C (min),Neff,fluence (1 MeV n/cm^-2)
0,3.30E+19,2.08E+15
10,3.27E+19,2.11E+15
20,3.21E+19,2.08E+15
30,3.60E+19,2.14E+15
40,3.67E+19,2.14E+15
50,3.46E+19,2.09E+15
60,3.51E+19,2.09E+15
70,3.50E+19,2.12E+15
80,3.55E+19,2.10E+15
90,3.58E+19,2.10E+15
100,3.66E+19,2.14E+15
120,3.72E+19,1.78E+15

File: Diodes/HGCAL/Hamburg_Analysis/Data/HGCAL_2.3/N4789_24_UR_DIODEHALF.csv
Annealing at 60C (min),Neff,fluence (1 MeV n/cm^-2)
0,3.35E+19,2.15E+15
10,3.37E+19,2.17E+15
20,3.47E+19,2.17E+15
30,3.49E+19,2.16E+15
40,3.55E+19,2.17E+15
50,3.58E+19,2.91E+15
60,3.65E+19,2.16E+15
70,3.64E+19,3.12E+15
80,3.70E+19,1.80E+15
90,3.72E+19,2.17E+15
100,3.84E+19,2.21E+15
120,3.87E+19,2.16E+15
