Repository: ctiley/CERN_CMS_Silicon_Sensor

# CERN_CMS_Silicon_Sensor

# Code To-Do 
- Double check Halfmoon Diode Data

# Lab To-Do
- Measure more HGCAL Diodes
- Measure rest of Unirradiated Halfmoon Diodes
- Rebond D0 Diode
- Cleanup Wires at Alibava Station
-

File: Diodes/HGCAL/Hamburg_Analysis/Data/HGCAL_2.5/N4789_20_LL_DIODE.csv
Annealing at 60C (min),Neff,fluence (1 MeV n/cm^-2)
0,4.26E+19,3.88E+15
10,3.47E+19,4.20E+15
20,3.10E+19,3.91E+15
30,2.95E+19,3.50E+15
40,2.92E+19,3.48E+15
50,2.71E+19,3.31E+15
60,2.60E+19,2.98E+15
70,2.60E+19,3.03E+15
80,2.55E+19,3.09E+15
90,2.59E+19,2.94E+15
100,2.56E+19,2.35E+15
130,2.69E+19,2.71E+15
160,2.90E+19,2.63E+15
190,2.89E+19,2.53E+15

File: Diodes/HGCAL/Hamburg_Analysis/Data/HGCAL_2.5/N4789_20_LL_DIODEHALF.csv
Annealing at 60C (min),Neff,fluence (1 MeV n/cm^-2)
0,4.23E+19,4.54E+15
10,3.69E+19,4.02E+15
20,3.21E+19,3.84E+15
30,3.00E+19,3.58E+15
40,2.82E+19,3.39E+15
50,2.78E+19,3.29E+15
60,2.79E+19,3.19E+15
70,2.83E+19,3.13E+15
80,2.63E+19,3.07E+15
90,2.74E+19,3.05E+15
100,2.73E+19,2.93E+15
130,2.78E+19,2.77E+15
160,2.81E+19,2.67E+15
190,3.01E+19,2.63E+15

File: Diodes/HGCAL/Hamburg_Analysis/Data/HGCAL_2.5/N4789_20_LL_DIODEQUARTER.csv
Annealing at 60C (min),Neff,fluence (1 MeV n/cm^-2)
0,4.71E+19,5.07E+15
10,3.94E+19,4.53E+15
20,4.08E+19,4.50E+15
30,3.55E+19,4.01E+15
40,3.73E+19,3.92E+15
50,3.59E+19,3.79E+15
60,3.52E+19,3.64E+15
70,3.65E+19,3.57E+15
80,3.64E+19,3.52E+15
90,3.55E+19,3.46E+15
100,3.54E+19,3.35E+15
,,

File: Diodes/HGCAL/Hamburg_Analysis/Data/HGCAL_2.5/N4789_20_UR_DIODE.csv
Annealing at 60C (min),Neff,fluence (1 MeV n/cm^-2)
0,2.65E+19,3.37E+15
10,2.48E+19,3.19E+15
20,2.37E+19,3.23E+15
30,2.40E+19,3.10E+15
40,2.29E+19,2.91E+15
50,2.31E+19,2.87E+15
60,2.29E+19,2.81E+15
70,2.33E+19,2.76E+15
80,2.33E+19,2.74E+15
90,2.37E+19,2.70E+15
100,2.28E+19,2.65E+15
130,2.43E+19,2.62E+15
160,2.49E+19,2.52E+15
190,2.65E+19,2.45E+15

File: Diodes/HGCAL/Hamburg_Analysis/Data/HGCAL_2.5/N4789_20_UR_DIODEHALF.csv
Annealing at 60C (min),Neff,fluence (1 MeV n/cm^-2)
0,2.58E+19,3.46E+15
10,2.53E+19,3.30E+15
20,2.42E+19,3.29E+15
30,2.39E+19,3.17E+15
40,2.42E+19,3.04E+15
50,2.31E+19,2.95E+15
60,2.30E+19,2.90E+15
70,2.32E+19,2.84E+15
80,2.34E+19,2.84E+15
90,2.34E+19,2.80E+15
100,2.36E+19,2.75E+15
130,2.54E+19,2.71E+15
160,2.57E+19,2.61E+15
190,2.76E+19,2.57E+15

File: Diodes/HGCAL/Hamburg_Analysis/Data/HGCAL_2.5/N4789_20_UR_DIODEQUARTER.csv
Annealing at 60C (min),Neff,fluence (1 MeV n/cm^-2)
0,3.03E+19,3.90E+15
10,2.90E+19,3.69E+15
20,3.11E+19,3.75E+15
30,3.11E+19,3.60E+15
40,2.99E+19,3.43E+15
50,3.11E+19,3.06E+15
60,2.95E+19,3.31E+15
70,3.36E+19,3.33E+15
80,3.49E+19,3.33E+15
90,2.93E+19,3.18E+15
100,3.02E+19,3.12E+15
,,
