Repository: ctiley/CERN_CMS_Silicon_Sensor

# CERN_CMS_Silicon_Sensor

# Code To-Do 
- Double check Halfmoon Diode Data

# Lab To-Do
- Measure more HGCAL Diodes
- Measure rest of Unirradiated Halfmoon Diodes
- Rebond D0 Diode
- Cleanup Wires at Alibava Station
-

File: Diodes/HGCAL/Hamburg_Analysis/Data/HGCAL_2.7/N4789_24_LR_DIODE.csv
Annealing at 60C (min),Neff,fluence (1 MeV n/cm^-2)
0,2.12E+19,1.84E+15
10,1.91E+19,1.98E+15
20,1.69E+19,1.59E+15
30,1.66E+19,1.36E+15
40,1.38E+19,1.41E+15
50,1.39E+19,1.43E+15
60,1.40E+19,1.34E+15
80,1.43E+19,1.27E+15
120,1.39E+19,1.12E+15

File: Diodes/HGCAL/Hamburg_Analysis/Data/HGCAL_2.7/N4789_24_LR_DIODEHALF.csv
Annealing at 60C (min),Neff,fluence (1 MeV n/cm^-2)
0,2.18E+19,1.84E+15
10,1.89E+19,1.80E+15
20,1.75E+19,1.64E+15
30,1.72E+19,1.63E+15
40,1.43E+19,1.49E+15
50,1.41E+19,1.44E+15
60,1.42E+19,1.45E+15
80,1.41E+19,1.40E+15
120,1.41E+19,1.33E+15
150,1.49E+19,1.29E+15
180,1.56E+19,1.23E+15
210,1.65E+19,1.20E+15

File: Diodes/HGCAL/Hamburg_Analysis/Data/HGCAL_2.7/N4789_24_LR_DIODEQUARTER.csv
Annealing at 60C (min),Neff,fluence (1 MeV n/cm^-2)
0,2.65E+19,2.10E+15
10,2.25E+19,2.07E+15
20,2.05E+19,1.84E+15
30,1.98E+19,1.81E+15
40,1.81E+19,1.75E+15
50,1.62E+19,1.61E+15
60,1.70E+19,1.61E+15
80,1.54E+19,1.53E+15
120,1.55E+19,1.42E+15
150,1.72E+19,1.42E+15
180,1.74E+19,1.36E+15
210,1.82E+19,1.33E+15

File: Diodes/HGCAL/Hamburg_Analysis/Data/HGCAL_2.7/N4789_24_UL_DIODE.csv
Annealing at 60C (min),Neff,fluence (1 MeV n/cm^-2)
0,2.17E+19,1.97E+15
10,1.96E+19,1.88E+15
20,1.76E+19,1.78E+15
30,1.70E+19,1.83E+15
40,1.60E+19,1.72E+15
50,1.71E+19,1.62E+15
60,1.48E+19,1.59E+15
80,1.45E+19,1.51E+15
120,1.46E+19,1.41E+15
150,1.54E+19,1.35E+15
180,1.57E+19,1.10E+15
240,1.71E+19,1.27E+15

File: Diodes/HGCAL/Hamburg_Analysis/Data/HGCAL_2.7/N4789_24_UL_DIODEHALF.csv
Annealing at 60C (min),Neff,fluence (1 MeV n/cm^-2)
0,2.28E+19,2.07E+15
10,2.00E+19,1.99E+15
20,1.81E+19,1.90E+15
30,1.96E+19,1.78E+15
40,1.72E+19,1.76E+15
50,1.68E+19,1.69E+15
60,1.53E+19,1.65E+15
80,1.49E+19,1.57E+15
120,1.54E+19,1.48E+15

File: Diodes/HGCAL/Hamburg_Analysis/Data/HGCAL_2.7/N4789_24_UL_DIODEQUARTER.csv
Annealing at 60C (min),Neff,fluence (1 MeV n/cm^-2)
0,2.81E+19,2.38E+15
10,2.31E+19,2.26E+15
20,2.13E+19,2.07E+15
30,1.90E+19,1.90E+15
40,2.28E+19,2.05E+15
50,1.92E+19,1.87E+15
60,1.83E+19,1.83E+15
80,1.62E+19,1.70E+15
120,1.69E+19,1.62E+15
