Repository: ctiley/CERN_CMS_Silicon_Sensor

# CERN_CMS_Silicon_Sensor

# Code To-Do 
- Double check Halfmoon Diode Data

# Lab To-Do
- Measure more HGCAL Diodes
- Measure rest of Unirradiated Halfmoon Diodes
- Rebond D0 Diode
- Cleanup Wires at Alibava Station
-

File: Diodes/HGCAL/Hamburg_Analysis/Data/HGCAL_2.8/N4789_19_LL_DIODE.csv
Annealing at 60C (min),Neff,fluence (1 MeV n/cm^-2)
0,1.93E+19,1.56E+15
15,1.65E+19,1.38E+15
20,1.35E+19,1.07E+15
30,1.29E+19,1.25E+15
40,1.27E+19,1.08E+15
50,1.21E+19,9.04E+14
60,1.21E+19,1.03E+15
70,1.20E+19,9.49E+14
80,1.20E+19,1.05E+15
90,1.19E+19,9.69E+14
100,1.19E+19,1.02E+15
120,1.19E+19,9.29E+14
150,1.25E+19,8.89E+14
180,1.28E+19,8.64E+14
240,1.55E+19,8.34E+14

File: Diodes/HGCAL/Hamburg_Analysis/Data/HGCAL_2.8/N4789_19_LL_DIODEQUARTER.csv
Annealing at 60C (min),Neff,fluence (1 MeV n/cm^-2)
0,2.22E+19,1.90E+15
15,1.80E+19,1.65E+15
20,1.59E+19,1.42E+15
30,1.47E+19,1.37E+15
40,1.46E+19,1.25E+15
50,1.35E+19,1.19E+15
60,1.33E+19,1.16E+15
70,1.29E+19,1.13E+15
80,1.30E+19,1.11E+15
90,1.30E+19,1.11E+15
100,1.30E+19,1.09E+15
120,1.33E+19,1.06E+15
150,1.39E+19,1.01E+15
180,1.45E+19,9.84E+14
240,1.62E+19,9.44E+14

File: Diodes/HGCAL/Hamburg_Analysis/Data/HGCAL_2.8/N4789_19_UR_DIODE.csv
Annealing at 60C (min),Neff,fluence (1 MeV n/cm^-2)
0,1.74E+19,1.46E+15
15,1.31E+19,1.41E+15
20,1.24E+19,1.23E+15
30,1.21E+19,1.24E+15
40,1.19E+19,1.16E+15
50,1.17E+19,1.12E+15
60,1.17E+19,1.09E+15
70,1.16E+19,1.08E+15
80,1.16E+19,1.06E+15
90,1.15E+19,1.03E+15
100,1.15E+19,1.01E+15
120,1.15E+19,9.89E+14
150,1.14E+19,9.59E+14
180,1.13E+19,9.19E+14
240,1.25E+19,8.74E+14

File: Diodes/HGCAL/Hamburg_Analysis/Data/HGCAL_2.8/N4789_19_UR_DIODEQUARTER.csv
Annealing at 60C (min),Neff,fluence (1 MeV n/cm^-2)
0,1.90E+19,1.58E+15
15,1.47E+19,1.65E+15
20,1.38E+19,1.41E+15
30,1.31E+19,1.41E+15
40,1.28E+19,1.30E+15
50,1.22E+19,1.26E+15
60,1.22E+19,1.22E+15
70,1.21E+19,1.22E+15
80,1.21E+19,1.18E+15
90,1.21E+19,1.16E+15
100,1.22E+19,1.14E+15
120,1.21E+19,1.10E+15
150,1.26E+19,1.08E+15
180,1.27E+19,1.05E+15
240,1.45E+19,1.00E+15
