Repository: ctiley/CERN_CMS_Silicon_Sensor

# CERN_CMS_Silicon_Sensor

# Code To-Do 
- Double check Halfmoon Diode Data

# Lab To-Do
- Measure more HGCAL Diodes
- Measure rest of Unirradiated Halfmoon Diodes
- Rebond D0 Diode
- Cleanup Wires at Alibava Station
-

File: Diodes/HGCAL/Hamburg_Analysis/Data/HGCAL_2.9/LL_DIODEQUARTER/CV_N4789_21_LL_DIODEQUARTER_GR_Irradiated_Annealed_60C_0min_5_5_2022_2_49_00_PM.txt
GCD Test
Bias: 5000.000000
CV_N4789_21_LL_DIODEQUARTER_GR_Irradiated_Annealed_60C_0min
Date/Time: 5/5/2022 2:49:00 PM
Sensor Name: 
Type: P
Annealing Status: Irradiated and Annealed at 60C for 0 Minutes
Environment: 0C
Tester: Andrew Kent

Time Delay per Ramp Step (s): 0.500

CV Time Delay per Measurement (s) :0.500

AC Voltage (V): 0.500

Current Number of measurements per voltage: 1.000

IV Time Delay per Measurement (s) :0.000


BiasVoltage	LCR_Cp_freq1000.0	LCR_Cp_freq10000.0	LCR_Rp_freq1000.0	LCR_Rp_freq10000.0	Temperature	Air_Temp	Humidity	Dewpoint	
  -10.0000	1.274E-11	1.743E-12	6.384E+6	3.180E+6	    0.0051	   13.3381	   10.8792	  -16.6332	
  -20.0000	1.112E-11	1.933E-12	9.080E+6	3.714E+6	    0.0051	   13.3390	   10.8789	  -16.6329	
  -30.0000	9.758E-12	1.983E-12	1.134E+7	4.191E+6	    0.0026	   13.3264	   10.8665	  -16.6562	
  -40.0000	8.745E-12	1.982E-12	1.326E+7	4.638E+6	    0.0051	   13.3188	   10.8631	  -16.6659	
  -50.0000	7.947E-12	1.954E-12	1.501E+7	5.070E+6	    0.0051	   13.3214	   10.8621	  -16.6649	
  -60.0000	7.313E-12	1.912E-12	1.655E+7	5.493E+6	    0.0026	   13.3322	   10.8697	  -16.6482	
  -70.0000	6.779E-12	1.864E-12	1.801E+7	5.907E+6	   -0.0000	   13.3388	   10.8567	  -16.6573	
  -80.0000	6.347E-12	1.818E-12	1.928E+7	6.302E+6	   -0.0026	   13.3359	   10.8593	  -16.6568	
  -90.0000	5.959E-12	1.771E-12	2.052E+7	6.686E+6	   -0.0026	   13.3207	   10.8567	  -16.6713	
 -100.0000	5.634E-12	1.726E-12	2.161E+7	7.057E+6	   -0.0000	   13.3207	   10.8608	  -16.6668	
 -110.0000	5.342E-12	1.679E-12	2.270E+7	7.433E+6	   -0.0026	   13.2995	   10.8491	  -16.6961	
 -120.0000	5.028E-12	1.637E-12	2.374E+7	7.785E+6	   -0.0026	   13.2995	   10.8583	  -16.6861	
 -130.0000	4.789E-12	1.593E-12	2.474E+7	8.145E+6	   -0.0051	   13.3081	   10.8495	  -16.6891	
 -140.0000	4.581E-12	1.549E-12	2.560E+7	8.504E+6	   -0.0077	   13.2826	   10.8428	  -16.7161	
 -150.0000	4.391E-12	1.510E-12	2.642E+7	8.841E+6	   -0.0077	   13.2814	   10.8510	  -16.7081	
 -160.0000	4.213E-12	1.470E-12	2.728E+7	9.191E+6	   -0.0051	   13.2953	   10.8416	  -16.7077	
 -170.0000	4.048E-12	1.430E-12	2.805E+7	9.541E+6	   -0.0026	   13.2924	   10.8381	  -16.7137	
 -180.0000	3.892E-12	1.392E-12	2.885E+7	9.877E+6	   -0.0077	   13.3058	   10.8381	  -16.7034	
 -190.0000	3.754E-12	1.354E-12	2.956E+7	1.023E+7	   -0.0051	   13.2921	   10.8355	  -16.7167	
 -200.0000	3.617E-12	1.314E-12	3.026E+7	1.058E+7	   -0.0077	   13.3029	   10.8355	  -16.7084	
 -220.0000	3.359E-12	1.238E-12	3.171E+7	1.132E+7	   -0.0102	   13.3148	   10.8476	  -16.6860	
 -240.0000	3.114E-12	1.161E-12	3.331E+7	1.212E+7	   -0.0026	   13.3010	   10.8504	  -16.6936	
 -260.0000	2.885E-12	1.076E-12	3.513E+7	1.310E+7	   -0.0077	   13.2701	   10.8529	  -16.7148	
 -280.0000	2.650E-12	9.932E-13	3.707E+7	1.426E+7	   -0.0051	   13.2921	   10.8428	  -16.7088	
 -300.0000	2.427E-12	9.128E-13	3.932E+7	1.572E+7	   -0.0026	   13.2872	   10.8362	  -16.7199	
 -320.0000	2.203E-12	8.380E-13	4.188E+7	1.760E+7	    0.0026	   13.2817	   10.8476	  -16.7116	
 -340.0000	1.974E-12	7.738E-13	4.491E+7	1.994E+7	   -0.0051	   13.2637	   10.8412	  -16.7326	
 -360.0000	1.769E-12	7.218E-13	4.793E+7	2.275E+7	    0.0128	   13.2699	   10.8523	  -16.7156	
 -380.0000	1.560E-12	6.834E-13	5.143E+7	2.583E+7	    0.0026	   13.2606	   10.8558	  -16.7190	
 -400.0000	1.385E-12	6.553E-13	5.516E+7	2.908E+7	   -0.0000	   13.2478	   10.8596	  -16.7248	
 -440.0000	1.138E-12	6.218E-13	6.233E+7	3.511E+7	   -0.0000	   13.2619	   10.8469	  -16.7277	
 -480.0000	9.802E-13	6.038E-13	6.812E+7	3.980E+7	    0.0026	   13.2547	   10.8441	  -16.7364	
 -520.0000	8.831E-13	5.935E-13	7.246E+7	4.307E+7	    0.0051	   13.2511	   10.8343	  -16.7500	
 -560.0000	8.117E-13	5.873E-13	7.509E+7	4.530E+7	    0.0026	   13.2524	   10.8387	  -16.7441	
 -600.0000	7.667E-13	5.816E-13	7.609E+7	4.661E+7	    0.0026	   13.2481	   10.8346	  -16.7520	
 -640.0000	7.335E-13	5.779E-13	7.618E+7	4.732E+7	   -0.0000	   13.2481	   10.8374	  -16.7488	
 -680.0000	7.036E-13	5.743E-13	7.540E+7	4.766E+7	   -0.0026	   13.2483	   10.8393	  -16.7466	
 -720.0000	6.816E-13	5.710E-13	7.395E+7	4.732E+7	   -0.0026	   13.2357	   10.8457	  -16.7494	
 -760.0000	6.509E-13	5.684E-13	7.176E+7	4.684E+7	   -0.0026	   13.2350	   10.8384	  -16.7579	
 -800.0000	6.349E-13	5.651E-13	6.946E+7	4.612E+7	   -0.0026	   13.2548	   10.8390	  -16.7419	
 -840.0000	6.073E-13	5.627E-13	6.656E+7	4.522E+7	   -0.0077	   13.2470	   10.8431	  -16.7434	
 -880.0000	5.857E-13	5.598E-13	6.357E+7	4.402E+7	   -0.0051	   13.2280	   10.8495	  -16.7512	
 -920.0000	5.687E-13	5.570E-13	6.053E+7	4.277E+7	   -0.0051	   13.2287	   10.8583	  -16.7410	
 -960.0000	5.375E-13	5.536E-13	5.719E+7	4.133E+7	   -0.0026	   13.2292	   10.8485	  -16.7514	
-1000.0000	5.169E-13	5.508E-13	5.365E+7	3.967E+7	   -0.0026	   13.2237	   10.8523	  -16.7515

File: Diodes/HGCAL/Hamburg_Analysis/Data/HGCAL_2.9/LL_DIODEQUARTER/CV_N4789_21_LL_DIODEQUARTER_GR_Irradiated_Annealed_60C_10min_5_5_2022_3_53_00_PM.txt
GCD Test
Bias: 5000.000000
CV_N4789_21_LL_DIODEQUARTER_GR_Irradiated_Annealed_60C_10min
Date/Time: 5/5/2022 3:53:00 PM
Sensor Name: 
Type: P
Annealing Status: Irradiated and Annealed at 60C for 10 Minutes
Environment: 0C
Tester: Andrew Kent

Time Delay per Ramp Step (s): 0.500

CV Time Delay per Measurement (s) :0.500

AC Voltage (V): 0.500

Current Number of measurements per voltage: 1.000

IV Time Delay per Measurement (s) :0.000


BiasVoltage	LCR_Cp_freq1000.0	LCR_Cp_freq10000.0	LCR_Rp_freq1000.0	LCR_Rp_freq10000.0	Temperature	Air_Temp	Humidity	Dewpoint	
  -10.0000	1.172E-11	1.690E-12	6.493E+6	3.306E+6	    0.0102	   13.4283	   10.9500	  -16.4859	
  -20.0000	1.021E-11	1.866E-12	9.372E+6	3.914E+6	    0.0026	   13.4370	   10.9437	  -16.4860	
  -30.0000	8.954E-12	1.900E-12	1.174E+7	4.455E+6	   -0.0077	   13.4499	   10.9355	  -16.4849	
  -40.0000	8.009E-12	1.875E-12	1.376E+7	4.976E+6	   -0.0154	   13.4499	   10.9178	  -16.5042	
  -50.0000	7.257E-12	1.841E-12	1.561E+7	5.451E+6	   -0.0230	   13.4499	   10.9092	  -16.5135	
  -60.0000	6.680E-12	1.791E-12	1.718E+7	5.922E+6	   -0.0281	   13.4357	   10.9045	  -16.5298	
  -70.0000	6.188E-12	1.741E-12	1.869E+7	6.376E+6	   -0.0358	   13.4336	   10.9029	  -16.5332	
  -80.0000	5.789E-12	1.691E-12	2.004E+7	6.808E+6	   -0.0358	   13.4239	   10.9010	  -16.5427	
  -90.0000	5.444E-12	1.646E-12	2.131E+7	7.217E+6	   -0.0358	   13.4245	   10.9020	  -16.5412	
 -100.0000	5.137E-12	1.597E-12	2.251E+7	7.635E+6	   -0.0358	   13.4108	   10.8918	  -16.5629	
 -110.0000	4.774E-12	1.530E-12	2.307E+7	8.085E+6	   -0.0358	   13.4074	   10.8865	  -16.5715	
 -120.0000	4.585E-12	1.508E-12	2.466E+7	8.416E+6	   -0.0333	   13.4251	   10.8751	  -16.5702	
 -130.0000	4.376E-12	1.463E-12	2.566E+7	8.806E+6	   -0.0307	   13.4064	   10.8751	  -16.5847	
 -140.0000	4.183E-12	1.422E-12	2.659E+7	9.179E+6	   -0.0230	   13.4317	   10.8707	  -16.5699	
 -150.0000	4.007E-12	1.383E-12	2.750E+7	9.539E+6	   -0.0230	   13.4319	   10.8786	  -16.5611	
 -160.0000	3.849E-12	1.342E-12	2.836E+7	9.906E+6	   -0.0205	   13.4091	   10.8719	  -16.5860	
 -170.0000	3.702E-12	1.303E-12	2.914E+7	1.027E+7	   -0.0179	   13.4209	   10.8675	  -16.5818	
 -180.0000	3.560E-12	1.263E-12	2.995E+7	1.065E+7	   -0.0154	   13.4104	   10.8741	  -16.5827	
 -190.0000	3.428E-12	1.223E-12	3.080E+7	1.103E+7	   -0.0102	   13.3949	   10.8694	  -16.5999	
 -200.0000	3.301E-12	1.183E-12	3.158E+7	1.143E+7	   -0.0102	   13.3801	   10.8650	  -16.6162	
 -220.0000	3.054E-12	1.102E-12	3.324E+7	1.228E+7	   -0.0102	   13.3925	   10.8631	  -16.6086	
 -240.0000	2.808E-12	1.014E-12	3.526E+7	1.333E+7	   -0.0102	   13.3919	   10.8627	  -16.6095	
 -260.0000	2.572E-12	9.259E-13	3.746E+7	1.463E+7	   -0.0026	   13.3882	   10.8599	  -16.6155	
 -280.0000	2.338E-12	8.406E-13	4.015E+7	1.633E+7	   -0.0000	   13.3917	   10.8567	  -16.6162	
 -300.0000	2.095E-12	7.641E-13	4.336E+7	1.857E+7	    0.0026	   13.3889	   10.8457	  -16.6305	
 -320.0000	1.854E-12	7.007E-13	4.694E+7	2.139E+7	    0.0026	   13.3880	   10.8536	  -16.6225	
 -340.0000	1.629E-12	6.519E-13	5.106E+7	2.484E+7	    0.0026	   13.3810	   10.8605	  -16.6203	
 -360.0000	1.432E-12	6.183E-13	5.567E+7	2.851E+7	    0.0051	   13.3877	   10.8495	  -16.6273	
 -380.0000	1.265E-12	5.945E-13	6.035E+7	3.227E+7	    0.0077	   13.3823	   10.8672	  -16.6121	
 -400.0000	1.138E-12	5.785E-13	6.471E+7	3.558E+7	    0.0102	   13.3732	   10.8646	  -16.6219	
 -440.0000	9.682E-13	5.598E-13	7.255E+7	4.131E+7	    0.0077	   13.3635	   10.8596	  -16.6350	
 -480.0000	8.659E-13	5.496E-13	7.845E+7	4.537E+7	    0.0077	   13.3681	   10.8593	  -16.6317	
 -520.0000	7.931E-13	5.424E-13	8.258E+7	4.813E+7	    0.0077	   13.3692	   10.8574	  -16.6330	
 -560.0000	7.402E-13	5.371E-13	8.456E+7	4.987E+7	    0.0051	   13.3669	   10.8586	  -16.6334	
 -600.0000	7.056E-13	5.331E-13	8.548E+7	5.135E+7	    0.0051	   13.3774	   10.8672	  -16.6159	
 -640.0000	6.699E-13	5.299E-13	8.521E+7	5.174E+7	    0.0077	   13.3516	   10.8722	  -16.6303	
 -680.0000	6.469E-13	5.272E-13	8.432E+7	5.193E+7	    0.0077	   13.3403	   10.8691	  -16.6526	
 -720.0000	6.260E-13	5.239E-13	8.233E+7	5.184E+7	    0.0051	   13.3510	   10.8631	  -16.6408	
 -760.0000	6.041E-13	5.217E-13	8.042E+7	5.132E+7	    0.0051	   13.3606	   10.8672	  -16.6289	
 -800.0000	5.810E-13	5.198E-13	7.769E+7	5.048E+7	    0.0051	   13.3548	   10.8719	  -16.6282	
 -840.0000	5.652E-13	5.168E-13	7.504E+7	4.974E+7	    0.0077	   13.3317	   10.8722	  -16.6458	
 -880.0000	5.313E-13	5.141E-13	7.161E+7	4.849E+7	    0.0077	   13.3173	   10.8697	  -16.6598	
 -920.0000	5.100E-13	5.115E-13	6.820E+7	4.724E+7	    0.0051	   13.3594	   10.8843	  -16.6112	
 -960.0000	4.859E-13	5.091E-13	6.444E+7	4.582E+7	    0.0026	   13.3499	   10.8839	  -16.6189	
-1000.0000	4.640E-13	5.062E-13	6.050E+7	4.396E+7	    0.0077	   13.3287	   10.8817	  -16.6378

File: Diodes/HGCAL/Hamburg_Analysis/Data/HGCAL_2.9/LL_DIODEQUARTER/CV_N4789_21_LL_DIODEQUARTER_GR_Irradiated_Annealed_60C_20min_5_7_2022_2_49_23_PM.txt
GCD Test
Bias: 5000.000000
CV_N4789_21_LL_DIODEQIARTER_GR_Irradiated_Annealed_60C_20min
Date/Time: 5/7/2022 2:49:23 PM
Sensor Name: 
Type: P
Annealing Status: Irradiated and Annealed at 60C for 20 Minutes
Environment: 0C
Tester: Andrew Kent

Time Delay per Ramp Step (s): 0.500

CV Time Delay per Measurement (s) :0.500

AC Voltage (V): 0.500

Current Number of measurements per voltage: 1.000

IV Time Delay per Measurement (s) :0.000


BiasVoltage	LCR_Cp_freq1000.0	LCR_Cp_freq10000.0	LCR_Rp_freq1000.0	LCR_Rp_freq10000.0	Temperature	Air_Temp	Humidity	Dewpoint	
  -10.0000	1.118E-11	1.705E-12	6.658E+6	3.408E+6	    0.0128	   13.9983	   10.6667	  -16.3565	
  -20.0000	9.736E-12	1.869E-12	9.706E+6	4.073E+6	    0.0128	   14.0140	   10.6584	  -16.3536	
  -30.0000	8.550E-12	1.894E-12	1.218E+7	4.656E+6	    0.0102	   14.0289	   10.6433	  -16.3590	
  -40.0000	7.649E-12	1.871E-12	1.429E+7	5.194E+6	    0.0102	   14.0266	   10.6439	  -16.3600	
  -50.0000	6.947E-12	1.827E-12	1.617E+7	5.708E+6	    0.0102	   14.0291	   10.6442	  -16.3578	
  -60.0000	6.404E-12	1.782E-12	1.781E+7	6.186E+6	    0.0077	   14.0094	   10.6429	  -16.3744	
  -70.0000	5.953E-12	1.730E-12	1.931E+7	6.656E+6	    0.0077	   13.9981	   10.6344	  -16.3928	
  -80.0000	5.565E-12	1.679E-12	2.072E+7	7.110E+6	    0.0026	   14.0127	   10.6442	  -16.3704	
  -90.0000	5.245E-12	1.632E-12	2.200E+7	7.539E+6	    0.0051	   14.0127	   10.6417	  -16.3733	
 -100.0000	4.960E-12	1.582E-12	2.320E+7	7.970E+6	    0.0026	   14.0012	   10.6366	  -16.3879	
 -110.0000	4.609E-12	1.514E-12	2.383E+7	8.436E+6	    0.0051	   14.0012	   10.6331	  -16.3918	
 -120.0000	4.438E-12	1.492E-12	2.543E+7	8.782E+6	   -0.0000	   13.9900	   10.6078	  -16.4289	
 -130.0000	4.239E-12	1.450E-12	2.651E+7	9.163E+6	   -0.0000	   13.9929	   10.6278	  -16.4042	
 -140.0000	4.056E-12	1.407E-12	2.749E+7	9.558E+6	   -0.0000	   13.9958	   10.6186	  -16.4123	
 -150.0000	3.889E-12	1.366E-12	2.848E+7	9.941E+6	   -0.0026	   13.9891	   10.6281	  -16.4068	
 -160.0000	3.746E-12	1.327E-12	2.928E+7	1.031E+7	    0.0026	   13.9626	   10.6132	  -16.4440	
 -170.0000	3.600E-12	1.286E-12	3.015E+7	1.070E+7	    0.0026	   13.9535	   10.6148	  -16.4493	
 -180.0000	3.460E-12	1.247E-12	3.104E+7	1.108E+7	   -0.0000	   13.9783	   10.6009	  -16.4458	
 -190.0000	3.332E-12	1.207E-12	3.189E+7	1.148E+7	   -0.0026	   13.9681	   10.5949	  -16.4604	
 -200.0000	3.210E-12	1.165E-12	3.276E+7	1.192E+7	   -0.0051	   13.9581	   10.5895	  -16.4742	
 -220.0000	2.964E-12	1.079E-12	3.472E+7	1.288E+7	   -0.0026	   13.9470	   10.5946	  -16.4771	
 -240.0000	2.724E-12	9.907E-13	3.704E+7	1.408E+7	   -0.0000	   13.9580	   10.5920	  -16.4714	
 -260.0000	2.478E-12	8.999E-13	3.970E+7	1.566E+7	   -0.0026	   13.9417	   10.5946	  -16.4812	
 -280.0000	2.230E-12	8.178E-13	4.305E+7	1.780E+7	   -0.0000	   13.9619	   10.5898	  -16.4709	
 -300.0000	1.976E-12	7.470E-13	4.703E+7	2.059E+7	   -0.0026	   13.9581	   10.5949	  -16.4681	
 -320.0000	1.739E-12	6.930E-13	5.150E+7	2.406E+7	   -0.0051	   13.9164	   10.5942	  -16.5011	
 -340.0000	1.521E-12	6.545E-13	5.665E+7	2.794E+7	   -0.0051	   13.9099	   10.5971	  -16.5030	
 -360.0000	1.343E-12	6.283E-13	6.205E+7	3.195E+7	   -0.0051	   13.9129	   10.5901	  -16.5085	
 -380.0000	1.208E-12	6.114E-13	6.736E+7	3.566E+7	   -0.0051	   13.9298	   10.5923	  -16.4929	
 -400.0000	1.100E-12	5.997E-13	7.205E+7	3.902E+7	   -0.0000	   13.9365	   10.5980	  -16.4813	
 -440.0000	9.623E-13	5.855E-13	8.017E+7	4.414E+7	   -0.0051	   13.9120	   10.5939	  -16.5049	
 -480.0000	8.776E-13	5.774E-13	8.636E+7	4.798E+7	   -0.0026	   13.9227	   10.6006	  -16.4891	
 -520.0000	8.142E-13	5.719E-13	9.008E+7	5.058E+7	   -0.0051	   13.8991	   10.5961	  -16.5124	
 -560.0000	7.751E-13	5.673E-13	9.247E+7	5.227E+7	   -0.0026	   13.8919	   10.5930	  -16.5215	
 -600.0000	7.437E-13	5.633E-13	9.267E+7	5.343E+7	   -0.0026	   13.9086	   10.5927	  -16.5089	
 -640.0000	7.077E-13	5.606E-13	9.256E+7	5.386E+7	   -0.0051	   13.9026	   10.5917	  -16.5147	
 -680.0000	6.874E-13	5.585E-13	9.177E+7	5.401E+7	    0.0179	   13.9016	   10.6015	  -16.5044	
 -720.0000	6.702E-13	5.554E-13	8.948E+7	5.377E+7	    0.0256	   13.8852	   10.5933	  -16.5263	
 -760.0000	6.453E-13	5.528E-13	8.745E+7	5.334E+7	    0.0281	   13.8624	   10.5889	  -16.5490	
 -800.0000	6.215E-13	5.508E-13	8.438E+7	5.270E+7	    0.0026	   13.8806	   10.5800	  -16.5448	
 -840.0000	5.999E-13	5.481E-13	8.128E+7	5.178E+7	   -0.0000	   13.8944	   10.5854	  -16.5281	
 -880.0000	5.750E-13	5.457E-13	7.754E+7	5.072E+7	   -0.0051	   13.8840	   10.5870	  -16.5344	
 -920.0000	5.587E-13	5.431E-13	7.385E+7	4.935E+7	   -0.0077	   13.8607	   10.5822	  -16.5578	
 -960.0000	5.289E-13	5.406E-13	6.987E+7	4.778E+7	   -0.0128	   13.8375	   10.5863	  -16.5711	
-1000.0000	5.081E-13	5.378E-13	6.543E+7	4.596E+7	   -0.0154	   13.8375	   10.5841	  -16.5736

File: Diodes/HGCAL/Hamburg_Analysis/Data/HGCAL_2.9/LL_DIODEQUARTER/CV_N4789_21_LL_DIODEQUARTER_GR_Irradiated_Annealed_60C_30min_5_7_2022_4_43_49_PM.txt
GCD Test
Bias: 5000.000000
CV_N4789_21_LL_DIODEQUARTER_GR_Irradiated_Annealed_60C_30min
Date/Time: 5/7/2022 4:43:49 PM
Sensor Name: 
Type: P
Annealing Status: Irradiated and Annealed at 60C for 30 Minutes
Environment: 0C
Tester: Andrew Kent

Time Delay per Ramp Step (s): 0.500

CV Time Delay per Measurement (s) :0.500

AC Voltage (V): 0.500

Current Number of measurements per voltage: 1.000

IV Time Delay per Measurement (s) :0.000


BiasVoltage	LCR_Cp_freq1000.0	LCR_Cp_freq10000.0	LCR_Rp_freq1000.0	LCR_Rp_freq10000.0	Temperature	Air_Temp	Humidity	Dewpoint	
  -10.0000	1.074E-11	1.700E-12	6.710E+6	3.473E+6	   -0.0026	   14.2949	   10.2774	  -16.5706	
  -20.0000	9.362E-12	1.856E-12	9.865E+6	4.187E+6	   -0.0000	   14.2845	   10.2694	  -16.5878	
  -30.0000	8.228E-12	1.874E-12	1.240E+7	4.801E+6	    0.0026	   14.2965	   10.2717	  -16.5760	
  -40.0000	7.367E-12	1.846E-12	1.457E+7	5.362E+6	   -0.0000	   14.2769	   10.2717	  -16.5911	
  -50.0000	6.711E-12	1.804E-12	1.641E+7	5.881E+6	    0.0051	   14.2862	   10.2935	  -16.5586	
  -60.0000	6.178E-12	1.753E-12	1.813E+7	6.380E+6	    0.0026	   14.2862	   10.2941	  -16.5579	
  -70.0000	5.749E-12	1.700E-12	1.966E+7	6.860E+6	    0.0051	   14.2861	   10.2922	  -16.5602	
  -80.0000	5.377E-12	1.648E-12	2.108E+7	7.320E+6	    0.0051	   14.2861	   10.2815	  -16.5726	
  -90.0000	5.077E-12	1.600E-12	2.232E+7	7.755E+6	    0.0051	   14.2816	   10.2843	  -16.5728	
 -100.0000	4.807E-12	1.551E-12	2.355E+7	8.189E+6	    0.0128	   14.2526	   10.2910	  -16.5875	
 -110.0000	4.472E-12	1.484E-12	2.419E+7	8.663E+6	    0.0230	   14.2526	   10.2856	  -16.5937	
 -120.0000	4.314E-12	1.462E-12	2.581E+7	8.992E+6	    0.0205	   14.2448	   10.2815	  -16.6045	
 -130.0000	4.124E-12	1.418E-12	2.682E+7	9.393E+6	    0.0102	   14.2288	   10.2783	  -16.6205	
 -140.0000	3.948E-12	1.377E-12	2.781E+7	9.775E+6	    0.0051	   14.2371	   10.2802	  -16.6119	
 -150.0000	3.790E-12	1.332E-12	2.880E+7	1.019E+7	   -0.0026	   14.2422	   10.2758	  -16.6131	
 -160.0000	3.649E-12	1.292E-12	2.962E+7	1.056E+7	   -0.0051	   14.2324	   10.2774	  -16.6188	
 -170.0000	3.507E-12	1.251E-12	3.054E+7	1.096E+7	   -0.0051	   14.2334	   10.2770	  -16.6184	
 -180.0000	3.380E-12	1.209E-12	3.143E+7	1.137E+7	   -0.0077	   14.2074	   10.2739	  -16.6421	
 -190.0000	3.249E-12	1.170E-12	3.238E+7	1.177E+7	   -0.0077	   14.2024	   10.2862	  -16.6317	
 -200.0000	3.124E-12	1.127E-12	3.328E+7	1.223E+7	   -0.0128	   14.1968	   10.2951	  -16.6258	
 -220.0000	2.877E-12	1.037E-12	3.537E+7	1.329E+7	   -0.0102	   14.2136	   10.2929	  -16.6154	
 -240.0000	2.635E-12	9.471E-13	3.785E+7	1.461E+7	   -0.0102	   14.1984	   10.2992	  -16.6198	
 -260.0000	2.383E-12	8.548E-13	4.109E+7	1.652E+7	   -0.0102	   14.2051	   10.3017	  -16.6117	
 -280.0000	2.125E-12	7.754E-13	4.478E+7	1.900E+7	   -0.0102	   14.1964	   10.3068	  -16.6125	
 -300.0000	1.866E-12	7.112E-13	4.944E+7	2.229E+7	   -0.0102	   14.2046	   10.3077	  -16.6051	
 -320.0000	1.631E-12	6.643E-13	5.460E+7	2.615E+7	   -0.0128	   14.1867	   10.3140	  -16.6116	
 -340.0000	1.427E-12	6.329E-13	6.054E+7	3.030E+7	   -0.0077	   14.1795	   10.3185	  -16.6121	
 -360.0000	1.271E-12	6.116E-13	6.602E+7	3.430E+7	   -0.0077	   14.1740	   10.3276	  -16.6057	
 -380.0000	1.152E-12	5.983E-13	7.157E+7	3.794E+7	   -0.0051	   14.1584	   10.3232	  -16.6229	
 -400.0000	1.064E-12	5.890E-13	7.660E+7	4.110E+7	   -0.0051	   14.1545	   10.3340	  -16.6135	
 -440.0000	9.411E-13	5.774E-13	8.470E+7	4.594E+7	   -0.0077	   14.1622	   10.3454	  -16.5944	
 -480.0000	8.594E-13	5.705E-13	9.007E+7	4.948E+7	   -0.0026	   14.1622	   10.3457	  -16.5940	
 -520.0000	8.062E-13	5.649E-13	9.407E+7	5.178E+7	   -0.0051	   14.1369	   10.3431	  -16.6165	
 -560.0000	7.715E-13	5.609E-13	9.551E+7	5.333E+7	   -0.0051	   14.1460	   10.3457	  -16.6066	
 -600.0000	7.334E-13	5.574E-13	9.659E+7	5.438E+7	   -0.0051	   14.1336	   10.3504	  -16.6107	
 -640.0000	7.099E-13	5.543E-13	9.617E+7	5.481E+7	   -0.0000	   14.1314	   10.3542	  -16.6080	
 -680.0000	6.876E-13	5.520E-13	9.429E+7	5.501E+7	   -0.0026	   14.1345	   10.3435	  -16.6180	
 -720.0000	6.613E-13	5.491E-13	9.245E+7	5.480E+7	   -0.0026	   14.1185	   10.3444	  -16.6293	
 -760.0000	6.423E-13	5.466E-13	9.033E+7	5.420E+7	   -0.0026	   14.0826	   10.3283	  -16.6755	
 -800.0000	6.195E-13	5.452E-13	8.712E+7	5.355E+7	   -0.0051	   14.1211	   10.3355	  -16.6374	
 -840.0000	5.977E-13	5.424E-13	8.352E+7	5.266E+7	   -0.0000	   14.1216	   10.3336	  -16.6393	
 -880.0000	5.784E-13	5.401E-13	7.997E+7	5.142E+7	   -0.0051	   14.1216	   10.3387	  -16.6334	
 -920.0000	5.514E-13	5.372E-13	7.559E+7	5.000E+7	   -0.0026	   14.1203	   10.3425	  -16.6352	
 -960.0000	5.311E-13	5.349E-13	7.116E+7	4.855E+7	   -0.0026	   14.1008	   10.3482	  -16.6385	
-1000.0000	5.038E-13	5.325E-13	6.654E+7	4.663E+7	    0.0026	   14.0871	   10.3406	  -16.6579

File: Diodes/HGCAL/Hamburg_Analysis/Data/HGCAL_2.9/LL_DIODEQUARTER/CV_N4789_21_LL_DIODEQUARTER_GR_Irradiated_Annealed_60C_40min_5_7_2022_6_03_47_PM.txt
GCD Test
Bias: 5000.000000
CV_N4789_21_LL_DIODEQUARTER_GR_Irradiated_Annealed_60C_40min
Date/Time: 5/7/2022 6:03:47 PM
Sensor Name: 
Type: P
Annealing Status: Irradiated and Annealed at 60C for 40 Minutes
Environment: 0C
Tester: Andrew Kent

Time Delay per Ramp Step (s): 0.500

CV Time Delay per Measurement (s) :0.500

AC Voltage (V): 0.500

Current Number of measurements per voltage: 1.000

IV Time Delay per Measurement (s) :0.000


BiasVoltage	LCR_Cp_freq1000.0	LCR_Cp_freq10000.0	LCR_Rp_freq1000.0	LCR_Rp_freq10000.0	Temperature	Air_Temp	Humidity	Dewpoint	
  -10.0000	1.029E-11	1.692E-12	6.836E+6	3.550E+6	    0.0026	   14.9291	   10.0617	  -16.3352	
  -20.0000	9.068E-12	1.813E-12	1.011E+7	4.317E+6	   -0.0000	   14.9027	   10.0474	  -16.3725	
  -30.0000	7.959E-12	1.853E-12	1.275E+7	4.950E+6	   -0.0102	   14.9027	   10.0459	  -16.3744	
  -40.0000	7.151E-12	1.827E-12	1.493E+7	5.519E+6	   -0.0230	   14.9077	   10.0209	  -16.4002	
  -50.0000	6.517E-12	1.781E-12	1.686E+7	6.053E+6	   -0.0281	   14.9009	   10.0234	  -16.4024	
  -60.0000	6.011E-12	1.731E-12	1.854E+7	6.555E+6	   -0.0281	   14.9117	   10.0215	  -16.3964	
  -70.0000	5.598E-12	1.678E-12	2.010E+7	7.042E+6	   -0.0256	   14.8837	   10.0174	  -16.4228	
  -80.0000	5.255E-12	1.625E-12	2.153E+7	7.509E+6	   -0.0281	   14.8831	   10.0038	  -16.4394	
  -90.0000	4.960E-12	1.579E-12	2.281E+7	7.939E+6	   -0.0256	   14.8801	   10.0066	  -16.4384	
 -100.0000	4.707E-12	1.528E-12	2.400E+7	8.385E+6	   -0.0128	   14.8574	   10.0161	  -16.4445	
 -110.0000	4.378E-12	1.460E-12	2.462E+7	8.865E+6	   -0.0154	   14.8598	   10.0044	  -16.4566	
 -120.0000	4.222E-12	1.437E-12	2.630E+7	9.206E+6	   -0.0230	   14.8674	   10.0117	  -16.4421	
 -130.0000	4.046E-12	1.394E-12	2.733E+7	9.588E+6	   -0.0230	   14.8543	   10.0133	  -16.4503	
 -140.0000	3.879E-12	1.350E-12	2.834E+7	9.990E+6	   -0.0230	   14.8723	   10.0076	  -16.4432	
 -150.0000	3.728E-12	1.315E-12	2.929E+7	1.035E+7	   -0.0205	   14.8621	   10.0139	  -16.4435	
 -160.0000	3.589E-12	1.271E-12	3.025E+7	1.077E+7	   -0.0205	   14.8474	   10.0152	  -16.4533	
 -170.0000	3.454E-12	1.232E-12	3.104E+7	1.114E+7	   -0.0230	   14.8213	   10.0032	  -16.4877	
 -180.0000	3.326E-12	1.191E-12	3.198E+7	1.156E+7	    0.0102	   14.8290	    9.9930	  -16.4939	
 -190.0000	3.190E-12	1.145E-12	3.290E+7	1.203E+7	    0.0077	   14.8095	    9.9956	  -16.5058	
 -200.0000	3.073E-12	1.104E-12	3.392E+7	1.249E+7	    0.0026	   14.8095	    9.9994	  -16.5012	
 -220.0000	2.827E-12	1.011E-12	3.609E+7	1.364E+7	   -0.0026	   14.7928	    9.9883	  -16.5273	
 -240.0000	2.582E-12	9.210E-13	3.868E+7	1.508E+7	   -0.0051	   14.8046	   10.0063	  -16.4967	
 -260.0000	2.321E-12	8.312E-13	4.236E+7	1.716E+7	    0.0026	   14.8104	   10.0057	  -16.4930	
 -280.0000	2.053E-12	7.529E-13	4.667E+7	2.003E+7	    0.0026	   14.7705	    9.9994	  -16.5313	
 -300.0000	1.796E-12	6.932E-13	5.162E+7	2.361E+7	    0.0051	   14.7822	   10.0022	  -16.5189	
 -320.0000	1.560E-12	6.513E-13	5.762E+7	2.775E+7	    0.0026	   14.7430	   10.0022	  -16.5490	
 -340.0000	1.371E-12	6.234E-13	6.362E+7	3.217E+7	    0.0128	   14.7430	    9.9937	  -16.5592	
 -360.0000	1.228E-12	6.057E-13	6.989E+7	3.614E+7	    0.0128	   14.7071	    9.9981	  -16.5815	
 -380.0000	1.120E-12	5.939E-13	7.503E+7	3.973E+7	    0.0077	   14.7319	    9.9845	  -16.5786	
 -400.0000	1.037E-12	5.862E-13	8.038E+7	4.275E+7	    0.0051	   14.7338	    9.9892	  -16.5715	
 -440.0000	9.296E-13	5.759E-13	8.815E+7	4.746E+7	    0.0077	   14.7574	    9.9810	  -16.5632	
 -480.0000	8.576E-13	5.692E-13	9.432E+7	5.090E+7	    0.0026	   14.7550	    9.9978	  -16.5450	
 -520.0000	8.106E-13	5.641E-13	9.746E+7	5.321E+7	    0.0026	   14.7442	    9.9915	  -16.5609	
 -560.0000	7.682E-13	5.609E-13	9.953E+7	5.471E+7	   -0.0000	   14.7497	   10.0057	  -16.5397	
 -600.0000	7.378E-13	5.570E-13	1.002E+8	5.567E+7	    0.0026	   14.7275	   10.0038	  -16.5590	
 -640.0000	7.105E-13	5.544E-13	9.929E+7	5.620E+7	    0.0026	   14.7377	   10.0006	  -16.5549	
 -680.0000	6.885E-13	5.517E-13	9.739E+7	5.608E+7	    0.0026	   14.7383	   10.0019	  -16.5530	
 -720.0000	6.635E-13	5.497E-13	9.564E+7	5.584E+7	   -0.0000	   14.6966	   10.0000	  -16.5873	
 -760.0000	6.462E-13	5.476E-13	9.285E+7	5.537E+7	    0.0179	   14.6888	   10.0066	  -16.5853	
 -800.0000	6.173E-13	5.450E-13	8.952E+7	5.458E+7	    0.0256	   14.6651	   10.0016	  -16.6096	
 -840.0000	5.966E-13	5.427E-13	8.571E+7	5.382E+7	    0.0256	   14.6789	   10.0133	  -16.5851	
 -880.0000	5.728E-13	5.406E-13	8.241E+7	5.252E+7	    0.0077	   14.6816	    9.9975	  -16.6018	
 -920.0000	5.577E-13	5.376E-13	7.790E+7	5.105E+7	    0.0026	   14.6776	   10.0057	  -16.5951	
 -960.0000	5.282E-13	5.354E-13	7.295E+7	4.928E+7	   -0.0051	   14.6810	   10.0168	  -16.5793	
-1000.0000	5.025E-13	5.320E-13	6.750E+7	4.716E+7	   -0.0000	   14.6642	   10.0145	  -16.5949

File: Diodes/HGCAL/Hamburg_Analysis/Data/HGCAL_2.9/LL_DIODEQUARTER/CV_N4789_21_LL_DIODEQUARTER_GR_Irradiated_Annealed_60C_50min_5_13_2022_12_59_40_PM.txt
GCD Test
Bias: 5000.000000
CV_N4789_21_LL_DIODEQUARTER_GR_Irradiated_Annealed_60C_50min
Date/Time: 5/13/2022 12:59:40 PM
Sensor Name: 
Type: P
Annealing Status: Irradiated and Annealed at 60C for 50 Minutes
Environment: 0C
Tester: Andrew Kent

Time Delay per Ramp Step (s): 0.500

CV Time Delay per Measurement (s) :0.500

AC Voltage (V): 0.500

Current Number of measurements per voltage: 1.000

IV Time Delay per Measurement (s) :0.000


BiasVoltage	LCR_Cp_freq1000.0	LCR_Cp_freq10000.0	LCR_Rp_freq1000.0	LCR_Rp_freq10000.0	Temperature	Air_Temp	Humidity	Dewpoint	
  -10.0000	1.035E-11	1.720E-12	6.896E+6	3.583E+6	    0.0026	   14.8772	   10.1894	  -16.2245	
  -20.0000	9.020E-12	1.872E-12	1.025E+7	4.343E+6	   -0.0154	   14.8887	   10.1863	  -16.2193	
  -30.0000	7.935E-12	1.881E-12	1.294E+7	4.995E+6	   -0.0256	   14.8874	   10.1708	  -16.2385	
  -40.0000	7.121E-12	1.855E-12	1.517E+7	5.562E+6	   -0.0307	   14.8786	   10.1534	  -16.2657	
  -50.0000	6.498E-12	1.805E-12	1.711E+7	6.106E+6	   -0.0307	   14.8890	   10.1569	  -16.2536	
  -60.0000	6.012E-12	1.753E-12	1.878E+7	6.612E+6	   -0.0281	   14.8842	   10.1423	  -16.2745	
  -70.0000	5.607E-12	1.703E-12	2.033E+7	7.081E+6	   -0.0333	   14.8700	   10.1382	  -16.2902	
  -80.0000	5.274E-12	1.648E-12	2.170E+7	7.556E+6	   -0.0256	   14.8648	   10.1373	  -16.2953	
  -90.0000	4.977E-12	1.600E-12	2.307E+7	7.989E+6	   -0.0281	   14.8648	   10.1237	  -16.3114	
 -100.0000	4.720E-12	1.552E-12	2.430E+7	8.419E+6	   -0.0205	   14.8502	   10.1186	  -16.3286	
 -110.0000	4.400E-12	1.483E-12	2.483E+7	8.902E+6	   -0.0205	   14.8414	   10.1227	  -16.3305	
 -120.0000	4.247E-12	1.464E-12	2.657E+7	9.221E+6	   -0.0179	   14.8340	   10.1031	  -16.3593	
 -130.0000	4.066E-12	1.419E-12	2.765E+7	9.627E+6	   -0.0154	   14.8296	   10.1110	  -16.3534	
 -140.0000	3.906E-12	1.377E-12	2.857E+7	1.002E+7	   -0.0102	   14.8136	   10.1148	  -16.3612	
 -150.0000	3.760E-12	1.335E-12	2.951E+7	1.041E+7	   -0.0102	   14.8128	   10.1139	  -16.3630	
 -160.0000	3.617E-12	1.295E-12	3.045E+7	1.078E+7	   -0.0077	   14.8054	   10.1104	  -16.3728	
 -170.0000	3.480E-12	1.253E-12	3.136E+7	1.119E+7	   -0.0077	   14.8057	   10.1142	  -16.3680	
 -180.0000	3.360E-12	1.211E-12	3.224E+7	1.161E+7	   -0.0051	   14.8079	   10.1107	  -16.3705	
 -190.0000	3.228E-12	1.170E-12	3.324E+7	1.204E+7	   -0.0051	   14.7737	   10.1101	  -16.3975	
 -200.0000	3.105E-12	1.125E-12	3.428E+7	1.252E+7	   -0.0000	   14.7610	   10.1107	  -16.4066	
 -220.0000	2.855E-12	1.033E-12	3.658E+7	1.368E+7	    0.0102	   14.7836	   10.1113	  -16.3884	
 -240.0000	2.609E-12	9.404E-13	3.944E+7	1.520E+7	    0.0256	   14.7488	   10.0999	  -16.4286	
 -260.0000	2.343E-12	8.505E-13	4.312E+7	1.733E+7	    0.0281	   14.7632	   10.0889	  -16.4306	
 -280.0000	2.082E-12	7.741E-13	4.755E+7	2.021E+7	    0.0154	   14.7604	   10.0857	  -16.4365	
 -300.0000	1.812E-12	7.136E-13	5.303E+7	2.395E+7	    0.0384	   14.7564	   10.0930	  -16.4310	
 -320.0000	1.577E-12	6.722E-13	5.918E+7	2.825E+7	    0.0256	   14.7267	   10.0797	  -16.4695	
 -340.0000	1.390E-12	6.451E-13	6.555E+7	3.264E+7	    0.0230	   14.7099	   10.0835	  -16.4780	
 -360.0000	1.247E-12	6.280E-13	7.184E+7	3.681E+7	    0.0179	   14.7048	   10.0996	  -16.4628	
 -380.0000	1.145E-12	6.164E-13	7.800E+7	4.037E+7	    0.0102	   14.7062	   10.0942	  -16.4681	
 -400.0000	1.067E-12	6.083E-13	8.278E+7	4.354E+7	    0.0026	   14.7090	   10.1003	  -16.4589	
 -440.0000	9.541E-13	5.985E-13	9.141E+7	4.827E+7	   -0.0128	   14.7100	   10.1101	  -16.4466	
 -480.0000	8.889E-13	5.922E-13	9.781E+7	5.169E+7	   -0.0128	   14.7116	   10.1072	  -16.4486	
 -520.0000	8.397E-13	5.873E-13	1.009E+8	5.408E+7	   -0.0154	   14.6964	   10.1059	  -16.4619	
 -560.0000	7.976E-13	5.839E-13	1.033E+8	5.566E+7	   -0.0230	   14.6791	   10.1161	  -16.4632	
 -600.0000	7.659E-13	5.805E-13	1.034E+8	5.658E+7	   -0.0179	   14.6846	   10.1151	  -16.4601	
 -640.0000	7.417E-13	5.777E-13	1.031E+8	5.701E+7	   -0.0205	   14.6544	   10.1139	  -16.4848	
 -680.0000	7.172E-13	5.755E-13	1.018E+8	5.717E+7	   -0.0051	   14.6481	   10.1151	  -16.4881	
 -720.0000	7.004E-13	5.731E-13	9.940E+7	5.694E+7	   -0.0102	   14.6427	   10.1173	  -16.4898	
 -760.0000	6.747E-13	5.705E-13	9.657E+7	5.643E+7	   -0.0154	   14.6569	   10.1139	  -16.4829	
 -800.0000	6.527E-13	5.682E-13	9.343E+7	5.565E+7	   -0.0154	   14.6475	   10.1063	  -16.4991	
 -840.0000	6.364E-13	5.663E-13	8.950E+7	5.492E+7	   -0.0179	   14.6260	   10.1059	  -16.5160	
 -880.0000	6.102E-13	5.641E-13	8.570E+7	5.357E+7	   -0.0205	   14.6209	   10.1101	  -16.5150	
 -920.0000	5.942E-13	5.624E-13	8.100E+7	5.226E+7	   -0.0179	   14.6199	   10.1053	  -16.5215	
 -960.0000	5.658E-13	5.595E-13	7.567E+7	5.035E+7	   -0.0179	   14.6066	   10.1205	  -16.5142	
-1000.0000	5.464E-13	5.563E-13	7.031E+7	4.819E+7	   -0.0051	   14.6109	   10.1376	  -16.4904

File: Diodes/HGCAL/Hamburg_Analysis/Data/HGCAL_2.9/LL_DIODEQUARTER/CV_N4789_21_LL_DIODEQUARTER_GR_Irradiated_Annealed_60C_60min_5_17_2022_5_14_30_PM.txt
GCD Test
Bias: 5000.000000
CV_N4789_21_LL_DIODEQUARTER_GR_Irradiated_Annealed_60C_60min
Date/Time: 5/17/2022 5:14:30 PM
Sensor Name: 
Type: P
Annealing Status: Irradiated and Annealed at 60C for 60 Minutes
Environment: 0C
Tester: Catherine Tiley

Time Delay per Ramp Step (s): 0.500

CV Time Delay per Measurement (s) :0.500

AC Voltage (V): 0.500

Current Number of measurements per voltage: 1.000

IV Time Delay per Measurement (s) :0.000


BiasVoltage	LCR_Cp_freq1000.0	LCR_Cp_freq10000.0	LCR_Rp_freq1000.0	LCR_Rp_freq10000.0	Temperature	Air_Temp	Humidity	Dewpoint	
  -10.0000	1.035E-11	1.750E-12	6.979E+6	3.597E+6	    0.0026	   15.5226	   10.4402	  -15.4356	
  -20.0000	9.022E-12	1.902E-12	1.040E+7	4.366E+6	    0.0026	   15.5092	   10.4238	  -15.4648	
  -30.0000	7.940E-12	1.911E-12	1.314E+7	5.016E+6	    0.0026	   15.4700	   10.4130	  -15.5075	
  -40.0000	7.145E-12	1.880E-12	1.535E+7	5.589E+6	    0.0026	   15.4708	   10.4042	  -15.5171	
  -50.0000	6.525E-12	1.836E-12	1.729E+7	6.109E+6	   -0.0000	   15.4792	   10.3874	  -15.5300	
  -60.0000	6.039E-12	1.778E-12	1.896E+7	6.630E+6	   -0.0026	   15.4932	   10.3763	  -15.5321	
  -70.0000	5.638E-12	1.725E-12	2.049E+7	7.103E+6	   -0.0000	   15.4932	   10.3719	  -15.5372	
  -80.0000	5.297E-12	1.672E-12	2.194E+7	7.567E+6	    0.0026	   15.4864	   10.3634	  -15.5523	
  -90.0000	5.013E-12	1.623E-12	2.320E+7	7.998E+6	   -0.0026	   15.4850	   10.3583	  -15.5592	
 -100.0000	4.757E-12	1.576E-12	2.449E+7	8.419E+6	   -0.0026	   15.4967	   10.3381	  -15.5738	
 -110.0000	4.537E-12	1.529E-12	2.560E+7	8.833E+6	   -0.0000	   15.4662	   10.3431	  -15.5914	
 -120.0000	4.297E-12	1.485E-12	2.670E+7	9.228E+6	   -0.0026	   15.4360	   10.3314	  -15.6282	
 -130.0000	4.107E-12	1.442E-12	2.777E+7	9.619E+6	   -0.0000	   15.4347	   10.3194	  -15.6432	
 -140.0000	3.944E-12	1.401E-12	2.878E+7	1.000E+7	   -0.0000	   15.4371	   10.3125	  -15.6495	
 -150.0000	3.796E-12	1.357E-12	2.975E+7	1.040E+7	   -0.0000	   15.4335	   10.3058	  -15.6600	
 -160.0000	3.655E-12	1.318E-12	3.064E+7	1.077E+7	   -0.0026	   15.4281	   10.3027	  -15.6678	
 -170.0000	3.519E-12	1.273E-12	3.157E+7	1.120E+7	   -0.0000	   15.4098	   10.3039	  -15.6805	
 -180.0000	3.397E-12	1.232E-12	3.244E+7	1.161E+7	   -0.0026	   15.4087	   10.3001	  -15.6857	
 -190.0000	3.271E-12	1.189E-12	3.343E+7	1.204E+7	   -0.0026	   15.4118	   10.2951	  -15.6892	
 -200.0000	3.142E-12	1.146E-12	3.448E+7	1.252E+7	   -0.0000	   15.4157	   10.2970	  -15.6840	
 -220.0000	2.893E-12	1.054E-12	3.690E+7	1.367E+7	   -0.0051	   15.4086	   10.2963	  -15.6902	
 -240.0000	2.648E-12	9.597E-13	3.974E+7	1.522E+7	   -0.0051	   15.3781	   10.2894	  -15.7219	
 -260.0000	2.379E-12	8.706E-13	4.357E+7	1.731E+7	   -0.0102	   15.3872	   10.2970	  -15.7060	
 -280.0000	2.117E-12	7.927E-13	4.807E+7	2.020E+7	   -0.0102	   15.3960	   10.2843	  -15.7140	
 -300.0000	1.854E-12	7.326E-13	5.360E+7	2.391E+7	   -0.0077	   15.4018	   10.2954	  -15.6966	
 -320.0000	1.614E-12	6.892E-13	5.976E+7	2.827E+7	   -0.0102	   15.3810	   10.2948	  -15.7134	
 -340.0000	1.418E-12	6.619E-13	6.628E+7	3.272E+7	   -0.0102	   15.3751	   10.3011	  -15.7105	
 -360.0000	1.273E-12	6.437E-13	7.265E+7	3.689E+7	   -0.0154	   15.3569	   10.2910	  -15.7363	
 -380.0000	1.166E-12	6.326E-13	7.895E+7	4.064E+7	   -0.0051	   15.3473	   10.2944	  -15.7397	
 -400.0000	1.093E-12	6.241E-13	8.400E+7	4.380E+7	   -0.0077	   15.3331	   10.2976	  -15.7469	
 -440.0000	9.837E-13	6.143E-13	9.256E+7	4.856E+7	   -0.0077	   15.3464	   10.3068	  -15.7260	
 -480.0000	9.089E-13	6.081E-13	9.858E+7	5.199E+7	   -0.0102	   15.3418	   10.3125	  -15.7229	
 -520.0000	8.669E-13	6.033E-13	1.019E+8	5.430E+7	   -0.0077	   15.3231	   10.3311	  -15.7156	
 -560.0000	8.295E-13	5.995E-13	1.043E+8	5.600E+7	   -0.0077	   15.3165	   10.3242	  -15.7288	
 -600.0000	7.972E-13	5.965E-13	1.047E+8	5.684E+7	   -0.0077	   15.3031	   10.3343	  -15.7274	
 -640.0000	7.748E-13	5.943E-13	1.039E+8	5.726E+7	   -0.0051	   15.3139	   10.3406	  -15.7117	
 -680.0000	7.476E-13	5.918E-13	1.024E+8	5.750E+7	   -0.0026	   15.3035	   10.3431	  -15.7168	
 -720.0000	7.319E-13	5.902E-13	1.005E+8	5.726E+7	   -0.0026	   15.3090	   10.3406	  -15.7155	
 -760.0000	7.181E-13	5.875E-13	9.681E+7	5.672E+7	   -0.0026	   15.2881	   10.3536	  -15.7165	
 -800.0000	6.977E-13	5.858E-13	9.339E+7	5.582E+7	    0.0026	   15.2836	   10.3653	  -15.7064	
 -840.0000	6.759E-13	5.835E-13	8.980E+7	5.502E+7	    0.0026	   15.2698	   10.3555	  -15.7285	
 -880.0000	6.545E-13	5.822E-13	8.565E+7	5.382E+7	   -0.0000	   15.2617	   10.3621	  -15.7270	
 -920.0000	6.399E-13	5.797E-13	8.095E+7	5.237E+7	    0.0051	   15.2407	   10.3409	  -15.7677	
 -960.0000	6.087E-13	5.778E-13	7.574E+7	5.039E+7	    0.0026	   15.2400	   10.3472	  -15.7610	
-1000.0000	5.930E-13	5.753E-13	7.050E+7	4.837E+7	    0.0026	   15.2531	   10.3270	  -15.7744

File: Diodes/HGCAL/Hamburg_Analysis/Data/HGCAL_2.9/LL_DIODEQUARTER/CV_N4789_21_LL_DIODEQUARTER_GR_Irradiated_Annealed_60C_70min_5_23_2022_10_39_06_AM.txt
GCD Test
Bias: 5000.000000
CV_N4789_21_LL_DIODEQUARTER_GR_Irradiated_Annealed_60C_70min
Date/Time: 5/23/2022 10:39:06 AM
Sensor Name: 
Type: P
Annealing Status: Irradiated and Annealed at 60C for 70 Minutes
Environment: 0C
Tester: Catherine Tiley

Time Delay per Ramp Step (s): 0.500

CV Time Delay per Measurement (s) :0.500

AC Voltage (V): 0.500

Current Number of measurements per voltage: 1.000

IV Time Delay per Measurement (s) :0.000


BiasVoltage	LCR_Cp_freq1000.0	LCR_Cp_freq10000.0	LCR_Rp_freq1000.0	LCR_Rp_freq10000.0	Temperature	Air_Temp	Humidity	Dewpoint	
  -10.0000	1.021E-11	1.739E-12	7.138E+6	3.655E+6	   -0.0051	   14.8208	    9.8472	  -16.6752	
  -20.0000	8.923E-12	1.888E-12	1.065E+7	4.443E+6	   -0.0051	   14.8092	    9.8362	  -16.6974	
  -30.0000	7.859E-12	1.898E-12	1.344E+7	5.095E+6	   -0.0026	   14.7898	    9.8485	  -16.6974	
  -40.0000	7.082E-12	1.867E-12	1.568E+7	5.670E+6	   -0.0077	   14.7781	    9.8390	  -16.7179	
  -50.0000	6.480E-12	1.820E-12	1.763E+7	6.205E+6	   -0.0077	   14.8003	    9.8498	  -16.6879	
  -60.0000	6.007E-12	1.767E-12	1.934E+7	6.709E+6	   -0.0102	   14.7998	    9.8438	  -16.6955	
  -70.0000	5.601E-12	1.714E-12	2.095E+7	7.185E+6	   -0.0051	   14.7998	    9.8501	  -16.6879	
  -80.0000	5.280E-12	1.665E-12	2.235E+7	7.635E+6	    0.0051	   14.7909	    9.8393	  -16.7076	
  -90.0000	5.001E-12	1.613E-12	2.361E+7	8.080E+6	   -0.0077	   14.7843	    9.8333	  -16.7200	
 -100.0000	4.746E-12	1.568E-12	2.486E+7	8.490E+6	   -0.0051	   14.7533	    9.8409	  -16.7346	
 -110.0000	4.534E-12	1.520E-12	2.606E+7	8.915E+6	   -0.0026	   14.7551	    9.8384	  -16.7363	
 -120.0000	4.279E-12	1.475E-12	2.726E+7	9.312E+6	   -0.0128	   14.7711	    9.8365	  -16.7263	
 -130.0000	4.105E-12	1.434E-12	2.817E+7	9.692E+6	   -0.0077	   14.7671	    9.8447	  -16.7194	
 -140.0000	3.947E-12	1.394E-12	2.921E+7	1.007E+7	   -0.0026	   14.7473	    9.8457	  -16.7334	
 -150.0000	3.795E-12	1.350E-12	3.014E+7	1.048E+7	   -0.0026	   14.7224	    9.8447	  -16.7537	
 -160.0000	3.664E-12	1.308E-12	3.110E+7	1.087E+7	   -0.0102	   14.7487	    9.8299	  -16.7515	
 -170.0000	3.523E-12	1.267E-12	3.209E+7	1.126E+7	   -0.0102	   14.7547	    9.8292	  -16.7477	
 -180.0000	3.397E-12	1.227E-12	3.301E+7	1.167E+7	   -0.0102	   14.7551	    9.8393	  -16.7352	
 -190.0000	3.268E-12	1.184E-12	3.393E+7	1.212E+7	   -0.0102	   14.7406	    9.8378	  -16.7481	
 -200.0000	3.143E-12	1.141E-12	3.510E+7	1.260E+7	   -0.0102	   14.7607	    9.8403	  -16.7297	
 -220.0000	2.895E-12	1.049E-12	3.757E+7	1.377E+7	   -0.0077	   14.7497	    9.8412	  -16.7370	
 -240.0000	2.642E-12	9.571E-13	4.053E+7	1.529E+7	   -0.0102	   14.7390	    9.8466	  -16.7387	
 -260.0000	2.386E-12	8.677E-13	4.444E+7	1.744E+7	   -0.0026	   14.7354	    9.8409	  -16.7484	
 -280.0000	2.121E-12	7.907E-13	4.906E+7	2.030E+7	   -0.0026	   14.7501	    9.8491	  -16.7271	
 -300.0000	1.854E-12	7.298E-13	5.464E+7	2.407E+7	   -0.0026	   14.7120	    9.8450	  -16.7613	
 -320.0000	1.623E-12	6.875E-13	6.095E+7	2.849E+7	   -0.0026	   14.6960	    9.8400	  -16.7797	
 -340.0000	1.423E-12	6.586E-13	6.776E+7	3.316E+7	   -0.0000	   14.6800	    9.8384	  -16.7939	
 -360.0000	1.275E-12	6.407E-13	7.462E+7	3.747E+7	    0.0026	   14.7124	    9.8216	  -16.7893	
 -380.0000	1.169E-12	6.290E-13	8.046E+7	4.121E+7	    0.0077	   14.6806	    9.8289	  -16.8049	
 -400.0000	1.096E-12	6.215E-13	8.609E+7	4.442E+7	    0.0102	   14.6378	    9.8330	  -16.8327	
 -440.0000	9.769E-13	6.108E-13	9.512E+7	4.937E+7	    0.0128	   14.6469	    9.8261	  -16.8342	
 -480.0000	9.115E-13	6.048E-13	1.011E+8	5.285E+7	    0.0077	   14.6663	    9.8276	  -16.8174	
 -520.0000	8.664E-13	6.002E-13	1.052E+8	5.532E+7	    0.0051	   14.6561	    9.8292	  -16.8233	
 -560.0000	8.346E-13	5.969E-13	1.072E+8	5.687E+7	    0.0051	   14.6378	    9.8321	  -16.8339	
 -600.0000	8.039E-13	5.939E-13	1.075E+8	5.787E+7	    0.0077	   14.6714	    9.8355	  -16.8039	
 -640.0000	7.774E-13	5.917E-13	1.063E+8	5.826E+7	    0.0077	   14.6499	    9.8289	  -16.8284	
 -680.0000	7.515E-13	5.894E-13	1.049E+8	5.833E+7	    0.0051	   14.6560	    9.8384	  -16.8123	
 -720.0000	7.438E-13	5.879E-13	1.025E+8	5.810E+7	    0.0102	   14.6592	    9.8324	  -16.8171	
 -760.0000	7.184E-13	5.853E-13	9.932E+7	5.781E+7	    0.0102	   14.6513	    9.8368	  -16.8178	
 -800.0000	7.062E-13	5.842E-13	9.594E+7	5.686E+7	    0.0077	   14.6351	    9.8441	  -16.8214	
 -840.0000	6.882E-13	5.823E-13	9.230E+7	5.583E+7	    0.0077	   14.6357	    9.8498	  -16.8141	
 -880.0000	6.641E-13	5.800E-13	8.772E+7	5.469E+7	    0.0026	   14.6479	    9.8428	  -16.8136	
 -920.0000	6.548E-13	5.781E-13	8.311E+7	5.313E+7	    0.0051	   14.6292	    9.8336	  -16.8386	
 -960.0000	6.281E-13	5.764E-13	7.805E+7	5.128E+7	    0.0051	   14.5998	    9.8352	  -16.8592	
-1000.0000	6.107E-13	5.734E-13	7.235E+7	4.918E+7	    0.0102	   14.5983	    9.8466	  -16.8467

File: Diodes/HGCAL/Hamburg_Analysis/Data/HGCAL_2.9/LL_DIODEQUARTER/IV_N4789_21_LL_DIODEQIARTER_GR_Irradiated_Annealed_60C_20min_5_7_2022_2_44_56_PM.txt
GCD Test
Bias: 5000.000000
IV_N4789_21_LL_DIODEQIARTER_GR_Irradiated_Annealed_60C_20min
Date/Time: 5/7/2022 2:44:56 PM
Sensor Name: 
Type: P
Annealing Status: Irradiated and Annealed at 60C for 20 Minutes
Environment: 0C
Tester: Andrew Kent

Time Delay per Ramp Step (s): 0.500

CV Time Delay per Measurement (s) :0.500

AC Voltage (V): 0.500

Current Number of measurements per voltage: 1.000

IV Time Delay per Measurement (s) :0.000


BiasVoltage	Total Current_Avg	Total Current_0	Bias Current_Avg	Bias Current_0	Temperature	Air_Temp	Humidity	Dewpoint	
  -10.0000	-2.7980E-6	-2.7980E-6	-1.680512E-6	-1.680512E-6	   -0.0000	   14.0798	   12.4001	  -14.4806	
  -20.0000	-3.9310E-6	-3.9310E-6	-2.328725E-6	-2.328725E-6	   -0.0026	   14.0798	   12.4001	  -14.4806	
  -30.0000	-4.8680E-6	-4.8680E-6	-2.806744E-6	-2.806744E-6	   -0.0026	   14.0987	   12.2030	  -14.6599	
  -40.0000	-5.7180E-6	-5.7180E-6	-3.205916E-6	-3.205916E-6	   -0.0077	   14.0987	   12.0319	  -14.6599	
  -50.0000	-6.5040E-6	-6.5040E-6	-3.559529E-6	-3.559529E-6	   -0.0077	   14.0987	   12.0319	  -14.8309	
  -60.0000	-7.2060E-6	-7.2060E-6	-3.875929E-6	-3.875929E-6	   -0.0077	   14.0896	   11.9371	  -14.9338	
  -70.0000	-7.8710E-6	-7.8710E-6	-4.172810E-6	-4.172810E-6	   -0.0128	   14.0896	   11.8106	  -14.9338	
  -80.0000	-8.4880E-6	-8.4880E-6	-4.452001E-6	-4.452001E-6	   -0.0128	   14.0920	   11.8106	  -15.0606	
  -90.0000	-9.0620E-6	-9.0620E-6	-4.734516E-6	-4.734516E-6	   -0.0154	   14.1028	   11.7264	  -15.1384	
 -100.0000	-9.6040E-6	-9.6040E-6	-4.981194E-6	-4.981194E-6	   -0.0154	   14.1028	   11.6126	  -15.1384	
 -110.0000	-1.0070E-5	-1.0070E-5	-5.236609E-6	-5.236609E-6	   -0.0154	   14.1094	   11.6126	  -15.2510	
 -120.0000	-1.0580E-5	-1.0580E-5	-5.474125E-6	-5.474125E-6	   -0.0051	   14.1047	   11.5398	  -15.3304	
 -130.0000	-1.1070E-5	-1.1070E-5	-5.700191E-6	-5.700191E-6	   -0.0051	   14.1047	   11.4481	  -15.3304	
 -140.0000	-1.1540E-5	-1.1540E-5	-5.942059E-6	-5.942059E-6	   -0.0051	   14.0871	   11.4481	  -15.4402	
 -150.0000	-1.1980E-5	-1.1980E-5	-6.141791E-6	-6.141791E-6	   -0.0000	   14.1044	   11.3909	  -15.4869	
 -160.0000	-1.2410E-5	-1.2410E-5	-6.366235E-6	-6.366235E-6	   -0.0102	   14.1044	   11.3909	  -15.4869	
 -170.0000	-1.2860E-5	-1.2860E-5	-6.577110E-6	-6.577110E-6	   -0.0102	   14.0905	   11.3261	  -15.5664	
 -180.0000	-1.3290E-5	-1.3290E-5	-6.780547E-6	-6.780547E-6	   -0.0102	   14.0905	   11.2935	  -15.6010	
 -190.0000	-1.3690E-5	-1.3690E-5	-6.984238E-6	-6.984238E-6	   -0.0102	   14.0905	   11.2935	  -15.6010	
 -200.0000	-1.4090E-5	-1.4090E-5	-7.182842E-6	-7.182842E-6	   -0.0154	   14.0755	   11.2375	  -15.6724	
 -220.0000	-1.4930E-5	-1.4930E-5	-7.547213E-6	-7.547213E-6	   -0.0154	   14.0921	   11.1935	  -15.7065	
 -240.0000	-1.5660E-5	-1.5660E-5	-7.924722E-6	-7.924722E-6	   -0.0154	   14.0921	   11.1935	  -15.7065	
 -260.0000	-1.6440E-5	-1.6440E-5	-8.259432E-6	-8.259432E-6	   -0.0154	   14.0821	   11.1357	  -15.7765	
 -280.0000	-1.7120E-5	-1.7120E-5	-8.562870E-6	-8.562870E-6	   -0.0051	   14.0894	   11.0987	  -15.8108	
 -300.0000	-1.7790E-5	-1.7790E-5	-8.873728E-6	-8.873728E-6	   -0.0051	   14.0894	   11.0987	  -15.8108	
 -320.0000	-1.8450E-5	-1.8450E-5	-9.159357E-6	-9.159357E-6	   -0.0154	   14.0721	   11.0509	  -15.8759	
 -340.0000	-1.9100E-5	-1.9100E-5	-9.421144E-6	-9.421144E-6	   -0.0102	   14.0825	   11.0247	  -15.8964	
 -360.0000	-1.9670E-5	-1.9670E-5	-9.637401E-6	-9.637401E-6	   -0.0102	   14.0825	   11.0247	  -15.8964	
 -380.0000	-2.0180E-5	-2.0180E-5	-9.873469E-6	-9.873469E-6	   -0.0128	   14.0756	   10.9997	  -15.9289	
 -400.0000	-2.0700E-5	-2.0700E-5	-1.005848E-5	-1.005848E-5	   -0.0154	   14.0594	   10.9877	  -15.9546	
 -440.0000	-2.1700E-5	-2.1700E-5	-1.045044E-5	-1.045044E-5	   -0.0154	   14.0594	   10.9877	  -15.9546	
 -480.0000	-2.2630E-5	-2.2630E-5	-1.077202E-5	-1.077202E-5	   -0.0128	   14.0582	   10.9516	  -15.9949	
 -520.0000	-2.3570E-5	-2.3570E-5	-1.111391E-5	-1.111391E-5	   -0.0128	   14.0763	   10.9342	  -15.9999	
 -560.0000	-2.4550E-5	-2.4550E-5	-1.143569E-5	-1.143569E-5	   -0.0128	   14.0763	   10.9342	  -15.9999	
 -600.0000	-2.5510E-5	-2.5510E-5	-1.176520E-5	-1.176520E-5	   -0.0102	   14.0591	   10.9124	  -16.0371	
 -640.0000	-2.6480E-5	-2.6480E-5	-1.213021E-5	-1.213021E-5	   -0.0128	   14.0677	   10.8884	  -16.0569	
 -680.0000	-2.7490E-5	-2.7490E-5	-1.245877E-5	-1.245877E-5	   -0.0128	   14.0677	   10.8884	  -16.0569	
 -720.0000	-2.8570E-5	-2.8570E-5	-1.283949E-5	-1.283949E-5	   -0.0026	   14.0590	   10.8552	  -16.1001	
 -760.0000	-2.9680E-5	-2.9680E-5	-1.323203E-5	-1.323203E-5	   -0.0000	   14.0459	   10.8378	  -16.1295	
 -800.0000	-3.0860E-5	-3.0860E-5	-1.361893E-5	-1.361893E-5	   -0.0000	   14.0459	   10.8378	  -16.1295	
 -840.0000	-3.2040E-5	-3.2040E-5	-1.404519E-5	-1.404519E-5	    0.0026	   14.0244	   10.8039	  -16.1835	
 -880.0000	-3.3360E-5	-3.3360E-5	-1.452049E-5	-1.452049E-5	   -0.0051	   14.0352	   10.7910	  -16.1895	
 -920.0000	-3.4660E-5	-3.4660E-5	-1.499999E-5	-1.499999E-5	   -0.0051	   14.0352	   10.7910	  -16.1895	
 -960.0000	-3.6180E-5	-3.6180E-5	-1.554513E-5	-1.554513E-5	   -0.0128	   14.0325	   10.7701	  -16.2147	
-1000.0000	-3.7690E-5	-3.7690E-5	-1.611662E-5	-1.611662E-5	   -0.0128	   14.0530	   10.7672	  -16.2020
