Repository: ctiley/CERN_CMS_Silicon_Sensor

# CERN_CMS_Silicon_Sensor

# Code To-Do 
- Double check Halfmoon Diode Data

# Lab To-Do
- Measure more HGCAL Diodes
- Measure rest of Unirradiated Halfmoon Diodes
- Rebond D0 Diode
- Cleanup Wires at Alibava Station
-

File: Diodes/HGCAL/Hamburg_Analysis/Data/HGCAL_2.9/LL_DIODE/CV_N4789_21_LL_DIODE_GR_Irradiated_Annealed_60C_60min_5_17_2022_4_55_59_PM.txt
GCD Test
Bias: 5000.000000
CV_N4789_21_LL_DIODE_GR_Irradiated_Annealed_60C_60min
Date/Time: 5/17/2022 4:55:59 PM
Sensor Name: 
Type: P
Annealing Status: Irradiated and Annealed at 60C for 60 Minutes
Environment: 0C
Tester: Catherine Tiley

Time Delay per Ramp Step (s): 0.500

CV Time Delay per Measurement (s) :0.500

AC Voltage (V): 0.500

Current Number of measurements per voltage: 1.000

IV Time Delay per Measurement (s) :0.000


BiasVoltage	LCR_Cp_freq1000.0	LCR_Cp_freq10000.0	LCR_Rp_freq1000.0	LCR_Rp_freq10000.0	Temperature	Air_Temp	Humidity	Dewpoint	
  -10.0000	1.558E-10	3.748E-11	4.989E+5	2.633E+5	   -0.2559	   16.3902	   10.2236	  -15.0201	
  -20.0000	1.367E-10	3.968E-11	7.444E+5	3.212E+5	   -0.2610	   16.3658	   10.2192	  -15.0441	
  -30.0000	1.214E-10	3.988E-11	9.361E+5	3.694E+5	   -0.2738	   16.3588	   10.2356	  -15.0300	
  -40.0000	1.104E-10	3.944E-11	1.091E+6	4.127E+5	   -0.2712	   16.3747	   10.2426	  -15.0096	
  -50.0000	1.019E-10	3.882E-11	1.222E+6	4.518E+5	   -0.2712	   16.3747	   10.2359	  -15.0174	
  -60.0000	9.529E-11	3.812E-11	1.336E+6	4.886E+5	   -0.2661	   16.3350	   10.2255	  -15.0603	
  -70.0000	8.979E-11	3.743E-11	1.437E+6	5.227E+5	   -0.2431	   16.3128	   10.2324	  -15.0691	
  -80.0000	8.512E-11	3.670E-11	1.533E+6	5.562E+5	   -0.2303	   16.3207	   10.2309	  -15.0650	
  -90.0000	8.131E-11	3.606E-11	1.611E+6	5.866E+5	   -0.2072	   16.2808	   10.2116	  -15.1184	
 -100.0000	7.779E-11	3.539E-11	1.690E+6	6.173E+5	   -0.1817	   16.2606	   10.2195	  -15.1246	
 -110.0000	7.473E-11	3.473E-11	1.761E+6	6.475E+5	   -0.1638	   16.2648	   10.2034	  -15.1404	
 -120.0000	7.230E-11	3.420E-11	1.832E+6	6.741E+5	   -0.1433	   16.2648	   10.1885	  -15.1580	
 -130.0000	6.967E-11	3.356E-11	1.889E+6	7.019E+5	   -0.1203	   16.2584	   10.1967	  -15.1532	
 -140.0000	6.729E-11	3.296E-11	1.952E+6	7.301E+5	   -0.0742	   16.2498	   10.1967	  -15.1599	
 -150.0000	6.528E-11	3.241E-11	2.001E+6	7.563E+5	   -0.0486	   16.2163	   10.1945	  -15.1882	
 -160.0000	6.329E-11	3.179E-11	2.052E+6	7.854E+5	   -0.0307	   16.1688	   10.1863	  -15.2344	
 -170.0000	6.142E-11	3.123E-11	2.106E+6	8.130E+5	    0.0077	   16.2006	   10.1904	  -15.2052	
 -180.0000	5.954E-11	3.063E-11	2.158E+6	8.435E+5	    0.0486	   16.1953	   10.1818	  -15.2193	
 -190.0000	5.766E-11	3.001E-11	2.217E+6	8.761E+5	    0.0665	   16.1644	   10.1799	  -15.2453	
 -200.0000	5.578E-11	2.936E-11	2.278E+6	9.132E+5	    0.0793	   16.1564	   10.1815	  -15.2496	
 -220.0000	5.207E-11	2.799E-11	2.421E+6	1.004E+6	    0.1023	   16.1529	   10.1790	  -15.2553	
 -240.0000	4.851E-11	2.664E-11	2.617E+6	1.124E+6	    0.1126	   16.1592	   10.1885	  -15.2392	
 -260.0000	4.448E-11	2.533E-11	2.835E+6	1.299E+6	    0.1203	   16.1787	   10.1894	  -15.2231	
 -280.0000	4.048E-11	2.420E-11	3.114E+6	1.545E+6	    0.1254	   16.1559	   10.1977	  -15.2309	
 -300.0000	3.684E-11	2.335E-11	3.457E+6	1.868E+6	    0.1407	   16.1470	   10.1989	  -15.2362	
 -320.0000	3.285E-11	2.277E-11	3.841E+6	2.246E+6	    0.1433	   16.1284	   10.1894	  -15.2618	
 -340.0000	3.079E-11	2.240E-11	4.217E+6	2.643E+6	    0.1433	   16.1407	   10.1920	  -15.2493	
 -360.0000	2.884E-11	2.216E-11	4.608E+6	3.021E+6	    0.1458	   16.1280	   10.1850	  -15.2673	
 -380.0000	2.664E-11	2.200E-11	4.901E+6	3.349E+6	    0.1433	   16.1274	   10.1834	  -15.2696	
 -400.0000	2.556E-11	2.189E-11	5.091E+6	3.647E+6	    0.1382	   16.1170	   10.1771	  -15.2851	
 -440.0000	2.436E-11	2.175E-11	5.649E+6	4.103E+6	    0.1382	   16.1207	   10.1803	  -15.2786	
 -480.0000	2.270E-11	2.165E-11	5.739E+6	4.423E+6	    0.1228	   16.0953	   10.1822	  -15.2958	
 -520.0000	2.292E-11	2.158E-11	5.942E+6	4.658E+6	    0.1151	   16.0679	   10.1806	  -15.3187	
 -560.0000	2.158E-11	2.153E-11	5.904E+6	4.783E+6	    0.1049	   16.0899	   10.1939	  -15.2861	
 -600.0000	2.081E-11	2.149E-11	6.065E+6	4.846E+6	    0.0998	   16.0803	   10.1743	  -15.3167	
 -640.0000	2.097E-11	2.144E-11	6.114E+6	4.864E+6	    0.0716	   16.0391	   10.1739	  -15.3488	
 -680.0000	2.041E-11	2.141E-11	5.704E+6	4.838E+6	    0.0614	   16.0345	   10.1869	  -15.3370	
 -720.0000	1.976E-11	2.137E-11	5.834E+6	4.780E+6	    0.0486	   16.0619	   10.1787	  -15.3256	
 -760.0000	2.089E-11	2.134E-11	5.528E+6	4.683E+6	    0.0205	   16.0315	   10.1774	  -15.3505	
 -800.0000	1.966E-11	2.130E-11	5.200E+6	4.556E+6	    0.0102	   15.9905	   10.1762	  -15.3835	
 -840.0000	1.999E-11	2.126E-11	4.984E+6	4.409E+6	   -0.0051	   15.9930	   10.1781	  -15.3794	
 -880.0000	1.925E-11	2.124E-11	4.680E+6	4.213E+6	   -0.0281	   15.9938	   10.1818	  -15.3743	
 -920.0000	1.953E-11	2.120E-11	4.593E+6	4.025E+6	   -0.0435	   15.9819	   10.1755	  -15.3909	
 -960.0000	1.859E-11	2.115E-11	4.086E+6	3.797E+6	   -0.0486	   15.9818	   10.1803	  -15.3854	
-1000.0000	1.724E-11	2.110E-11	3.741E+6	3.527E+6	   -0.0461	   15.9700	   10.1958	  -15.3761

File: Diodes/HGCAL/Hamburg_Analysis/Data/HGCAL_2.9/LL_DIODE/CV_N4789_21_LL_DIODE_GR_Irradiated_Annealed_60C_70min_5_23_2022_10_21_08_AM.txt
GCD Test
Bias: 5000.000000
CV_N4789_21_LL_DIODE_GR_Irradiated_Annealed_60C_70min
Date/Time: 5/23/2022 10:21:08 AM
Sensor Name: 
Type: P
Annealing Status: Irradiated and Annealed at 60C for 70 Minutes
Environment: 0C
Tester: Catherine Tiley

Time Delay per Ramp Step (s): 0.500

CV Time Delay per Measurement (s) :0.500

AC Voltage (V): 0.500

Current Number of measurements per voltage: 1.000

IV Time Delay per Measurement (s) :0.000


BiasVoltage	LCR_Cp_freq1000.0	LCR_Cp_freq10000.0	LCR_Rp_freq1000.0	LCR_Rp_freq10000.0	Temperature	Air_Temp	Humidity	Dewpoint	
  -10.0000	1.573E-10	3.798E-11	5.049E+5	2.622E+5	   -0.0102	   15.1137	   13.0639	  -13.0279	
  -20.0000	1.378E-10	4.014E-11	7.546E+5	3.206E+5	   -0.0102	   15.1133	   12.7897	  -13.2887	
  -30.0000	1.222E-10	4.024E-11	9.505E+5	3.696E+5	   -0.0102	   15.1133	   12.4763	  -13.5927	
  -40.0000	1.112E-10	3.986E-11	1.105E+6	4.115E+5	   -0.0102	   15.1117	   12.2479	  -13.8197	
  -50.0000	1.026E-10	3.916E-11	1.239E+6	4.512E+5	   -0.0051	   15.1012	   11.8188	  -14.2625	
  -60.0000	9.588E-11	3.844E-11	1.353E+6	4.876E+5	   -0.0102	   15.1012	   11.7015	  -14.3838	
  -70.0000	9.046E-11	3.769E-11	1.453E+6	5.223E+5	   -0.0128	   15.1068	   11.5025	  -14.5875	
  -80.0000	8.574E-11	3.696E-11	1.549E+6	5.552E+5	   -0.0077	   15.1082	   11.2802	  -14.8228	
  -90.0000	8.171E-11	3.625E-11	1.637E+6	5.871E+5	   -0.0077	   15.1014	   11.1616	  -14.9559	
 -100.0000	7.825E-11	3.556E-11	1.714E+6	6.182E+5	   -0.0077	   15.1014	   11.0538	  -15.0732	
 -110.0000	7.515E-11	3.493E-11	1.789E+6	6.473E+5	   -0.0051	   15.0853	   10.9753	  -15.1716	
 -120.0000	7.268E-11	3.426E-11	1.865E+6	6.783E+5	   -0.0077	   15.0897	   10.8257	  -15.3336	
 -130.0000	7.000E-11	3.359E-11	1.924E+6	7.069E+5	   -0.0077	   15.0743	   10.7669	  -15.4112	
 -140.0000	6.763E-11	3.301E-11	1.992E+6	7.348E+5	   -0.0077	   15.0662	   10.6891	  -15.5047	
 -150.0000	6.552E-11	3.241E-11	2.050E+6	7.632E+5	   -0.0026	   15.0503	   10.5977	  -15.6202	
 -160.0000	6.355E-11	3.181E-11	2.105E+6	7.925E+5	   -0.0051	   15.0524	   10.5354	  -15.6894	
 -170.0000	6.163E-11	3.119E-11	2.162E+6	8.233E+5	   -0.0000	   15.0636	   10.4953	  -15.7266	
 -180.0000	5.971E-11	3.060E-11	2.222E+6	8.537E+5	   -0.0051	   15.0780	   10.4541	  -15.7626	
 -190.0000	5.787E-11	2.998E-11	2.279E+6	8.878E+5	   -0.0026	   15.0788	   10.3912	  -15.8344	
 -200.0000	5.620E-11	2.934E-11	2.345E+6	9.261E+5	    0.0026	   15.0715	   10.3529	  -15.8843	
 -220.0000	5.252E-11	2.800E-11	2.506E+6	1.017E+6	    0.0026	   15.0689	   10.3257	  -15.9178	
 -240.0000	4.872E-11	2.666E-11	2.696E+6	1.140E+6	    0.0051	   15.0498	   10.2932	  -15.9704	
 -260.0000	4.486E-11	2.534E-11	2.932E+6	1.320E+6	    0.0102	   15.0501	   10.2467	  -16.0244	
 -280.0000	4.057E-11	2.425E-11	3.223E+6	1.566E+6	    0.0230	   15.0235	   10.2441	  -16.0478	
 -300.0000	3.683E-11	2.339E-11	3.570E+6	1.901E+6	    0.0128	   15.0235	   10.2128	  -16.0844	
 -320.0000	3.370E-11	2.281E-11	3.976E+6	2.298E+6	    0.0102	   15.0368	   10.2008	  -16.0882	
 -340.0000	3.045E-11	2.242E-11	4.371E+6	2.719E+6	    0.0077	   15.0295	   10.1588	  -16.1433	
 -360.0000	2.844E-11	2.218E-11	4.710E+6	3.121E+6	    0.0026	   15.0111	   10.1505	  -16.1671	
 -380.0000	2.678E-11	2.202E-11	5.061E+6	3.475E+6	    0.0077	   15.0023	   10.1290	  -16.1993	
 -400.0000	2.641E-11	2.191E-11	5.425E+6	3.787E+6	    0.0051	   15.0018	   10.1214	  -16.2086	
 -440.0000	2.495E-11	2.177E-11	5.843E+6	4.277E+6	    0.0026	   15.0048	   10.0901	  -16.2433	
 -480.0000	2.401E-11	2.168E-11	6.188E+6	4.628E+6	    0.0077	   15.0035	   10.0693	  -16.2691	
 -520.0000	2.248E-11	2.162E-11	6.135E+6	4.852E+6	    0.0026	   14.9923	   10.0579	  -16.2912	
 -560.0000	2.282E-11	2.156E-11	6.303E+6	4.987E+6	    0.0128	   14.9612	   10.0342	  -16.3433	
 -600.0000	2.123E-11	2.152E-11	6.325E+6	5.066E+6	    0.0026	   14.9594	   10.0361	  -16.3424	
 -640.0000	2.151E-11	2.149E-11	6.372E+6	5.083E+6	    0.0051	   14.9850	   10.0190	  -16.3431	
 -680.0000	2.183E-11	2.146E-11	6.226E+6	5.050E+6	   -0.0026	   14.9644	   10.0006	  -16.3808	
 -720.0000	2.157E-11	2.142E-11	5.922E+6	4.996E+6	    0.0026	   14.9315	    9.9968	  -16.4105	
 -760.0000	2.131E-11	2.139E-11	5.783E+6	4.878E+6	   -0.0102	   14.9354	    9.9924	  -16.4129	
 -800.0000	2.000E-11	2.137E-11	5.379E+6	4.771E+6	   -0.0128	   14.9414	    9.9918	  -16.4108	
 -840.0000	2.039E-11	2.133E-11	5.187E+6	4.614E+6	   -0.0128	   14.9443	    9.9886	  -16.4106	
 -880.0000	2.037E-11	2.130E-11	5.095E+6	4.429E+6	   -0.0154	   14.9252	    9.9794	  -16.4362	
 -920.0000	1.872E-11	2.126E-11	4.647E+6	4.229E+6	   -0.0154	   14.9125	    9.9798	  -16.4455	
 -960.0000	1.883E-11	2.123E-11	4.314E+6	4.017E+6	   -0.0154	   14.9081	    9.9627	  -16.4693	
-1000.0000	1.722E-11	2.119E-11	4.017E+6	3.741E+6	   -0.0179	   14.8887	    9.9665	  -16.4797

File: Diodes/HGCAL/Hamburg_Analysis/Data/HGCAL_2.9/LL_DIODE/IV_N4789_21_LL_DIODE_GR_Irradiated_Annealed_60C_0min_5_5_2022_2_35_59_PM.txt
GCD Test
Bias: 5000.000000
IV_N4789_21_LL_DIODE_GR_Irradiated_Annealed_60C_0min
Date/Time: 5/5/2022 2:35:59 PM
Sensor Name: 
Type: P
Annealing Status: Irradiated and Annealed at 60C for 0 Minutes
Environment: 0C
Tester: Andrew Kent

Time Delay per Ramp Step (s): 0.500

CV Time Delay per Measurement (s) :0.500

AC Voltage (V): 0.500

Current Number of measurements per voltage: 1.000

IV Time Delay per Measurement (s) :0.000


BiasVoltage	Total Current_Avg	Total Current_0	Bias Current_Avg	Bias Current_0	Temperature	Air_Temp	Humidity	Dewpoint	
  -10.0000	-2.7360E-5	-2.7360E-5	-2.346692E-5	-2.346692E-5	   -0.0077	   13.4401	   12.1958	  -15.1847	
  -20.0000	-3.9300E-5	-3.9300E-5	-3.263279E-5	-3.263279E-5	   -0.0102	   13.4401	   12.1082	  -15.1847	
  -30.0000	-4.7980E-5	-4.7980E-5	-3.955493E-5	-3.955493E-5	   -0.0102	   13.4424	   12.1082	  -15.2698	
  -40.0000	-5.5370E-5	-5.5370E-5	-4.546536E-5	-4.546536E-5	   -0.0077	   13.4471	   12.0424	  -15.3317	
  -50.0000	-6.1680E-5	-6.1680E-5	-5.074720E-5	-5.074720E-5	   -0.0102	   13.4471	   11.9260	  -15.3317	
  -60.0000	-6.7590E-5	-6.7590E-5	-5.553259E-5	-5.553259E-5	   -0.0102	   13.4468	   11.9260	  -15.4489	
  -70.0000	-7.3410E-5	-7.3410E-5	-6.032572E-5	-6.032572E-5	   -0.0051	   13.4456	   11.8463	  -15.5305	
  -80.0000	-7.8330E-5	-7.8330E-5	-6.445774E-5	-6.445774E-5	   -0.0077	   13.4456	   11.8463	  -15.5305	
  -90.0000	-8.3320E-5	-8.3320E-5	-6.851818E-5	-6.851818E-5	   -0.0077	   13.4572	   11.7391	  -15.6306	
 -100.0000	-8.8290E-5	-8.8290E-5	-7.261370E-5	-7.261370E-5	   -0.0051	   13.4572	   11.6730	  -15.6984	
 -110.0000	-9.3000E-5	-9.3000E-5	-7.633644E-5	-7.633644E-5	   -0.0051	   13.4572	   11.6730	  -15.6984	
 -120.0000	-9.7640E-5	-9.7640E-5	-8.032204E-5	-8.032204E-5	    0.0051	   13.4633	   11.5781	  -15.7916	
 -130.0000	-1.0220E-4	-1.0220E-4	-8.398590E-5	-8.398590E-5	   -0.0000	   13.4504	   11.5262	  -15.8555	
 -140.0000	-1.0630E-4	-1.0630E-4	-8.751726E-5	-8.751726E-5	   -0.0000	   13.4504	   11.5262	  -15.8555	
 -150.0000	-1.1050E-4	-1.1050E-4	-9.087548E-5	-9.087548E-5	   -0.0026	   13.4546	   11.4519	  -15.9298	
 -160.0000	-1.1490E-4	-1.1490E-4	-9.446917E-5	-9.446917E-5	   -0.0026	   13.4619	   11.3994	  -15.9791	
 -170.0000	-1.1910E-4	-1.1910E-4	-9.773110E-5	-9.773110E-5	   -0.0026	   13.4619	   11.3994	  -15.9791	
 -180.0000	-1.2320E-4	-1.2320E-4	-1.010740E-4	-1.010740E-4	   -0.0000	   13.4619	   11.3517	  -16.0294	
 -190.0000	-1.2730E-4	-1.2730E-4	-1.044129E-4	-1.044129E-4	   -0.0000	   13.4696	   11.2998	  -16.0782	
 -200.0000	-1.3130E-4	-1.3130E-4	-1.077078E-4	-1.077078E-4	   -0.0000	   13.4696	   11.2998	  -16.0782	
 -220.0000	-1.3900E-4	-1.3900E-4	-1.140043E-4	-1.140043E-4	   -0.0000	   13.4823	   11.2590	  -16.1116	
 -240.0000	-1.4680E-4	-1.4680E-4	-1.205455E-4	-1.205455E-4	   -0.0000	   13.4896	   11.2258	  -16.1412	
 -260.0000	-1.5450E-4	-1.5450E-4	-1.268694E-4	-1.268694E-4	   -0.0000	   13.4896	   11.2258	  -16.1412	
 -280.0000	-1.6140E-4	-1.6140E-4	-1.322016E-4	-1.322016E-4	   -0.0026	   13.4826	   11.1860	  -16.1892	
 -300.0000	-1.6890E-4	-1.6890E-4	-1.380816E-4	-1.380816E-4	   -0.0000	   13.4813	   11.1645	  -16.2131	
 -320.0000	-1.7570E-4	-1.7570E-4	-1.440041E-4	-1.440041E-4	   -0.0000	   13.4813	   11.1645	  -16.2131	
 -340.0000	-1.8290E-4	-1.8290E-4	-1.490007E-4	-1.490007E-4	    0.0051	   13.4949	   11.1309	  -16.2385	
 -360.0000	-1.8920E-4	-1.8920E-4	-1.541187E-4	-1.541187E-4	    0.0026	   13.4949	   11.1012	  -16.2385	
 -380.0000	-1.9500E-4	-1.9500E-4	-1.589371E-4	-1.589371E-4	    0.0026	   13.4792	   11.1012	  -16.2827	
 -400.0000	-2.0090E-4	-2.0090E-4	-1.630762E-4	-1.630762E-4	    0.0051	   13.4773	   11.0838	  -16.3028	
 -440.0000	-2.1320E-4	-2.1320E-4	-1.725873E-4	-1.725873E-4	    0.0077	   13.4773	   11.0838	  -16.3028	
 -480.0000	-2.2400E-4	-2.2400E-4	-1.804076E-4	-1.804076E-4	    0.0077	   13.4975	   11.0623	  -16.3104	
 -520.0000	-2.3530E-4	-2.3530E-4	-1.887606E-4	-1.887606E-4	    0.0051	   13.4975	   11.0430	  -16.3312	
 -560.0000	-2.4650E-4	-2.4650E-4	-1.961897E-4	-1.961897E-4	    0.0077	   13.4919	   11.0234	  -16.3568	
 -600.0000	-2.5760E-4	-2.5760E-4	-2.042918E-4	-2.042918E-4	    0.0077	   13.4919	   11.0234	  -16.3568	
 -640.0000	-2.6920E-4	-2.6920E-4	-2.124387E-4	-2.124387E-4	    0.0102	   13.4914	   11.0016	  -16.3808	
 -680.0000	-2.8130E-4	-2.8130E-4	-2.208058E-4	-2.208058E-4	    0.0102	   13.5004	   10.9880	  -16.3886	
 -720.0000	-2.9440E-4	-2.9440E-4	-2.301197E-4	-2.301197E-4	    0.0128	   13.4820	   10.9655	  -16.4273	
 -760.0000	-3.0910E-4	-3.0910E-4	-2.410720E-4	-2.410720E-4	    0.0128	   13.4820	   10.9655	  -16.4273	
 -800.0000	-3.2370E-4	-3.2370E-4	-2.510252E-4	-2.510252E-4	    0.0154	   13.4819	   10.9557	  -16.4380	
 -840.0000	-3.4110E-4	-3.4110E-4	-2.638662E-4	-2.638662E-4	    0.0128	   13.4594	   10.9434	  -16.4689	
 -880.0000	-3.5830E-4	-3.5830E-4	-2.769140E-4	-2.769140E-4	    0.0128	   13.4594	   10.9434	  -16.4689	
 -920.0000	-3.7830E-4	-3.7830E-4	-2.908067E-4	-2.908067E-4	    0.0154	   13.4668	   10.9367	  -16.4704	
 -960.0000	-3.9870E-4	-3.9870E-4	-3.060005E-4	-3.060005E-4	    0.0128	   13.4622	   10.9159	  -16.4968	
-1000.0000	-4.2480E-4	-4.2480E-4	-3.251520E-4	-3.251520E-4	    0.0128	   13.4622	   10.9159	  -16.4968

File: Diodes/HGCAL/Hamburg_Analysis/Data/HGCAL_2.9/LL_DIODE/IV_N4789_21_LL_DIODE_GR_Irradiated_Annealed_60C_10min_5_5_2022_3_25_08_PM.txt
GCD Test
Bias: 5000.000000
IV_N4789_21_LL_DIODE_GR_Irradiated_Annealed_60C_10min
Date/Time: 5/5/2022 3:25:08 PM
Sensor Name: 
Type: P
Annealing Status: Irradiated and Annealed at 60C for 10 Minutes
Environment: 0C
Tester: Andrew Kent

Time Delay per Ramp Step (s): 0.500

CV Time Delay per Measurement (s) :0.500

AC Voltage (V): 0.500

Current Number of measurements per voltage: 1.000

IV Time Delay per Measurement (s) :0.000


BiasVoltage	Total Current_Avg	Total Current_0	Bias Current_Avg	Bias Current_0	Temperature	Air_Temp	Humidity	Dewpoint	
  -10.0000	-2.6000E-5	-2.6000E-5	-2.284490E-5	-2.284490E-5	   -0.9389	   14.5446	   10.2198	  -16.4451	
  -20.0000	-3.7100E-5	-3.7100E-5	-3.187425E-5	-3.187425E-5	   -0.8545	   14.5267	   10.2207	  -16.4578	
  -30.0000	-4.5440E-5	-4.5440E-5	-3.866609E-5	-3.866609E-5	   -0.7777	   14.5267	   10.2138	  -16.4578	
  -40.0000	-5.2830E-5	-5.2830E-5	-4.447887E-5	-4.447887E-5	   -0.7777	   14.5363	   10.2138	  -16.4585	
  -50.0000	-5.9360E-5	-5.9360E-5	-4.959963E-5	-4.959963E-5	   -0.7189	   14.5333	   10.2255	  -16.4472	
  -60.0000	-6.5560E-5	-6.5560E-5	-5.457195E-5	-5.457195E-5	   -0.6473	   14.5333	   10.2255	  -16.4472	
  -70.0000	-7.1340E-5	-7.1340E-5	-5.903158E-5	-5.903158E-5	   -0.6473	   14.5192	   10.2340	  -16.4481	
  -80.0000	-7.6590E-5	-7.6590E-5	-6.332171E-5	-6.332171E-5	   -0.5910	   14.5192	   10.2293	  -16.4536	
  -90.0000	-8.1920E-5	-8.1920E-5	-6.751654E-5	-6.751654E-5	   -0.5910	   14.5192	   10.2293	  -16.4536	
 -100.0000	-8.6970E-5	-8.6970E-5	-7.165133E-5	-7.165133E-5	   -0.5066	   14.5276	   10.2337	  -16.4420	
 -110.0000	-9.2000E-5	-9.2000E-5	-7.551233E-5	-7.551233E-5	   -0.4580	   14.5324	   10.2343	  -16.4376	
 -120.0000	-9.6750E-5	-9.6750E-5	-7.944044E-5	-7.944044E-5	   -0.4580	   14.5324	   10.2343	  -16.4376	
 -130.0000	-1.0150E-4	-1.0150E-4	-8.325762E-5	-8.325762E-5	   -0.3761	   14.5246	   10.2353	  -16.4424	
 -140.0000	-1.0610E-4	-1.0610E-4	-8.710841E-5	-8.710841E-5	   -0.3173	   14.5155	   10.2375	  -16.4469	
 -150.0000	-1.1060E-4	-1.1060E-4	-9.060239E-5	-9.060239E-5	   -0.3173	   14.5155	   10.2375	  -16.4469	
 -160.0000	-1.1530E-4	-1.1530E-4	-9.437378E-5	-9.437378E-5	   -0.2533	   14.5155	   10.2385	  -16.4458	
 -170.0000	-1.1960E-4	-1.1960E-4	-9.799939E-5	-9.799939E-5	   -0.1919	   14.5155	   10.2407	  -16.4458	
 -180.0000	-1.2390E-4	-1.2390E-4	-1.013828E-4	-1.013828E-4	   -0.1919	   14.5194	   10.2407	  -16.4402	
 -190.0000	-1.2810E-4	-1.2810E-4	-1.046728E-4	-1.046728E-4	   -0.1919	   14.5194	   10.2407	  -16.4402	
 -200.0000	-1.3260E-4	-1.3260E-4	-1.082330E-4	-1.082330E-4	   -0.1151	   14.4926	   10.2407	  -16.4608	
 -220.0000	-1.4080E-4	-1.4080E-4	-1.151078E-4	-1.151078E-4	   -0.0640	   14.5119	   10.2404	  -16.4463	
 -240.0000	-1.4870E-4	-1.4870E-4	-1.214032E-4	-1.214032E-4	   -0.0640	   14.5119	   10.2404	  -16.4463	
 -260.0000	-1.5630E-4	-1.5630E-4	-1.272074E-4	-1.272074E-4	   -0.0026	   14.5034	   10.2404	  -16.4529	
 -280.0000	-1.6370E-4	-1.6370E-4	-1.335820E-4	-1.335820E-4	    0.0358	   14.5097	   10.2505	  -16.4363	
 -300.0000	-1.7090E-4	-1.7090E-4	-1.393118E-4	-1.393118E-4	    0.0358	   14.5097	   10.2505	  -16.4363	
 -320.0000	-1.7760E-4	-1.7760E-4	-1.442733E-4	-1.442733E-4	    0.0947	   14.4886	   10.2517	  -16.4511	
 -340.0000	-1.8440E-4	-1.8440E-4	-1.493958E-4	-1.493958E-4	    0.1356	   14.4848	   10.2479	  -16.4584	
 -360.0000	-1.9070E-4	-1.9070E-4	-1.545709E-4	-1.545709E-4	    0.1356	   14.4848	   10.2479	  -16.4584	
 -380.0000	-1.9680E-4	-1.9680E-4	-1.587844E-4	-1.587844E-4	    0.1817	   14.4981	   10.2606	  -16.4334	
 -400.0000	-2.0250E-4	-2.0250E-4	-1.632951E-4	-1.632951E-4	    0.2149	   14.4966	   10.2587	  -16.4368	
 -440.0000	-2.1320E-4	-2.1320E-4	-1.714970E-4	-1.714970E-4	    0.2149	   14.4966	   10.2587	  -16.4368	
 -480.0000	-2.2380E-4	-2.2380E-4	-1.792619E-4	-1.792619E-4	    0.2636	   14.4717	   10.2593	  -16.4552	
 -520.0000	-2.3350E-4	-2.3350E-4	-1.861865E-4	-1.861865E-4	    0.2968	   14.4559	   10.2473	  -16.4814	
 -560.0000	-2.4370E-4	-2.4370E-4	-1.941543E-4	-1.941543E-4	    0.2968	   14.4559	   10.2473	  -16.4814	
 -600.0000	-2.5470E-4	-2.5470E-4	-2.021190E-4	-2.021190E-4	    0.3122	   14.4717	   10.2508	  -16.4651	
 -640.0000	-2.6560E-4	-2.6560E-4	-2.099644E-4	-2.099644E-4	    0.3326	   14.4830	   10.2514	  -16.4557	
 -680.0000	-2.7700E-4	-2.7700E-4	-2.190519E-4	-2.190519E-4	    0.3326	   14.4830	   10.2514	  -16.4557	
 -720.0000	-2.8970E-4	-2.8970E-4	-2.273314E-4	-2.273314E-4	    0.3557	   14.4649	   10.2634	  -16.4557	
 -760.0000	-3.0330E-4	-3.0330E-4	-2.373748E-4	-2.373748E-4	    0.3557	   14.4649	   10.2634	  -16.4557	
 -800.0000	-3.1790E-4	-3.1790E-4	-2.483447E-4	-2.483447E-4	    0.3685	   14.4683	   10.2593	  -16.4579	
 -840.0000	-3.3430E-4	-3.3430E-4	-2.597457E-4	-2.597457E-4	    0.3659	   14.4649	   10.2679	  -16.4505	
 -880.0000	-3.5120E-4	-3.5120E-4	-2.729084E-4	-2.729084E-4	    0.3761	   14.4649	   10.2679	  -16.4505	
 -920.0000	-3.7100E-4	-3.7100E-4	-2.879098E-4	-2.879098E-4	    0.3761	   14.4491	   10.2593	  -16.4727	
 -960.0000	-3.9240E-4	-3.9240E-4	-3.033776E-4	-3.033776E-4	    0.3736	   14.4491	   10.2600	  -16.4719	
-1000.0000	-4.1700E-4	-4.1700E-4	-3.210017E-4	-3.210017E-4	    0.3736	   14.4430	   10.2625	  -16.4737

File: Diodes/HGCAL/Hamburg_Analysis/Data/HGCAL_2.9/LL_DIODE/IV_N4789_21_LL_DIODE_GR_Irradiated_Annealed_60C_20min_5_7_2022_2_21_24_PM.txt
GCD Test
Bias: 5000.000000
IV_N4789_21_LL_DIODE_GR_Irradiated_Annealed_60C_20min
Date/Time: 5/7/2022 2:21:24 PM
Sensor Name: 
Type: P
Annealing Status: Irradiated and Annealed at 60C for 20 Minutes
Environment: 0C
Tester: Andrew Kent

Time Delay per Ramp Step (s): 0.500

CV Time Delay per Measurement (s) :0.500

AC Voltage (V): 0.500

Current Number of measurements per voltage: 1.000

IV Time Delay per Measurement (s) :0.000


BiasVoltage	Total Current_Avg	Total Current_0	Bias Current_Avg	Bias Current_0	Temperature	Air_Temp	Humidity	Dewpoint	
  -10.0000	-2.7680E-5	-2.7680E-5	-2.431437E-5	-2.431437E-5	   -0.0358	   15.7297	    9.9402	  -15.8657	
  -20.0000	-3.9040E-5	-3.9040E-5	-3.357011E-5	-3.357011E-5	   -0.0384	   15.7185	    9.9491	  -15.8636	
  -30.0000	-4.7330E-5	-4.7330E-5	-4.049889E-5	-4.049889E-5	   -0.0333	   15.7197	    9.9481	  -15.8638	
  -40.0000	-5.4600E-5	-5.4600E-5	-4.633682E-5	-4.633682E-5	   -0.0333	   15.7197	    9.9481	  -15.8638	
  -50.0000	-6.1090E-5	-6.1090E-5	-5.139944E-5	-5.139944E-5	   -0.0358	   15.7197	    9.9485	  -15.8634	
  -60.0000	-6.7030E-5	-6.7030E-5	-5.601950E-5	-5.601950E-5	   -0.0384	   15.7197	    9.9658	  -15.8634	
  -70.0000	-7.2670E-5	-7.2670E-5	-6.033122E-5	-6.033122E-5	   -0.0384	   15.7060	    9.9658	  -15.8530	
  -80.0000	-7.7950E-5	-7.7950E-5	-6.431175E-5	-6.431175E-5	   -0.0384	   15.7060	    9.9658	  -15.8530	
  -90.0000	-8.2940E-5	-8.2940E-5	-6.815325E-5	-6.815325E-5	   -0.0358	   15.6893	    9.9570	  -15.8765	
 -100.0000	-8.7640E-5	-8.7640E-5	-7.199099E-5	-7.199099E-5	   -0.0358	   15.6660	    9.9481	  -15.9050	
 -110.0000	-9.2390E-5	-9.2390E-5	-7.568503E-5	-7.568503E-5	   -0.0358	   15.6660	    9.9481	  -15.9050	
 -120.0000	-9.6640E-5	-9.6640E-5	-7.939897E-5	-7.939897E-5	   -0.0358	   15.6742	    9.9510	  -15.8952	
 -130.0000	-1.0100E-4	-1.0100E-4	-8.293239E-5	-8.293239E-5	   -0.0307	   15.6796	    9.9497	  -15.8927	
 -140.0000	-1.0510E-4	-1.0510E-4	-8.613277E-5	-8.613277E-5	   -0.0307	   15.6796	    9.9497	  -15.8927	
 -150.0000	-1.0930E-4	-1.0930E-4	-8.933574E-5	-8.933574E-5	   -0.0281	   15.6564	    9.9522	  -15.9074	
 -160.0000	-1.1330E-4	-1.1330E-4	-9.252760E-5	-9.252760E-5	   -0.0281	   15.6564	    9.9522	  -15.9074	
 -170.0000	-1.1720E-4	-1.1720E-4	-9.559856E-5	-9.559856E-5	   -0.0281	   15.6621	    9.9522	  -15.9031	
 -180.0000	-1.2100E-4	-1.2100E-4	-9.892435E-5	-9.892435E-5	   -0.0230	   15.6532	    9.9662	  -15.8931	
 -190.0000	-1.2510E-4	-1.2510E-4	-1.023132E-4	-1.023132E-4	   -0.0179	   15.6532	    9.9567	  -15.8931	
 -200.0000	-1.2860E-4	-1.2860E-4	-1.049866E-4	-1.049866E-4	   -0.0179	   15.6530	    9.9567	  -15.9047	
 -220.0000	-1.3610E-4	-1.3610E-4	-1.109886E-4	-1.109886E-4	   -0.0179	   15.6286	    9.9652	  -15.9131	
 -240.0000	-1.4340E-4	-1.4340E-4	-1.165608E-4	-1.165608E-4	   -0.0179	   15.6286	    9.9652	  -15.9131	
 -260.0000	-1.4970E-4	-1.4970E-4	-1.213961E-4	-1.213961E-4	   -0.0179	   15.6221	    9.9722	  -15.9098	
 -280.0000	-1.5620E-4	-1.5620E-4	-1.266046E-4	-1.266046E-4	   -0.0154	   15.6221	    9.9722	  -15.9098	
 -300.0000	-1.6270E-4	-1.6270E-4	-1.320076E-4	-1.320076E-4	   -0.0154	   15.6221	    9.9722	  -15.9098	
 -320.0000	-1.6860E-4	-1.6860E-4	-1.364690E-4	-1.364690E-4	   -0.0102	   15.6122	    9.9807	  -15.9071	
 -340.0000	-1.7480E-4	-1.7480E-4	-1.411477E-4	-1.411477E-4	   -0.0102	   15.6332	    9.9753	  -15.8975	
 -360.0000	-1.7960E-4	-1.7960E-4	-1.446633E-4	-1.446633E-4	   -0.0102	   15.6332	    9.9753	  -15.8975	
 -380.0000	-1.8450E-4	-1.8450E-4	-1.484287E-4	-1.484287E-4	   -0.0026	   15.6421	    9.9892	  -15.8739	
 -400.0000	-1.8930E-4	-1.8930E-4	-1.518466E-4	-1.518466E-4	   -0.0051	   15.6145	    9.9798	  -15.9065	
 -440.0000	-1.9870E-4	-1.9870E-4	-1.588177E-4	-1.588177E-4	   -0.0051	   15.6145	    9.9798	  -15.9065	
 -480.0000	-2.0760E-4	-2.0760E-4	-1.652002E-4	-1.652002E-4	   -0.0000	   15.6125	    9.9829	  -15.9042	
 -520.0000	-2.1640E-4	-2.1640E-4	-1.720256E-4	-1.720256E-4	   -0.0000	   15.5948	    9.9798	  -15.9216	
 -560.0000	-2.2510E-4	-2.2510E-4	-1.785647E-4	-1.785647E-4	   -0.0000	   15.5948	    9.9798	  -15.9216	
 -600.0000	-2.3540E-4	-2.3540E-4	-1.859197E-4	-1.859197E-4	    0.0077	   15.5806	    9.9924	  -15.9174	
 -640.0000	-2.4420E-4	-2.4420E-4	-1.923712E-4	-1.923712E-4	    0.0102	   15.5791	    9.9839	  -15.9287	
 -680.0000	-2.5570E-4	-2.5570E-4	-2.004839E-4	-2.004839E-4	    0.0154	   15.5791	    9.9839	  -15.9287	
 -720.0000	-2.6670E-4	-2.6670E-4	-2.087245E-4	-2.087245E-4	    0.0154	   15.5553	    9.9829	  -15.9482	
 -760.0000	-2.7890E-4	-2.7890E-4	-2.182581E-4	-2.182581E-4	    0.0154	   15.5553	    9.9832	  -15.9478	
 -800.0000	-2.9180E-4	-2.9180E-4	-2.269356E-4	-2.269356E-4	    0.0154	   15.5597	    9.9671	  -15.9637	
 -840.0000	-3.0630E-4	-3.0630E-4	-2.388042E-4	-2.388042E-4	    0.0154	   15.5597	    9.9671	  -15.9637	
 -880.0000	-3.2280E-4	-3.2280E-4	-2.512347E-4	-2.512347E-4	    0.0205	   15.5553	    9.9940	  -15.9349	
 -920.0000	-3.4070E-4	-3.4070E-4	-2.638110E-4	-2.638110E-4	    0.0358	   15.5487	    9.9851	  -15.9505	
 -960.0000	-3.6060E-4	-3.6060E-4	-2.780763E-4	-2.780763E-4	    0.0461	   15.5487	    9.9851	  -15.9505	
-1000.0000	-3.8250E-4	-3.8250E-4	-2.958320E-4	-2.958320E-4	    0.0461	   15.5341	    9.9794	  -15.9686

File: Diodes/HGCAL/Hamburg_Analysis/Data/HGCAL_2.9/LL_DIODE/IV_N4789_21_LL_DIODE_GR_Irradiated_Annealed_60C_30min_5_7_2022_4_25_03_PM.txt
GCD Test
Bias: 5000.000000
IV_N4789_21_LL_DIODE_GR_Irradiated_Annealed_60C_30min
Date/Time: 5/7/2022 4:25:03 PM
Sensor Name: 
Type: P
Annealing Status: Irradiated and Annealed at 60C for 30 Minutes
Environment: 0C
Tester: Andrew Kent

Time Delay per Ramp Step (s): 0.500

CV Time Delay per Measurement (s) :0.500

AC Voltage (V): 0.500

Current Number of measurements per voltage: 1.000

IV Time Delay per Measurement (s) :0.000


BiasVoltage	Total Current_Avg	Total Current_0	Bias Current_Avg	Bias Current_0	Temperature	Air_Temp	Humidity	Dewpoint	
  -10.0000	-2.8400E-5	-2.8400E-5	-2.488799E-5	-2.488799E-5	    0.0230	   15.5365	    9.8343	  -16.1421	
  -20.0000	-4.0020E-5	-4.0020E-5	-3.430910E-5	-3.430910E-5	    0.0435	   15.5240	    9.8210	  -16.1679	
  -30.0000	-4.8380E-5	-4.8380E-5	-4.136298E-5	-4.136298E-5	    0.0435	   15.5240	    9.8210	  -16.1679	
  -40.0000	-5.5700E-5	-5.5700E-5	-4.710713E-5	-4.710713E-5	    0.0640	   15.5164	    9.8286	  -16.1645	
  -50.0000	-6.2200E-5	-6.2200E-5	-5.228526E-5	-5.228526E-5	    0.0716	   15.4895	    9.8213	  -16.1939	
  -60.0000	-6.8280E-5	-6.8280E-5	-5.674842E-5	-5.674842E-5	    0.0716	   15.4895	    9.8213	  -16.1939	
  -70.0000	-7.4010E-5	-7.4010E-5	-6.138204E-5	-6.138204E-5	    0.0844	   15.4940	    9.8318	  -16.1778	
  -80.0000	-7.9270E-5	-7.9270E-5	-6.531760E-5	-6.531760E-5	    0.0947	   15.4622	    9.8302	  -16.2041	
  -90.0000	-8.4400E-5	-8.4400E-5	-6.927725E-5	-6.927725E-5	    0.0947	   15.4622	    9.8302	  -16.2041	
 -100.0000	-8.9220E-5	-8.9220E-5	-7.313476E-5	-7.313476E-5	    0.1023	   15.4622	    9.8321	  -16.2017	
 -110.0000	-9.3640E-5	-9.3640E-5	-7.667113E-5	-7.667113E-5	    0.1100	   15.4559	    9.8384	  -16.1989	
 -120.0000	-9.8170E-5	-9.8170E-5	-8.023217E-5	-8.023217E-5	    0.1100	   15.4559	    9.8384	  -16.1989	
 -130.0000	-1.0240E-4	-1.0240E-4	-8.348979E-5	-8.348979E-5	    0.1151	   15.4508	    9.8450	  -16.1948	
 -140.0000	-1.0660E-4	-1.0660E-4	-8.668866E-5	-8.668866E-5	    0.1177	   15.4508	    9.8336	  -16.1948	
 -150.0000	-1.1060E-4	-1.1060E-4	-8.985553E-5	-8.985553E-5	    0.1177	   15.4452	    9.8336	  -16.2128	
 -160.0000	-1.1460E-4	-1.1460E-4	-9.313916E-5	-9.313916E-5	    0.1203	   15.4423	    9.8542	  -16.1901	
 -170.0000	-1.1840E-4	-1.1840E-4	-9.614373E-5	-9.614373E-5	    0.1203	   15.4423	    9.8542	  -16.1901	
 -180.0000	-1.2220E-4	-1.2220E-4	-9.910706E-5	-9.910706E-5	    0.1203	   15.3969	    9.8529	  -16.2264	
 -190.0000	-1.2610E-4	-1.2610E-4	-1.021199E-4	-1.021199E-4	    0.1203	   15.3969	    9.8567	  -16.2218	
 -200.0000	-1.2950E-4	-1.2950E-4	-1.050917E-4	-1.050917E-4	    0.1203	   15.3969	    9.8567	  -16.2218	
 -220.0000	-1.3660E-4	-1.3660E-4	-1.107236E-4	-1.107236E-4	    0.1151	   15.4005	    9.8425	  -16.2364	
 -240.0000	-1.4370E-4	-1.4370E-4	-1.164241E-4	-1.164241E-4	    0.1151	   15.4107	    9.8555	  -16.2128	
 -260.0000	-1.5000E-4	-1.5000E-4	-1.209842E-4	-1.209842E-4	    0.1151	   15.4107	    9.8555	  -16.2128	
 -280.0000	-1.5620E-4	-1.5620E-4	-1.255450E-4	-1.255450E-4	    0.1100	   15.4031	    9.8529	  -16.2217	
 -300.0000	-1.6200E-4	-1.6200E-4	-1.302621E-4	-1.302621E-4	    0.1049	   15.3608	    9.8444	  -16.2645	
 -320.0000	-1.6740E-4	-1.6740E-4	-1.344511E-4	-1.344511E-4	    0.1049	   15.3608	    9.8444	  -16.2645	
 -340.0000	-1.7250E-4	-1.7250E-4	-1.386009E-4	-1.386009E-4	    0.1023	   15.3711	    9.8507	  -16.2489	
 -360.0000	-1.7710E-4	-1.7710E-4	-1.420571E-4	-1.420571E-4	    0.0947	   15.3575	    9.8466	  -16.2643	
 -380.0000	-1.8200E-4	-1.8200E-4	-1.450149E-4	-1.450149E-4	    0.0947	   15.3575	    9.8466	  -16.2643	
 -400.0000	-1.8610E-4	-1.8610E-4	-1.482279E-4	-1.482279E-4	    0.0819	   15.3668	    9.8599	  -16.2411	
 -440.0000	-1.9490E-4	-1.9490E-4	-1.546632E-4	-1.546632E-4	    0.0768	   15.3482	    9.8558	  -16.2604	
 -480.0000	-2.0230E-4	-2.0230E-4	-1.603799E-4	-1.603799E-4	    0.0768	   15.3482	    9.8558	  -16.2604	
 -520.0000	-2.1080E-4	-2.1080E-4	-1.666827E-4	-1.666827E-4	    0.0665	   15.3472	    9.8605	  -16.2554	
 -560.0000	-2.1920E-4	-2.1920E-4	-1.721236E-4	-1.721236E-4	    0.0640	   15.3425	    9.8725	  -16.2444	
 -600.0000	-2.2700E-4	-2.2700E-4	-1.780660E-4	-1.780660E-4	    0.0640	   15.3425	    9.8725	  -16.2444	
 -640.0000	-2.3670E-4	-2.3670E-4	-1.851363E-4	-1.851363E-4	    0.0461	   15.3248	    9.8650	  -16.2672	
 -680.0000	-2.4650E-4	-2.4650E-4	-1.921965E-4	-1.921965E-4	    0.0358	   15.3469	    9.8605	  -16.2556	
 -720.0000	-2.5660E-4	-2.5660E-4	-2.002490E-4	-2.002490E-4	    0.0256	   15.3469	    9.8605	  -16.2556	
 -760.0000	-2.6770E-4	-2.6770E-4	-2.080548E-4	-2.080548E-4	    0.0256	   15.3210	    9.8748	  -16.2583	
 -800.0000	-2.7920E-4	-2.7920E-4	-2.172822E-4	-2.172822E-4	    0.0154	   15.3210	    9.8767	  -16.2560	
 -840.0000	-2.9290E-4	-2.9290E-4	-2.269205E-4	-2.269205E-4	    0.0077	   15.2996	    9.8773	  -16.2715	
 -880.0000	-3.0630E-4	-3.0630E-4	-2.365097E-4	-2.365097E-4	    0.0077	   15.2996	    9.8773	  -16.2715	
 -920.0000	-3.2190E-4	-3.2190E-4	-2.490499E-4	-2.490499E-4	   -0.0026	   15.3133	    9.8732	  -16.2660	
 -960.0000	-3.4030E-4	-3.4030E-4	-2.632162E-4	-2.632162E-4	   -0.0102	   15.3085	    9.8792	  -16.2624	
-1000.0000	-3.6040E-4	-3.6040E-4	-2.775854E-4	-2.775854E-4	   -0.0102	   15.3085	    9.8792	  -16.2624

File: Diodes/HGCAL/Hamburg_Analysis/Data/HGCAL_2.9/LL_DIODE/IV_N4789_21_LL_DIODE_GR_Irradiated_Annealed_60C_40min_5_7_2022_5_50_59_PM.txt
GCD Test
Bias: 5000.000000
IV_N4789_21_LL_DIODE_GR_Irradiated_Annealed_60C_40min
Date/Time: 5/7/2022 5:50:59 PM
Sensor Name: 
Type: P
Annealing Status: Irradiated and Annealed at 60C for 40 Minutes
Environment: 0C
Tester: Andrew Kent

Time Delay per Ramp Step (s): 0.500

CV Time Delay per Measurement (s) :0.500

AC Voltage (V): 0.500

Current Number of measurements per voltage: 1.000

IV Time Delay per Measurement (s) :0.000


BiasVoltage	Total Current_Avg	Total Current_0	Bias Current_Avg	Bias Current_0	Temperature	Air_Temp	Humidity	Dewpoint	
  -10.0000	-2.7420E-5	-2.7420E-5	-2.409630E-5	-2.409630E-5	   -0.4605	   15.9052	    9.5269	  -16.2396	
  -20.0000	-3.8760E-5	-3.8760E-5	-3.338715E-5	-3.338715E-5	   -0.3735	   15.9026	    9.5402	  -16.2250	
  -30.0000	-4.6790E-5	-4.6790E-5	-3.996546E-5	-3.996546E-5	   -0.3735	   15.9026	    9.5402	  -16.2250	
  -40.0000	-5.3940E-5	-5.3940E-5	-4.567239E-5	-4.567239E-5	   -0.2968	   15.9004	    9.5436	  -16.2223	
  -50.0000	-6.0500E-5	-6.0500E-5	-5.068768E-5	-5.068768E-5	   -0.2507	   15.9158	    9.5509	  -16.2014	
  -60.0000	-6.6560E-5	-6.6560E-5	-5.528790E-5	-5.528790E-5	   -0.2507	   15.9158	    9.5509	  -16.2014	
  -70.0000	-7.2100E-5	-7.2100E-5	-5.944976E-5	-5.944976E-5	   -0.1586	   15.8856	    9.5389	  -16.2395	
  -80.0000	-7.7420E-5	-7.7420E-5	-6.379058E-5	-6.379058E-5	   -0.1203	   15.8427	    9.5373	  -16.2743	
  -90.0000	-8.2510E-5	-8.2510E-5	-6.762990E-5	-6.762990E-5	   -0.1203	   15.8427	    9.5373	  -16.2743	
 -100.0000	-8.7400E-5	-8.7400E-5	-7.130400E-5	-7.130400E-5	   -0.0665	   15.8427	    9.5348	  -16.2774	
 -110.0000	-9.2080E-5	-9.2080E-5	-7.520965E-5	-7.520965E-5	   -0.0154	   15.8427	    9.5389	  -16.2774	
 -120.0000	-9.6520E-5	-9.6520E-5	-7.881426E-5	-7.881426E-5	   -0.0154	   15.8423	    9.5389	  -16.2726	
 -130.0000	-1.0100E-4	-1.0100E-4	-8.192659E-5	-8.192659E-5	    0.0256	   15.8323	    9.5398	  -16.2790	
 -140.0000	-1.0510E-4	-1.0510E-4	-8.538461E-5	-8.538461E-5	    0.0716	   15.8323	    9.5395	  -16.2790	
 -150.0000	-1.0960E-4	-1.0960E-4	-8.910749E-5	-8.910749E-5	    0.0716	   15.8319	    9.5395	  -16.2797	
 -160.0000	-1.1380E-4	-1.1380E-4	-9.215919E-5	-9.215919E-5	    0.1126	   15.8178	    9.5430	  -16.2862	
 -170.0000	-1.1740E-4	-1.1740E-4	-9.533643E-5	-9.533643E-5	    0.1561	   15.8178	    9.5430	  -16.2862	
 -180.0000	-1.2200E-4	-1.2200E-4	-9.861007E-5	-9.861007E-5	    0.1561	   15.8332	    9.5417	  -16.2760	
 -190.0000	-1.2580E-4	-1.2580E-4	-1.018200E-4	-1.018200E-4	    0.1919	   15.8332	    9.5440	  -16.2732	
 -200.0000	-1.2960E-4	-1.2960E-4	-1.050161E-4	-1.050161E-4	    0.1919	   15.8332	    9.5440	  -16.2732	
 -220.0000	-1.3730E-4	-1.3730E-4	-1.106836E-4	-1.106836E-4	    0.2533	   15.8369	    9.5481	  -16.2653	
 -240.0000	-1.4390E-4	-1.4390E-4	-1.161675E-4	-1.161675E-4	    0.2789	   15.7966	    9.5500	  -16.2936	
 -260.0000	-1.5050E-4	-1.5050E-4	-1.209348E-4	-1.209348E-4	    0.2789	   15.7966	    9.5500	  -16.2936	
 -280.0000	-1.5670E-4	-1.5670E-4	-1.257603E-4	-1.257603E-4	    0.2968	   15.7835	    9.5541	  -16.2985	
 -300.0000	-1.6290E-4	-1.6290E-4	-1.301399E-4	-1.301399E-4	    0.3071	   15.8095	    9.5455	  -16.2894	
 -320.0000	-1.6810E-4	-1.6810E-4	-1.344910E-4	-1.344910E-4	    0.3071	   15.8095	    9.5455	  -16.2894	
 -340.0000	-1.7340E-4	-1.7340E-4	-1.380938E-4	-1.380938E-4	    0.3250	   15.7818	    9.5553	  -16.2983	
 -360.0000	-1.7800E-4	-1.7800E-4	-1.422138E-4	-1.422138E-4	    0.3326	   15.7909	    9.5680	  -16.2755	
 -380.0000	-1.8210E-4	-1.8210E-4	-1.449049E-4	-1.449049E-4	    0.3326	   15.7909	    9.5680	  -16.2755	
 -400.0000	-1.8640E-4	-1.8640E-4	-1.485560E-4	-1.485560E-4	    0.3403	   15.7648	    9.5604	  -16.3049	
 -440.0000	-1.9450E-4	-1.9450E-4	-1.541562E-4	-1.541562E-4	    0.3429	   15.7439	    9.5753	  -16.3023	
 -480.0000	-2.0300E-4	-2.0300E-4	-1.601242E-4	-1.601242E-4	    0.3429	   15.7439	    9.5753	  -16.3023	
 -520.0000	-2.1040E-4	-2.1040E-4	-1.655890E-4	-1.655890E-4	    0.3429	   15.7336	    9.5677	  -16.3196	
 -560.0000	-2.1950E-4	-2.1950E-4	-1.722285E-4	-1.722285E-4	    0.3429	   15.7317	    9.5832	  -16.3018	
 -600.0000	-2.2790E-4	-2.2790E-4	-1.779304E-4	-1.779304E-4	    0.3429	   15.7317	    9.5832	  -16.3018	
 -640.0000	-2.3670E-4	-2.3670E-4	-1.843464E-4	-1.843464E-4	    0.3352	   15.7510	    9.5901	  -16.2784	
 -680.0000	-2.4620E-4	-2.4620E-4	-1.918859E-4	-1.918859E-4	    0.3301	   15.7379	    9.5737	  -16.3089	
 -720.0000	-2.5670E-4	-2.5670E-4	-1.993465E-4	-1.993465E-4	    0.3301	   15.7379	    9.5737	  -16.3089	
 -760.0000	-2.6680E-4	-2.6680E-4	-2.067507E-4	-2.067507E-4	    0.3173	   15.7341	    9.5791	  -16.3050	
 -800.0000	-2.7810E-4	-2.7810E-4	-2.155922E-4	-2.155922E-4	    0.3045	   15.7297	    9.5825	  -16.3041	
 -840.0000	-2.9210E-4	-2.9210E-4	-2.260989E-4	-2.260989E-4	    0.2840	   15.7023	    9.5813	  -16.3266	
 -880.0000	-3.0560E-4	-3.0560E-4	-2.363571E-4	-2.363571E-4	    0.2840	   15.7023	    9.5813	  -16.3266	
 -920.0000	-3.2070E-4	-3.2070E-4	-2.473611E-4	-2.473611E-4	    0.2661	   15.7078	    9.5832	  -16.3201	
 -960.0000	-3.3650E-4	-3.3650E-4	-2.604689E-4	-2.604689E-4	    0.2584	   15.6891	    9.5901	  -16.3257	
-1000.0000	-3.5550E-4	-3.5550E-4	-2.744001E-4	-2.744001E-4	    0.2584	   15.6891	    9.5901	  -16.3257

File: Diodes/HGCAL/Hamburg_Analysis/Data/HGCAL_2.9/LL_DIODE/IV_N4789_21_LL_DIODE_GR_Irradiated_Annealed_60C_50min_5_13_2022_12_39_39_PM.txt
GCD Test
Bias: 5000.000000
IV_N4789_21_LL_DIODE_GR_Irradiated_Annealed_60C_50min
Date/Time: 5/13/2022 12:39:39 PM
Sensor Name: 
Type: P
Annealing Status: Irradiated and Annealed at 60C for 50 Minutes
Environment: 0C
Tester: Andrew Kent

Time Delay per Ramp Step (s): 0.500

CV Time Delay per Measurement (s) :0.500

AC Voltage (V): 0.500

Current Number of measurements per voltage: 1.000

IV Time Delay per Measurement (s) :0.000


BiasVoltage	Total Current_Avg	Total Current_0	Bias Current_Avg	Bias Current_0	Temperature	Air_Temp	Humidity	Dewpoint	
  -10.0000	-2.9530E-5	-2.9530E-5	-2.580817E-5	-2.580817E-5	    1.3692	   17.6801	    8.9295	  -15.6659	
  -20.0000	-4.0800E-5	-4.0800E-5	-3.488372E-5	-3.488372E-5	    1.1234	   17.6641	    8.9447	  -15.6577	
  -30.0000	-4.8480E-5	-4.8480E-5	-4.107366E-5	-4.107366E-5	    1.1234	   17.6641	    8.9447	  -15.6577	
  -40.0000	-5.4540E-5	-5.4540E-5	-4.584171E-5	-4.584171E-5	    0.8368	   17.6177	    8.9485	  -15.6877	
  -50.0000	-6.0010E-5	-6.0010E-5	-4.998758E-5	-4.998758E-5	    0.6679	   17.5491	    8.9497	  -15.7379	
  -60.0000	-6.5000E-5	-6.5000E-5	-5.370666E-5	-5.370666E-5	    0.6679	   17.5491	    8.9497	  -15.7379	
  -70.0000	-6.9230E-5	-6.9230E-5	-5.713691E-5	-5.713691E-5	    0.4017	   17.5491	    8.9541	  -15.7320	
  -80.0000	-7.3380E-5	-7.3380E-5	-5.998871E-5	-5.998871E-5	    0.1433	   17.5491	    8.9722	  -15.7320	
  -90.0000	-7.6770E-5	-7.6770E-5	-6.262278E-5	-6.262278E-5	    0.1433	   17.5344	    8.9722	  -15.7190	
 -100.0000	-7.9880E-5	-7.9880E-5	-6.488190E-5	-6.488190E-5	    0.1433	   17.5344	    8.9722	  -15.7190	
 -110.0000	-8.3170E-5	-8.3170E-5	-6.750775E-5	-6.750775E-5	   -0.1765	   17.5111	    8.9791	  -15.7273	
 -120.0000	-8.5870E-5	-8.5870E-5	-6.928367E-5	-6.928367E-5	   -0.3121	   17.4729	    8.9896	  -15.7423	
 -130.0000	-8.8640E-5	-8.8640E-5	-7.152293E-5	-7.152293E-5	   -0.3121	   17.4729	    8.9896	  -15.7423	
 -140.0000	-9.1100E-5	-9.1100E-5	-7.365692E-5	-7.365692E-5	   -0.5501	   17.4475	    8.9968	  -15.7518	
 -150.0000	-9.3610E-5	-9.3610E-5	-7.546955E-5	-7.546955E-5	   -0.7112	   17.3970	    9.0095	  -15.7733	
 -160.0000	-9.6000E-5	-9.6000E-5	-7.729651E-5	-7.729651E-5	   -0.7112	   17.3970	    9.0095	  -15.7733	
 -170.0000	-9.8370E-5	-9.8370E-5	-7.918863E-5	-7.918863E-5	   -0.9082	   17.3694	    9.0300	  -15.7668	
 -180.0000	-1.0070E-4	-1.0070E-4	-8.087890E-5	-8.087890E-5	   -1.0821	   17.3694	    9.0392	  -15.7668	
 -190.0000	-1.0300E-4	-1.0300E-4	-8.256447E-5	-8.256447E-5	   -1.0821	   17.3445	    9.0392	  -15.7735	
 -200.0000	-1.0510E-4	-1.0510E-4	-8.442017E-5	-8.442017E-5	   -1.2356	   17.3109	    9.0582	  -15.7739	
 -220.0000	-1.1010E-4	-1.1010E-4	-8.835299E-5	-8.835299E-5	   -1.2356	   17.3109	    9.0582	  -15.7739	
 -240.0000	-1.1450E-4	-1.1450E-4	-9.183305E-5	-9.183305E-5	   -1.3916	   17.2799	    9.0642	  -15.7894	
 -260.0000	-1.1870E-4	-1.1870E-4	-9.504828E-5	-9.504828E-5	   -1.4888	   17.2464	    9.0848	  -15.7877	
 -280.0000	-1.2330E-4	-1.2330E-4	-9.862946E-5	-9.862946E-5	   -1.4888	   17.2464	    9.0848	  -15.7877	
 -300.0000	-1.2690E-4	-1.2690E-4	-1.015649E-4	-1.015649E-4	   -1.6295	   17.2314	    9.0901	  -15.7920	
 -320.0000	-1.3050E-4	-1.3050E-4	-1.039663E-4	-1.039663E-4	   -1.7036	   17.2109	    9.1040	  -15.7891	
 -340.0000	-1.3410E-4	-1.3410E-4	-1.065086E-4	-1.065086E-4	   -1.7036	   17.2109	    9.1040	  -15.7891	
 -360.0000	-1.3670E-4	-1.3670E-4	-1.085993E-4	-1.085993E-4	   -1.7906	   17.1758	    9.1151	  -15.8013	
 -380.0000	-1.4020E-4	-1.4020E-4	-1.110808E-4	-1.110808E-4	   -1.8417	   17.1315	    9.1306	  -15.8145	
 -400.0000	-1.4360E-4	-1.4360E-4	-1.136561E-4	-1.136561E-4	   -1.8417	   17.1315	    9.1306	  -15.8145	
 -440.0000	-1.4970E-4	-1.4970E-4	-1.177598E-4	-1.177598E-4	   -1.9005	   17.1030	    9.1528	  -15.8070	
 -480.0000	-1.5580E-4	-1.5580E-4	-1.226481E-4	-1.226481E-4	   -1.9287	   17.0610	    9.1755	  -15.8092	
 -520.0000	-1.6270E-4	-1.6270E-4	-1.275758E-4	-1.275758E-4	   -1.9287	   17.0610	    9.1755	  -15.8092	
 -560.0000	-1.6910E-4	-1.6910E-4	-1.319950E-4	-1.319950E-4	   -1.9210	   17.0459	    9.1771	  -15.8186	
 -600.0000	-1.7620E-4	-1.7620E-4	-1.374088E-4	-1.374088E-4	   -1.9261	   17.0109	    9.2049	  -15.8088	
 -640.0000	-1.8390E-4	-1.8390E-4	-1.433308E-4	-1.433308E-4	   -1.9261	   17.0109	    9.2049	  -15.8088	
 -680.0000	-1.9170E-4	-1.9170E-4	-1.489087E-4	-1.489087E-4	   -1.8801	   16.9680	    9.2138	  -15.8300	
 -720.0000	-2.0080E-4	-2.0080E-4	-1.559901E-4	-1.559901E-4	   -1.8520	   16.9307	    9.2328	  -15.8336	
 -760.0000	-2.1030E-4	-2.1030E-4	-1.631396E-4	-1.631396E-4	   -1.7804	   16.9307	    9.2328	  -15.8336	
 -800.0000	-2.2060E-4	-2.2060E-4	-1.709147E-4	-1.709147E-4	   -1.7804	   16.8946	    9.2372	  -15.8553	
 -840.0000	-2.3290E-4	-2.3290E-4	-1.803961E-4	-1.803961E-4	   -1.7267	   16.8946	    9.2343	  -15.8590	
 -880.0000	-2.4600E-4	-2.4600E-4	-1.901142E-4	-1.901142E-4	   -1.6474	   16.8885	    9.2527	  -15.8398	
 -920.0000	-2.5960E-4	-2.5960E-4	-2.005891E-4	-2.005891E-4	   -1.6474	   16.8885	    9.2527	  -15.8398	
 -960.0000	-2.7440E-4	-2.7440E-4	-2.126543E-4	-2.126543E-4	   -1.5400	   16.8657	    9.2562	  -15.8527	
-1000.0000	-2.9250E-4	-2.9250E-4	-2.263731E-4	-2.263731E-4	   -1.4530	   16.8493	    9.2713	  -15.8455
