Repository: ctiley/CERN_CMS_Silicon_Sensor

# CERN_CMS_Silicon_Sensor

# Code To-Do 
- Double check Halfmoon Diode Data

# Lab To-Do
- Measure more HGCAL Diodes
- Measure rest of Unirradiated Halfmoon Diodes
- Rebond D0 Diode
- Cleanup Wires at Alibava Station
-

File: Diodes/HGCAL/Hamburg_Analysis/Data/HGCAL_2.9/LL_DIODE/IV_N4789_21_LL_DIODE_GR_Irradiated_Annealed_60C_60min_5_17_2022_4_50_57_PM.txt
GCD Test
Bias: 5000.000000
IV_N4789_21_LL_DIODE_GR_Irradiated_Annealed_60C_60min
Date/Time: 5/17/2022 4:50:57 PM
Sensor Name: 
Type: P
Annealing Status: Irradiated and Annealed at 60C for 60 Minutes
Environment: 0C
Tester: Catherine Tiley

Time Delay per Ramp Step (s): 0.500

CV Time Delay per Measurement (s) :0.500

AC Voltage (V): 0.500

Current Number of measurements per voltage: 1.000

IV Time Delay per Measurement (s) :0.000


BiasVoltage	Total Current_Avg	Total Current_0	Bias Current_Avg	Bias Current_0	Temperature	Air_Temp	Humidity	Dewpoint	
  -10.0000	-2.6940E-5	-2.6940E-5	-2.358004E-5	-2.358004E-5	   -0.5398	   16.8255	   12.2005	  -12.2715	
  -20.0000	-3.7770E-5	-3.7770E-5	-3.246903E-5	-3.246903E-5	   -0.5398	   16.8046	   12.2005	  -12.5394	
  -30.0000	-4.5560E-5	-4.5560E-5	-3.874903E-5	-3.874903E-5	   -0.4759	   16.8175	   12.0414	  -12.6912	
  -40.0000	-5.2300E-5	-5.2300E-5	-4.423808E-5	-4.423808E-5	   -0.3966	   16.8175	   12.0414	  -12.6912	
  -50.0000	-5.8570E-5	-5.8570E-5	-4.887752E-5	-4.887752E-5	   -0.3966	   16.8039	   11.8533	  -12.8960	
  -60.0000	-6.4350E-5	-6.4350E-5	-5.348815E-5	-5.348815E-5	   -0.3224	   16.8039	   11.7290	  -13.0256	
  -70.0000	-6.9810E-5	-6.9810E-5	-5.746300E-5	-5.746300E-5	   -0.3224	   16.8039	   11.7290	  -13.0256	
  -80.0000	-7.5080E-5	-7.5080E-5	-6.141741E-5	-6.141741E-5	   -0.2328	   16.8003	   11.5636	  -13.2029	
  -90.0000	-7.9960E-5	-7.9960E-5	-6.537169E-5	-6.537169E-5	   -0.1791	   16.7935	   11.4725	  -13.3052	
 -100.0000	-8.4670E-5	-8.4670E-5	-6.912027E-5	-6.912027E-5	   -0.1791	   16.7935	   11.4725	  -13.3052	
 -110.0000	-8.9250E-5	-8.9250E-5	-7.248804E-5	-7.248804E-5	   -0.0870	   16.8016	   11.3270	  -13.4553	
 -120.0000	-9.3880E-5	-9.3880E-5	-7.617918E-5	-7.617918E-5	   -0.0358	   16.7976	   11.2530	  -13.5387	
 -130.0000	-9.8400E-5	-9.8400E-5	-7.947766E-5	-7.947766E-5	   -0.0358	   16.7976	   11.2530	  -13.5387	
 -140.0000	-1.0250E-4	-1.0250E-4	-8.275545E-5	-8.275545E-5	    0.0409	   16.7852	   11.1414	  -13.6703	
 -150.0000	-1.0690E-4	-1.0690E-4	-8.625590E-5	-8.625590E-5	    0.1049	   16.7847	   11.0506	  -13.7707	
 -160.0000	-1.1090E-4	-1.1090E-4	-8.942727E-5	-8.942727E-5	    0.1049	   16.7847	   11.0506	  -13.7707	
 -170.0000	-1.1490E-4	-1.1490E-4	-9.251466E-5	-9.251466E-5	    0.1049	   16.7847	   11.0506	  -13.7707	
 -180.0000	-1.1860E-4	-1.1860E-4	-9.572822E-5	-9.572822E-5	    0.1970	   16.7656	   10.9431	  -13.9048	
 -190.0000	-1.2270E-4	-1.2270E-4	-9.893157E-5	-9.893157E-5	    0.2328	   16.7218	   10.8906	  -13.9974	
 -200.0000	-1.2640E-4	-1.2640E-4	-1.017225E-4	-1.017225E-4	    0.2328	   16.7218	   10.8906	  -13.9974	
 -220.0000	-1.3350E-4	-1.3350E-4	-1.074292E-4	-1.074292E-4	    0.2943	   16.7214	   10.8245	  -14.0718	
 -240.0000	-1.4010E-4	-1.4010E-4	-1.125303E-4	-1.125303E-4	    0.3224	   16.7071	   10.7729	  -14.1410	
 -260.0000	-1.4640E-4	-1.4640E-4	-1.175171E-4	-1.175171E-4	    0.3224	   16.7071	   10.7729	  -14.1410	
 -280.0000	-1.5250E-4	-1.5250E-4	-1.220309E-4	-1.220309E-4	    0.3685	   16.7066	   10.7252	  -14.1955	
 -300.0000	-1.5810E-4	-1.5810E-4	-1.264105E-4	-1.264105E-4	    0.3941	   16.6779	   10.6879	  -14.2601	
 -320.0000	-1.6310E-4	-1.6310E-4	-1.303179E-4	-1.303179E-4	    0.3941	   16.6779	   10.6879	  -14.2601	
 -340.0000	-1.6790E-4	-1.6790E-4	-1.339982E-4	-1.339982E-4	    0.4222	   16.6701	   10.6509	  -14.3082	
 -360.0000	-1.7230E-4	-1.7230E-4	-1.369606E-4	-1.369606E-4	    0.4401	   16.6949	   10.6161	  -14.3288	
 -380.0000	-1.7670E-4	-1.7670E-4	-1.401566E-4	-1.401566E-4	    0.4401	   16.6949	   10.6161	  -14.3288	
 -400.0000	-1.8070E-4	-1.8070E-4	-1.432497E-4	-1.432497E-4	    0.4555	   16.6968	   10.5901	  -14.3571	
 -440.0000	-1.8810E-4	-1.8810E-4	-1.484551E-4	-1.484551E-4	    0.4657	   16.6774	   10.5633	  -14.4030	
 -480.0000	-1.9560E-4	-1.9560E-4	-1.539051E-4	-1.539051E-4	    0.4657	   16.6774	   10.5633	  -14.4030	
 -520.0000	-2.0290E-4	-2.0290E-4	-1.588496E-4	-1.588496E-4	    0.4657	   16.6686	   10.5383	  -14.4385	
 -560.0000	-2.1010E-4	-2.1010E-4	-1.641816E-4	-1.641816E-4	    0.4606	   16.6546	   10.5060	  -14.4865	
 -600.0000	-2.1810E-4	-2.1810E-4	-1.700443E-4	-1.700443E-4	    0.4606	   16.6546	   10.5060	  -14.4865	
 -640.0000	-2.2590E-4	-2.2590E-4	-1.758643E-4	-1.758643E-4	    0.4606	   16.6382	   10.4677	  -14.5434	
 -680.0000	-2.3390E-4	-2.3390E-4	-1.817374E-4	-1.817374E-4	    0.4478	   16.6290	   10.4560	  -14.5641	
 -720.0000	-2.4290E-4	-2.4290E-4	-1.882553E-4	-1.882553E-4	    0.4478	   16.6290	   10.4560	  -14.5641	
 -760.0000	-2.5250E-4	-2.5250E-4	-1.955176E-4	-1.955176E-4	    0.4222	   16.6422	   10.4323	  -14.5815	
 -800.0000	-2.6250E-4	-2.6250E-4	-2.032660E-4	-2.032660E-4	    0.4145	   16.6086	   10.4099	  -14.6335	
 -840.0000	-2.7310E-4	-2.7310E-4	-2.115459E-4	-2.115459E-4	    0.3813	   16.6086	   10.4099	  -14.6335	
 -880.0000	-2.8460E-4	-2.8460E-4	-2.185170E-4	-2.185170E-4	    0.3813	   16.5824	   10.3931	  -14.6732	
 -920.0000	-2.9780E-4	-2.9780E-4	-2.294032E-4	-2.294032E-4	    0.3378	   16.5824	   10.3839	  -14.6839	
 -960.0000	-3.1200E-4	-3.1200E-4	-2.405995E-4	-2.405995E-4	    0.3378	   16.5824	   10.3839	  -14.6839	
-1000.0000	-3.2770E-4	-3.2770E-4	-2.524671E-4	-2.524671E-4	    0.2968	   16.5952	   10.3751	  -14.6844

File: Diodes/HGCAL/Hamburg_Analysis/Data/HGCAL_2.9/LL_DIODE/IV_N4789_21_LL_DIODE_GR_Irradiated_Annealed_60C_70min_5_23_2022_9_44_55_AM.txt
GCD Test
Bias: 5000.000000
IV_N4789_21_LL_DIODE_GR_Irradiated_Annealed_60C_70min
Date/Time: 5/23/2022 9:44:55 AM
Sensor Name: 
Type: P
Annealing Status: Irradiated and Annealed at 60C for 70 Minutes
Environment: 0C
Tester: Catherine Tiley

Time Delay per Ramp Step (s): 0.500

CV Time Delay per Measurement (s) :0.500

AC Voltage (V): 0.500

Current Number of measurements per voltage: 1.000

IV Time Delay per Measurement (s) :0.000


BiasVoltage	Total Current_Avg	Total Current_0	Bias Current_Avg	Bias Current_0	Temperature	Air_Temp	Humidity	Dewpoint	
  -10.0000	-2.6680E-5	-2.6680E-5	-2.326897E-5	-2.326897E-5	   -0.0281	   18.0567	    8.6123	  -15.8156	
  -20.0000	-3.7030E-5	-3.7030E-5	-3.169097E-5	-3.169097E-5	   -0.0819	   18.0476	    8.6373	  -15.7876	
  -30.0000	-4.4140E-5	-4.4140E-5	-3.745902E-5	-3.745902E-5	   -0.0819	   18.0476	    8.6373	  -15.7876	
  -40.0000	-5.0350E-5	-5.0350E-5	-4.228771E-5	-4.228771E-5	   -0.1433	   18.0212	    8.6373	  -15.8075	
  -50.0000	-5.6030E-5	-5.6030E-5	-4.664701E-5	-4.664701E-5	   -0.1817	   17.9908	    8.6505	  -15.8121	
  -60.0000	-6.1120E-5	-6.1120E-5	-5.063583E-5	-5.063583E-5	   -0.1817	   17.9908	    8.6505	  -15.8121	
  -70.0000	-6.5880E-5	-6.5880E-5	-5.417340E-5	-5.417340E-5	   -0.2328	   17.9908	    8.6445	  -15.8204	
  -80.0000	-7.0300E-5	-7.0300E-5	-5.742809E-5	-5.742809E-5	   -0.2738	   17.9776	    8.6480	  -15.8255	
  -90.0000	-7.4600E-5	-7.4600E-5	-6.045096E-5	-6.045096E-5	   -0.2738	   17.9776	    8.6480	  -15.8255	
 -100.0000	-7.8470E-5	-7.8470E-5	-6.362329E-5	-6.362329E-5	   -0.3121	   17.9801	    8.6534	  -15.8162	
 -110.0000	-8.2190E-5	-8.2190E-5	-6.659822E-5	-6.659822E-5	   -0.3505	   17.9801	    8.6546	  -15.8162	
 -120.0000	-8.5940E-5	-8.5940E-5	-6.942403E-5	-6.942403E-5	   -0.3505	   17.9545	    8.6546	  -15.8338	
 -130.0000	-8.9460E-5	-8.9460E-5	-7.210543E-5	-7.210543E-5	   -0.3787	   17.9284	    8.6562	  -15.8513	
 -140.0000	-9.2800E-5	-9.2800E-5	-7.512888E-5	-7.512888E-5	   -0.4094	   17.9284	    8.6594	  -15.8513	
 -150.0000	-9.6370E-5	-9.6370E-5	-7.763025E-5	-7.763025E-5	   -0.4094	   17.9185	    8.6594	  -15.8543	
 -160.0000	-9.9690E-5	-9.9690E-5	-8.022632E-5	-8.022632E-5	   -0.4247	   17.8934	    8.6651	  -15.8654	
 -170.0000	-1.0320E-4	-1.0320E-4	-8.296463E-5	-8.296463E-5	   -0.4247	   17.8934	    8.6651	  -15.8654	
 -180.0000	-1.0610E-4	-1.0610E-4	-8.528629E-5	-8.528629E-5	   -0.4324	   17.8823	    8.6682	  -15.8694	
 -190.0000	-1.0930E-4	-1.0930E-4	-8.776686E-5	-8.776686E-5	   -0.4529	   17.8958	    8.6720	  -15.8540	
 -200.0000	-1.1250E-4	-1.1250E-4	-9.034749E-5	-9.034749E-5	   -0.4529	   17.8958	    8.6720	  -15.8540	
 -220.0000	-1.1840E-4	-1.1840E-4	-9.497514E-5	-9.497514E-5	   -0.4656	   17.8710	    8.6641	  -15.8836	
 -240.0000	-1.2420E-4	-1.2420E-4	-9.925090E-5	-9.925090E-5	   -0.4708	   17.8501	    8.6812	  -15.8758	
 -260.0000	-1.2970E-4	-1.2970E-4	-1.036657E-4	-1.036657E-4	   -0.4708	   17.8501	    8.6812	  -15.8758	
 -280.0000	-1.3470E-4	-1.3470E-4	-1.074531E-4	-1.074531E-4	   -0.4682	   17.8536	    8.6910	  -15.8596	
 -300.0000	-1.3970E-4	-1.3970E-4	-1.114237E-4	-1.114237E-4	   -0.4682	   17.8171	    8.6844	  -15.8963	
 -320.0000	-1.4410E-4	-1.4410E-4	-1.145823E-4	-1.145823E-4	   -0.4682	   17.8171	    8.6844	  -15.8963	
 -340.0000	-1.4830E-4	-1.4830E-4	-1.178193E-4	-1.178193E-4	   -0.4580	   17.8428	    8.6818	  -15.8804	
 -360.0000	-1.5220E-4	-1.5220E-4	-1.206956E-4	-1.206956E-4	   -0.4452	   17.8291	    8.6945	  -15.8733	
 -380.0000	-1.5590E-4	-1.5590E-4	-1.231676E-4	-1.231676E-4	   -0.4452	   17.8291	    8.6945	  -15.8733	
 -400.0000	-1.5970E-4	-1.5970E-4	-1.262586E-4	-1.262586E-4	   -0.4324	   17.8181	    8.7071	  -15.8642	
 -440.0000	-1.6660E-4	-1.6660E-4	-1.310944E-4	-1.310944E-4	   -0.4196	   17.8068	    8.7062	  -15.8740	
 -480.0000	-1.7270E-4	-1.7270E-4	-1.353119E-4	-1.353119E-4	   -0.4196	   17.8068	    8.7062	  -15.8740	
 -520.0000	-1.7970E-4	-1.7970E-4	-1.405594E-4	-1.405594E-4	   -0.3812	   17.7953	    8.7052	  -15.8839	
 -560.0000	-1.8620E-4	-1.8620E-4	-1.455962E-4	-1.455962E-4	   -0.3608	   17.7748	    8.7081	  -15.8955	
 -600.0000	-1.9310E-4	-1.9310E-4	-1.511004E-4	-1.511004E-4	   -0.3608	   17.7748	    8.7081	  -15.8955	
 -640.0000	-2.0060E-4	-2.0060E-4	-1.563358E-4	-1.563358E-4	   -0.3377	   17.7601	    8.7157	  -15.8962	
 -680.0000	-2.0950E-4	-2.0950E-4	-1.624256E-4	-1.624256E-4	   -0.3198	   17.7476	    8.7154	  -15.9060	
 -720.0000	-2.1710E-4	-2.1710E-4	-1.676750E-4	-1.676750E-4	   -0.3198	   17.7476	    8.7154	  -15.9060	
 -760.0000	-2.2580E-4	-2.2580E-4	-1.741119E-4	-1.741119E-4	   -0.2814	   17.7332	    8.7258	  -15.9026	
 -800.0000	-2.3530E-4	-2.3530E-4	-1.817093E-4	-1.817093E-4	   -0.2533	   17.7257	    8.7195	  -15.9169	
 -840.0000	-2.4550E-4	-2.4550E-4	-1.892867E-4	-1.892867E-4	   -0.1996	   17.7257	    8.7195	  -15.9169	
 -880.0000	-2.5610E-4	-2.5610E-4	-1.975609E-4	-1.975609E-4	   -0.1996	   17.6933	    8.7249	  -15.9340	
 -920.0000	-2.6800E-4	-2.6800E-4	-2.064329E-4	-2.064329E-4	   -0.1765	   17.6933	    8.7138	  -15.9492	
 -960.0000	-2.8180E-4	-2.8180E-4	-2.170179E-4	-2.170179E-4	   -0.1484	   17.6833	    8.7252	  -15.9411	
-1000.0000	-2.9700E-4	-2.9700E-4	-2.290913E-4	-2.290913E-4	   -0.1484	   17.6833	    8.7252	  -15.9411
