Repository: ctiley/CERN_CMS_Silicon_Sensor

# CERN_CMS_Silicon_Sensor

# Code To-Do 
- Double check Halfmoon Diode Data

# Lab To-Do
- Measure more HGCAL Diodes
- Measure rest of Unirradiated Halfmoon Diodes
- Rebond D0 Diode
- Cleanup Wires at Alibava Station
-

File: Diodes/HGCAL/Hamburg_Analysis/Data/HGCAL_2.9/UR_DIODEQUARTER/CV_N4789_21_UR_DIODEQUARTER_GR_Irradiated_Annealed_60C_0min_5_5_2022_2_24_44_PM.txt
GCD Test
Bias: 5000.000000
CV_N4789_21_UR_DIODEQUARTER_GR_Irradiated_Annealed_60C_0min
Date/Time: 5/5/2022 2:24:44 PM
Sensor Name: 
Type: P
Annealing Status: Irradiated and Annealed at 60C for 0 Minutes
Environment: 0C
Tester: Andrew Kent

Time Delay per Ramp Step (s): 0.500

CV Time Delay per Measurement (s) :0.500

AC Voltage (V): 0.500

Current Number of measurements per voltage: 1.000

IV Time Delay per Measurement (s) :0.000


BiasVoltage	LCR_Cp_freq1000.0	LCR_Cp_freq10000.0	LCR_Rp_freq1000.0	LCR_Rp_freq10000.0	Temperature	Air_Temp	Humidity	Dewpoint	
  -10.0000	9.837E-12	1.706E-12	6.838E+6	3.672E+6	    0.0026	   13.7764	   10.5361	  -16.6750	
  -20.0000	8.659E-12	1.876E-12	1.042E+7	4.512E+6	    0.0051	   13.7764	   10.5313	  -16.6804	
  -30.0000	7.664E-12	1.901E-12	1.329E+7	5.178E+6	    0.0051	   13.7821	   10.5262	  -16.6817	
  -40.0000	6.949E-12	1.877E-12	1.558E+7	5.749E+6	    0.0026	   13.7821	   10.5342	  -16.6728	
  -50.0000	6.409E-12	1.841E-12	1.748E+7	6.239E+6	   -0.0000	   13.7961	   10.5281	  -16.6687	
  -60.0000	5.990E-12	1.797E-12	1.908E+7	6.689E+6	   -0.0000	   13.7774	   10.5342	  -16.6764	
  -70.0000	5.648E-12	1.750E-12	2.049E+7	7.109E+6	   -0.0000	   13.7774	   10.5474	  -16.6614	
  -80.0000	5.244E-12	1.679E-12	2.137E+7	7.564E+6	   -0.0026	   13.7824	   10.5414	  -16.6643	
  -90.0000	4.993E-12	1.635E-12	2.252E+7	7.938E+6	   -0.0026	   13.7824	   10.5443	  -16.6611	
 -100.0000	4.771E-12	1.591E-12	2.357E+7	8.303E+6	   -0.0000	   13.7678	   10.5623	  -16.6521	
 -110.0000	4.567E-12	1.546E-12	2.455E+7	8.673E+6	   -0.0051	   13.7801	   10.5658	  -16.6386	
 -120.0000	4.440E-12	1.529E-12	2.609E+7	8.934E+6	   -0.0026	   13.7550	   10.5572	  -16.6676	
 -130.0000	4.284E-12	1.490E-12	2.699E+7	9.259E+6	    0.0026	   13.7089	   10.5658	  -16.6937	
 -140.0000	4.127E-12	1.447E-12	2.790E+7	9.609E+6	   -0.0000	   13.7247	   10.5670	  -16.6801	
 -150.0000	3.994E-12	1.409E-12	2.866E+7	9.933E+6	    0.0077	   13.7324	   10.5633	  -16.6784	
 -160.0000	3.858E-12	1.371E-12	2.944E+7	1.025E+7	    0.0051	   13.7274	   10.5579	  -16.6883	
 -170.0000	3.731E-12	1.329E-12	3.030E+7	1.061E+7	    0.0026	   13.7371	   10.5601	  -16.6783	
 -180.0000	3.615E-12	1.291E-12	3.100E+7	1.095E+7	    0.0051	   13.7262	   10.5712	  -16.6743	
 -190.0000	3.498E-12	1.255E-12	3.184E+7	1.126E+7	    0.0026	   13.7139	   10.5674	  -16.6881	
 -200.0000	3.381E-12	1.214E-12	3.261E+7	1.164E+7	   -0.0000	   13.6997	   10.5629	  -16.7040	
 -220.0000	3.152E-12	1.132E-12	3.441E+7	1.248E+7	   -0.0000	   13.6887	   10.5677	  -16.7072	
 -240.0000	2.928E-12	1.047E-12	3.650E+7	1.352E+7	   -0.0000	   13.6977	   10.5607	  -16.7081	
 -260.0000	2.684E-12	9.590E-13	3.924E+7	1.489E+7	   -0.0000	   13.7028	   10.5686	  -16.6953	
 -280.0000	2.433E-12	8.738E-13	4.248E+7	1.674E+7	   -0.0000	   13.6934	   10.5680	  -16.7032	
 -300.0000	2.178E-12	7.964E-13	4.676E+7	1.932E+7	   -0.0026	   13.6801	   10.5689	  -16.7125	
 -320.0000	1.917E-12	7.335E-13	5.170E+7	2.271E+7	   -0.0026	   13.6719	   10.5803	  -16.7060	
 -340.0000	1.675E-12	6.873E-13	5.760E+7	2.686E+7	   -0.0026	   13.7113	   10.5781	  -16.6780	
 -360.0000	1.473E-12	6.565E-13	6.419E+7	3.124E+7	   -0.0026	   13.6972	   10.5816	  -16.6850	
 -380.0000	1.310E-12	6.368E-13	7.054E+7	3.533E+7	   -0.0026	   13.6711	   10.5867	  -16.6995	
 -400.0000	1.202E-12	6.245E-13	7.609E+7	3.888E+7	   -0.0000	   13.6747	   10.5835	  -16.7003	
 -440.0000	1.054E-12	6.094E-13	8.525E+7	4.449E+7	   -0.0051	   13.6893	   10.5879	  -16.6840	
 -480.0000	9.540E-13	6.006E-13	9.233E+7	4.838E+7	   -0.0026	   13.6744	   10.5917	  -16.6912	
 -520.0000	8.943E-13	5.950E-13	9.684E+7	5.130E+7	   -0.0102	   13.6693	   10.5927	  -16.6941	
 -560.0000	8.427E-13	5.903E-13	1.001E+8	5.328E+7	   -0.0102	   13.6765	   10.5958	  -16.6850	
 -600.0000	8.039E-13	5.857E-13	1.008E+8	5.451E+7	   -0.0026	   13.6640	   10.6012	  -16.6887	
 -640.0000	7.729E-13	5.828E-13	1.002E+8	5.524E+7	    0.0026	   13.6346	   10.5974	  -16.7157	
 -680.0000	7.381E-13	5.795E-13	9.882E+7	5.541E+7	   -0.0051	   13.6564	   10.6123	  -16.6821	
 -720.0000	7.159E-13	5.767E-13	9.601E+7	5.509E+7	   -0.0102	   13.6671	   10.5949	  -16.6933	
 -760.0000	6.857E-13	5.745E-13	9.236E+7	5.446E+7	   -0.0102	   13.6574	   10.6059	  -16.6885	
 -800.0000	6.497E-13	5.712E-13	8.807E+7	5.328E+7	   -0.0077	   13.6563	   10.6195	  -16.6740	
 -840.0000	6.331E-13	5.684E-13	8.280E+7	5.187E+7	   -0.0102	   13.6474	   10.6012	  -16.7015	
 -880.0000	5.954E-13	5.654E-13	7.636E+7	4.982E+7	   -0.0102	   13.6444	   10.6208	  -16.6818	
 -920.0000	5.648E-13	5.622E-13	6.964E+7	4.716E+7	   -0.0102	   13.6444	   10.6186	  -16.6843	
 -960.0000	5.334E-13	5.591E-13	6.272E+7	4.426E+7	   -0.0077	   13.6205	   10.6148	  -16.7049	
-1000.0000	4.994E-13	5.544E-13	5.514E+7	4.063E+7	   -0.0051	   13.5782	   10.6180	  -16.7363

File: Diodes/HGCAL/Hamburg_Analysis/Data/HGCAL_2.9/UR_DIODEQUARTER/CV_N4789_21_UR_DIODEQUARTER_GR_Irradiated_Annealed_60C_10min_5_5_2022_4_10_13_PM.txt
GCD Test
Bias: 5000.000000
CV_N4789_21_UR_DIODEQUARTER_GR_Irradiated_Annealed_60C_10min
Date/Time: 5/5/2022 4:10:13 PM
Sensor Name: 
Type: P
Annealing Status: Irradiated and Annealed at 60C for 10 Minutes
Environment: 0C
Tester: Andrew Kent

Time Delay per Ramp Step (s): 0.500

CV Time Delay per Measurement (s) :0.500

AC Voltage (V): 0.500

Current Number of measurements per voltage: 1.000

IV Time Delay per Measurement (s) :0.000


BiasVoltage	LCR_Cp_freq1000.0	LCR_Cp_freq10000.0	LCR_Rp_freq1000.0	LCR_Rp_freq10000.0	Temperature	Air_Temp	Humidity	Dewpoint	
  -10.0000	9.748E-12	1.669E-12	6.818E+6	3.669E+6	   -0.0077	   13.1884	   11.0895	  -16.5215	
  -20.0000	8.576E-12	1.848E-12	1.046E+7	4.521E+6	   -0.0077	   13.1720	   11.0724	  -16.5526	
  -30.0000	7.588E-12	1.875E-12	1.334E+7	5.189E+6	   -0.0051	   13.1831	   11.0702	  -16.5464	
  -40.0000	6.897E-12	1.853E-12	1.561E+7	5.752E+6	   -0.0051	   13.1810	   11.0661	  -16.5525	
  -50.0000	6.354E-12	1.820E-12	1.752E+7	6.232E+6	   -0.0077	   13.1936	   11.0683	  -16.5403	
  -60.0000	5.938E-12	1.773E-12	1.912E+7	6.685E+6	   -0.0077	   13.1860	   11.0531	  -16.5626	
  -70.0000	5.500E-12	1.705E-12	2.013E+7	7.140E+6	   -0.0051	   13.1860	   11.0474	  -16.5687	
  -80.0000	5.217E-12	1.660E-12	2.131E+7	7.531E+6	   -0.0026	   13.1742	   11.0446	  -16.5809	
  -90.0000	4.966E-12	1.610E-12	2.249E+7	7.925E+6	   -0.0051	   13.1639	   11.0237	  -16.6114	
 -100.0000	4.744E-12	1.565E-12	2.351E+7	8.293E+6	   -0.0077	   13.1487	   11.0183	  -16.6291	
 -110.0000	4.550E-12	1.522E-12	2.446E+7	8.648E+6	   -0.0051	   13.1550	   11.0085	  -16.6348	
 -120.0000	4.423E-12	1.502E-12	2.594E+7	8.918E+6	   -0.0026	   13.1702	   10.9924	  -16.6404	
 -130.0000	4.254E-12	1.459E-12	2.686E+7	9.263E+6	   -0.0026	   13.1760	   10.9972	  -16.6308	
 -140.0000	4.109E-12	1.424E-12	2.771E+7	9.565E+6	   -0.0026	   13.1684	   10.9918	  -16.6425	
 -150.0000	3.964E-12	1.383E-12	2.856E+7	9.896E+6	   -0.0051	   13.1691	   10.9889	  -16.6450	
 -160.0000	3.841E-12	1.345E-12	2.927E+7	1.022E+7	   -0.0000	   13.1497	   10.9855	  -16.6639	
 -170.0000	3.708E-12	1.305E-12	3.015E+7	1.055E+7	   -0.0026	   13.1624	   10.9760	  -16.6643	
 -180.0000	3.590E-12	1.266E-12	3.092E+7	1.089E+7	    0.0026	   13.1401	   10.9785	  -16.6789	
 -190.0000	3.471E-12	1.226E-12	3.174E+7	1.124E+7	   -0.0000	   13.1567	   10.9750	  -16.6697	
 -200.0000	3.357E-12	1.187E-12	3.243E+7	1.161E+7	    0.0026	   13.1640	   10.9753	  -16.6638	
 -220.0000	3.127E-12	1.102E-12	3.430E+7	1.247E+7	   -0.0000	   13.1357	   10.9760	  -16.6851	
 -240.0000	2.897E-12	1.018E-12	3.639E+7	1.348E+7	   -0.0051	   13.1308	   10.9848	  -16.6793	
 -260.0000	2.667E-12	9.291E-13	3.899E+7	1.486E+7	   -0.0000	   13.1399	   10.9972	  -16.6589	
 -280.0000	2.403E-12	8.400E-13	4.259E+7	1.679E+7	   -0.0000	   13.1344	   10.9965	  -16.6638	
 -300.0000	2.142E-12	7.629E-13	4.680E+7	1.939E+7	    0.0026	   13.1217	   10.9968	  -16.6734	
 -320.0000	1.869E-12	6.986E-13	5.217E+7	2.293E+7	    0.0051	   13.1366	   10.9896	  -16.6696	
 -340.0000	1.629E-12	6.525E-13	5.805E+7	2.722E+7	    0.0051	   13.1242	   11.0003	  -16.6676	
 -360.0000	1.421E-12	6.228E-13	6.477E+7	3.161E+7	    0.0026	   13.1193	   10.9994	  -16.6725	
 -380.0000	1.268E-12	6.027E-13	7.112E+7	3.591E+7	   -0.0000	   13.1370	   11.0032	  -16.6546	
 -400.0000	1.156E-12	5.904E-13	7.699E+7	3.956E+7	    0.0026	   13.1130	   10.9968	  -16.6801	
 -440.0000	1.002E-12	5.757E-13	8.668E+7	4.515E+7	   -0.0000	   13.1054	   10.9984	  -16.6843	
 -480.0000	9.170E-13	5.669E-13	9.375E+7	4.930E+7	   -0.0000	   13.1163	   11.0028	  -16.6710	
 -520.0000	8.529E-13	5.606E-13	9.826E+7	5.205E+7	   -0.0026	   13.1195	   11.0028	  -16.6685	
 -560.0000	8.004E-13	5.558E-13	1.012E+8	5.415E+7	   -0.0026	   13.1185	   10.9946	  -16.6782	
 -600.0000	7.632E-13	5.521E-13	1.019E+8	5.561E+7	   -0.0000	   13.1118	   10.9934	  -16.6848	
 -640.0000	7.332E-13	5.491E-13	1.008E+8	5.611E+7	    0.0026	   13.1137	   10.9930	  -16.6837	
 -680.0000	6.961E-13	5.453E-13	9.947E+7	5.626E+7	   -0.0000	   13.0940	   10.9924	  -16.6997	
 -720.0000	6.709E-13	5.421E-13	9.644E+7	5.612E+7	    0.0179	   13.0853	   10.9981	  -16.7003	
 -760.0000	6.397E-13	5.395E-13	9.311E+7	5.528E+7	    0.0077	   13.0870	   10.9930	  -16.7044	
 -800.0000	6.128E-13	5.361E-13	8.819E+7	5.396E+7	    0.0128	   13.0818	   10.9820	  -16.7204	
 -840.0000	5.862E-13	5.328E-13	8.270E+7	5.239E+7	    0.0077	   13.0788	   10.9886	  -16.7156	
 -880.0000	5.530E-13	5.301E-13	7.597E+7	5.008E+7	    0.0026	   13.0840	   10.9880	  -16.7122	
 -920.0000	5.240E-13	5.267E-13	6.907E+7	4.742E+7	    0.0026	   13.0838	   10.9899	  -16.7104	
 -960.0000	4.901E-13	5.236E-13	6.164E+7	4.423E+7	   -0.0051	   13.0843	   10.9975	  -16.7017	
-1000.0000	4.509E-13	5.184E-13	5.390E+7	4.037E+7	   -0.0051	   13.0843	   10.9934	  -16.7062

File: Diodes/HGCAL/Hamburg_Analysis/Data/HGCAL_2.9/UR_DIODEQUARTER/CV_N4789_21_UR_DIODEQUARTER_GR_Irradiated_Annealed_60C_20min_5_7_2022_3_16_45_PM.txt
GCD Test
Bias: 5000.000000
CV_N4789_21_UR_DIODEQUARTER_GR_Irradiated_Annealed_60C_20min
Date/Time: 5/7/2022 3:16:45 PM
Sensor Name: 
Type: P
Annealing Status: Irradiated and Annealed at 60C for 20 Minutes
Environment: 0C
Tester: Andrew Kent

Time Delay per Ramp Step (s): 0.500

CV Time Delay per Measurement (s) :0.500

AC Voltage (V): 0.500

Current Number of measurements per voltage: 1.000

IV Time Delay per Measurement (s) :0.000


BiasVoltage	LCR_Cp_freq1000.0	LCR_Cp_freq10000.0	LCR_Rp_freq1000.0	LCR_Rp_freq10000.0	Temperature	Air_Temp	Humidity	Dewpoint	
  -10.0000	9.609E-12	1.643E-12	6.915E+6	3.728E+6	    0.0026	   13.2273	   10.9054	  -16.6906	
  -20.0000	8.508E-12	1.840E-12	1.067E+7	4.579E+6	   -0.0000	   13.2497	   10.9035	  -16.6753	
  -30.0000	7.554E-12	1.877E-12	1.361E+7	5.239E+6	    0.0026	   13.2480	   10.9010	  -16.6794	
  -40.0000	6.860E-12	1.864E-12	1.594E+7	5.785E+6	   -0.0000	   13.2573	   10.8978	  -16.6756	
  -50.0000	6.351E-12	1.822E-12	1.782E+7	6.292E+6	   -0.0026	   13.2445	   10.9020	  -16.6810	
  -60.0000	5.935E-12	1.782E-12	1.945E+7	6.732E+6	   -0.0026	   13.2540	   10.9026	  -16.6730	
  -70.0000	5.608E-12	1.736E-12	2.084E+7	7.145E+6	    0.0026	   13.2524	   10.8991	  -16.6780	
  -80.0000	5.218E-12	1.667E-12	2.169E+7	7.591E+6	    0.0051	   13.2413	   10.9032	  -16.6821	
  -90.0000	4.968E-12	1.625E-12	2.284E+7	7.957E+6	    0.0051	   13.2432	   10.9080	  -16.6755	
 -100.0000	4.755E-12	1.579E-12	2.384E+7	8.328E+6	    0.0051	   13.2198	   10.9111	  -16.6902	
 -110.0000	4.566E-12	1.539E-12	2.482E+7	8.669E+6	   -0.0000	   13.2190	   10.9035	  -16.6991	
 -120.0000	4.442E-12	1.518E-12	2.638E+7	8.949E+6	   -0.0000	   13.2194	   10.9058	  -16.6964	
 -130.0000	4.284E-12	1.482E-12	2.720E+7	9.258E+6	    0.0026	   13.2250	   10.9058	  -16.6920	
 -140.0000	4.128E-12	1.442E-12	2.808E+7	9.591E+6	    0.0026	   13.2327	   10.9029	  -16.6891	
 -150.0000	3.996E-12	1.402E-12	2.890E+7	9.921E+6	    0.0026	   13.2304	   10.8947	  -16.6999	
 -160.0000	3.866E-12	1.364E-12	2.967E+7	1.023E+7	   -0.0026	   13.2304	   10.8931	  -16.7017	
 -170.0000	3.735E-12	1.327E-12	3.047E+7	1.055E+7	    0.0026	   13.2011	   10.8833	  -16.7351	
 -180.0000	3.623E-12	1.287E-12	3.121E+7	1.091E+7	   -0.0051	   13.1947	   10.8906	  -16.7321	
 -190.0000	3.504E-12	1.250E-12	3.210E+7	1.123E+7	   -0.0026	   13.2267	   10.9067	  -16.6897	
 -200.0000	3.390E-12	1.210E-12	3.286E+7	1.161E+7	   -0.0026	   13.2172	   10.9013	  -16.7029	
 -220.0000	3.164E-12	1.128E-12	3.460E+7	1.244E+7	   -0.0026	   13.2049	   10.9061	  -16.7073	
 -240.0000	2.935E-12	1.044E-12	3.683E+7	1.346E+7	   -0.0026	   13.1915	   10.9114	  -16.7119	
 -260.0000	2.692E-12	9.525E-13	3.970E+7	1.486E+7	   -0.0026	   13.1915	   10.9108	  -16.7126	
 -280.0000	2.441E-12	8.672E-13	4.327E+7	1.673E+7	   -0.0026	   13.1934	   10.9108	  -16.7110	
 -300.0000	2.169E-12	7.868E-13	4.772E+7	1.945E+7	    0.0051	   13.1740	   10.9162	  -16.7203	
 -320.0000	1.904E-12	7.242E-13	5.311E+7	2.291E+7	   -0.0000	   13.1945	   10.9156	  -16.7050	
 -340.0000	1.654E-12	6.776E-13	5.934E+7	2.718E+7	    0.0026	   13.1867	   10.9244	  -16.7014	
 -360.0000	1.446E-12	6.463E-13	6.635E+7	3.180E+7	   -0.0000	   13.1947	   10.9143	  -16.7062	
 -380.0000	1.294E-12	6.278E-13	7.332E+7	3.611E+7	   -0.0051	   13.1780	   10.9244	  -16.7082	
 -400.0000	1.182E-12	6.157E-13	7.933E+7	3.971E+7	   -0.0051	   13.1780	   10.9105	  -16.7234	
 -440.0000	1.031E-12	6.012E-13	8.902E+7	4.530E+7	    0.0102	   13.1499	   10.9181	  -16.7370	
 -480.0000	9.447E-13	5.924E-13	9.644E+7	4.941E+7	    0.0179	   13.1235	   10.8972	  -16.7802	
 -520.0000	8.792E-13	5.860E-13	1.017E+8	5.240E+7	    0.0154	   13.1382	   10.9013	  -16.7643	
 -560.0000	8.286E-13	5.814E-13	1.042E+8	5.435E+7	    0.0077	   13.1443	   10.9114	  -16.7486	
 -600.0000	7.938E-13	5.775E-13	1.053E+8	5.561E+7	   -0.0026	   13.1412	   10.9035	  -16.7595	
 -640.0000	7.607E-13	5.743E-13	1.053E+8	5.643E+7	   -0.0051	   13.1730	   10.9124	  -16.7252	
 -680.0000	7.313E-13	5.713E-13	1.033E+8	5.654E+7	   -0.0051	   13.1879	   10.9124	  -16.7136	
 -720.0000	7.062E-13	5.682E-13	9.984E+7	5.638E+7	   -0.0102	   13.1727	   10.9054	  -16.7330	
 -760.0000	6.786E-13	5.655E-13	9.627E+7	5.559E+7	   -0.0077	   13.1612	   10.9168	  -16.7296	
 -800.0000	6.495E-13	5.622E-13	9.083E+7	5.448E+7	   -0.0026	   13.1612	   10.9124	  -16.7344	
 -840.0000	6.180E-13	5.594E-13	8.484E+7	5.282E+7	    0.0026	   13.1523	   10.8978	  -16.7571	
 -880.0000	5.887E-13	5.567E-13	7.807E+7	5.056E+7	   -0.0051	   13.1613	   10.9156	  -16.7308	
 -920.0000	5.508E-13	5.537E-13	7.082E+7	4.792E+7	   -0.0077	   13.1709	   10.9099	  -16.7296	
 -960.0000	5.306E-13	5.498E-13	6.328E+7	4.454E+7	   -0.0102	   13.1546	   10.9168	  -16.7347

File: Diodes/HGCAL/Hamburg_Analysis/Data/HGCAL_2.9/UR_DIODEQUARTER/CV_N4789_21_UR_DIODEQUARTER_GR_Irradiated_Annealed_60C_30min_5_7_2022_5_12_51_PM.txt
GCD Test
Bias: 5000.000000
CV_N4789_21_UR_DIODEQUARTER_GR_Irradiated_Annealed_60C_30min
Date/Time: 5/7/2022 5:12:51 PM
Sensor Name: 
Type: P
Annealing Status: Irradiated and Annealed at 60C for 30 Minutes
Environment: 0C
Tester: Andrew Kent

Time Delay per Ramp Step (s): 0.500

CV Time Delay per Measurement (s) :0.500

AC Voltage (V): 0.500

Current Number of measurements per voltage: 1.000

IV Time Delay per Measurement (s) :0.000


BiasVoltage	LCR_Cp_freq1000.0	LCR_Cp_freq10000.0	LCR_Rp_freq1000.0	LCR_Rp_freq10000.0	Temperature	Air_Temp	Humidity	Dewpoint	
  -10.0000	9.521E-12	1.628E-12	6.980E+6	3.747E+6	    0.0026	   13.3478	   10.7366	  -16.7827	
  -20.0000	8.444E-12	1.820E-12	1.073E+7	4.612E+6	    0.0077	   13.3508	   10.7473	  -16.7685	
  -30.0000	7.512E-12	1.853E-12	1.367E+7	5.274E+6	    0.0051	   13.3484	   10.7306	  -16.7889	
  -40.0000	6.829E-12	1.840E-12	1.600E+7	5.816E+6	    0.0102	   13.3677	   10.7441	  -16.7589	
  -50.0000	6.321E-12	1.802E-12	1.787E+7	6.310E+6	    0.0077	   13.3330	   10.7328	  -16.7984	
  -60.0000	5.919E-12	1.761E-12	1.946E+7	6.745E+6	    0.0128	   13.3330	   10.7381	  -16.7924	
  -70.0000	5.589E-12	1.717E-12	2.088E+7	7.153E+6	    0.0077	   13.3383	   10.7410	  -16.7852	
  -80.0000	5.206E-12	1.646E-12	2.174E+7	7.600E+6	    0.0077	   13.3383	   10.7492	  -16.7761	
  -90.0000	4.966E-12	1.601E-12	2.282E+7	7.976E+6	    0.0077	   13.3376	   10.7293	  -16.7987	
 -100.0000	4.744E-12	1.559E-12	2.391E+7	8.329E+6	    0.0051	   13.3282	   10.7438	  -16.7898	
 -110.0000	4.546E-12	1.516E-12	2.485E+7	8.685E+6	    0.0026	   13.3130	   10.7331	  -16.8135	
 -120.0000	4.431E-12	1.496E-12	2.632E+7	8.954E+6	   -0.0000	   13.3265	   10.7252	  -16.8118	
 -130.0000	4.266E-12	1.456E-12	2.731E+7	9.291E+6	    0.0026	   13.3356	   10.7381	  -16.7904	
 -140.0000	4.122E-12	1.418E-12	2.808E+7	9.606E+6	   -0.0000	   13.3212	   10.7391	  -16.8005	
 -150.0000	3.983E-12	1.378E-12	2.894E+7	9.938E+6	   -0.0026	   13.3185	   10.7258	  -16.8173	
 -160.0000	3.852E-12	1.340E-12	2.978E+7	1.025E+7	    0.0026	   13.3092	   10.7413	  -16.8074	
 -170.0000	3.722E-12	1.300E-12	3.062E+7	1.060E+7	    0.0051	   13.3019	   10.7410	  -16.8134	
 -180.0000	3.609E-12	1.263E-12	3.138E+7	1.093E+7	    0.0026	   13.3206	   10.7306	  -16.8104	
 -190.0000	3.494E-12	1.224E-12	3.215E+7	1.127E+7	    0.0051	   13.3123	   10.7521	  -16.7931	
 -200.0000	3.372E-12	1.182E-12	3.307E+7	1.167E+7	   -0.0000	   13.3124	   10.7290	  -16.8186	
 -220.0000	3.145E-12	1.100E-12	3.490E+7	1.251E+7	   -0.0051	   13.3201	   10.7413	  -16.7989	
 -240.0000	2.913E-12	1.016E-12	3.719E+7	1.354E+7	   -0.0051	   13.3201	   10.7625	  -16.7755	
 -260.0000	2.674E-12	9.271E-13	3.993E+7	1.497E+7	   -0.0051	   13.2955	   10.7514	  -16.8068	
 -280.0000	2.414E-12	8.409E-13	4.384E+7	1.689E+7	   -0.0026	   13.2895	   10.7521	  -16.8108	
 -300.0000	2.150E-12	7.649E-13	4.839E+7	1.951E+7	    0.0026	   13.2883	   10.7426	  -16.8222	
 -320.0000	1.879E-12	7.002E-13	5.401E+7	2.320E+7	   -0.0051	   13.2915	   10.7479	  -16.8138	
 -340.0000	1.630E-12	6.535E-13	6.039E+7	2.763E+7	   -0.0026	   13.3006	   10.7435	  -16.8116	
 -360.0000	1.422E-12	6.239E-13	6.751E+7	3.220E+7	    0.0077	   13.2832	   10.7441	  -16.8244	
 -380.0000	1.265E-12	6.050E-13	7.411E+7	3.651E+7	    0.0051	   13.2832	   10.7429	  -16.8258	
 -400.0000	1.157E-12	5.926E-13	8.048E+7	4.025E+7	   -0.0051	   13.2477	   10.7460	  -16.8498	
 -440.0000	1.004E-12	5.781E-13	9.094E+7	4.600E+7	   -0.0128	   13.2579	   10.7543	  -16.8328	
 -480.0000	9.205E-13	5.687E-13	9.817E+7	5.012E+7	   -0.0179	   13.2634	   10.7571	  -16.8254	
 -520.0000	8.586E-13	5.633E-13	1.032E+8	5.302E+7	   -0.0179	   13.2654	   10.7603	  -16.8204	
 -560.0000	8.082E-13	5.588E-13	1.061E+8	5.510E+7	   -0.0154	   13.2397	   10.7619	  -16.8385	
 -600.0000	7.682E-13	5.553E-13	1.073E+8	5.638E+7	   -0.0128	   13.2634	   10.7562	  -16.8265	
 -640.0000	7.352E-13	5.515E-13	1.070E+8	5.705E+7	   -0.0154	   13.2715	   10.7600	  -16.8160	
 -680.0000	7.151E-13	5.481E-13	1.049E+8	5.731E+7	   -0.0128	   13.2649	   10.7606	  -16.8204	
 -720.0000	6.826E-13	5.454E-13	1.016E+8	5.706E+7	   -0.0128	   13.2676	   10.7574	  -16.8218	
 -760.0000	6.511E-13	5.429E-13	9.744E+7	5.624E+7	   -0.0128	   13.2676	   10.7666	  -16.8117	
 -800.0000	6.266E-13	5.401E-13	9.215E+7	5.517E+7	   -0.0077	   13.2856	   10.7742	  -16.7921	
 -840.0000	5.986E-13	5.371E-13	8.638E+7	5.342E+7	   -0.0077	   13.2654	   10.7751	  -16.8039	
 -880.0000	5.735E-13	5.337E-13	7.913E+7	5.110E+7	   -0.0051	   13.2555	   10.7710	  -16.8162	
 -920.0000	5.393E-13	5.307E-13	7.155E+7	4.824E+7	   -0.0026	   13.2667	   10.7587	  -16.8211	
 -960.0000	5.108E-13	5.268E-13	6.345E+7	4.487E+7	   -0.0000	   13.2393	   10.7619	  -16.8389	
-1000.0000	4.668E-13	5.233E-13	5.545E+7	4.082E+7	    0.0051	   13.2462	   10.7650	  -16.8300

File: Diodes/HGCAL/Hamburg_Analysis/Data/HGCAL_2.9/UR_DIODEQUARTER/CV_N4789_21_UR_DIODEQUARTER_GR_Irradiated_Annealed_60C_40min_5_7_2022_6_19_56_PM.txt
GCD Test
Bias: 5000.000000
CV_N4789_21_UR_DIODEQUARTER_GR_Irradiated_Annealed_60C_40min
Date/Time: 5/7/2022 6:19:56 PM
Sensor Name: 
Type: P
Annealing Status: Irradiated and Annealed at 60C for 40 Minutes
Environment: 0C
Tester: Andrew Kent

Time Delay per Ramp Step (s): 0.500

CV Time Delay per Measurement (s) :0.500

AC Voltage (V): 0.500

Current Number of measurements per voltage: 1.000

IV Time Delay per Measurement (s) :0.000


BiasVoltage	LCR_Cp_freq1000.0	LCR_Cp_freq10000.0	LCR_Rp_freq1000.0	LCR_Rp_freq10000.0	Temperature	Air_Temp	Humidity	Dewpoint	
  -10.0000	9.404E-12	1.644E-12	7.250E+6	3.891E+6	   -0.1868	   14.1448	   10.3305	  -16.6250	
  -20.0000	8.160E-12	1.764E-12	1.143E+7	4.898E+6	   -0.3301	   14.1284	   10.3286	  -16.6398	
  -30.0000	7.133E-12	1.743E-12	1.492E+7	5.712E+6	   -0.6882	   14.1452	   10.3144	  -16.6433	
  -40.0000	6.414E-12	1.687E-12	1.777E+7	6.415E+6	   -0.8954	   14.1735	   10.3071	  -16.6298	
  -50.0000	5.876E-12	1.624E-12	2.023E+7	7.042E+6	   -1.1614	   14.1735	   10.2913	  -16.6481	
  -60.0000	5.450E-12	1.562E-12	2.241E+7	7.624E+6	   -1.5476	   14.1595	   10.2830	  -16.6684	
  -70.0000	5.112E-12	1.506E-12	2.436E+7	8.158E+6	   -1.7880	   14.1643	   10.2805	  -16.6677	
  -80.0000	4.830E-12	1.453E-12	2.610E+7	8.672E+6	   -1.9312	   14.1453	   10.2755	  -16.6882	
  -90.0000	4.590E-12	1.408E-12	2.773E+7	9.136E+6	   -2.0872	   14.1092	   10.2653	  -16.7277	
 -100.0000	4.386E-12	1.368E-12	2.922E+7	9.576E+6	   -2.3557	   14.0812	   10.2672	  -16.7471	
 -110.0000	4.209E-12	1.331E-12	3.049E+7	9.987E+6	   -2.4529	   14.0633	   10.2672	  -16.7610	
 -120.0000	4.088E-12	1.306E-12	3.175E+7	1.035E+7	   -2.5296	   14.0550	   10.2615	  -16.7739	
 -130.0000	3.942E-12	1.280E-12	3.288E+7	1.067E+7	   -2.5858	   14.0136	   10.2717	  -16.7941	
 -140.0000	3.757E-12	1.244E-12	3.348E+7	1.103E+7	   -2.5781	   14.0149	   10.2840	  -16.7789	
 -150.0000	3.646E-12	1.219E-12	3.422E+7	1.134E+7	   -2.5398	   13.9657	   10.2891	  -16.8110	
 -160.0000	3.555E-12	1.193E-12	3.493E+7	1.164E+7	   -2.4835	   13.9634	   10.2948	  -16.8061	
 -170.0000	3.451E-12	1.168E-12	3.558E+7	1.194E+7	   -2.3531	   13.9616	   10.3115	  -16.7882	
 -180.0000	3.353E-12	1.141E-12	3.631E+7	1.225E+7	   -2.2534	   13.9673	   10.3191	  -16.7750	
 -190.0000	3.259E-12	1.112E-12	3.709E+7	1.259E+7	   -2.1946	   13.9731	   10.3264	  -16.7622	
 -200.0000	3.163E-12	1.081E-12	3.772E+7	1.299E+7	   -2.1128	   13.9464	   10.3254	  -16.7839	
 -220.0000	2.959E-12	1.012E-12	3.978E+7	1.391E+7	   -1.9517	   13.9361	   10.3292	  -16.7875	
 -240.0000	2.744E-12	9.393E-13	4.224E+7	1.511E+7	   -1.8596	   13.9060	   10.3387	  -16.7998	
 -260.0000	2.520E-12	8.658E-13	4.548E+7	1.672E+7	   -1.7752	   13.9060	   10.3495	  -16.7875	
 -280.0000	2.282E-12	7.945E-13	4.957E+7	1.897E+7	   -1.7164	   13.9242	   10.3406	  -16.7836	
 -300.0000	2.030E-12	7.311E-13	5.460E+7	2.202E+7	   -1.5630	   13.9264	   10.3431	  -16.7790	
 -320.0000	1.781E-12	6.807E-13	6.080E+7	2.609E+7	   -1.5042	   13.9531	   10.3482	  -16.7525	
 -340.0000	1.543E-12	6.438E-13	6.802E+7	3.095E+7	   -1.4274	   13.9461	   10.3498	  -16.7561	
 -360.0000	1.356E-12	6.194E-13	7.558E+7	3.595E+7	   -1.2919	   13.9626	   10.3564	  -16.7357	
 -380.0000	1.216E-12	6.045E-13	8.334E+7	4.030E+7	   -1.2330	   13.9746	   10.3590	  -16.7236	
 -400.0000	1.121E-12	5.944E-13	8.964E+7	4.401E+7	   -1.1614	   13.9746	   10.3634	  -16.7185	
 -440.0000	9.896E-13	5.819E-13	1.004E+8	4.981E+7	   -1.0310	   13.9372	   10.3725	  -16.7369	
 -480.0000	9.089E-13	5.748E-13	1.083E+8	5.394E+7	   -0.9517	   13.9202	   10.3703	  -16.7525	
 -520.0000	8.496E-13	5.692E-13	1.134E+8	5.677E+7	   -0.9082	   13.8973	   10.3571	  -16.7854	
 -560.0000	8.011E-13	5.647E-13	1.156E+8	5.858E+7	   -0.8545	   13.9023	   10.3586	  -16.7798	
 -600.0000	7.734E-13	5.617E-13	1.160E+8	5.961E+7	   -0.7419	   13.9101	   10.3634	  -16.7683	
 -640.0000	7.494E-13	5.580E-13	1.144E+8	6.033E+7	   -0.6933	   13.9210	   10.3801	  -16.7407	
 -680.0000	7.154E-13	5.552E-13	1.125E+8	6.020E+7	   -0.6396	   13.9185	   10.3561	  -16.7702	
 -720.0000	6.923E-13	5.527E-13	1.080E+8	5.954E+7	   -0.5373	   13.9419	   10.3564	  -16.7518	
 -760.0000	6.625E-13	5.499E-13	1.030E+8	5.846E+7	   -0.4912	   13.9212	   10.3536	  -16.7710	
 -800.0000	6.357E-13	5.469E-13	9.661E+7	5.712E+7	   -0.4298	   13.9199	   10.3564	  -16.7687	
 -840.0000	6.077E-13	5.446E-13	8.977E+7	5.499E+7	   -0.3377	   13.9319	   10.3510	  -16.7656	
 -880.0000	5.825E-13	5.407E-13	8.209E+7	5.231E+7	   -0.2686	   13.9111	   10.3498	  -16.7832	
 -920.0000	5.522E-13	5.380E-13	7.336E+7	4.921E+7	   -0.2149	   13.9040	   10.3520	  -16.7861

File: Diodes/HGCAL/Hamburg_Analysis/Data/HGCAL_2.9/UR_DIODEQUARTER/CV_N4789_21_UR_DIODEQUARTER_GR_Irradiated_Annealed_60C_50min_5_13_2022_1_19_49_PM.txt
GCD Test
Bias: 5000.000000
CV_N4789_21_UR_DIODEQUARTER_GR_Irradiated_Annealed_60C_50min
Date/Time: 5/13/2022 1:19:49 PM
Sensor Name: 
Type: P
Annealing Status: Irradiated and Annealed at 60C for 50 Minutes
Environment: 0C
Tester: Andrew Kent

Time Delay per Ramp Step (s): 0.500

CV Time Delay per Measurement (s) :0.500

AC Voltage (V): 0.500

Current Number of measurements per voltage: 1.000

IV Time Delay per Measurement (s) :0.000


BiasVoltage	LCR_Cp_freq1000.0	LCR_Cp_freq10000.0	LCR_Rp_freq1000.0	LCR_Rp_freq10000.0	Temperature	Air_Temp	Humidity	Dewpoint	
  -10.0000	9.642E-12	1.735E-12	7.144E+6	3.774E+6	   -0.0026	   13.8179	   10.5225	  -16.6583	
  -20.0000	8.480E-12	1.903E-12	1.104E+7	4.657E+6	   -0.0051	   13.8037	   10.5022	  -16.6922	
  -30.0000	7.553E-12	1.923E-12	1.399E+7	5.327E+6	   -0.0026	   13.7972	   10.5070	  -16.6919	
  -40.0000	6.865E-12	1.897E-12	1.636E+7	5.885E+6	   -0.0026	   13.7920	   10.4892	  -16.7159	
  -50.0000	6.363E-12	1.856E-12	1.823E+7	6.375E+6	   -0.0000	   13.8063	   10.4867	  -16.7078	
  -60.0000	5.973E-12	1.812E-12	1.982E+7	6.807E+6	   -0.0000	   13.8022	   10.4839	  -16.7142	
  -70.0000	5.634E-12	1.763E-12	2.127E+7	7.224E+6	   -0.0000	   13.7872	   10.4807	  -16.7293	
  -80.0000	5.258E-12	1.695E-12	2.210E+7	7.656E+6	   -0.0051	   13.7707	   10.4722	  -16.7518	
  -90.0000	5.017E-12	1.650E-12	2.321E+7	8.027E+6	    0.0128	   13.7729	   10.4712	  -16.7512	
 -100.0000	4.805E-12	1.604E-12	2.425E+7	8.394E+6	    0.0026	   13.7510	   10.4668	  -16.7731	
 -110.0000	4.614E-12	1.560E-12	2.520E+7	8.744E+6	   -0.0051	   13.7517	   10.4665	  -16.7730	
 -120.0000	4.492E-12	1.539E-12	2.674E+7	9.019E+6	   -0.0051	   13.7548	   10.4715	  -16.7648	
 -130.0000	4.328E-12	1.501E-12	2.768E+7	9.335E+6	   -0.0102	   13.7600	   10.4602	  -16.7737	
 -140.0000	4.173E-12	1.459E-12	2.858E+7	9.673E+6	   -0.0051	   13.7363	   10.4567	  -16.7960	
 -150.0000	4.041E-12	1.421E-12	2.939E+7	9.985E+6	    0.0077	   13.7294	   10.4402	  -16.8200	
 -160.0000	3.911E-12	1.380E-12	3.023E+7	1.033E+7	   -0.0000	   13.7401	   10.4526	  -16.7977	
 -170.0000	3.784E-12	1.343E-12	3.102E+7	1.065E+7	   -0.0051	   13.7401	   10.4364	  -16.8161	
 -180.0000	3.664E-12	1.305E-12	3.182E+7	1.097E+7	   -0.0077	   13.7454	   10.4431	  -16.8045	
 -190.0000	3.547E-12	1.265E-12	3.265E+7	1.133E+7	   -0.0102	   13.7486	   10.4349	  -16.8114	
 -200.0000	3.435E-12	1.225E-12	3.348E+7	1.170E+7	    0.0077	   13.7336	   10.4386	  -16.8186	
 -220.0000	3.207E-12	1.143E-12	3.541E+7	1.255E+7	   -0.0051	   13.7016	   10.4377	  -16.8444	
 -240.0000	2.974E-12	1.057E-12	3.772E+7	1.361E+7	   -0.0026	   13.6971	   10.4364	  -16.8493	
 -260.0000	2.723E-12	9.688E-13	4.082E+7	1.504E+7	   -0.0026	   13.6903	   10.4292	  -16.8628	
 -280.0000	2.471E-12	8.825E-13	4.475E+7	1.698E+7	   -0.0102	   13.6903	   10.4269	  -16.8653	
 -300.0000	2.202E-12	8.043E-13	4.962E+7	1.971E+7	   -0.0128	   13.6849	   10.4279	  -16.8685	
 -320.0000	1.936E-12	7.401E-13	5.519E+7	2.336E+7	   -0.0102	   13.7078	   10.4165	  -16.8637	
 -340.0000	1.678E-12	6.927E-13	6.216E+7	2.794E+7	   -0.0128	   13.7003	   10.4250	  -16.8598	
 -360.0000	1.464E-12	6.623E-13	6.969E+7	3.270E+7	   -0.0077	   13.6842	   10.4231	  -16.8744	
 -380.0000	1.305E-12	6.426E-13	7.702E+7	3.730E+7	   -0.0102	   13.7027	   10.4288	  -16.8537	
 -400.0000	1.196E-12	6.300E-13	8.366E+7	4.115E+7	   -0.0128	   13.6792	   10.4355	  -16.8643	
 -440.0000	1.046E-12	6.153E-13	9.451E+7	4.720E+7	   -0.0128	   13.6792	   10.4260	  -16.8751	
 -480.0000	9.637E-13	6.065E-13	1.029E+8	5.147E+7	   -0.0051	   13.6809	   10.4231	  -16.8770	
 -520.0000	8.987E-13	6.009E-13	1.078E+8	5.459E+7	    0.0051	   13.6636	   10.4238	  -16.8896	
 -560.0000	8.490E-13	5.960E-13	1.116E+8	5.669E+7	   -0.0000	   13.6392	   10.4171	  -16.9160	
 -600.0000	8.152E-13	5.927E-13	1.126E+8	5.815E+7	   -0.0000	   13.6527	   10.4190	  -16.9035	
 -640.0000	7.783E-13	5.887E-13	1.121E+8	5.888E+7	    0.0026	   13.6582	   10.4070	  -16.9129	
 -680.0000	7.501E-13	5.860E-13	1.102E+8	5.901E+7	   -0.0000	   13.6386	   10.4010	  -16.9349	
 -720.0000	7.295E-13	5.837E-13	1.065E+8	5.878E+7	    0.0077	   13.6331	   10.4067	  -16.9326	
 -760.0000	7.040E-13	5.804E-13	1.023E+8	5.802E+7	    0.0051	   13.6312	   10.4032	  -16.9381	
 -800.0000	6.758E-13	5.778E-13	9.657E+7	5.679E+7	    0.0051	   13.6496	   10.4067	  -16.9199	
 -840.0000	6.454E-13	5.746E-13	9.006E+7	5.510E+7	    0.0026	   13.6455	   10.4162	  -16.9123	
 -880.0000	6.189E-13	5.721E-13	8.282E+7	5.255E+7	    0.0026	   13.6286	   10.4203	  -16.9206

File: Diodes/HGCAL/Hamburg_Analysis/Data/HGCAL_2.9/UR_DIODEQUARTER/CV_N4789_21_UR_DIODEQUARTER_GR_Irradiated_Annealed_60C_60min_5_18_2022_10_02_56_AM.txt
GCD Test
Bias: 5000.000000
CV_N4789_21_UR_DIODEQUARTER_GR_Irradiated_Annealed_60C_60min
Date/Time: 5/18/2022 10:02:56 AM
Sensor Name: 
Type: P
Annealing Status: Irradiated and Annealed at 60C for 60 Minutes
Environment: 0C
Tester: Catherine Tiley

Time Delay per Ramp Step (s): 0.500

CV Time Delay per Measurement (s) :0.500

AC Voltage (V): 0.500

Current Number of measurements per voltage: 1.000

IV Time Delay per Measurement (s) :0.000


BiasVoltage	LCR_Cp_freq1000.0	LCR_Cp_freq10000.0	LCR_Rp_freq1000.0	LCR_Rp_freq10000.0	Temperature	Air_Temp	Humidity	Dewpoint	
  -10.0000	9.637E-12	1.731E-12	7.247E+6	3.810E+6	   -0.0102	   15.5984	    9.5686	  -16.4217	
  -20.0000	8.484E-12	1.900E-12	1.119E+7	4.684E+6	    0.0051	   15.5844	    9.5670	  -16.4344	
  -30.0000	7.553E-12	1.918E-12	1.419E+7	5.355E+6	   -0.0077	   15.5900	    9.5689	  -16.4278	
  -40.0000	6.886E-12	1.896E-12	1.650E+7	5.901E+6	   -0.0077	   15.5998	    9.5623	  -16.4286	
  -50.0000	6.377E-12	1.855E-12	1.842E+7	6.386E+6	    0.0128	   15.5831	    9.5800	  -16.4193	
  -60.0000	5.976E-12	1.811E-12	2.008E+7	6.822E+6	   -0.0077	   15.5804	    9.5863	  -16.4135	
  -70.0000	5.644E-12	1.760E-12	2.149E+7	7.242E+6	   -0.0102	   15.5705	    9.5886	  -16.4183	
  -80.0000	5.367E-12	1.715E-12	2.276E+7	7.620E+6	   -0.0154	   15.5540	    9.5844	  -16.4360	
  -90.0000	5.027E-12	1.646E-12	2.345E+7	8.049E+6	   -0.0102	   15.5577	    9.5819	  -16.4363	
 -100.0000	4.814E-12	1.603E-12	2.445E+7	8.401E+6	   -0.0179	   15.5489	    9.5819	  -16.4431	
 -110.0000	4.621E-12	1.559E-12	2.542E+7	8.752E+6	   -0.0102	   15.5312	    9.5838	  -16.4542	
 -120.0000	4.498E-12	1.543E-12	2.698E+7	9.003E+6	   -0.0154	   15.4978	    9.5832	  -16.4806	
 -130.0000	4.342E-12	1.499E-12	2.788E+7	9.353E+6	   -0.0179	   15.4947	    9.5958	  -16.4672	
 -140.0000	4.194E-12	1.459E-12	2.880E+7	9.679E+6	   -0.0154	   15.5065	    9.6022	  -16.4503	
 -150.0000	4.058E-12	1.418E-12	2.964E+7	1.001E+7	   -0.0256	   15.4884	    9.5753	  -16.4976	
 -160.0000	3.926E-12	1.382E-12	3.047E+7	1.032E+7	   -0.0205	   15.4862	    9.5800	  -16.4933	
 -170.0000	3.805E-12	1.343E-12	3.125E+7	1.065E+7	   -0.0179	   15.4801	    9.5803	  -16.4976	
 -180.0000	3.678E-12	1.304E-12	3.208E+7	1.099E+7	   -0.0205	   15.4801	    9.5980	  -16.4756	
 -190.0000	3.563E-12	1.268E-12	3.294E+7	1.132E+7	   -0.0179	   15.4900	    9.6078	  -16.4559	
 -200.0000	3.453E-12	1.227E-12	3.375E+7	1.171E+7	   -0.0026	   15.4680	    9.6271	  -16.4488	
 -220.0000	3.229E-12	1.144E-12	3.556E+7	1.256E+7	    0.0102	   15.4296	    9.6490	  -16.4512	
 -240.0000	2.990E-12	1.060E-12	3.803E+7	1.361E+7	   -0.0051	   15.4383	    9.6790	  -16.4074	
 -260.0000	2.747E-12	9.739E-13	4.109E+7	1.497E+7	   -0.0077	   15.4479	    9.6875	  -16.3895	
 -280.0000	2.494E-12	8.879E-13	4.489E+7	1.689E+7	   -0.0026	   15.4143	    9.6648	  -16.4433	
 -300.0000	2.228E-12	8.097E-13	4.970E+7	1.953E+7	   -0.0077	   15.4143	    9.6619	  -16.4469	
 -320.0000	1.965E-12	7.449E-13	5.541E+7	2.307E+7	   -0.0077	   15.4136	    9.6603	  -16.4493	
 -340.0000	1.702E-12	6.962E-13	6.219E+7	2.751E+7	    0.0154	   15.3948	    9.6597	  -16.4645	
 -360.0000	1.481E-12	6.632E-13	6.959E+7	3.243E+7	    0.0102	   15.3849	    9.6670	  -16.4631	
 -380.0000	1.320E-12	6.430E-13	7.695E+7	3.704E+7	    0.0102	   15.3883	    9.6692	  -16.4577	
 -400.0000	1.202E-12	6.296E-13	8.373E+7	4.103E+7	   -0.0000	   15.3792	    9.6818	  -16.4491	
 -440.0000	1.056E-12	6.149E-13	9.492E+7	4.729E+7	    0.0128	   15.3778	    9.6758	  -16.4576	
 -480.0000	9.659E-13	6.062E-13	1.029E+8	5.152E+7	    0.0051	   15.3761	    9.6629	  -16.4749	
 -520.0000	9.045E-13	6.000E-13	1.087E+8	5.458E+7	    0.0051	   15.3704	    9.6584	  -16.4847	
 -560.0000	8.576E-13	5.953E-13	1.115E+8	5.669E+7	    0.0128	   15.3755	    9.6550	  -16.4851	
 -600.0000	8.199E-13	5.913E-13	1.124E+8	5.819E+7	    0.0179	   15.3322	    9.6910	  -16.4738	
 -640.0000	7.916E-13	5.887E-13	1.121E+8	5.885E+7	    0.0077	   15.3578	    9.7328	  -16.4029	
 -680.0000	7.691E-13	5.861E-13	1.100E+8	5.890E+7	   -0.0000	   15.3413	    9.7774	  -16.3610	
 -720.0000	7.425E-13	5.834E-13	1.068E+8	5.890E+7	    0.0026	   15.3228	    9.7827	  -16.3687	
 -760.0000	7.171E-13	5.811E-13	1.030E+8	5.789E+7	   -0.0077	   15.3122	    9.7577	  -16.4073	
 -800.0000	6.948E-13	5.786E-13	9.685E+7	5.661E+7	   -0.0051	   15.3073	    9.7467	  -16.4246	
 -840.0000	6.680E-13	5.760E-13	9.041E+7	5.501E+7	   -0.0077	   15.3004	    9.7473	  -16.4291	
 -880.0000	6.428E-13	5.728E-13	8.345E+7	5.277E+7	   -0.0102	   15.2984	    9.7413	  -16.4380	
 -920.0000	6.200E-13	5.701E-13	7.525E+7	4.974E+7	   -0.0102	   15.2968	    9.7233	  -16.4612	
 -960.0000	5.857E-13	5.675E-13	6.658E+7	4.621E+7	   -0.0128	   15.2953	    9.7160	  -16.4713	
-1000.0000	5.650E-13	5.640E-13	5.802E+7	4.225E+7	   -0.0051	   15.2953	    9.6926	  -16.5001

File: Diodes/HGCAL/Hamburg_Analysis/Data/HGCAL_2.9/UR_DIODEQUARTER/CV_N4789_21_UR_DIODEQUARTER_GR_Irradiated_Annealed_60C_70min_5_23_2022_11_24_50_AM.txt
GCD Test
Bias: 5000.000000
CV_N4789_21_UR_DIODEQUARTER_GR_Irradiated_Annealed_60C_70min
Date/Time: 5/23/2022 11:24:50 AM
Sensor Name: 
Type: P
Annealing Status: Irradiated and Annealed at 60C for 70 Minutes
Environment: 0C
Tester: Catherine Tiley

Time Delay per Ramp Step (s): 0.500

CV Time Delay per Measurement (s) :0.500

AC Voltage (V): 0.500

Current Number of measurements per voltage: 1.000

IV Time Delay per Measurement (s) :0.000


BiasVoltage	LCR_Cp_freq1000.0	LCR_Cp_freq10000.0	LCR_Rp_freq1000.0	LCR_Rp_freq10000.0	Temperature	Air_Temp	Humidity	Dewpoint	
  -10.0000	9.749E-12	1.761E-12	7.269E+6	3.797E+6	   -0.0051	   14.6270	   10.0038	  -16.6363	
  -20.0000	8.560E-12	1.927E-12	1.124E+7	4.675E+6	   -0.0026	   14.6011	    9.9892	  -16.6734	
  -30.0000	7.628E-12	1.952E-12	1.423E+7	5.321E+6	   -0.0026	   14.5957	    9.9855	  -16.6821	
  -40.0000	6.951E-12	1.924E-12	1.656E+7	5.872E+6	   -0.0051	   14.6090	    9.9785	  -16.6802	
  -50.0000	6.434E-12	1.885E-12	1.848E+7	6.349E+6	   -0.0026	   14.5759	    9.9671	  -16.7192	
  -60.0000	6.041E-12	1.839E-12	2.007E+7	6.785E+6	   -0.0026	   14.5924	    9.9696	  -16.7035	
  -70.0000	5.714E-12	1.790E-12	2.148E+7	7.191E+6	   -0.0026	   14.5998	    9.9620	  -16.7069	
  -80.0000	5.426E-12	1.741E-12	2.277E+7	7.578E+6	   -0.0026	   14.5998	    9.9513	  -16.7198	
  -90.0000	5.080E-12	1.671E-12	2.347E+7	8.006E+6	    0.0026	   14.5240	    9.9510	  -16.7784	
 -100.0000	4.867E-12	1.628E-12	2.450E+7	8.354E+6	   -0.0026	   14.5405	    9.9424	  -16.7759	
 -110.0000	4.675E-12	1.585E-12	2.547E+7	8.701E+6	   -0.0051	   14.5537	    9.9431	  -16.7650	
 -120.0000	4.557E-12	1.566E-12	2.698E+7	8.961E+6	   -0.0026	   14.5340	    9.9285	  -16.7975	
 -130.0000	4.397E-12	1.525E-12	2.786E+7	9.285E+6	   -0.0000	   14.5977	    9.9364	  -16.7391	
 -140.0000	4.245E-12	1.485E-12	2.880E+7	9.604E+6	   -0.0026	   14.5769	    9.9247	  -16.7691	
 -150.0000	4.099E-12	1.444E-12	2.965E+7	9.934E+6	   -0.0026	   14.5769	    9.9279	  -16.7653	
 -160.0000	3.978E-12	1.407E-12	3.048E+7	1.024E+7	   -0.0026	   14.5075	    9.9149	  -16.8341	
 -170.0000	3.844E-12	1.368E-12	3.126E+7	1.057E+7	    0.0026	   14.5309	    9.9181	  -16.8124	
 -180.0000	3.729E-12	1.328E-12	3.205E+7	1.091E+7	    0.0026	   14.5924	    9.9162	  -16.7675	
 -190.0000	3.610E-12	1.290E-12	3.283E+7	1.125E+7	    0.0077	   14.5828	    9.9137	  -16.7779	
 -200.0000	3.493E-12	1.249E-12	3.384E+7	1.162E+7	    0.0026	   14.5125	    9.9254	  -16.8178	
 -220.0000	3.267E-12	1.167E-12	3.566E+7	1.246E+7	   -0.0000	   14.5032	    9.9190	  -16.8326	
 -240.0000	3.033E-12	1.083E-12	3.808E+7	1.348E+7	   -0.0026	   14.4748	    9.9108	  -16.8643	
 -260.0000	2.796E-12	9.960E-13	4.102E+7	1.482E+7	   -0.0026	   14.4293	    9.9231	  -16.8844	
 -280.0000	2.539E-12	9.104E-13	4.506E+7	1.665E+7	    0.0077	   14.5681	    9.9159	  -16.7865	
 -300.0000	2.276E-12	8.295E-13	4.973E+7	1.924E+7	    0.0077	   14.5306	    9.9269	  -16.8021	
 -320.0000	2.003E-12	7.629E-13	5.537E+7	2.270E+7	    0.0128	   14.5325	    9.9213	  -16.8074	
 -340.0000	1.744E-12	7.109E-13	6.219E+7	2.713E+7	    0.0026	   14.4197	    9.9190	  -16.8967	
 -360.0000	1.520E-12	6.767E-13	6.969E+7	3.194E+7	    0.0051	   14.5039	    9.9231	  -16.8271	
 -380.0000	1.347E-12	6.542E-13	7.763E+7	3.680E+7	    0.0077	   14.5419	    9.9225	  -16.7987	
 -400.0000	1.228E-12	6.412E-13	8.452E+7	4.095E+7	    0.0026	   14.3733	    9.9124	  -16.9403	
 -440.0000	1.072E-12	6.244E-13	9.547E+7	4.736E+7	    0.0026	   14.4458	    9.9181	  -16.8778	
 -480.0000	9.781E-13	6.152E-13	1.043E+8	5.195E+7	   -0.0026	   14.3573	    9.9133	  -16.9514	
 -520.0000	9.156E-13	6.100E-13	1.100E+8	5.500E+7	   -0.0026	   14.7468	    9.9137	  -16.6520	
 -560.0000	8.710E-13	6.051E-13	1.126E+8	5.709E+7	   -0.0051	   14.3893	    9.9165	  -16.9231	
 -600.0000	8.371E-13	6.013E-13	1.139E+8	5.864E+7	    0.0026	   14.3473	    9.9048	  -16.9693	
 -640.0000	8.153E-13	5.981E-13	1.136E+8	5.940E+7	   -0.0000	   14.3473	    9.9168	  -16.9549	
 -680.0000	7.854E-13	5.951E-13	1.115E+8	5.981E+7	   -0.0026	   14.4678	    9.9070	  -16.8787	
 -720.0000	7.586E-13	5.926E-13	1.087E+8	5.928E+7	   -0.0102	   14.3675	    9.9029	  -16.9561	
 -760.0000	7.358E-13	5.904E-13	1.043E+8	5.856E+7	   -0.0051	   14.5049	    9.8997	  -16.8544	
 -800.0000	7.141E-13	5.883E-13	9.817E+7	5.745E+7	    0.0026	   14.1411	    9.9035	  -17.1292	
 -840.0000	6.849E-13	5.855E-13	9.213E+7	5.556E+7	   -0.0026	   14.8082	    9.8982	  -16.6235	
 -880.0000	6.643E-13	5.827E-13	8.481E+7	5.342E+7	   -0.0051	   14.6058	    9.9029	  -16.7731	
 -920.0000	6.377E-13	5.804E-13	7.697E+7	5.048E+7	   -0.0051	   14.1793	    9.9020	  -17.1018	
 -960.0000	6.098E-13	5.773E-13	6.794E+7	4.698E+7	   -0.0077	   14.6961	    9.9083	  -16.6974	
-1000.0000	5.814E-13	5.741E-13	5.942E+7	4.300E+7	   -0.0051	   13.9671	    9.9007	  -17.2663

File: Diodes/HGCAL/Hamburg_Analysis/Data/HGCAL_2.9/UR_DIODEQUARTER/IV_N4789_21_UR_DIODEQUARTER_GR_Irradiated_Annealed_60C_0min_5_5_2022_2_13_45_PM.txt
GCD Test
Bias: 5000.000000
IV_N4789_21_UR_DIODEQUARTER_GR_Irradiated_Annealed_60C_0min
Date/Time: 5/5/2022 2:13:45 PM
Sensor Name: 
Type: P
Annealing Status: Irradiated and Annealed at 60C for 0 Minutes
Environment: 0C
Tester: Andrew Kent

Time Delay per Ramp Step (s): 0.500

CV Time Delay per Measurement (s) :0.500

AC Voltage (V): 0.500

Current Number of measurements per voltage: 1.000

IV Time Delay per Measurement (s) :0.000


BiasVoltage	Total Current_Avg	Total Current_0	Bias Current_Avg	Bias Current_0	Temperature	Air_Temp	Humidity	Dewpoint	
  -10.0000	-3.2200E-6	-3.2200E-6	-1.643482E-6	-1.643482E-6	   -0.0409	   14.1778	   12.2242	  -14.5767	
  -20.0000	-5.1220E-6	-5.1220E-6	-2.250168E-6	-2.250168E-6	   -0.0384	   14.1789	   12.1230	  -14.6767	
  -30.0000	-6.5100E-6	-6.5100E-6	-2.666487E-6	-2.666487E-6	   -0.0179	   14.1789	   12.0047	  -14.6767	
  -40.0000	-7.5810E-6	-7.5810E-6	-3.013268E-6	-3.013268E-6	   -0.0179	   14.1433	   12.0047	  -14.8233	
  -50.0000	-8.4600E-6	-8.4600E-6	-3.322446E-6	-3.322446E-6	   -0.0205	   14.1616	   11.9058	  -14.9091	
  -60.0000	-9.2380E-6	-9.2380E-6	-3.600868E-6	-3.600868E-6	   -0.0281	   14.1616	   11.7998	  -14.9091	
  -70.0000	-9.9240E-6	-9.9240E-6	-3.860536E-6	-3.860536E-6	   -0.0281	   14.1444	   11.7998	  -15.0306	
  -80.0000	-1.0570E-5	-1.0570E-5	-4.102631E-6	-4.102631E-6	   -0.0281	   14.1444	   11.7998	  -15.0306	
  -90.0000	-1.1190E-5	-1.1190E-5	-4.340733E-6	-4.340733E-6	   -0.0256	   14.1557	   11.6673	  -15.1580	
 -100.0000	-1.1760E-5	-1.1760E-5	-4.564603E-6	-4.564603E-6	   -0.0154	   14.1629	   11.6148	  -15.2068	
 -110.0000	-1.2280E-5	-1.2280E-5	-4.761339E-6	-4.761339E-6	   -0.0154	   14.1629	   11.6148	  -15.2068	
 -120.0000	-1.2780E-5	-1.2780E-5	-4.985754E-6	-4.985754E-6	   -0.0077	   14.1498	   11.5136	  -15.3225	
 -130.0000	-1.3260E-5	-1.3260E-5	-5.196965E-6	-5.196965E-6	   -0.0179	   14.1571	   11.4579	  -15.3752	
 -140.0000	-1.3740E-5	-1.3740E-5	-5.374627E-6	-5.374627E-6	   -0.0179	   14.1571	   11.4579	  -15.3752	
 -150.0000	-1.4200E-5	-1.4200E-5	-5.575073E-6	-5.575073E-6	   -0.0102	   14.1673	   11.3805	  -15.4489	
 -160.0000	-1.4600E-5	-1.4600E-5	-5.753830E-6	-5.753830E-6	    0.0077	   14.1670	   11.3185	  -15.5148	
 -170.0000	-1.5020E-5	-1.5020E-5	-5.935333E-6	-5.935333E-6	    0.0077	   14.1670	   11.3185	  -15.5148	
 -180.0000	-1.5430E-5	-1.5430E-5	-6.101750E-6	-6.101750E-6	    0.0026	   14.1670	   11.2634	  -15.5734	
 -190.0000	-1.5860E-5	-1.5860E-5	-6.306955E-6	-6.306955E-6	   -0.0026	   14.1670	   11.1942	  -15.5734	
 -200.0000	-1.6200E-5	-1.6200E-5	-6.462066E-6	-6.462066E-6	   -0.0026	   14.1721	   11.1942	  -15.6436	
 -220.0000	-1.6990E-5	-1.6990E-5	-6.803047E-6	-6.803047E-6	   -0.0000	   14.1690	   11.1553	  -15.6878	
 -240.0000	-1.7700E-5	-1.7700E-5	-7.115680E-6	-7.115680E-6	   -0.0102	   14.1690	   11.1059	  -15.6878	
 -260.0000	-1.8390E-5	-1.8390E-5	-7.426127E-6	-7.426127E-6	   -0.0102	   14.1640	   11.1059	  -15.7449	
 -280.0000	-1.9020E-5	-1.9020E-5	-7.720191E-6	-7.720191E-6	   -0.0077	   14.1545	   11.0651	  -15.7965	
 -300.0000	-1.9660E-5	-1.9660E-5	-7.976338E-6	-7.976338E-6	   -0.0051	   14.1545	   11.0651	  -15.7965	
 -320.0000	-2.0190E-5	-2.0190E-5	-8.197953E-6	-8.197953E-6	   -0.0051	   14.1777	   11.0253	  -15.8217	
 -340.0000	-2.0800E-5	-2.0800E-5	-8.439584E-6	-8.439584E-6	   -0.0000	   14.1777	   11.0054	  -15.8434	
 -360.0000	-2.1320E-5	-2.1320E-5	-8.658898E-6	-8.658898E-6	   -0.0000	   14.1777	   11.0054	  -15.8434	
 -380.0000	-2.1800E-5	-2.1800E-5	-8.858877E-6	-8.858877E-6	   -0.0000	   14.1776	   10.9753	  -15.8763	
 -400.0000	-2.2300E-5	-2.2300E-5	-9.051135E-6	-9.051135E-6	    0.0154	   14.1624	   10.9545	  -15.9108	
 -440.0000	-2.3130E-5	-2.3130E-5	-9.345796E-6	-9.345796E-6	    0.0154	   14.1624	   10.9545	  -15.9108	
 -480.0000	-2.4030E-5	-2.4030E-5	-9.688260E-6	-9.688260E-6	    0.0205	   14.1463	   10.9292	  -15.9510	
 -520.0000	-2.4820E-5	-2.4820E-5	-9.987207E-6	-9.987207E-6	    0.0179	   14.1239	   10.9070	  -15.9928	
 -560.0000	-2.5630E-5	-2.5630E-5	-1.027335E-5	-1.027335E-5	    0.0384	   14.1239	   10.9070	  -15.9928	
 -600.0000	-2.6430E-5	-2.6430E-5	-1.062321E-5	-1.062321E-5	    0.0384	   14.1117	   10.8631	  -16.0505	
 -640.0000	-2.7310E-5	-2.7310E-5	-1.092203E-5	-1.092203E-5	    0.0205	   14.1117	   10.8564	  -16.0578	
 -680.0000	-2.8150E-5	-2.8150E-5	-1.130250E-5	-1.130250E-5	    0.0205	   14.1348	   10.8204	  -16.0797	
 -720.0000	-2.9080E-5	-2.9080E-5	-1.166998E-5	-1.166998E-5	    0.0205	   14.1348	   10.8204	  -16.0797	
 -760.0000	-2.9990E-5	-2.9990E-5	-1.205763E-5	-1.205763E-5	    0.0154	   14.1458	   10.8017	  -16.0918	
 -800.0000	-3.1030E-5	-3.1030E-5	-1.248756E-5	-1.248756E-5	    0.0230	   14.1314	   10.7799	  -16.1272	
 -840.0000	-3.2180E-5	-3.2180E-5	-1.301585E-5	-1.301585E-5	    0.0230	   14.1314	   10.7799	  -16.1272	
 -880.0000	-3.3320E-5	-3.3320E-5	-1.354949E-5	-1.354949E-5	    0.0179	   14.1303	   10.7574	  -16.1530	
 -920.0000	-3.4680E-5	-3.4680E-5	-1.417196E-5	-1.417196E-5	    0.0179	   14.1291	   10.7410	  -16.1722	
 -960.0000	-3.6110E-5	-3.6110E-5	-1.485228E-5	-1.485228E-5	    0.0179	   14.1291	   10.7410	  -16.1722	
-1000.0000	-3.7670E-5	-3.7670E-5	-1.561787E-5	-1.561787E-5	    0.0154	   14.1408	   10.7078	  -16.2002
