Repository: ctiley/CERN_CMS_Silicon_Sensor

# CERN_CMS_Silicon_Sensor

# Code To-Do 
- Double check Halfmoon Diode Data

# Lab To-Do
- Measure more HGCAL Diodes
- Measure rest of Unirradiated Halfmoon Diodes
- Rebond D0 Diode
- Cleanup Wires at Alibava Station
-

File: Diodes/HGCAL/Hamburg_Analysis/Data/HGCAL_2.9/UR_DIODE/CV_N4789_21_UR_DIODE_GR_Irradiated_Annealed_60C_0min_5_5_2022_2_31_56_PM.txt
GCD Test
Bias: 5000.000000
CV_N4789_21_UR_DIODE_GR_Irradiated_Annealed_60C_0min
Date/Time: 5/5/2022 2:31:56 PM
Sensor Name: 
Type: P
Annealing Status: Irradiated and Annealed at 60C for 0 Minutes
Environment: 0C
Tester: Andrew Kent

Time Delay per Ramp Step (s): 0.500

CV Time Delay per Measurement (s) :0.500

AC Voltage (V): 0.500

Current Number of measurements per voltage: 1.000

IV Time Delay per Measurement (s) :0.000


BiasVoltage	LCR_Cp_freq1000.0	LCR_Cp_freq10000.0	LCR_Rp_freq1000.0	LCR_Rp_freq10000.0	Temperature	Air_Temp	Humidity	Dewpoint	
  -10.0000	1.529E-10	3.754E-11	4.851E+5	2.628E+5	    0.0026	   13.5349	   12.4029	  -14.9067	
  -20.0000	1.343E-10	3.995E-11	7.409E+5	3.250E+5	   -0.0051	   13.5514	   12.2748	  -15.0192	
  -30.0000	1.198E-10	4.029E-11	9.408E+5	3.742E+5	   -0.0077	   13.5220	   12.1781	  -15.1378	
  -40.0000	1.095E-10	3.994E-11	1.100E+6	4.162E+5	   -0.0128	   13.5558	   12.0721	  -15.2167	
  -50.0000	1.017E-10	3.936E-11	1.230E+6	4.534E+5	   -0.0128	   13.5618	   11.8918	  -15.3932	
  -60.0000	9.553E-11	3.870E-11	1.343E+6	4.874E+5	   -0.0179	   13.5607	   11.8099	  -15.4773	
  -70.0000	9.056E-11	3.802E-11	1.440E+6	5.187E+5	   -0.0154	   13.5404	   11.7056	  -15.5999	
  -80.0000	8.635E-11	3.733E-11	1.527E+6	5.486E+5	   -0.0102	   13.5558	   11.5677	  -15.7302	
  -90.0000	8.270E-11	3.664E-11	1.607E+6	5.776E+5	   -0.0102	   13.5432	   11.4899	  -15.8209	
 -100.0000	7.949E-11	3.603E-11	1.681E+6	6.041E+5	   -0.0051	   13.5534	   11.4437	  -15.8613	
 -110.0000	7.667E-11	3.536E-11	1.745E+6	6.303E+5	   -0.0026	   13.5611	   11.3789	  -15.9233	
 -120.0000	7.430E-11	3.477E-11	1.816E+6	6.582E+5	    0.0051	   13.5486	   11.2954	  -16.0213	
 -130.0000	7.174E-11	3.418E-11	1.875E+6	6.821E+5	   -0.0000	   13.5481	   11.2498	  -16.0700	
 -140.0000	6.955E-11	3.361E-11	1.930E+6	7.071E+5	    0.0026	   13.5734	   11.2217	  -16.0803	
 -150.0000	6.750E-11	3.303E-11	1.983E+6	7.328E+5	    0.0051	   13.5744	   11.1917	  -16.1116	
 -160.0000	6.560E-11	3.249E-11	2.036E+6	7.570E+5	    0.0026	   13.5754	   11.1464	  -16.1592	
 -170.0000	6.384E-11	3.194E-11	2.087E+6	7.821E+5	   -0.0000	   13.5528	   11.1129	  -16.2128	
 -180.0000	6.202E-11	3.137E-11	2.138E+6	8.090E+5	    0.0026	   13.5528	   11.0822	  -16.2458	
 -190.0000	6.036E-11	3.080E-11	2.189E+6	8.363E+5	    0.0026	   13.5616	   11.0670	  -16.2554	
 -200.0000	5.857E-11	3.026E-11	2.240E+6	8.636E+5	    0.0077	   13.5673	   11.0073	  -16.3156	
 -220.0000	5.538E-11	2.905E-11	2.354E+6	9.310E+5	    0.0102	   13.5727	   10.9953	  -16.3245	
 -240.0000	5.200E-11	2.780E-11	2.495E+6	1.015E+6	    0.0026	   13.5726	   10.9611	  -16.3617	
 -260.0000	4.812E-11	2.653E-11	2.665E+6	1.129E+6	    0.0077	   13.5641	   10.9307	  -16.4014	
 -280.0000	4.454E-11	2.528E-11	2.892E+6	1.291E+6	    0.0051	   13.5731	   10.9121	  -16.4148	
 -300.0000	4.043E-11	2.416E-11	3.162E+6	1.526E+6	    0.0026	   13.5402	   10.8950	  -16.4590	
 -320.0000	3.649E-11	2.329E-11	3.486E+6	1.839E+6	    0.0051	   13.5604	   10.8824	  -16.4572	
 -340.0000	3.346E-11	2.267E-11	3.898E+6	2.223E+6	    0.0026	   13.5651	   10.8713	  -16.4656	
 -360.0000	3.009E-11	2.228E-11	4.266E+6	2.627E+6	    0.0026	   13.5461	   10.8482	  -16.5057	
 -380.0000	2.834E-11	2.202E-11	4.634E+6	3.019E+6	    0.0051	   13.5414	   10.8460	  -16.5118	
 -400.0000	2.707E-11	2.186E-11	5.065E+6	3.356E+6	    0.0026	   13.5499	   10.8267	  -16.5264	
 -440.0000	2.520E-11	2.166E-11	5.584E+6	3.908E+6	   -0.0000	   13.5459	   10.8188	  -16.5383	
 -480.0000	2.393E-11	2.154E-11	5.984E+6	4.317E+6	   -0.0000	   13.5336	   10.8074	  -16.5603	
 -520.0000	2.291E-11	2.145E-11	6.088E+6	4.613E+6	    0.0026	   13.5386	   10.8077	  -16.5561	
 -560.0000	2.158E-11	2.139E-11	6.316E+6	4.796E+6	    0.0026	   13.5320	   10.7913	  -16.5794	
 -600.0000	2.109E-11	2.133E-11	6.113E+6	4.907E+6	   -0.0000	   13.5357	   10.7840	  -16.5846	
 -640.0000	1.995E-11	2.128E-11	6.105E+6	4.946E+6	    0.0026	   13.5101	   10.7805	  -16.6082	
 -680.0000	2.012E-11	2.124E-11	5.930E+6	4.929E+6	    0.0051	   13.5062	   10.7666	  -16.6259	
 -720.0000	2.047E-11	2.120E-11	6.031E+6	4.870E+6	    0.0102	   13.5077	   10.7574	  -16.6356	
 -760.0000	1.881E-11	2.115E-11	5.757E+6	4.738E+6	    0.0026	   13.4993	   10.7470	  -16.6537	
 -800.0000	1.945E-11	2.111E-11	5.281E+6	4.591E+6	   -0.0000	   13.4887	   10.7429	  -16.6665	
 -840.0000	1.958E-11	2.107E-11	5.151E+6	4.363E+6	   -0.0026	   13.5035	   10.7483	  -16.6491	
 -880.0000	1.862E-11	2.101E-11	4.606E+6	4.098E+6	   -0.0051	   13.5113	   10.7448	  -16.6468	
 -920.0000	1.663E-11	2.096E-11	4.141E+6	3.800E+6	   -0.0077	   13.5029	   10.7451	  -16.6530	
 -960.0000	1.542E-11	2.090E-11	3.613E+6	3.454E+6	   -0.0051	   13.4893	   10.7429	  -16.6660	
-1000.0000	1.761E-11	2.083E-11	3.402E+6	3.063E+6	   -0.0051	   13.4850	   10.7407	  -16.6718

File: Diodes/HGCAL/Hamburg_Analysis/Data/HGCAL_2.9/UR_DIODE/CV_N4789_21_UR_DIODE_GR_Irradiated_Annealed_60C_10min_5_5_2022_4_02_11_PM.txt
GCD Test
Bias: 5000.000000
CV_N4789_21_UR_DIODE_GR_Irradiated_Annealed_60C_10min
Date/Time: 5/5/2022 4:02:11 PM
Sensor Name: 
Type: P
Annealing Status: Irradiated and Annealed at 60C for 10 Minutes
Environment: 0C
Tester: Andrew Kent

Time Delay per Ramp Step (s): 0.500

CV Time Delay per Measurement (s) :0.500

AC Voltage (V): 0.500

Current Number of measurements per voltage: 1.000

IV Time Delay per Measurement (s) :0.000


BiasVoltage	LCR_Cp_freq1000.0	LCR_Cp_freq10000.0	LCR_Rp_freq1000.0	LCR_Rp_freq10000.0	Temperature	Air_Temp	Humidity	Dewpoint	
  -10.0000	1.504E-10	3.673E-11	4.814E+5	2.622E+5	    0.0051	   13.2563	   10.9706	  -16.5972	
  -20.0000	1.333E-10	3.952E-11	7.355E+5	3.242E+5	   -0.0000	   13.2631	   10.9620	  -16.6011	
  -30.0000	1.193E-10	4.002E-11	9.345E+5	3.725E+5	   -0.0026	   13.2644	   10.9497	  -16.6135	
  -40.0000	1.092E-10	3.973E-11	1.091E+6	4.138E+5	    0.0102	   13.2664	   10.9469	  -16.6151	
  -50.0000	1.015E-10	3.919E-11	1.222E+6	4.502E+5	    0.0026	   13.2628	   10.9374	  -16.6282	
  -60.0000	9.560E-11	3.855E-11	1.329E+6	4.837E+5	    0.0128	   13.2638	   10.9279	  -16.6378	
  -70.0000	9.058E-11	3.786E-11	1.429E+6	5.150E+5	    0.0102	   13.2525	   10.9314	  -16.6428	
  -80.0000	8.652E-11	3.723E-11	1.511E+6	5.433E+5	   -0.0051	   13.2473	   10.9206	  -16.6585	
  -90.0000	8.288E-11	3.656E-11	1.590E+6	5.715E+5	   -0.0077	   13.2535	   10.9269	  -16.6468	
 -100.0000	7.967E-11	3.593E-11	1.663E+6	5.982E+5	   -0.0154	   13.2580	   10.9235	  -16.6471	
 -110.0000	7.693E-11	3.526E-11	1.723E+6	6.239E+5	   -0.0230	   13.2258	   10.9171	  -16.6790	
 -120.0000	7.462E-11	3.472E-11	1.791E+6	6.499E+5	   -0.0205	   13.2176	   10.9171	  -16.6854	
 -130.0000	7.206E-11	3.415E-11	1.848E+6	6.730E+5	   -0.0179	   13.2189	   10.9219	  -16.6792	
 -140.0000	6.987E-11	3.352E-11	1.904E+6	6.996E+5	   -0.0128	   13.2232	   10.9200	  -16.6780	
 -150.0000	6.783E-11	3.300E-11	1.958E+6	7.225E+5	   -0.0205	   13.2361	   10.9238	  -16.6637	
 -160.0000	6.591E-11	3.244E-11	2.009E+6	7.474E+5	   -0.0179	   13.2423	   10.9159	  -16.6675	
 -170.0000	6.409E-11	3.189E-11	2.063E+6	7.719E+5	   -0.0179	   13.2463	   10.9263	  -16.6530	
 -180.0000	6.237E-11	3.135E-11	2.105E+6	7.969E+5	   -0.0205	   13.2455	   10.9257	  -16.6544	
 -190.0000	6.067E-11	3.081E-11	2.153E+6	8.226E+5	   -0.0179	   13.2408	   10.9263	  -16.6574	
 -200.0000	5.892E-11	3.023E-11	2.204E+6	8.511E+5	   -0.0128	   13.2406	   10.9279	  -16.6558	
 -220.0000	5.566E-11	2.902E-11	2.320E+6	9.178E+5	   -0.0128	   13.2351	   10.9247	  -16.6635	
 -240.0000	5.215E-11	2.781E-11	2.458E+6	9.971E+5	   -0.0128	   13.2202	   10.9058	  -16.6958	
 -260.0000	4.856E-11	2.649E-11	2.627E+6	1.114E+6	   -0.0077	   13.2153	   10.9187	  -16.6854	
 -280.0000	4.496E-11	2.525E-11	2.864E+6	1.274E+6	   -0.0051	   13.2274	   10.9156	  -16.6794	
 -300.0000	4.104E-11	2.415E-11	3.149E+6	1.498E+6	   -0.0026	   13.2274	   10.9165	  -16.6784	
 -320.0000	3.713E-11	2.326E-11	3.490E+6	1.810E+6	   -0.0000	   13.2306	   10.9130	  -16.6798	
 -340.0000	3.300E-11	2.265E-11	3.841E+6	2.184E+6	    0.0205	   13.2439	   10.9200	  -16.6618	
 -360.0000	3.015E-11	2.225E-11	4.242E+6	2.580E+6	    0.0154	   13.2338	   10.9108	  -16.6797	
 -380.0000	2.827E-11	2.199E-11	4.674E+6	2.959E+6	    0.0128	   13.2149	   10.9124	  -16.6927	
 -400.0000	2.700E-11	2.183E-11	5.008E+6	3.278E+6	    0.0051	   13.2129	   10.9105	  -16.6963	
 -440.0000	2.458E-11	2.164E-11	5.403E+6	3.804E+6	    0.0051	   13.1959	   10.8918	  -16.7299	
 -480.0000	2.313E-11	2.151E-11	5.860E+6	4.195E+6	    0.0077	   13.1989	   10.8972	  -16.7216	
 -520.0000	2.202E-11	2.143E-11	6.053E+6	4.451E+6	    0.0051	   13.1784	   10.9118	  -16.7217	
 -560.0000	2.222E-11	2.136E-11	6.257E+6	4.629E+6	    0.0077	   13.1909	   10.9020	  -16.7226	
 -600.0000	2.187E-11	2.130E-11	6.276E+6	4.729E+6	    0.0051	   13.1799	   10.9035	  -16.7295	
 -640.0000	2.070E-11	2.125E-11	6.194E+6	4.768E+6	    0.0102	   13.1724	   10.9067	  -16.7319	
 -680.0000	1.927E-11	2.120E-11	5.786E+6	4.741E+6	    0.0102	   13.1977	   10.9073	  -16.7115	
 -720.0000	2.039E-11	2.116E-11	5.621E+6	4.641E+6	    0.0102	   13.1904	   10.9108	  -16.7134	
 -760.0000	1.829E-11	2.111E-11	5.472E+6	4.501E+6	    0.0102	   13.1858	   10.9023	  -16.7262	
 -800.0000	1.794E-11	2.106E-11	4.916E+6	4.335E+6	    0.0230	   13.1806	   10.8978	  -16.7352	
 -840.0000	1.722E-11	2.101E-11	4.852E+6	4.089E+6	    0.0307	   13.1643	   10.8963	  -16.7495	
 -880.0000	1.763E-11	2.095E-11	4.258E+6	3.818E+6	    0.0333	   13.1571	   10.9061	  -16.7444

File: Diodes/HGCAL/Hamburg_Analysis/Data/HGCAL_2.9/UR_DIODE/CV_N4789_21_UR_DIODE_GR_Irradiated_Annealed_60C_20min_5_7_2022_3_04_41_PM.txt
GCD Test
Bias: 5000.000000
CV_N4789_21_UR_DIODE_GR_Irradiated_Annealed_60C_20min
Date/Time: 5/7/2022 3:04:41 PM
Sensor Name: 
Type: P
Annealing Status: Irradiated and Annealed at 60C for 20 Minutes
Environment: 0C
Tester: Andrew Kent

Time Delay per Ramp Step (s): 0.500

CV Time Delay per Measurement (s) :0.500

AC Voltage (V): 0.500

Current Number of measurements per voltage: 1.000

IV Time Delay per Measurement (s) :0.000


BiasVoltage	LCR_Cp_freq1000.0	LCR_Cp_freq10000.0	LCR_Rp_freq1000.0	LCR_Rp_freq10000.0	Temperature	Air_Temp	Humidity	Dewpoint	
  -10.0000	1.492E-10	3.653E-11	4.883E+5	2.657E+5	   -0.0102	   13.5476	   10.7568	  -16.6054	
  -20.0000	1.322E-10	3.935E-11	7.487E+5	3.275E+5	   -0.0102	   13.5209	   10.7543	  -16.6289	
  -30.0000	1.185E-10	3.971E-11	9.510E+5	3.773E+5	   -0.0102	   13.5381	   10.7590	  -16.6103	
  -40.0000	1.087E-10	3.950E-11	1.107E+6	4.178E+5	   -0.0102	   13.5436	   10.7720	  -16.5917	
  -50.0000	1.013E-10	3.906E-11	1.236E+6	4.525E+5	   -0.0077	   13.5408	   10.7720	  -16.5938	
  -60.0000	9.539E-11	3.842E-11	1.346E+6	4.855E+5	   -0.0102	   13.5404	   10.7723	  -16.5938	
  -70.0000	9.041E-11	3.771E-11	1.446E+6	5.162E+5	   -0.0077	   13.5085	   10.7821	  -16.6078	
  -80.0000	8.643E-11	3.704E-11	1.527E+6	5.447E+5	   -0.0077	   13.5239	   10.7824	  -16.5955	
  -90.0000	8.285E-11	3.638E-11	1.605E+6	5.725E+5	   -0.0051	   13.5392	   10.7777	  -16.5888	
 -100.0000	7.978E-11	3.578E-11	1.673E+6	5.984E+5	   -0.0051	   13.5131	   10.7777	  -16.6091	
 -110.0000	7.694E-11	3.508E-11	1.738E+6	6.238E+5	   -0.0051	   13.5119	   10.7818	  -16.6054	
 -120.0000	7.464E-11	3.458E-11	1.807E+6	6.491E+5	    0.0026	   13.4955	   10.7938	  -16.6049	
 -130.0000	7.215E-11	3.394E-11	1.864E+6	6.732E+5	    0.0026	   13.4955	   10.7903	  -16.6087	
 -140.0000	7.003E-11	3.339E-11	1.916E+6	6.987E+5	    0.0026	   13.5045	   10.7837	  -16.6091	
 -150.0000	6.795E-11	3.287E-11	1.969E+6	7.221E+5	    0.0026	   13.4902	   10.8014	  -16.6006	
 -160.0000	6.605E-11	3.232E-11	2.025E+6	7.469E+5	    0.0051	   13.4964	   10.7938	  -16.6042	
 -170.0000	6.438E-11	3.177E-11	2.068E+6	7.709E+5	    0.0051	   13.5093	   10.8017	  -16.5855	
 -180.0000	6.250E-11	3.124E-11	2.124E+6	7.955E+5	    0.0051	   13.5156	   10.8001	  -16.5823	
 -190.0000	6.088E-11	3.072E-11	2.173E+6	8.216E+5	    0.0051	   13.5072	   10.7938	  -16.5958	
 -200.0000	5.904E-11	3.017E-11	2.228E+6	8.507E+5	    0.0026	   13.4986	   10.8001	  -16.5955	
 -220.0000	5.574E-11	2.898E-11	2.343E+6	9.165E+5	    0.0026	   13.4937	   10.8033	  -16.5958	
 -240.0000	5.241E-11	2.775E-11	2.489E+6	9.993E+5	    0.0026	   13.4970	   10.8039	  -16.5926	
 -260.0000	4.874E-11	2.646E-11	2.662E+6	1.116E+6	    0.0051	   13.4952	   10.8134	  -16.5835	
 -280.0000	4.499E-11	2.525E-11	2.909E+6	1.272E+6	    0.0026	   13.4823	   10.8112	  -16.5959	
 -300.0000	4.105E-11	2.412E-11	3.216E+6	1.511E+6	    0.0026	   13.4772	   10.8099	  -16.6013	
 -320.0000	3.721E-11	2.327E-11	3.557E+6	1.812E+6	    0.0026	   13.4700	   10.8178	  -16.5982	
 -340.0000	3.360E-11	2.264E-11	3.975E+6	2.199E+6	   -0.0000	   13.4644	   10.8004	  -16.6217	
 -360.0000	3.036E-11	2.224E-11	4.385E+6	2.608E+6	    0.0051	   13.4620	   10.8128	  -16.6099	
 -380.0000	2.832E-11	2.199E-11	4.718E+6	2.983E+6	    0.0051	   13.4637	   10.8169	  -16.6042	
 -400.0000	2.675E-11	2.183E-11	5.115E+6	3.312E+6	    0.0026	   13.4599	   10.8175	  -16.6064	
 -440.0000	2.526E-11	2.164E-11	5.683E+6	3.884E+6	   -0.0026	   13.4571	   10.8042	  -16.6232	
 -480.0000	2.372E-11	2.153E-11	6.104E+6	4.275E+6	    0.0051	   13.4717	   10.8109	  -16.6045	
 -520.0000	2.286E-11	2.144E-11	6.133E+6	4.540E+6	   -0.0026	   13.4595	   10.8178	  -16.6063	
 -560.0000	2.230E-11	2.136E-11	6.292E+6	4.711E+6	   -0.0026	   13.4461	   10.8159	  -16.6188	
 -600.0000	2.066E-11	2.131E-11	6.360E+6	4.816E+6	   -0.0026	   13.4412	   10.8102	  -16.6289	
 -640.0000	2.133E-11	2.126E-11	6.197E+6	4.831E+6	   -0.0026	   13.4274	   10.8223	  -16.6264	
 -680.0000	1.935E-11	2.121E-11	6.025E+6	4.797E+6	   -0.0026	   13.4228	   10.8223	  -16.6299	
 -720.0000	1.951E-11	2.117E-11	5.702E+6	4.718E+6	   -0.0026	   13.4256	   10.8257	  -16.6239	
 -760.0000	1.997E-11	2.112E-11	5.725E+6	4.565E+6	   -0.0026	   13.4171	   10.8330	  -16.6226	
 -800.0000	1.768E-11	2.107E-11	5.155E+6	4.404E+6	   -0.0077	   13.4200	   10.8182	  -16.6366	
 -840.0000	1.672E-11	2.103E-11	4.697E+6	4.163E+6	   -0.0051	   13.4351	   10.8286	  -16.6134	
 -880.0000	1.709E-11	2.097E-11	4.560E+6	3.866E+6	   -0.0026	   13.4302	   10.8248	  -16.6214	
 -920.0000	1.635E-11	2.090E-11	4.113E+6	3.530E+6	   -0.0026	   13.4085	   10.8270	  -16.6358	
 -960.0000	1.629E-11	2.082E-11	3.364E+6	3.160E+6	   -0.0026	   13.4098	   10.8264	  -16.6355	
-1000.0000	1.741E-11	2.073E-11	3.107E+6	2.755E+6	   -0.0026	   13.4109	   10.8210	  -16.6406

File: Diodes/HGCAL/Hamburg_Analysis/Data/HGCAL_2.9/UR_DIODE/CV_N4789_21_UR_DIODE_GR_Irradiated_Annealed_60C_30min_5_7_2022_4_59_40_PM.txt
GCD Test
Bias: 5000.000000
CV_N4789_21_UR_DIODE_GR_Irradiated_Annealed_60C_30min
Date/Time: 5/7/2022 4:59:40 PM
Sensor Name: 
Type: P
Annealing Status: Irradiated and Annealed at 60C for 30 Minutes
Environment: 0C
Tester: Andrew Kent

Time Delay per Ramp Step (s): 0.500

CV Time Delay per Measurement (s) :0.500

AC Voltage (V): 0.500

Current Number of measurements per voltage: 1.000

IV Time Delay per Measurement (s) :0.000


BiasVoltage	LCR_Cp_freq1000.0	LCR_Cp_freq10000.0	LCR_Rp_freq1000.0	LCR_Rp_freq10000.0	Temperature	Air_Temp	Humidity	Dewpoint	
  -10.0000	1.483E-10	3.667E-11	4.939E+5	2.673E+5	   -0.0000	   13.6596	   10.5515	  -16.7479	
  -20.0000	1.315E-10	3.954E-11	7.608E+5	3.305E+5	   -0.0077	   13.6713	   10.5566	  -16.7332	
  -30.0000	1.179E-10	4.005E-11	9.658E+5	3.791E+5	   -0.0026	   13.6527	   10.5509	  -16.7540	
  -40.0000	1.082E-10	3.971E-11	1.126E+6	4.212E+5	   -0.0077	   13.6623	   10.5582	  -16.7384	
  -50.0000	1.009E-10	3.922E-11	1.255E+6	4.570E+5	   -0.0051	   13.6542	   10.5490	  -16.7550	
  -60.0000	9.509E-11	3.863E-11	1.365E+6	4.892E+5	   -0.0077	   13.6571	   10.5465	  -16.7556	
  -70.0000	9.034E-11	3.796E-11	1.460E+6	5.199E+5	   -0.0102	   13.6571	   10.5522	  -16.7491	
  -80.0000	8.634E-11	3.730E-11	1.544E+6	5.487E+5	   -0.0051	   13.6501	   10.5598	  -16.7460	
  -90.0000	8.285E-11	3.662E-11	1.620E+6	5.771E+5	   -0.0051	   13.6572	   10.5493	  -16.7523	
 -100.0000	7.967E-11	3.598E-11	1.693E+6	6.041E+5	   -0.0000	   13.6656	   10.5601	  -16.7336	
 -110.0000	7.691E-11	3.535E-11	1.759E+6	6.304E+5	   -0.0000	   13.6556	   10.5525	  -16.7499	
 -120.0000	7.465E-11	3.479E-11	1.824E+6	6.553E+5	   -0.0000	   13.6323	   10.5563	  -16.7637	
 -130.0000	7.211E-11	3.418E-11	1.882E+6	6.794E+5	   -0.0026	   13.6281	   10.5560	  -16.7673	
 -140.0000	6.997E-11	3.360E-11	1.935E+6	7.045E+5	   -0.0000	   13.6210	   10.5557	  -16.7731	
 -150.0000	6.796E-11	3.304E-11	1.988E+6	7.291E+5	    0.0102	   13.6219	   10.5487	  -16.7803	
 -160.0000	6.610E-11	3.251E-11	2.040E+6	7.526E+5	    0.0026	   13.6174	   10.5547	  -16.7770	
 -170.0000	6.427E-11	3.196E-11	2.090E+6	7.775E+5	   -0.0000	   13.6200	   10.5572	  -16.7721	
 -180.0000	6.259E-11	3.139E-11	2.144E+6	8.039E+5	   -0.0000	   13.6103	   10.5598	  -16.7768	
 -190.0000	6.085E-11	3.081E-11	2.190E+6	8.314E+5	    0.0026	   13.6158	   10.5674	  -16.7640	
 -200.0000	5.908E-11	3.022E-11	2.245E+6	8.608E+5	   -0.0026	   13.6157	   10.5696	  -16.7616	
 -220.0000	5.572E-11	2.907E-11	2.362E+6	9.255E+5	   -0.0026	   13.6157	   10.5636	  -16.7683	
 -240.0000	5.221E-11	2.781E-11	2.507E+6	1.011E+6	   -0.0026	   13.6157	   10.5636	  -16.7683	
 -260.0000	4.876E-11	2.652E-11	2.704E+6	1.127E+6	   -0.0000	   13.6159	   10.5683	  -16.7629	
 -280.0000	4.483E-11	2.526E-11	2.950E+6	1.295E+6	    0.0128	   13.6077	   10.5585	  -16.7802	
 -300.0000	4.087E-11	2.415E-11	3.256E+6	1.535E+6	    0.0077	   13.6009	   10.5582	  -16.7858	
 -320.0000	3.681E-11	2.328E-11	3.601E+6	1.854E+6	    0.0051	   13.5942	   10.5699	  -16.7778	
 -340.0000	3.309E-11	2.264E-11	4.039E+6	2.265E+6	    0.0051	   13.5951	   10.5658	  -16.7818	
 -360.0000	3.013E-11	2.226E-11	4.418E+6	2.682E+6	    0.0026	   13.6042	   10.5721	  -16.7676	
 -380.0000	2.832E-11	2.202E-11	4.897E+6	3.076E+6	    0.0026	   13.5834	   10.5721	  -16.7837	
 -400.0000	2.649E-11	2.185E-11	5.213E+6	3.420E+6	   -0.0000	   13.5848	   10.5623	  -16.7937	
 -440.0000	2.472E-11	2.166E-11	5.704E+6	3.976E+6	    0.0051	   13.5822	   10.5879	  -16.7669	
 -480.0000	2.392E-11	2.154E-11	6.127E+6	4.377E+6	    0.0026	   13.5827	   10.5759	  -16.7800	
 -520.0000	2.228E-11	2.145E-11	6.387E+6	4.679E+6	   -0.0026	   13.5827	   10.5857	  -16.7690	
 -560.0000	2.227E-11	2.139E-11	6.590E+6	4.871E+6	   -0.0000	   13.5661	   10.5898	  -16.7772	
 -600.0000	2.070E-11	2.133E-11	6.499E+6	4.972E+6	   -0.0000	   13.5593	   10.5889	  -16.7835	
 -640.0000	2.143E-11	2.129E-11	6.362E+6	5.007E+6	   -0.0000	   13.5628	   10.5971	  -16.7716	
 -680.0000	2.076E-11	2.124E-11	6.364E+6	4.956E+6	    0.0026	   13.5600	   10.5996	  -16.7709	
 -720.0000	1.916E-11	2.119E-11	6.077E+6	4.882E+6	    0.0026	   13.5413	   10.6037	  -16.7808	
 -760.0000	1.862E-11	2.114E-11	5.789E+6	4.731E+6	    0.0051	   13.5310	   10.5965	  -16.7969	
 -800.0000	1.823E-11	2.109E-11	5.464E+6	4.542E+6	    0.0128	   13.5315	   10.5851	  -16.8093	
 -840.0000	1.687E-11	2.105E-11	4.962E+6	4.287E+6	    0.0154	   13.5547	   10.5936	  -16.7817	
 -880.0000	1.824E-11	2.099E-11	4.440E+6	3.984E+6	    0.0102	   13.5054	   10.5939	  -16.8196	
 -920.0000	1.554E-11	2.093E-11	4.043E+6	3.627E+6	   -0.0000	   13.5304	   10.5971	  -16.7967	
 -960.0000	1.789E-11	2.086E-11	3.576E+6	3.243E+6	   -0.0051	   13.5393	   10.6101	  -16.7753	
-1000.0000	1.756E-11	2.077E-11	3.150E+6	2.820E+6	    0.0051	   13.5337	   10.6044	  -16.7859

File: Diodes/HGCAL/Hamburg_Analysis/Data/HGCAL_2.9/UR_DIODE/CV_N4789_21_UR_DIODE_GR_Irradiated_Annealed_60C_40min_5_7_2022_6_11_41_PM.txt
GCD Test
Bias: 5000.000000
CV_N4789_21_UR_DIODE_GR_Irradiated_Annealed_60C_40min
Date/Time: 5/7/2022 6:11:41 PM
Sensor Name: 
Type: P
Annealing Status: Irradiated and Annealed at 60C for 40 Minutes
Environment: 0C
Tester: Andrew Kent

Time Delay per Ramp Step (s): 0.500

CV Time Delay per Measurement (s) :0.500

AC Voltage (V): 0.500

Current Number of measurements per voltage: 1.000

IV Time Delay per Measurement (s) :0.000


BiasVoltage	LCR_Cp_freq1000.0	LCR_Cp_freq10000.0	LCR_Rp_freq1000.0	LCR_Rp_freq10000.0	Temperature	Air_Temp	Humidity	Dewpoint	
  -10.0000	1.497E-10	3.785E-11	4.986E+5	2.684E+5	   -0.0026	   14.4814	   10.1863	  -16.5329	
  -20.0000	1.316E-10	4.024E-11	7.681E+5	3.332E+5	   -0.0077	   14.4814	   10.1822	  -16.5377	
  -30.0000	1.180E-10	4.040E-11	9.723E+5	3.839E+5	   -0.0128	   14.4642	   10.1682	  -16.5673	
  -40.0000	1.082E-10	4.005E-11	1.134E+6	4.247E+5	   -0.0077	   14.4471	   10.1676	  -16.5812	
  -50.0000	1.010E-10	3.942E-11	1.260E+6	4.612E+5	   -0.0128	   14.4509	   10.1708	  -16.5746	
  -60.0000	9.520E-11	3.876E-11	1.371E+6	4.938E+5	   -0.0077	   14.4625	   10.1676	  -16.5693	
  -70.0000	9.044E-11	3.801E-11	1.466E+6	5.253E+5	   -0.0051	   14.4456	   10.1635	  -16.5872	
  -80.0000	8.641E-11	3.733E-11	1.550E+6	5.541E+5	   -0.0051	   14.4261	   10.1471	  -16.6215	
  -90.0000	8.288E-11	3.665E-11	1.629E+6	5.819E+5	   -0.0077	   14.4261	   10.1657	  -16.5996	
 -100.0000	7.981E-11	3.600E-11	1.698E+6	6.086E+5	   -0.0051	   14.4053	   10.1584	  -16.6241	
 -110.0000	7.698E-11	3.537E-11	1.768E+6	6.345E+5	   -0.0051	   14.4195	   10.1534	  -16.6192	
 -120.0000	7.475E-11	3.480E-11	1.831E+6	6.592E+5	   -0.0026	   14.4025	   10.1546	  -16.6307	
 -130.0000	7.220E-11	3.414E-11	1.891E+6	6.850E+5	   -0.0051	   14.4132	   10.1464	  -16.6322	
 -140.0000	7.012E-11	3.358E-11	1.943E+6	7.090E+5	    0.0102	   14.3979	   10.1369	  -16.6551	
 -150.0000	6.808E-11	3.302E-11	1.997E+6	7.334E+5	    0.0154	   14.3963	   10.1379	  -16.6552	
 -160.0000	6.613E-11	3.245E-11	2.051E+6	7.582E+5	    0.0230	   14.3654	   10.1262	  -16.6928	
 -170.0000	6.440E-11	3.187E-11	2.102E+6	7.841E+5	    0.0230	   14.3907	   10.1199	  -16.6807	
 -180.0000	6.258E-11	3.130E-11	2.152E+6	8.103E+5	    0.0026	   14.3862	   10.1151	  -16.6898	
 -190.0000	6.089E-11	3.073E-11	2.205E+6	8.380E+5	   -0.0026	   14.3793	   10.1376	  -16.6686	
 -200.0000	5.914E-11	3.014E-11	2.261E+6	8.679E+5	   -0.0077	   14.3800	   10.1373	  -16.6685	
 -220.0000	5.573E-11	2.895E-11	2.383E+6	9.356E+5	    0.0077	   14.3717	   10.1458	  -16.6648	
 -240.0000	5.219E-11	2.770E-11	2.534E+6	1.023E+6	   -0.0051	   14.3677	   10.1480	  -16.6653	
 -260.0000	4.861E-11	2.641E-11	2.727E+6	1.144E+6	   -0.0128	   14.3580	   10.1407	  -16.6814	
 -280.0000	4.469E-11	2.514E-11	2.984E+6	1.322E+6	   -0.0154	   14.3501	   10.1448	  -16.6826	
 -300.0000	4.047E-11	2.406E-11	3.293E+6	1.571E+6	   -0.0154	   14.3439	   10.1439	  -16.6885	
 -320.0000	3.682E-11	2.321E-11	3.681E+6	1.906E+6	   -0.0179	   14.3332	   10.1407	  -16.7005	
 -340.0000	3.316E-11	2.260E-11	4.130E+6	2.323E+6	   -0.0179	   14.3326	   10.1382	  -16.7039	
 -360.0000	3.026E-11	2.222E-11	4.587E+6	2.763E+6	   -0.0154	   14.3382	   10.1439	  -16.6928	
 -380.0000	2.833E-11	2.198E-11	4.959E+6	3.171E+6	   -0.0077	   14.3458	   10.1467	  -16.6800	
 -400.0000	2.639E-11	2.183E-11	5.301E+6	3.534E+6	   -0.0051	   14.3427	   10.1575	  -16.6735	
 -440.0000	2.477E-11	2.163E-11	5.970E+6	4.108E+6	   -0.0051	   14.3269	   10.1550	  -16.6886	
 -480.0000	2.330E-11	2.151E-11	6.190E+6	4.537E+6	   -0.0051	   14.3203	   10.1509	  -16.6985	
 -520.0000	2.212E-11	2.144E-11	6.506E+6	4.818E+6	   -0.0051	   14.3087	   10.1540	  -16.7037	
 -560.0000	2.238E-11	2.136E-11	6.732E+6	5.025E+6	   -0.0051	   14.2993	   10.1651	  -16.6980	
 -600.0000	2.110E-11	2.131E-11	6.710E+6	5.154E+6	   -0.0051	   14.2954	   10.1781	  -16.6858	
 -640.0000	2.130E-11	2.126E-11	6.509E+6	5.195E+6	   -0.0051	   14.3097	   10.1746	  -16.6789	
 -680.0000	2.016E-11	2.122E-11	6.518E+6	5.164E+6	   -0.0000	   14.3009	   10.1714	  -16.6894	
 -720.0000	2.050E-11	2.117E-11	6.112E+6	5.066E+6	   -0.0000	   14.2949	   10.1774	  -16.6869	
 -760.0000	1.860E-11	2.113E-11	5.895E+6	4.919E+6	    0.0026	   14.2907	   10.1765	  -16.6913	
 -800.0000	1.854E-11	2.108E-11	5.623E+6	4.706E+6	    0.0205	   14.3019	   10.1641	  -16.6971	
 -840.0000	1.737E-11	2.103E-11	5.036E+6	4.448E+6	    0.0307	   14.2806	   10.1667	  -16.7105	
 -880.0000	1.817E-11	2.098E-11	4.770E+6	4.134E+6	    0.0384	   14.2587	   10.1584	  -16.7371	
 -920.0000	1.698E-11	2.093E-11	4.300E+6	3.772E+6	    0.0230	   14.2472	   10.1591	  -16.7451	
 -960.0000	1.515E-11	2.086E-11	3.657E+6	3.369E+6	    0.0179	   14.2425	   10.1626	  -16.7447	
-1000.0000	1.575E-11	2.078E-11	3.083E+6	2.949E+6	    0.0128	   14.2643	   10.1648	  -16.7253

File: Diodes/HGCAL/Hamburg_Analysis/Data/HGCAL_2.9/UR_DIODE/CV_N4789_21_UR_DIODE_GR_Irradiated_Annealed_60C_50min_5_13_2022_1_10_26_PM.txt
GCD Test
Bias: 5000.000000
CV_N4789_21_UR_DIODE_GR_Irradiated_Annealed_60C_50min
Date/Time: 5/13/2022 1:10:26 PM
Sensor Name: 
Type: P
Annealing Status: Irradiated and Annealed at 60C for 50 Minutes
Environment: 0C
Tester: Andrew Kent

Time Delay per Ramp Step (s): 0.500

CV Time Delay per Measurement (s) :0.500

AC Voltage (V): 0.500

Current Number of measurements per voltage: 1.000

IV Time Delay per Measurement (s) :0.000


BiasVoltage	LCR_Cp_freq1000.0	LCR_Cp_freq10000.0	LCR_Rp_freq1000.0	LCR_Rp_freq10000.0	Temperature	Air_Temp	Humidity	Dewpoint	
  -10.0000	1.501E-10	3.807E-11	5.029E+5	2.687E+5	    0.0026	   14.2063	   10.2638	  -16.6547	
  -20.0000	1.320E-10	4.042E-11	7.752E+5	3.340E+5	    0.0077	   14.1962	   10.2713	  -16.6537	
  -30.0000	1.184E-10	4.063E-11	9.816E+5	3.837E+5	    0.0128	   14.2090	   10.2698	  -16.6457	
  -40.0000	1.087E-10	4.027E-11	1.142E+6	4.242E+5	    0.0179	   14.2090	   10.2590	  -16.6581	
  -50.0000	1.015E-10	3.967E-11	1.270E+6	4.600E+5	    0.0154	   14.1717	   10.2587	  -16.6873	
  -60.0000	9.567E-11	3.894E-11	1.379E+6	4.935E+5	    0.0230	   14.1556	   10.2682	  -16.6886	
  -70.0000	9.101E-11	3.823E-11	1.473E+6	5.242E+5	    0.0230	   14.1514	   10.2596	  -16.7018	
  -80.0000	8.694E-11	3.755E-11	1.558E+6	5.528E+5	    0.0179	   14.1482	   10.2483	  -16.7175	
  -90.0000	8.339E-11	3.689E-11	1.639E+6	5.799E+5	    0.0230	   14.1452	   10.2438	  -16.7249	
 -100.0000	8.029E-11	3.616E-11	1.711E+6	6.084E+5	    0.0230	   14.1424	   10.2429	  -16.7282	
 -110.0000	7.759E-11	3.558E-11	1.774E+6	6.332E+5	    0.0281	   14.1424	   10.2492	  -16.7208	
 -120.0000	7.525E-11	3.495E-11	1.842E+6	6.594E+5	    0.0333	   14.1199	   10.2467	  -16.7411	
 -130.0000	7.282E-11	3.432E-11	1.894E+6	6.842E+5	    0.0051	   14.1293	   10.2511	  -16.7287	
 -140.0000	7.054E-11	3.374E-11	1.959E+6	7.089E+5	    0.0026	   14.1345	   10.2495	  -16.7265	
 -150.0000	6.854E-11	3.318E-11	2.015E+6	7.331E+5	   -0.0000	   14.1177	   10.2581	  -16.7296	
 -160.0000	6.666E-11	3.260E-11	2.065E+6	7.583E+5	    0.0026	   14.1158	   10.2609	  -16.7277	
 -170.0000	6.483E-11	3.202E-11	2.119E+6	7.843E+5	   -0.0000	   14.1109	   10.2521	  -16.7418	
 -180.0000	6.302E-11	3.146E-11	2.177E+6	8.103E+5	   -0.0051	   14.0980	   10.2524	  -16.7514	
 -190.0000	6.138E-11	3.089E-11	2.225E+6	8.378E+5	    0.0026	   14.0922	   10.2644	  -16.7419	
 -200.0000	5.966E-11	3.029E-11	2.279E+6	8.683E+5	   -0.0077	   14.0654	   10.2609	  -16.7667	
 -220.0000	5.626E-11	2.911E-11	2.409E+6	9.357E+5	   -0.0154	   14.0580	   10.2688	  -16.7632	
 -240.0000	5.280E-11	2.787E-11	2.568E+6	1.023E+6	   -0.0128	   14.0636	   10.2764	  -16.7501	
 -260.0000	4.913E-11	2.658E-11	2.775E+6	1.145E+6	    0.0102	   14.0476	   10.2834	  -16.7544	
 -280.0000	4.518E-11	2.531E-11	3.030E+6	1.321E+6	    0.0026	   14.0645	   10.2875	  -16.7366	
 -300.0000	4.103E-11	2.423E-11	3.348E+6	1.564E+6	   -0.0077	   14.0422	   10.2764	  -16.7666	
 -320.0000	3.732E-11	2.335E-11	3.757E+6	1.902E+6	   -0.0179	   14.0422	   10.2774	  -16.7655	
 -340.0000	3.359E-11	2.273E-11	4.207E+6	2.326E+6	   -0.0179	   14.0563	   10.2799	  -16.7517	
 -360.0000	3.029E-11	2.233E-11	4.651E+6	2.781E+6	   -0.0281	   14.0366	   10.2827	  -16.7636	
 -380.0000	2.854E-11	2.208E-11	5.078E+6	3.221E+6	   -0.0154	   14.0403	   10.2729	  -16.7721	
 -400.0000	2.711E-11	2.191E-11	5.470E+6	3.607E+6	   -0.0179	   14.0273	   10.2796	  -16.7744	
 -440.0000	2.523E-11	2.172E-11	6.168E+6	4.227E+6	   -0.0281	   14.0244	   10.2846	  -16.7708	
 -480.0000	2.380E-11	2.160E-11	6.452E+6	4.671E+6	   -0.0256	   14.0057	   10.2894	  -16.7797	
 -520.0000	2.326E-11	2.153E-11	6.845E+6	4.997E+6	   -0.0230	   14.0057	   10.2951	  -16.7732	
 -560.0000	2.167E-11	2.145E-11	6.904E+6	5.217E+6	   -0.0256	   14.0206	   10.2849	  -16.7733	
 -600.0000	2.214E-11	2.141E-11	6.939E+6	5.343E+6	   -0.0281	   14.0090	   10.2954	  -16.7702	
 -640.0000	2.093E-11	2.136E-11	6.696E+6	5.376E+6	   -0.0281	   13.9978	   10.2973	  -16.7767	
 -680.0000	2.003E-11	2.132E-11	6.499E+6	5.363E+6	   -0.0128	   14.0100	   10.2878	  -16.7782	
 -720.0000	1.981E-11	2.127E-11	6.281E+6	5.284E+6	   -0.0179	   13.9937	   10.2954	  -16.7821	
 -760.0000	2.043E-11	2.123E-11	6.083E+6	5.133E+6	   -0.0102	   14.0012	   10.2878	  -16.7850	
 -800.0000	1.860E-11	2.119E-11	5.619E+6	4.919E+6	   -0.0000	   13.9978	   10.2960	  -16.7781	
 -840.0000	1.912E-11	2.114E-11	5.506E+6	4.662E+6	   -0.0051	   13.9957	   10.2998	  -16.7754	
 -880.0000	1.872E-11	2.109E-11	5.015E+6	4.330E+6	   -0.0000	   13.9997	   10.2970	  -16.7756	
 -920.0000	1.811E-11	2.104E-11	4.500E+6	3.970E+6	   -0.0026	   13.9997	   10.2957	  -16.7770	
 -960.0000	1.635E-11	2.098E-11	3.784E+6	3.551E+6	    0.0026	   13.9868	   10.2932	  -16.7899	
-1000.0000	1.609E-11	2.091E-11	3.484E+6	3.106E+6	    0.0077	   13.9684	   10.2995	  -16.7968

File: Diodes/HGCAL/Hamburg_Analysis/Data/HGCAL_2.9/UR_DIODE/CV_N4789_21_UR_DIODE_GR_Irradiated_Annealed_60C_60min_5_18_2022_9_45_24_AM.txt
GCD Test
Bias: 5000.000000
CV_N4789_21_UR_DIODE_GR_Irradiated_Annealed_60C_60min
Date/Time: 5/18/2022 9:45:24 AM
Sensor Name: 
Type: P
Annealing Status: Irradiated and Annealed at 60C for 60 Minutes
Environment: 0C
Tester: Catherine Tiley

Time Delay per Ramp Step (s): 0.500

CV Time Delay per Measurement (s) :0.500

AC Voltage (V): 0.500

Current Number of measurements per voltage: 1.000

IV Time Delay per Measurement (s) :0.000


BiasVoltage	LCR_Cp_freq1000.0	LCR_Cp_freq10000.0	LCR_Rp_freq1000.0	LCR_Rp_freq10000.0	Temperature	Air_Temp	Humidity	Dewpoint	
  -10.0000	1.546E-10	4.091E-11	4.708E+5	2.546E+5	    0.0230	   16.9990	    8.6003	  -16.6298	
  -20.0000	1.382E-10	4.330E-11	7.414E+5	3.163E+5	    0.0102	   16.9916	    8.5914	  -16.6477	
  -30.0000	1.246E-10	4.347E-11	9.405E+5	3.625E+5	   -0.0128	   16.9836	    8.6056	  -16.6340	
  -40.0000	1.143E-10	4.286E-11	1.095E+6	4.022E+5	    0.0102	   16.9554	    8.6066	  -16.6540	
  -50.0000	1.067E-10	4.215E-11	1.218E+6	4.361E+5	   -0.0128	   16.9461	    8.6072	  -16.6601	
  -60.0000	1.005E-10	4.130E-11	1.323E+6	4.682E+5	   -0.0051	   16.9321	    8.6113	  -16.6650	
  -70.0000	9.511E-11	4.035E-11	1.421E+6	4.999E+5	   -0.0230	   16.9320	    8.6072	  -16.6707	
  -80.0000	8.680E-11	3.731E-11	1.581E+6	5.579E+5	   -0.0588	   16.9160	    8.6129	  -16.6749	
  -90.0000	8.342E-11	3.669E-11	1.655E+6	5.844E+5	   -0.0435	   16.9110	    8.6309	  -16.6539	
 -100.0000	8.027E-11	3.603E-11	1.729E+6	6.115E+5	   -0.0512	   16.9271	    8.6227	  -16.6530	
 -110.0000	7.751E-11	3.534E-11	1.797E+6	6.393E+5	   -0.0512	   16.9076	    8.6218	  -16.6691	
 -120.0000	7.529E-11	3.635E-11	1.865E+6	6.396E+5	   -0.0716	   16.9032	    8.6347	  -16.6545	
 -130.0000	7.488E-11	3.564E-11	1.863E+6	6.663E+5	   -0.0742	   16.8806	    8.6388	  -16.6659	
 -140.0000	7.249E-11	3.498E-11	1.921E+6	6.923E+5	   -0.0640	   16.8568	    8.6388	  -16.6838	
 -150.0000	7.024E-11	3.430E-11	1.978E+6	7.200E+5	   -0.0716	   16.8320	    8.6461	  -16.6926	
 -160.0000	6.822E-11	3.367E-11	2.034E+6	7.468E+5	   -0.0691	   16.8078	    8.6486	  -16.7074	
 -170.0000	6.617E-11	3.307E-11	2.093E+6	7.731E+5	   -0.0768	   16.8078	    8.6496	  -16.7061	
 -180.0000	6.441E-11	3.248E-11	2.144E+6	8.006E+5	   -0.0614	   16.8057	    8.6524	  -16.7037	
 -190.0000	6.268E-11	3.190E-11	2.200E+6	8.283E+5	   -0.0614	   16.7976	    8.6597	  -16.6998	
 -200.0000	6.062E-11	3.128E-11	2.246E+6	8.568E+5	   -0.0640	   16.7553	    8.6755	  -16.7101	
 -220.0000	5.716E-11	3.007E-11	2.369E+6	9.238E+5	   -0.0640	   16.7472	    8.6619	  -16.7349	
 -240.0000	5.370E-11	2.883E-11	2.513E+6	1.008E+6	   -0.0716	   16.7222	    8.6701	  -16.7424	
 -260.0000	5.007E-11	2.760E-11	2.686E+6	1.119E+6	   -0.0563	   16.7264	    8.6730	  -16.7354	
 -280.0000	4.621E-11	2.640E-11	2.920E+6	1.274E+6	   -0.0512	   16.7085	    8.6831	  -16.7350	
 -300.0000	4.242E-11	2.532E-11	3.212E+6	1.493E+6	   -0.0486	   16.7243	    8.6736	  -16.7361	
 -320.0000	3.875E-11	2.446E-11	3.549E+6	1.784E+6	   -0.0384	   16.6976	    8.6860	  -16.7393	
 -340.0000	3.518E-11	2.382E-11	3.938E+6	2.154E+6	   -0.0409	   16.7052	    8.6967	  -16.7189	
 -360.0000	3.249E-11	2.341E-11	4.344E+6	2.531E+6	   -0.0512	   16.6830	    8.7011	  -16.7296	
 -380.0000	2.865E-11	2.210E-11	5.095E+6	3.230E+6	   -0.0384	   16.6607	    8.7018	  -16.7456	
 -400.0000	2.704E-11	2.194E-11	5.457E+6	3.602E+6	   -0.0333	   16.6685	    8.6901	  -16.7557	
 -440.0000	2.547E-11	2.174E-11	6.123E+6	4.218E+6	   -0.0333	   16.6508	    8.6910	  -16.7678	
 -480.0000	2.373E-11	2.163E-11	6.377E+6	4.673E+6	   -0.0179	   16.6556	    8.7081	  -16.7408	
 -520.0000	2.313E-11	2.155E-11	6.627E+6	4.991E+6	   -0.0256	   16.6408	    8.6913	  -16.7749	
 -560.0000	2.292E-11	2.149E-11	6.930E+6	5.207E+6	   -0.0307	   16.6375	    8.7106	  -16.7510	
 -600.0000	2.247E-11	2.144E-11	6.963E+6	5.342E+6	   -0.0358	   16.6360	    8.6787	  -16.7958	
 -640.0000	2.206E-11	2.140E-11	6.875E+6	5.383E+6	   -0.0179	   16.6127	    8.7049	  -16.7776	
 -680.0000	2.056E-11	2.136E-11	6.634E+6	5.370E+6	   -0.0307	   16.5892	    8.7090	  -16.7897	
 -720.0000	2.127E-11	2.133E-11	6.557E+6	5.279E+6	   -0.0230	   16.6069	    8.7116	  -16.7729	
 -760.0000	2.104E-11	2.128E-11	6.247E+6	5.137E+6	   -0.0230	   16.5700	    8.7119	  -16.8003	
 -800.0000	2.068E-11	2.125E-11	5.754E+6	4.955E+6	   -0.0000	   16.5502	    8.7242	  -16.7985	
 -840.0000	1.922E-11	2.122E-11	5.488E+6	4.700E+6	   -0.0154	   16.5351	    8.7366	  -16.7931	
 -880.0000	1.973E-11	2.117E-11	5.073E+6	4.394E+6	   -0.0179	   16.5257	    8.7362	  -16.8006	
 -920.0000	1.953E-11	2.112E-11	4.460E+6	4.044E+6	   -0.0154	   16.5179	    8.7385	  -16.8035	
 -960.0000	1.709E-11	2.107E-11	3.943E+6	3.639E+6	   -0.0179	   16.5114	    8.7302	  -16.8196	
-1000.0000	1.679E-11	2.101E-11	3.492E+6	3.196E+6	   -0.0051	   16.4709	    8.7353	  -16.8434

File: Diodes/HGCAL/Hamburg_Analysis/Data/HGCAL_2.9/UR_DIODE/CV_N4789_21_UR_DIODE_GR_Irradiated_Annealed_60C_70min_5_23_2022_11_08_54_AM.txt
GCD Test
Bias: 5000.000000
CV_N4789_21_UR_DIODE_GR_Irradiated_Annealed_60C_70min
Date/Time: 5/23/2022 11:08:54 AM
Sensor Name: 
Type: P
Annealing Status: Irradiated and Annealed at 60C for 70 Minutes
Environment: 0C
Tester: Catherine Tiley

Time Delay per Ramp Step (s): 0.500

CV Time Delay per Measurement (s) :0.500

AC Voltage (V): 0.500

Current Number of measurements per voltage: 1.000

IV Time Delay per Measurement (s) :0.000


BiasVoltage	LCR_Cp_freq1000.0	LCR_Cp_freq10000.0	LCR_Rp_freq1000.0	LCR_Rp_freq10000.0	Temperature	Air_Temp	Humidity	Dewpoint	
  -10.0000	1.514E-10	3.829E-11	5.149E+5	2.711E+5	   -0.0179	   14.4485	   10.0750	  -16.6892	
  -20.0000	1.327E-10	4.063E-11	7.974E+5	3.361E+5	   -0.0154	   14.4488	   10.0626	  -16.7035	
  -30.0000	1.192E-10	4.088E-11	1.005E+6	3.845E+5	   -0.0154	   14.4504	   10.0462	  -16.7217	
  -40.0000	1.095E-10	4.046E-11	1.167E+6	4.254E+5	   -0.0128	   14.4463	   10.0376	  -16.7350	
  -50.0000	1.023E-10	3.988E-11	1.295E+6	4.606E+5	   -0.0051	   14.4654	   10.0199	  -16.7413	
  -60.0000	9.647E-11	3.918E-11	1.406E+6	4.932E+5	   -0.0128	   14.4282	   10.0073	  -16.7849	
  -70.0000	9.179E-11	3.849E-11	1.499E+6	5.232E+5	   -0.0102	   14.4394	   10.0127	  -16.7700	
  -80.0000	8.780E-11	3.778E-11	1.583E+6	5.521E+5	   -0.0051	   14.4713	   10.0085	  -16.7503	
  -90.0000	8.431E-11	3.710E-11	1.659E+6	5.795E+5	   -0.0051	   14.4588	   10.0158	  -16.7512	
 -100.0000	8.108E-11	3.645E-11	1.736E+6	6.058E+5	   -0.0000	   14.4474	   10.0051	  -16.7728	
 -110.0000	7.834E-11	3.580E-11	1.801E+6	6.319E+5	   -0.0000	   14.3946	   10.0104	  -16.8070	
 -120.0000	7.601E-11	3.524E-11	1.871E+6	6.561E+5	   -0.0102	   14.3946	    9.9870	  -16.8348	
 -130.0000	7.380E-11	3.464E-11	1.924E+6	6.808E+5	   -0.0102	   14.4381	    9.9886	  -16.7995	
 -140.0000	7.140E-11	3.398E-11	1.982E+6	7.062E+5	   -0.0077	   14.4381	    9.9886	  -16.7995	
 -150.0000	6.947E-11	3.344E-11	2.031E+6	7.298E+5	   -0.0077	   14.4045	    9.9889	  -16.8249	
 -160.0000	6.751E-11	3.287E-11	2.085E+6	7.543E+5	   -0.0077	   14.4211	    9.9801	  -16.8227	
 -170.0000	6.568E-11	3.233E-11	2.137E+6	7.784E+5	   -0.0077	   14.4136	    9.9719	  -16.8383	
 -180.0000	6.399E-11	3.176E-11	2.189E+6	8.038E+5	   -0.0051	   14.4103	    9.9817	  -16.8292	
 -190.0000	6.229E-11	3.120E-11	2.238E+6	8.304E+5	   -0.0026	   14.3733	    9.9794	  -16.8602	
 -200.0000	6.065E-11	3.063E-11	2.290E+6	8.590E+5	   -0.0000	   14.3592	    9.9703	  -16.8819	
 -220.0000	5.728E-11	2.944E-11	2.416E+6	9.244E+5	   -0.0000	   14.3682	    9.9630	  -16.8837	
 -240.0000	5.389E-11	2.822E-11	2.562E+6	1.007E+6	    0.0051	   14.3894	    9.9583	  -16.8731	
 -260.0000	5.009E-11	2.696E-11	2.764E+6	1.117E+6	    0.0154	   14.3482	    9.9617	  -16.9006	
 -280.0000	4.643E-11	2.570E-11	3.012E+6	1.275E+6	    0.0205	   14.3224	    9.9693	  -16.9114	
 -300.0000	4.240E-11	2.454E-11	3.313E+6	1.504E+6	    0.0128	   14.3224	    9.9510	  -16.9333	
 -320.0000	3.854E-11	2.360E-11	3.696E+6	1.817E+6	    0.0077	   14.3314	    9.9529	  -16.9241	
 -340.0000	3.441E-11	2.290E-11	4.128E+6	2.230E+6	    0.0128	   14.3226	    9.9611	  -16.9211	
 -360.0000	3.130E-11	2.244E-11	4.559E+6	2.686E+6	    0.0077	   14.3261	    9.9510	  -16.9304	
 -380.0000	2.896E-11	2.215E-11	5.014E+6	3.128E+6	    0.0077	   14.3459	    9.9570	  -16.9080	
 -400.0000	2.785E-11	2.197E-11	5.440E+6	3.528E+6	    0.0051	   14.3403	    9.9532	  -16.9169	
 -440.0000	2.546E-11	2.176E-11	6.040E+6	4.163E+6	    0.0077	   14.2951	    9.9636	  -16.9391	
 -480.0000	2.386E-11	2.164E-11	6.329E+6	4.608E+6	    0.0051	   14.3265	    9.9466	  -16.9354	
 -520.0000	2.374E-11	2.157E-11	6.715E+6	4.931E+6	    0.0026	   14.3156	    9.9447	  -16.9460	
 -560.0000	2.283E-11	2.150E-11	6.878E+6	5.126E+6	    0.0026	   14.3002	    9.9567	  -16.9435	
 -600.0000	2.233E-11	2.145E-11	6.883E+6	5.247E+6	    0.0102	   14.3387	    9.9611	  -16.9087	
 -640.0000	2.127E-11	2.141E-11	6.535E+6	5.292E+6	    0.0230	   14.3153	    9.9598	  -16.9282	
 -680.0000	2.184E-11	2.137E-11	6.518E+6	5.280E+6	    0.0128	   14.2835	    9.9380	  -16.9786	
 -720.0000	2.041E-11	2.132E-11	6.148E+6	5.188E+6	    0.0077	   14.2602	    9.9424	  -16.9912	
 -760.0000	2.001E-11	2.129E-11	6.109E+6	5.038E+6	   -0.0026	   14.2686	    9.9469	  -16.9795	
 -800.0000	2.052E-11	2.125E-11	5.832E+6	4.843E+6	   -0.0077	   14.2842	    9.9288	  -16.9890	
 -840.0000	1.920E-11	2.121E-11	5.156E+6	4.591E+6	   -0.0102	   14.2922	    9.9352	  -16.9753	
 -880.0000	1.997E-11	2.117E-11	4.903E+6	4.283E+6	   -0.0077	   14.2850	    9.9383	  -16.9771	
 -920.0000	1.951E-11	2.112E-11	4.436E+6	3.910E+6	   -0.0077	   14.2684	    9.9503	  -16.9755	
 -960.0000	1.847E-11	2.107E-11	3.745E+6	3.521E+6	   -0.0128	   14.2819	    9.9503	  -16.9651	
-1000.0000	1.593E-11	2.101E-11	3.326E+6	3.092E+6	   -0.0128	   14.2658	    9.9526	  -16.9748

File: Diodes/HGCAL/Hamburg_Analysis/Data/HGCAL_2.9/UR_DIODE/IV_N4789_21_UR_DIODE_GR_Irradiated_Annealed_60C_0min_5_5_2022_2_01_24_PM.txt
GCD Test
Bias: 5000.000000
IV_N4789_21_UR_DIODE_GR_Irradiated_Annealed_60C_0min
Date/Time: 5/5/2022 2:01:24 PM
Sensor Name: 
Type: 
Annealing Status: Irradiated and Annealed at 60C for 0 Minutes
Environment: 
Tester: Andrew Kent

Time Delay per Ramp Step (s): 0.500

CV Time Delay per Measurement (s) :0.500

AC Voltage (V): 0.500

Current Number of measurements per voltage: 4.000

IV Time Delay per Measurement (s) :0.000


BiasVoltage	Total Current_Avg	Total Current_0	Total Current_1	Total Current_2	Total Current_3	Bias Current_Avg	Bias Current_0	Bias Current_1	Bias Current_2	Bias Current_3	Temperature	Air_Temp	Humidity	Dewpoint	
   -1.0000	-5.2495E-6	-5.2480E-6	-5.2450E-6	-5.2530E-6	-5.2520E-6	-5.194488E-6	-5.195118E-6	-5.192000E-6	-5.187600E-6	-5.203235E-6	    0.3198	   15.3798	    9.8333	  -16.2634	
   -2.0000	-1.0627E-5	-1.0630E-5	-1.0630E-5	-1.0630E-5	-1.0620E-5	-8.996414E-6	-8.996490E-6	-8.984936E-6	-8.993783E-6	-9.010448E-6	    0.3608	   15.3798	    9.8185	  -16.2814	
   -3.0000	-1.4283E-5	-1.4270E-5	-1.4290E-5	-1.4300E-5	-1.4270E-5	-1.204661E-5	-1.207138E-5	-1.205451E-5	-1.203510E-5	-1.202544E-5	    0.3813	   15.3847	    9.8118	  -16.2857	
   -4.0000	-1.7302E-5	-1.7300E-5	-1.7290E-5	-1.7300E-5	-1.7320E-5	-1.452597E-5	-1.452051E-5	-1.452065E-5	-1.452895E-5	-1.453378E-5	    0.3992	   15.3404	    9.8172	  -16.3132	
   -5.0000	-1.9867E-5	-1.9860E-5	-1.9880E-5	-1.9860E-5	-1.9870E-5	-1.662455E-5	-1.661855E-5	-1.663631E-5	-1.663659E-5	-1.660676E-5	    0.4017	   15.3404	    9.8153	  -16.3155	
   -6.0000	-2.2155E-5	-2.2170E-5	-2.2150E-5	-2.2180E-5	-2.2120E-5	-1.841189E-5	-1.841209E-5	-1.841991E-5	-1.841103E-5	-1.840455E-5	    0.3889	   15.3306	    9.8210	  -16.3161	
   -7.0000	-2.4167E-5	-2.4200E-5	-2.4170E-5	-2.4160E-5	-2.4140E-5	-1.996726E-5	-1.997592E-5	-1.998447E-5	-1.994974E-5	-1.995893E-5	    0.3787	   15.3255	    9.8333	  -16.3050	
   -8.0000	-2.5970E-5	-2.6000E-5	-2.5960E-5	-2.5980E-5	-2.5940E-5	-2.134374E-5	-2.137221E-5	-2.132156E-5	-2.132241E-5	-2.135878E-5	    0.3378	   15.3029	    9.8362	  -16.3189	
   -9.0000	-2.7630E-5	-2.7630E-5	-2.7600E-5	-2.7670E-5	-2.7620E-5	-2.253023E-5	-2.256991E-5	-2.256358E-5	-2.249912E-5	-2.248833E-5	    0.2994	   15.2746	    9.8574	  -16.3149	
  -10.0000	-2.9148E-5	-2.9190E-5	-2.9170E-5	-2.9130E-5	-2.9100E-5	-2.364648E-5	-2.367684E-5	-2.367424E-5	-2.362311E-5	-2.361174E-5	    0.2559	   15.2746	    9.8488	  -16.3252	
  -20.0000	-4.1863E-5	-4.1950E-5	-4.1900E-5	-4.1810E-5	-4.1790E-5	-3.222824E-5	-3.224038E-5	-3.223214E-5	-3.221684E-5	-3.222361E-5	    0.2098	   15.2610	    9.8574	  -16.3253	
  -30.0000	-5.0783E-5	-5.0790E-5	-5.0720E-5	-5.0800E-5	-5.0820E-5	-3.822027E-5	-3.824639E-5	-3.817186E-5	-3.824105E-5	-3.822179E-5	    0.1689	   15.2643	    9.8523	  -16.3289	
  -40.0000	-5.7698E-5	-5.7860E-5	-5.7620E-5	-5.7680E-5	-5.7630E-5	-4.291116E-5	-4.299886E-5	-4.288603E-5	-4.294238E-5	-4.281736E-5	    0.1023	   15.2407	    9.8482	  -16.3519	
  -50.0000	-6.3463E-5	-6.3510E-5	-6.3460E-5	-6.3420E-5	-6.3460E-5	-4.699172E-5	-4.709145E-5	-4.693273E-5	-4.706337E-5	-4.687931E-5	    0.0640	   15.2407	    9.8507	  -16.3489	
  -60.0000	-6.8598E-5	-6.8680E-5	-6.8580E-5	-6.8580E-5	-6.8550E-5	-5.077927E-5	-5.077005E-5	-5.076284E-5	-5.081411E-5	-5.077008E-5	    0.0051	   15.2064	    9.8602	  -16.3637	
  -70.0000	-7.3440E-5	-7.3560E-5	-7.3470E-5	-7.3420E-5	-7.3310E-5	-5.407190E-5	-5.411303E-5	-5.407690E-5	-5.402002E-5	-5.407765E-5	   -0.0154	   15.1693	    9.8580	  -16.3949	
  -80.0000	-7.7765E-5	-7.7800E-5	-7.7820E-5	-7.7810E-5	-7.7630E-5	-5.714306E-5	-5.715868E-5	-5.713727E-5	-5.717863E-5	-5.709766E-5	   -0.0665	   15.1704	    9.8542	  -16.3986	
  -90.0000	-8.1708E-5	-8.1710E-5	-8.1760E-5	-8.1680E-5	-8.1680E-5	-6.013553E-5	-6.024983E-5	-6.014460E-5	-6.007693E-5	-6.007075E-5	   -0.1228	   15.1368	    9.8634	  -16.4133	
 -100.0000	-8.5645E-5	-8.5660E-5	-8.5640E-5	-8.5660E-5	-8.5620E-5	-6.304327E-5	-6.313412E-5	-6.296004E-5	-6.300407E-5	-6.307486E-5	   -0.1663	   15.1412	    9.8744	  -16.3965	
 -120.0000	-9.3250E-5	-9.3350E-5	-9.3280E-5	-9.3100E-5	-9.3270E-5	-6.865086E-5	-6.866929E-5	-6.863842E-5	-6.865626E-5	-6.863945E-5	   -0.1945	   15.1370	    9.8460	  -16.4342	
 -140.0000	-1.0045E-4	-1.0040E-4	-1.0050E-4	-1.0050E-4	-1.0040E-4	-7.423114E-5	-7.418838E-5	-7.417574E-5	-7.424154E-5	-7.431890E-5	   -0.2175	   15.1266	    9.8770	  -16.4047	
 -160.0000	-1.0745E-4	-1.0750E-4	-1.0740E-4	-1.0740E-4	-1.0750E-4	-7.950271E-5	-7.951568E-5	-7.954957E-5	-7.942962E-5	-7.951598E-5	   -0.2405	   15.1062	    9.9032	  -16.3887	
 -180.0000	-1.1400E-4	-1.1400E-4	-1.1420E-4	-1.1400E-4	-1.1380E-4	-8.450740E-5	-8.456526E-5	-8.442422E-5	-8.453265E-5	-8.450746E-5	   -0.2482	   15.1126	    9.8947	  -16.3940	
 -200.0000	-1.2063E-4	-1.2050E-4	-1.2070E-4	-1.2080E-4	-1.2050E-4	-8.967546E-5	-8.969476E-5	-8.978177E-5	-8.969711E-5	-8.952822E-5	   -0.2482	   15.1163	    9.9070	  -16.3763	
 -220.0000	-1.2690E-4	-1.2670E-4	-1.2690E-4	-1.2700E-4	-1.2700E-4	-9.475122E-5	-9.478071E-5	-9.468041E-5	-9.469100E-5	-9.485277E-5	   -0.2405	   15.0723	    9.9039	  -16.4139	
 -240.0000	-1.3333E-4	-1.3330E-4	-1.3310E-4	-1.3340E-4	-1.3350E-4	-9.937959E-5	-9.949440E-5	-9.938750E-5	-9.950792E-5	-9.912854E-5	   -0.2124	   15.0589	    9.9023	  -16.4261	
 -260.0000	-1.3915E-4	-1.3910E-4	-1.3890E-4	-1.3930E-4	-1.3930E-4	-1.041130E-4	-1.040992E-4	-1.041444E-4	-1.042100E-4	-1.039983E-4	   -0.2098	   15.0657	    9.9051	  -16.4175	
 -280.0000	-1.4503E-4	-1.4500E-4	-1.4510E-4	-1.4510E-4	-1.4490E-4	-1.085064E-4	-1.083033E-4	-1.084585E-4	-1.086328E-4	-1.086309E-4	   -0.1817	   15.0360	    9.9102	  -16.4342	
 -300.0000	-1.5053E-4	-1.5040E-4	-1.5020E-4	-1.5060E-4	-1.5090E-4	-1.128375E-4	-1.131149E-4	-1.127869E-4	-1.126937E-4	-1.127547E-4	   -0.1663	   15.0257	    9.9099	  -16.4424	
 -320.0000	-1.5605E-4	-1.5610E-4	-1.5580E-4	-1.5620E-4	-1.5610E-4	-1.169420E-4	-1.168429E-4	-1.168369E-4	-1.170092E-4	-1.170792E-4	   -0.1407	   15.0156	    9.9067	  -16.4540	
 -340.0000	-1.6107E-4	-1.6100E-4	-1.6110E-4	-1.6100E-4	-1.6120E-4	-1.209360E-4	-1.207351E-4	-1.209144E-4	-1.211385E-4	-1.209560E-4	   -0.1075	   15.0187	    9.9273	  -16.4269	
 -360.0000	-1.6585E-4	-1.6560E-4	-1.6590E-4	-1.6580E-4	-1.6610E-4	-1.245591E-4	-1.245123E-4	-1.245796E-4	-1.246171E-4	-1.245276E-4	   -0.0716	   15.0280	    9.9333	  -16.4125	
 -380.0000	-1.7025E-4	-1.7000E-4	-1.7010E-4	-1.7040E-4	-1.7050E-4	-1.278632E-4	-1.277592E-4	-1.278777E-4	-1.279152E-4	-1.279008E-4	   -0.0409	   15.0014	    9.9333	  -16.4330	
 -400.0000	-1.7450E-4	-1.7440E-4	-1.7430E-4	-1.7460E-4	-1.7470E-4	-1.307781E-4	-1.307620E-4	-1.307543E-4	-1.308338E-4	-1.307622E-4	   -0.0102	   14.9992	    9.9405	  -16.4259	
 -420.0000	-1.7875E-4	-1.7850E-4	-1.7860E-4	-1.7890E-4	-1.7900E-4	-1.339670E-4	-1.340492E-4	-1.340195E-4	-1.339600E-4	-1.338392E-4	    0.0230	   15.0053	    9.9428	  -16.4186	
 -440.0000	-1.8263E-4	-1.8240E-4	-1.8250E-4	-1.8290E-4	-1.8270E-4	-1.366750E-4	-1.366621E-4	-1.365772E-4	-1.367988E-4	-1.366618E-4	    0.0486	   14.9902	    9.9459	  -16.4264	
 -460.0000	-1.8665E-4	-1.8660E-4	-1.8690E-4	-1.8670E-4	-1.8640E-4	-1.394048E-4	-1.394899E-4	-1.393390E-4	-1.393136E-4	-1.394767E-4	    0.0844	   14.9643	    9.9573	  -16.4326	
 -480.0000	-1.9025E-4	-1.9020E-4	-1.9040E-4	-1.9020E-4	-1.9020E-4	-1.423140E-4	-1.422716E-4	-1.423423E-4	-1.424457E-4	-1.421963E-4	    0.0998	   14.9515	    9.9668	  -16.4311	
 -500.0000	-1.9398E-4	-1.9410E-4	-1.9410E-4	-1.9380E-4	-1.9390E-4	-1.450388E-4	-1.450286E-4	-1.450092E-4	-1.449497E-4	-1.451678E-4	    0.1177	   14.9543	    9.9538	  -16.4444	
 -520.0000	-1.9750E-4	-1.9770E-4	-1.9760E-4	-1.9740E-4	-1.9730E-4	-1.476767E-4	-1.473652E-4	-1.478779E-4	-1.478803E-4	-1.475836E-4	    0.1305	   14.9583	    9.9649	  -16.4281	
 -540.0000	-2.0115E-4	-2.0120E-4	-2.0120E-4	-2.0120E-4	-2.0100E-4	-1.503334E-4	-1.504828E-4	-1.503522E-4	-1.503393E-4	-1.501594E-4	    0.1433	   14.9495	    9.9655	  -16.4341	
 -560.0000	-2.0462E-4	-2.0450E-4	-2.0440E-4	-2.0490E-4	-2.0470E-4	-1.528448E-4	-1.528218E-4	-1.527949E-4	-1.527754E-4	-1.529869E-4	    0.1407	   14.9271	    9.9655	  -16.4513	
 -580.0000	-2.0820E-4	-2.0840E-4	-2.0830E-4	-2.0810E-4	-2.0800E-4	-1.551869E-4	-1.550787E-4	-1.551264E-4	-1.552032E-4	-1.553392E-4	    0.1382	   14.9254	    9.9668	  -16.4511	
 -600.0000	-2.1180E-4	-2.1200E-4	-2.1170E-4	-2.1190E-4	-2.1160E-4	-1.577837E-4	-1.579326E-4	-1.577308E-4	-1.576659E-4	-1.578056E-4	    0.1331	   14.9159	    9.9681	  -16.4569	
 -620.0000	-2.1485E-4	-2.1490E-4	-2.1500E-4	-2.1470E-4	-2.1480E-4	-1.605291E-4	-1.606187E-4	-1.603230E-4	-1.605194E-4	-1.606554E-4	    0.1279	   14.8974	    9.9747	  -16.4632	
 -640.0000	-2.1843E-4	-2.1850E-4	-2.1830E-4	-2.1830E-4	-2.1860E-4	-1.630572E-4	-1.628833E-4	-1.629554E-4	-1.630519E-4	-1.633384E-4	    0.1177	   14.9018	    9.9817	  -16.4515	
 -660.0000	-2.2193E-4	-2.2200E-4	-2.2220E-4	-2.2180E-4	-2.2170E-4	-1.657880E-4	-1.656185E-4	-1.655683E-4	-1.657930E-4	-1.661722E-4	    0.0998	   14.8865	    9.9930	  -16.4496	
 -680.0000	-2.2600E-4	-2.2540E-4	-2.2600E-4	-2.2630E-4	-2.2630E-4	-1.687874E-4	-1.689038E-4	-1.686279E-4	-1.686136E-4	-1.690042E-4	    0.0896	   14.8824	    9.9943	  -16.4513	
 -700.0000	-2.2970E-4	-2.2960E-4	-2.2970E-4	-2.2950E-4	-2.3000E-4	-1.716992E-4	-1.719936E-4	-1.718110E-4	-1.714305E-4	-1.715616E-4	    0.0665	   14.8730	    9.9937	  -16.4593	
 -720.0000	-2.3368E-4	-2.3390E-4	-2.3380E-4	-2.3370E-4	-2.3330E-4	-1.748604E-4	-1.749523E-4	-1.748279E-4	-1.746568E-4	-1.750044E-4	    0.0486	   14.8602	    9.9953	  -16.4672	
 -740.0000	-2.3770E-4	-2.3790E-4	-2.3770E-4	-2.3770E-4	-2.3750E-4	-1.778888E-4	-1.777999E-4	-1.778293E-4	-1.778337E-4	-1.780924E-4	    0.0358	   14.8591	   10.0076	  -16.4533	
 -760.0000	-2.4200E-4	-2.4210E-4	-2.4200E-4	-2.4200E-4	-2.4190E-4	-1.812116E-4	-1.811851E-4	-1.812894E-4	-1.812135E-4	-1.811585E-4	    0.0230	   14.8550	   10.0104	  -16.4531	
 -780.0000	-2.4655E-4	-2.4670E-4	-2.4660E-4	-2.4660E-4	-2.4630E-4	-1.849102E-4	-1.849318E-4	-1.850712E-4	-1.848670E-4	-1.847710E-4	   -0.0051	   14.8108	   10.0111	  -16.4863	
 -800.0000	-2.5157E-4	-2.5170E-4	-2.5140E-4	-2.5150E-4	-2.5170E-4	-1.886297E-4	-1.887168E-4	-1.886370E-4	-1.884037E-4	-1.887612E-4	   -0.0179	   14.7981	   10.0079	  -16.4998	
 -820.0000	-2.5677E-4	-2.5680E-4	-2.5670E-4	-2.5680E-4	-2.5680E-4	-1.929707E-4	-1.932477E-4	-1.929200E-4	-1.929933E-4	-1.927217E-4	   -0.0358	   14.7971	   10.0196	  -16.4867	
 -840.0000	-2.6208E-4	-2.6200E-4	-2.6230E-4	-2.6190E-4	-2.6210E-4	-1.971711E-4	-1.971345E-4	-1.974512E-4	-1.971545E-4	-1.969442E-4	   -0.0435	   14.7723	   10.0269	  -16.4971	
 -860.0000	-2.6842E-4	-2.6890E-4	-2.6850E-4	-2.6800E-4	-2.6830E-4	-2.020518E-4	-2.022613E-4	-2.021132E-4	-2.018937E-4	-2.019391E-4	   -0.0588	   14.7538	   10.0247	  -16.5140	
 -880.0000	-2.7470E-4	-2.7450E-4	-2.7500E-4	-2.7450E-4	-2.7480E-4	-2.068110E-4	-2.070562E-4	-2.067804E-4	-2.065817E-4	-2.068259E-4	   -0.0691	   14.7731	   10.0221	  -16.5022	
 -900.0000	-2.8125E-4	-2.8110E-4	-2.8130E-4	-2.8140E-4	-2.8120E-4	-2.124279E-4	-2.125348E-4	-2.125055E-4	-2.124661E-4	-2.122053E-4	   -0.0819	   14.7750	   10.0338	  -16.4867	
 -920.0000	-2.8892E-4	-2.8910E-4	-2.8900E-4	-2.8870E-4	-2.8890E-4	-2.187885E-4	-2.185727E-4	-2.186501E-4	-2.188708E-4	-2.190604E-4	   -0.0819	   14.7526	   10.0389	  -16.4980	
 -940.0000	-2.9712E-4	-2.9730E-4	-2.9720E-4	-2.9700E-4	-2.9700E-4	-2.251418E-4	-2.250594E-4	-2.252320E-4	-2.250165E-4	-2.252591E-4	   -0.0870	   14.7445	   10.0468	  -16.4948	
 -960.0000	-3.0635E-4	-3.0620E-4	-3.0590E-4	-3.0650E-4	-3.0680E-4	-2.323117E-4	-2.320550E-4	-2.323070E-4	-2.323574E-4	-2.325273E-4	   -0.0640	   14.7328	   10.0585	  -16.4899	
 -980.0000	-3.1525E-4	-3.1500E-4	-3.1540E-4	-3.1490E-4	-3.1570E-4	-2.397202E-4	-2.397858E-4	-2.396074E-4	-2.398061E-4	-2.396815E-4	   -0.0716	   14.6893	   10.0509	  -16.5324	
-1000.0000	-3.2598E-4	-3.2590E-4	-3.2570E-4	-3.2590E-4	-3.2640E-4	-2.489174E-4	-2.489162E-4	-2.490314E-4	-2.490159E-4	-2.487061E-4	   -0.0716	   14.7124	   10.0633	  -16.5000	
-1020.0000	-3.3717E-4	-3.3750E-4	-3.3690E-4	-3.3680E-4	-3.3750E-4	-2.577854E-4	-2.573689E-4	-2.579151E-4	-2.579173E-4	-2.579404E-4	   -0.0640	   14.6951	   10.0677	  -16.5081	
-1040.0000	-3.4972E-4	-3.4960E-4	-3.5010E-4	-3.4980E-4	-3.4940E-4	-2.679026E-4	-2.675661E-4	-2.683285E-4	-2.676222E-4	-2.680938E-4	   -0.0512	   14.6927	   10.0481	  -16.5331	
-1060.0000	-3.6390E-4	-3.6350E-4	-3.6390E-4	-3.6440E-4	-3.6380E-4	-2.795117E-4	-2.793327E-4	-2.793670E-4	-2.797251E-4	-2.796219E-4	   -0.0486	   14.6869	   10.0667	  -16.5155	
-1080.0000	-3.7820E-4	-3.7780E-4	-3.7830E-4	-3.7830E-4	-3.7840E-4	-2.913034E-4	-2.912828E-4	-2.914498E-4	-2.912952E-4	-2.911859E-4	   -0.0435	   14.6868	   10.0642	  -16.5185	
-1100.0000	-3.9507E-4	-3.9550E-4	-3.9510E-4	-3.9510E-4	-3.9460E-4	-3.043101E-4	-3.043631E-4	-3.043341E-4	-3.039467E-4	-3.045964E-4	   -0.0179	   14.6639	   10.0623	  -16.5384
