Repository: ctiley/CERN_CMS_Silicon_Sensor

# CERN_CMS_Silicon_Sensor

# Code To-Do 
- Double check Halfmoon Diode Data

# Lab To-Do
- Measure more HGCAL Diodes
- Measure rest of Unirradiated Halfmoon Diodes
- Rebond D0 Diode
- Cleanup Wires at Alibava Station
-

File: Diodes/HGCAL/Hamburg_Analysis/Data/HGCAL_2.9/UR_DIODE/IV_N4789_21_UR_DIODE_GR_Irradiated_Annealed_60C_10min_5_5_2022_3_57_38_PM.txt
GCD Test
Bias: 5000.000000
IV_N4789_21_UR_DIODE_GR_Irradiated_Annealed_60C_10min
Date/Time: 5/5/2022 3:57:38 PM
Sensor Name: 
Type: P
Annealing Status: Irradiated and Annealed at 60C for 10 Minutes
Environment: 0C
Tester: Andrew Kent

Time Delay per Ramp Step (s): 0.500

CV Time Delay per Measurement (s) :0.500

AC Voltage (V): 0.500

Current Number of measurements per voltage: 1.000

IV Time Delay per Measurement (s) :0.000


BiasVoltage	Total Current_Avg	Total Current_0	Bias Current_Avg	Bias Current_0	Temperature	Air_Temp	Humidity	Dewpoint	
  -10.0000	-2.8370E-5	-2.8370E-5	-2.342818E-5	-2.342818E-5	   -0.0000	   13.2727	   12.3264	  -15.1879	
  -20.0000	-4.1570E-5	-4.1570E-5	-3.207458E-5	-3.207458E-5	   -0.0000	   13.2727	   12.3264	  -15.1879	
  -30.0000	-5.0620E-5	-5.0620E-5	-3.800396E-5	-3.800396E-5	   -0.0000	   13.2834	   12.2135	  -15.2903	
  -40.0000	-5.7870E-5	-5.7870E-5	-4.304139E-5	-4.304139E-5	   -0.0000	   13.2834	   12.1417	  -15.3613	
  -50.0000	-6.3900E-5	-6.3900E-5	-4.737899E-5	-4.737899E-5	   -0.0000	   13.2834	   12.1417	  -15.3613	
  -60.0000	-6.9540E-5	-6.9540E-5	-5.114886E-5	-5.114886E-5	   -0.0000	   13.2771	   12.0380	  -15.4696	
  -70.0000	-7.4760E-5	-7.4760E-5	-5.493261E-5	-5.493261E-5	   -0.0000	   13.2771	   11.9655	  -15.5422	
  -80.0000	-7.9410E-5	-7.9410E-5	-5.851446E-5	-5.851446E-5	   -0.0000	   13.2771	   11.9655	  -15.5422	
  -90.0000	-8.4000E-5	-8.4000E-5	-6.155601E-5	-6.155601E-5	    0.0205	   13.2767	   11.8669	  -15.6419	
 -100.0000	-8.8230E-5	-8.8230E-5	-6.486574E-5	-6.486574E-5	    0.0154	   13.2892	   11.8324	  -15.6671	
 -110.0000	-9.2140E-5	-9.2140E-5	-6.779201E-5	-6.779201E-5	    0.0154	   13.2892	   11.8324	  -15.6671	
 -120.0000	-9.6360E-5	-9.6360E-5	-7.084291E-5	-7.084291E-5	    0.0077	   13.2817	   11.7517	  -15.7551	
 -130.0000	-1.0010E-4	-1.0010E-4	-7.375305E-5	-7.375305E-5	    0.0077	   13.2846	   11.7147	  -15.7906	
 -140.0000	-1.0390E-4	-1.0390E-4	-7.656412E-5	-7.656412E-5	    0.0051	   13.2846	   11.7147	  -15.7906	
 -150.0000	-1.0750E-4	-1.0750E-4	-7.913545E-5	-7.913545E-5	    0.0051	   13.2960	   11.6714	  -15.8262	
 -160.0000	-1.1120E-4	-1.1120E-4	-8.200651E-5	-8.200651E-5	    0.0026	   13.2960	   11.6154	  -15.8262	
 -170.0000	-1.1470E-4	-1.1470E-4	-8.491281E-5	-8.491281E-5	    0.0026	   13.2960	   11.6154	  -15.8838	
 -180.0000	-1.1800E-4	-1.1800E-4	-8.722691E-5	-8.722691E-5	    0.0026	   13.2960	   11.6154	  -15.8838	
 -190.0000	-1.2130E-4	-1.2130E-4	-8.987741E-5	-8.987741E-5	    0.0051	   13.2954	   11.5702	  -15.9310	
 -200.0000	-1.2480E-4	-1.2480E-4	-9.254499E-5	-9.254499E-5	   -0.0000	   13.2860	   11.5405	  -15.9692	
 -220.0000	-1.3120E-4	-1.3120E-4	-9.752353E-5	-9.752353E-5	   -0.0000	   13.2860	   11.5405	  -15.9692	
 -240.0000	-1.3690E-4	-1.3690E-4	-1.019296E-4	-1.019296E-4	   -0.0000	   13.3005	   11.4908	  -16.0095	
 -260.0000	-1.4310E-4	-1.4310E-4	-1.067867E-4	-1.067867E-4	   -0.0026	   13.3123	   11.4624	  -16.0300	
 -280.0000	-1.4930E-4	-1.4930E-4	-1.113886E-4	-1.113886E-4	   -0.0026	   13.3123	   11.4624	  -16.0300	
 -300.0000	-1.5470E-4	-1.5470E-4	-1.157085E-4	-1.157085E-4	   -0.0026	   13.3173	   11.4358	  -16.0538	
 -320.0000	-1.5970E-4	-1.5970E-4	-1.192717E-4	-1.192717E-4	   -0.0051	   13.3189	   11.3978	  -16.0923	
 -340.0000	-1.6470E-4	-1.6470E-4	-1.230177E-4	-1.230177E-4	   -0.0051	   13.3189	   11.3978	  -16.0923	
 -360.0000	-1.6870E-4	-1.6870E-4	-1.260878E-4	-1.260878E-4	    0.0051	   13.3113	   11.3719	  -16.1256	
 -380.0000	-1.7320E-4	-1.7320E-4	-1.294207E-4	-1.294207E-4	    0.0051	   13.3056	   11.3533	  -16.1496	
 -400.0000	-1.7680E-4	-1.7680E-4	-1.321265E-4	-1.321265E-4	    0.0051	   13.3056	   11.3533	  -16.1496	
 -440.0000	-1.8470E-4	-1.8470E-4	-1.378706E-4	-1.378706E-4	   -0.0000	   13.3218	   11.3125	  -16.1800	
 -480.0000	-1.9170E-4	-1.9170E-4	-1.432207E-4	-1.432207E-4	   -0.0000	   13.3006	   11.2922	  -16.2180	
 -520.0000	-1.9950E-4	-1.9950E-4	-1.491783E-4	-1.491783E-4	   -0.0000	   13.3006	   11.2922	  -16.2180	
 -560.0000	-2.0730E-4	-2.0730E-4	-1.547616E-4	-1.547616E-4	    0.0051	   13.2994	   11.2552	  -16.2581	
 -600.0000	-2.1580E-4	-2.1580E-4	-1.605712E-4	-1.605712E-4	    0.0051	   13.2935	   11.2353	  -16.2839	
 -640.0000	-2.2450E-4	-2.2450E-4	-1.669984E-4	-1.669984E-4	    0.0051	   13.2935	   11.2353	  -16.2839	
 -680.0000	-2.3280E-4	-2.3280E-4	-1.742157E-4	-1.742157E-4	   -0.0000	   13.2938	   11.2090	  -16.3116	
 -720.0000	-2.4310E-4	-2.4310E-4	-1.816803E-4	-1.816803E-4	   -0.0000	   13.3166	   11.1888	  -16.3154	
 -760.0000	-2.5340E-4	-2.5340E-4	-1.902045E-4	-1.902045E-4	   -0.0000	   13.3166	   11.1888	  -16.3154	
 -800.0000	-2.6530E-4	-2.6530E-4	-1.989422E-4	-1.989422E-4	   -0.0000	   13.3113	   11.1569	  -16.3536	
 -840.0000	-2.7990E-4	-2.7990E-4	-2.105168E-4	-2.105168E-4	    0.0026	   13.2924	   11.1458	  -16.3802	
 -880.0000	-2.9430E-4	-2.9430E-4	-2.217701E-4	-2.217701E-4	    0.0128	   13.2998	   11.1221	  -16.3998	
 -920.0000	-3.1200E-4	-3.1200E-4	-2.358772E-4	-2.358772E-4	    0.0128	   13.2998	   11.1221	  -16.3998	
 -960.0000	-3.3250E-4	-3.3250E-4	-2.521809E-4	-2.521809E-4	    0.0077	   13.2791	   11.1078	  -16.4312	
-1000.0000	-3.5750E-4	-3.5750E-4	-2.724847E-4	-2.724847E-4	   -0.0000	   13.3075	   11.0838	  -16.4350

File: Diodes/HGCAL/Hamburg_Analysis/Data/HGCAL_2.9/UR_DIODE/IV_N4789_21_UR_DIODE_GR_Irradiated_Annealed_60C_20min_5_7_2022_2_54_54_PM.txt
GCD Test
Bias: 5000.000000
IV_N4789_21_UR_DIODE_GR_Irradiated_Annealed_60C_20min
Date/Time: 5/7/2022 2:54:54 PM
Sensor Name: 
Type: P
Annealing Status: Irradiated and Annealed at 60C for 20 Minutes
Environment: 0C
Tester: Andrew Kent

Time Delay per Ramp Step (s): 0.500

CV Time Delay per Measurement (s) :0.500

AC Voltage (V): 0.500

Current Number of measurements per voltage: 1.000

IV Time Delay per Measurement (s) :0.000


BiasVoltage	Total Current_Avg	Total Current_0	Bias Current_Avg	Bias Current_0	Temperature	Air_Temp	Humidity	Dewpoint	
  -10.0000	-2.7090E-5	-2.7090E-5	-2.238891E-5	-2.238891E-5	    0.0051	   13.7556	   12.6964	  -14.4494	
  -20.0000	-4.0300E-5	-4.0300E-5	-3.103276E-5	-3.103276E-5	    0.0051	   13.7724	   12.6063	  -14.5226	
  -30.0000	-4.9300E-5	-4.9300E-5	-3.688328E-5	-3.688328E-5	    0.0026	   13.7464	   12.5022	  -14.6436	
  -40.0000	-5.6350E-5	-5.6350E-5	-4.187767E-5	-4.187767E-5	    0.0026	   13.7464	   12.5022	  -14.6436	
  -50.0000	-6.2230E-5	-6.2230E-5	-4.597201E-5	-4.597201E-5	   -0.0000	   13.7464	   12.3441	  -14.7977	
  -60.0000	-6.7820E-5	-6.7820E-5	-4.995022E-5	-4.995022E-5	   -0.0026	   13.7464	   12.1850	  -14.7977	
  -70.0000	-7.2700E-5	-7.2700E-5	-5.343385E-5	-5.343385E-5	   -0.0026	   13.7524	   12.1850	  -14.9499	
  -80.0000	-7.7760E-5	-7.7760E-5	-5.702698E-5	-5.702698E-5	   -0.0026	   13.7524	   12.1850	  -14.9499	
  -90.0000	-8.2120E-5	-8.2120E-5	-6.016161E-5	-6.016161E-5	   -0.0051	   13.7572	   11.9839	  -15.1471	
 -100.0000	-8.6320E-5	-8.6320E-5	-6.319395E-5	-6.319395E-5	   -0.0026	   13.7493	   11.8960	  -15.2421	
 -110.0000	-9.0180E-5	-9.0180E-5	-6.612624E-5	-6.612624E-5	   -0.0026	   13.7493	   11.8960	  -15.2421	
 -120.0000	-9.4110E-5	-9.4110E-5	-6.898363E-5	-6.898363E-5	   -0.0051	   13.7404	   11.7685	  -15.3789	
 -130.0000	-9.8030E-5	-9.8030E-5	-7.185664E-5	-7.185664E-5	   -0.0077	   13.7590	   11.6803	  -15.4549	
 -140.0000	-1.0170E-4	-1.0170E-4	-7.485598E-5	-7.485598E-5	   -0.0077	   13.7590	   11.6803	  -15.4549	
 -150.0000	-1.0540E-4	-1.0540E-4	-7.742237E-5	-7.742237E-5	   -0.0077	   13.7408	   11.6072	  -15.5446	
 -160.0000	-1.0910E-4	-1.0910E-4	-8.034593E-5	-8.034593E-5	   -0.0051	   13.7408	   11.5218	  -15.5446	
 -170.0000	-1.1240E-4	-1.1240E-4	-8.285935E-5	-8.285935E-5	   -0.0051	   13.7516	   11.5218	  -15.6248	
 -180.0000	-1.1570E-4	-1.1570E-4	-8.551218E-5	-8.551218E-5	   -0.0077	   13.7490	   11.4693	  -15.6818	
 -190.0000	-1.1930E-4	-1.1930E-4	-8.791364E-5	-8.791364E-5	   -0.0102	   13.7490	   11.4693	  -15.6818	
 -200.0000	-1.2220E-4	-1.2220E-4	-9.022421E-5	-9.022421E-5	   -0.0102	   13.7732	   11.4083	  -15.7270	
 -220.0000	-1.2870E-4	-1.2870E-4	-9.508240E-5	-9.508240E-5	   -0.0077	   13.7732	   11.3675	  -15.7700	
 -240.0000	-1.3460E-4	-1.3460E-4	-1.000510E-4	-1.000510E-4	   -0.0077	   13.7732	   11.3675	  -15.7700	
 -260.0000	-1.4060E-4	-1.4060E-4	-1.046558E-4	-1.046558E-4	   -0.0077	   13.7714	   11.3042	  -15.8383	
 -280.0000	-1.4630E-4	-1.4630E-4	-1.090872E-4	-1.090872E-4	   -0.0077	   13.7714	   11.2846	  -15.8591	
 -300.0000	-1.5150E-4	-1.5150E-4	-1.128463E-4	-1.128463E-4	   -0.0077	   13.7714	   11.2846	  -15.8591	
 -320.0000	-1.5700E-4	-1.5700E-4	-1.169553E-4	-1.169553E-4	   -0.0077	   13.7631	   11.2283	  -15.9254	
 -340.0000	-1.6140E-4	-1.6140E-4	-1.206449E-4	-1.206449E-4	   -0.0102	   13.7733	   11.2046	  -15.9428	
 -360.0000	-1.6610E-4	-1.6610E-4	-1.236079E-4	-1.236079E-4	   -0.0102	   13.7733	   11.2046	  -15.9428	
 -380.0000	-1.7070E-4	-1.7070E-4	-1.271554E-4	-1.271554E-4	   -0.0051	   13.7871	   11.1654	  -15.9741	
 -400.0000	-1.7420E-4	-1.7420E-4	-1.300337E-4	-1.300337E-4	   -0.0077	   13.7768	   11.1395	  -16.0100	
 -440.0000	-1.8190E-4	-1.8190E-4	-1.356644E-4	-1.356644E-4	   -0.0077	   13.7768	   11.1395	  -16.0100	
 -480.0000	-1.8910E-4	-1.8910E-4	-1.410266E-4	-1.410266E-4	    0.0051	   13.7742	   11.0889	  -16.0665	
 -520.0000	-1.9660E-4	-1.9660E-4	-1.464987E-4	-1.464987E-4	   -0.0000	   13.7765	   11.0952	  -16.0579	
 -560.0000	-2.0470E-4	-2.0470E-4	-1.527502E-4	-1.527502E-4	   -0.0000	   13.7765	   11.0952	  -16.0579	
 -600.0000	-2.1230E-4	-2.1230E-4	-1.580603E-4	-1.580603E-4	   -0.0026	   13.7772	   11.0579	  -16.0976	
 -640.0000	-2.2130E-4	-2.2130E-4	-1.651653E-4	-1.651653E-4	   -0.0051	   13.7659	   11.0468	  -16.1184	
 -680.0000	-2.3050E-4	-2.3050E-4	-1.721178E-4	-1.721178E-4	   -0.0051	   13.7659	   11.0468	  -16.1184	
 -720.0000	-2.4070E-4	-2.4070E-4	-1.803203E-4	-1.803203E-4	   -0.0026	   13.7588	   11.0114	  -16.1623	
 -760.0000	-2.5150E-4	-2.5150E-4	-1.886405E-4	-1.886405E-4	   -0.0026	   13.7588	   10.9953	  -16.1799	
 -800.0000	-2.6440E-4	-2.6440E-4	-1.982602E-4	-1.982602E-4	   -0.0026	   13.7622	   10.9633	  -16.2120	
 -840.0000	-2.7750E-4	-2.7750E-4	-2.080499E-4	-2.080499E-4	   -0.0026	   13.7622	   10.9633	  -16.2120	
 -880.0000	-2.9400E-4	-2.9400E-4	-2.214294E-4	-2.214294E-4	    0.0026	   13.7451	   10.9570	  -16.2322	
 -920.0000	-3.1350E-4	-3.1350E-4	-2.369249E-4	-2.369249E-4	    0.0026	   13.7507	   10.9402	  -16.2461	
 -960.0000	-3.3480E-4	-3.3480E-4	-2.534411E-4	-2.534411E-4	    0.0026	   13.7507	   10.9402	  -16.2461	
-1000.0000	-3.6100E-4	-3.6100E-4	-2.750588E-4	-2.750588E-4	    0.0026	   13.7355	   10.9288	  -16.2703

File: Diodes/HGCAL/Hamburg_Analysis/Data/HGCAL_2.9/UR_DIODE/IV_N4789_21_UR_DIODE_GR_Irradiated_Annealed_60C_30min_5_7_2022_4_47_26_PM.txt
GCD Test
Bias: 5000.000000
IV_N4789_21_UR_DIODE_GR_Irradiated_Annealed_60C_30min
Date/Time: 5/7/2022 4:47:26 PM
Sensor Name: 
Type: P
Annealing Status: Irradiated and Annealed at 60C for 30 Minutes
Environment: 0C
Tester: Andrew Kent

Time Delay per Ramp Step (s): 0.500

CV Time Delay per Measurement (s) :0.500

AC Voltage (V): 0.500

Current Number of measurements per voltage: 1.000

IV Time Delay per Measurement (s) :0.000


BiasVoltage	Total Current_Avg	Total Current_0	Bias Current_Avg	Bias Current_0	Temperature	Air_Temp	Humidity	Dewpoint	
  -10.0000	-2.7380E-5	-2.7380E-5	-2.251849E-5	-2.251849E-5	    0.0026	   14.0607	   11.8833	  -15.0110	
  -20.0000	-4.0420E-5	-4.0420E-5	-3.103260E-5	-3.103260E-5	   -0.0000	   14.0607	   11.8833	  -15.0110	
  -30.0000	-4.9180E-5	-4.9180E-5	-3.676765E-5	-3.676765E-5	   -0.0000	   14.0369	   11.8023	  -15.1121	
  -40.0000	-5.5960E-5	-5.5960E-5	-4.138445E-5	-4.138445E-5	   -0.0000	   14.0369	   11.7264	  -15.1900	
  -50.0000	-6.1850E-5	-6.1850E-5	-4.558191E-5	-4.558191E-5	   -0.0000	   14.0369	   11.7264	  -15.1900	
  -60.0000	-6.7280E-5	-6.7280E-5	-4.937754E-5	-4.937754E-5	   -0.0026	   14.0393	   11.6069	  -15.3116	
  -70.0000	-7.2000E-5	-7.2000E-5	-5.272088E-5	-5.272088E-5	   -0.0051	   14.0422	   11.5291	  -15.3904	
  -80.0000	-7.6540E-5	-7.6540E-5	-5.613145E-5	-5.613145E-5	   -0.0051	   14.0422	   11.5291	  -15.3904	
  -90.0000	-8.0990E-5	-8.0990E-5	-5.920888E-5	-5.920888E-5	   -0.0051	   14.0553	   11.4241	  -15.4902	
 -100.0000	-8.5110E-5	-8.5110E-5	-6.229721E-5	-6.229721E-5	   -0.0026	   14.0571	   11.3672	  -15.5489	
 -110.0000	-8.9120E-5	-8.9120E-5	-6.509814E-5	-6.509814E-5	   -0.0026	   14.0571	   11.3672	  -15.5489	
 -120.0000	-9.3000E-5	-9.3000E-5	-6.800053E-5	-6.800053E-5	   -0.0026	   14.0481	   11.2701	  -15.6590	
 -130.0000	-9.6740E-5	-9.6740E-5	-7.081521E-5	-7.081521E-5	   -0.0026	   14.0462	   11.2195	  -15.7145	
 -140.0000	-1.0020E-4	-1.0020E-4	-7.356238E-5	-7.356238E-5	   -0.0026	   14.0462	   11.2195	  -15.7145	
 -150.0000	-1.0390E-4	-1.0390E-4	-7.609178E-5	-7.609178E-5	   -0.0077	   14.0462	   11.1537	  -15.7851	
 -160.0000	-1.0760E-4	-1.0760E-4	-7.886388E-5	-7.886388E-5	   -0.0077	   14.0462	   11.0879	  -15.7851	
 -170.0000	-1.1040E-4	-1.1040E-4	-8.136316E-5	-8.136316E-5	   -0.0077	   14.0460	   11.0879	  -15.8562	
 -180.0000	-1.1370E-4	-1.1370E-4	-8.379272E-5	-8.379272E-5	   -0.0102	   14.0609	   11.0446	  -15.8915	
 -190.0000	-1.1710E-4	-1.1710E-4	-8.636680E-5	-8.636680E-5	   -0.0102	   14.0609	   10.9829	  -15.8915	
 -200.0000	-1.2040E-4	-1.2040E-4	-8.884597E-5	-8.884597E-5	   -0.0102	   14.0415	   10.9829	  -15.9736	
 -220.0000	-1.2650E-4	-1.2650E-4	-9.350160E-5	-9.350160E-5	   -0.0077	   14.0478	   10.9529	  -16.0016	
 -240.0000	-1.3260E-4	-1.3260E-4	-9.809442E-5	-9.809442E-5	   -0.0000	   14.0478	   10.9529	  -16.0016	
 -260.0000	-1.3840E-4	-1.3840E-4	-1.025722E-4	-1.025722E-4	   -0.0000	   14.0469	   10.9096	  -16.0497	
 -280.0000	-1.4390E-4	-1.4390E-4	-1.071879E-4	-1.071879E-4	   -0.0026	   14.0469	   10.8865	  -16.0751	
 -300.0000	-1.4920E-4	-1.4920E-4	-1.108865E-4	-1.108865E-4	   -0.0026	   14.0469	   10.8865	  -16.0751	
 -320.0000	-1.5400E-4	-1.5400E-4	-1.146669E-4	-1.146669E-4	   -0.0026	   14.0425	   10.8422	  -16.1272	
 -340.0000	-1.5860E-4	-1.5860E-4	-1.183544E-4	-1.183544E-4	   -0.0026	   14.0425	   10.8276	  -16.1433	
 -360.0000	-1.6270E-4	-1.6270E-4	-1.212466E-4	-1.212466E-4	   -0.0026	   14.0425	   10.8276	  -16.1433	
 -380.0000	-1.6670E-4	-1.6670E-4	-1.241811E-4	-1.241811E-4	   -0.0000	   14.0430	   10.7998	  -16.1737	
 -400.0000	-1.7050E-4	-1.7050E-4	-1.269112E-4	-1.269112E-4	   -0.0026	   14.0549	   10.7834	  -16.1826	
 -440.0000	-1.7740E-4	-1.7740E-4	-1.320391E-4	-1.320391E-4	   -0.0026	   14.0549	   10.7834	  -16.1826	
 -480.0000	-1.8470E-4	-1.8470E-4	-1.373543E-4	-1.373543E-4	   -0.0051	   14.0328	   10.7612	  -16.2243	
 -520.0000	-1.9140E-4	-1.9140E-4	-1.424082E-4	-1.424082E-4	   -0.0051	   14.0383	   10.7435	  -16.2398	
 -560.0000	-1.9960E-4	-1.9960E-4	-1.482599E-4	-1.482599E-4	   -0.0051	   14.0383	   10.7435	  -16.2398	
 -600.0000	-2.0710E-4	-2.0710E-4	-1.542145E-4	-1.542145E-4	   -0.0000	   14.0477	   10.7337	  -16.2434	
 -640.0000	-2.1480E-4	-2.1480E-4	-1.602099E-4	-1.602099E-4	   -0.0000	   14.0496	   10.7090	  -16.2694	
 -680.0000	-2.2350E-4	-2.2350E-4	-1.665521E-4	-1.665521E-4	   -0.0026	   14.0504	   10.6983	  -16.2808	
 -720.0000	-2.3290E-4	-2.3290E-4	-1.737286E-4	-1.737286E-4	   -0.0026	   14.0504	   10.6983	  -16.2808	
 -760.0000	-2.4320E-4	-2.4320E-4	-1.817910E-4	-1.817910E-4	    0.0026	   14.0353	   10.6749	  -16.3186	
 -800.0000	-2.5480E-4	-2.5480E-4	-1.909719E-4	-1.909719E-4	    0.0026	   14.0340	   10.6616	  -16.3345	
 -840.0000	-2.6790E-4	-2.6790E-4	-2.004020E-4	-2.004020E-4	    0.0026	   14.0340	   10.6616	  -16.3345	
 -880.0000	-2.8240E-4	-2.8240E-4	-2.126162E-4	-2.126162E-4	   -0.0000	   14.0405	   10.6357	  -16.3585	
 -920.0000	-3.0000E-4	-3.0000E-4	-2.264911E-4	-2.264911E-4	   -0.0000	   14.0416	   10.6199	  -16.3754	
 -960.0000	-3.1990E-4	-3.1990E-4	-2.423801E-4	-2.423801E-4	    0.0051	   14.0349	   10.6148	  -16.3863	
-1000.0000	-3.4320E-4	-3.4320E-4	-2.617772E-4	-2.617772E-4	    0.0051	   14.0349	   10.6148	  -16.3863

File: Diodes/HGCAL/Hamburg_Analysis/Data/HGCAL_2.9/UR_DIODE/IV_N4789_21_UR_DIODE_GR_Irradiated_Annealed_60C_40min_5_7_2022_6_07_15_PM.txt
GCD Test
Bias: 5000.000000
IV_N4789_21_UR_DIODE_GR_Irradiated_Annealed_60C_40min
Date/Time: 5/7/2022 6:07:15 PM
Sensor Name: 
Type: P
Annealing Status: Irradiated and Annealed at 60C for 40 Minutes
Environment: 0C
Tester: Andrew Kent

Time Delay per Ramp Step (s): 0.500

CV Time Delay per Measurement (s) :0.500

AC Voltage (V): 0.500

Current Number of measurements per voltage: 1.000

IV Time Delay per Measurement (s) :0.000


BiasVoltage	Total Current_Avg	Total Current_0	Bias Current_Avg	Bias Current_0	Temperature	Air_Temp	Humidity	Dewpoint	
  -10.0000	-2.7640E-5	-2.7640E-5	-2.260676E-5	-2.260676E-5	    0.0102	   14.6275	   11.3760	  -15.0949	
  -20.0000	-4.0350E-5	-4.0350E-5	-3.074158E-5	-3.074158E-5	    0.0154	   14.6275	   11.3235	  -15.0949	
  -30.0000	-4.8740E-5	-4.8740E-5	-3.639846E-5	-3.639846E-5	    0.0154	   14.6126	   11.3235	  -15.1624	
  -40.0000	-5.5420E-5	-5.5420E-5	-4.094266E-5	-4.094266E-5	    0.0154	   14.5644	   11.2454	  -15.2833	
  -50.0000	-6.1020E-5	-6.1020E-5	-4.492456E-5	-4.492456E-5	    0.0077	   14.5644	   11.2454	  -15.2833	
  -60.0000	-6.6270E-5	-6.6270E-5	-4.846024E-5	-4.846024E-5	    0.0077	   14.5756	   11.1556	  -15.3712	
  -70.0000	-7.0960E-5	-7.0960E-5	-5.191096E-5	-5.191096E-5	    0.0026	   14.5756	   11.0958	  -15.4359	
  -80.0000	-7.5400E-5	-7.5400E-5	-5.507815E-5	-5.507815E-5	    0.0026	   14.5756	   11.0958	  -15.4359	
  -90.0000	-7.9810E-5	-7.9810E-5	-5.824405E-5	-5.824405E-5	   -0.0051	   14.5829	   10.9817	  -15.5546	
 -100.0000	-8.3570E-5	-8.3570E-5	-6.117320E-5	-6.117320E-5	   -0.0026	   14.5860	   10.9282	  -15.6109	
 -110.0000	-8.7840E-5	-8.7840E-5	-6.412966E-5	-6.412966E-5	   -0.0026	   14.5860	   10.9282	  -15.6109	
 -120.0000	-9.1450E-5	-9.1450E-5	-6.673572E-5	-6.673572E-5	   -0.0051	   14.5697	   10.8273	  -15.7349	
 -130.0000	-9.5150E-5	-9.5150E-5	-6.961032E-5	-6.961032E-5	   -0.0077	   14.5768	   10.7713	  -15.7915	
 -140.0000	-9.8720E-5	-9.8720E-5	-7.228935E-5	-7.228935E-5	   -0.0077	   14.5768	   10.7713	  -15.7915	
 -150.0000	-1.0210E-4	-1.0210E-4	-7.469092E-5	-7.469092E-5	   -0.0051	   14.5745	   10.7113	  -15.8605	
 -160.0000	-1.0550E-4	-1.0550E-4	-7.743387E-5	-7.743387E-5	   -0.0000	   14.5745	   10.6562	  -15.8605	
 -170.0000	-1.0880E-4	-1.0880E-4	-7.977270E-5	-7.977270E-5	   -0.0000	   14.5681	   10.6562	  -15.9271	
 -180.0000	-1.1210E-4	-1.1210E-4	-8.234028E-5	-8.234028E-5	    0.0077	   14.5708	   10.6151	  -15.9713	
 -190.0000	-1.1510E-4	-1.1510E-4	-8.474496E-5	-8.474496E-5	   -0.0000	   14.5708	   10.5721	  -15.9713	
 -200.0000	-1.1820E-4	-1.1820E-4	-8.692616E-5	-8.692616E-5	   -0.0000	   14.5649	   10.5721	  -16.0245	
 -220.0000	-1.2420E-4	-1.2420E-4	-9.199822E-5	-9.199822E-5	   -0.0000	   14.5717	   10.5449	  -16.0501	
 -240.0000	-1.3010E-4	-1.3010E-4	-9.620841E-5	-9.620841E-5	   -0.0000	   14.5717	   10.5449	  -16.0501	
 -260.0000	-1.3590E-4	-1.3590E-4	-1.006376E-4	-1.006376E-4	   -0.0000	   14.5639	   10.4972	  -16.1104	
 -280.0000	-1.4080E-4	-1.4080E-4	-1.043167E-4	-1.043167E-4	   -0.0051	   14.5639	   10.4848	  -16.1245	
 -300.0000	-1.4600E-4	-1.4600E-4	-1.083754E-4	-1.083754E-4	   -0.0051	   14.5639	   10.4848	  -16.1245	
 -320.0000	-1.5060E-4	-1.5060E-4	-1.117600E-4	-1.117600E-4	   -0.0051	   14.5653	   10.4475	  -16.1661	
 -340.0000	-1.5540E-4	-1.5540E-4	-1.154677E-4	-1.154677E-4	   -0.0077	   14.5547	   10.4345	  -16.1890	
 -360.0000	-1.5910E-4	-1.5910E-4	-1.183819E-4	-1.183819E-4	   -0.0102	   14.5547	   10.4345	  -16.1890	
 -380.0000	-1.6230E-4	-1.6230E-4	-1.205611E-4	-1.205611E-4	   -0.0102	   14.5499	   10.3956	  -16.2374	
 -400.0000	-1.6600E-4	-1.6600E-4	-1.232418E-4	-1.232418E-4	   -0.0077	   14.5499	   10.3871	  -16.2472	
 -440.0000	-1.7300E-4	-1.7300E-4	-1.282714E-4	-1.282714E-4	   -0.0077	   14.5499	   10.3871	  -16.2472	
 -480.0000	-1.7940E-4	-1.7940E-4	-1.333844E-4	-1.333844E-4	    0.0051	   14.5262	   10.3435	  -16.3158	
 -520.0000	-1.8640E-4	-1.8640E-4	-1.382730E-4	-1.382730E-4	    0.0154	   14.5243	   10.3352	  -16.3268	
 -560.0000	-1.9300E-4	-1.9300E-4	-1.432016E-4	-1.432016E-4	    0.0077	   14.5243	   10.3352	  -16.3268	
 -600.0000	-2.0020E-4	-2.0020E-4	-1.487571E-4	-1.487571E-4	    0.0077	   14.5561	   10.3242	  -16.3150	
 -640.0000	-2.0740E-4	-2.0740E-4	-1.541442E-4	-1.541442E-4	    0.0102	   14.5561	   10.3096	  -16.3318	
 -680.0000	-2.1520E-4	-2.1520E-4	-1.600973E-4	-1.600973E-4	    0.0051	   14.5237	   10.2865	  -16.3836	
 -720.0000	-2.2460E-4	-2.2460E-4	-1.672856E-4	-1.672856E-4	    0.0051	   14.5237	   10.2865	  -16.3836	
 -760.0000	-2.3410E-4	-2.3410E-4	-1.747368E-4	-1.747368E-4	   -0.0000	   14.5237	   10.2745	  -16.3976	
 -800.0000	-2.4440E-4	-2.4440E-4	-1.825792E-4	-1.825792E-4	   -0.0026	   14.5314	   10.2739	  -16.3923	
 -840.0000	-2.5610E-4	-2.5610E-4	-1.922549E-4	-1.922549E-4	   -0.0026	   14.5314	   10.2739	  -16.3923	
 -880.0000	-2.6930E-4	-2.6930E-4	-2.028525E-4	-2.028525E-4	   -0.0077	   14.5267	   10.2587	  -16.4136	
 -920.0000	-2.8520E-4	-2.8520E-4	-2.152061E-4	-2.152061E-4	   -0.0102	   14.5150	   10.2552	  -16.4267	
 -960.0000	-3.0330E-4	-3.0330E-4	-2.301002E-4	-2.301002E-4	   -0.0051	   14.5162	   10.2343	  -16.4500	
-1000.0000	-3.2470E-4	-3.2470E-4	-2.473023E-4	-2.473023E-4	   -0.0051	   14.5162	   10.2343	  -16.4500

File: Diodes/HGCAL/Hamburg_Analysis/Data/HGCAL_2.9/UR_DIODE/IV_N4789_21_UR_DIODE_GR_Irradiated_Annealed_60C_50min_5_13_2022_1_03_22_PM.txt
GCD Test
Bias: 5000.000000
IV_N4789_21_UR_DIODE_GR_Irradiated_Annealed_60C_50min
Date/Time: 5/13/2022 1:03:22 PM
Sensor Name: 
Type: P
Annealing Status: Irradiated and Annealed at 60C for 50 Minutes
Environment: 0C
Tester: Andrew Kent

Time Delay per Ramp Step (s): 0.500

CV Time Delay per Measurement (s) :0.500

AC Voltage (V): 0.500

Current Number of measurements per voltage: 1.000

IV Time Delay per Measurement (s) :0.000


BiasVoltage	Total Current_Avg	Total Current_0	Bias Current_Avg	Bias Current_0	Temperature	Air_Temp	Humidity	Dewpoint	
  -10.0000	-2.7440E-5	-2.7440E-5	-2.237822E-5	-2.237822E-5	   -0.0077	   14.5043	   13.4342	  -12.9515	
  -20.0000	-3.9840E-5	-3.9840E-5	-3.033196E-5	-3.033196E-5	   -0.0077	   14.5057	   13.4342	  -13.1661	
  -30.0000	-4.8090E-5	-4.8090E-5	-3.581226E-5	-3.581226E-5	    0.0051	   14.5057	   13.1078	  -13.1661	
  -40.0000	-5.4660E-5	-5.4660E-5	-4.019706E-5	-4.019706E-5	    0.0051	   14.5193	   13.1078	  -13.4569	
  -50.0000	-6.0150E-5	-6.0150E-5	-4.417717E-5	-4.417717E-5	   -0.0077	   14.5222	   12.9371	  -13.6151	
  -60.0000	-6.5180E-5	-6.5180E-5	-4.763818E-5	-4.763818E-5	   -0.0128	   14.5222	   12.9371	  -13.6151	
  -70.0000	-6.9950E-5	-6.9950E-5	-5.108336E-5	-5.108336E-5	   -0.0128	   14.5084	   12.7071	  -13.8451	
  -80.0000	-7.4280E-5	-7.4280E-5	-5.426518E-5	-5.426518E-5	   -0.0128	   14.5084	   12.5338	  -14.0126	
  -90.0000	-7.8410E-5	-7.8410E-5	-5.732819E-5	-5.732819E-5	   -0.0205	   14.5084	   12.5338	  -14.0126	
 -100.0000	-8.2570E-5	-8.2570E-5	-6.029892E-5	-6.029892E-5	   -0.0205	   14.4873	   12.3172	  -14.2415	
 -110.0000	-8.6460E-5	-8.6460E-5	-6.305132E-5	-6.305132E-5	   -0.0077	   14.4873	   12.1806	  -14.3771	
 -120.0000	-9.0050E-5	-9.0050E-5	-6.582816E-5	-6.582816E-5	   -0.0077	   14.4873	   12.1806	  -14.3771	
 -130.0000	-9.3620E-5	-9.3620E-5	-6.847994E-5	-6.847994E-5	   -0.0051	   14.4688	   11.9858	  -14.5873	
 -140.0000	-9.7160E-5	-9.7160E-5	-7.102433E-5	-7.102433E-5	   -0.0154	   14.4952	   11.8846	  -14.6694	
 -150.0000	-1.0070E-4	-1.0070E-4	-7.354589E-5	-7.354589E-5	   -0.0154	   14.4952	   11.8846	  -14.6694	
 -160.0000	-1.0400E-4	-1.0400E-4	-7.612274E-5	-7.612274E-5	   -0.0179	   14.4795	   11.7302	  -14.8399	
 -170.0000	-1.0720E-4	-1.0720E-4	-7.874907E-5	-7.874907E-5	   -0.0179	   14.4969	   11.6319	  -14.9282	
 -180.0000	-1.1050E-4	-1.1050E-4	-8.117936E-5	-8.117936E-5	   -0.0179	   14.4969	   11.6319	  -14.9282	
 -190.0000	-1.1350E-4	-1.1350E-4	-8.340611E-5	-8.340611E-5	   -0.0205	   14.4891	   11.5117	  -15.0598	
 -200.0000	-1.1650E-4	-1.1650E-4	-8.542340E-5	-8.542340E-5	   -0.0256	   14.4891	   11.4029	  -15.0598	
 -220.0000	-1.2230E-4	-1.2230E-4	-9.021027E-5	-9.021027E-5	   -0.0256	   14.4830	   11.4029	  -15.1791	
 -240.0000	-1.2820E-4	-1.2820E-4	-9.475742E-5	-9.475742E-5	   -0.0205	   14.4805	   11.3147	  -15.2747	
 -260.0000	-1.3360E-4	-1.3360E-4	-9.911527E-5	-9.911527E-5	   -0.0205	   14.4805	   11.2062	  -15.2747	
 -280.0000	-1.3880E-4	-1.3880E-4	-1.029288E-4	-1.029288E-4	   -0.0205	   14.4837	   11.2062	  -15.3882	
 -300.0000	-1.4380E-4	-1.4380E-4	-1.066606E-4	-1.066606E-4	   -0.0077	   14.4765	   11.1385	  -15.4667	
 -320.0000	-1.4840E-4	-1.4840E-4	-1.101942E-4	-1.101942E-4	   -0.0026	   14.4765	   11.1385	  -15.4667	
 -340.0000	-1.5290E-4	-1.5290E-4	-1.137457E-4	-1.137457E-4	   -0.0026	   14.4490	   11.0737	  -15.5583	
 -360.0000	-1.5650E-4	-1.5650E-4	-1.165851E-4	-1.165851E-4	   -0.0077	   14.4490	   11.0250	  -15.6113	
 -380.0000	-1.6040E-4	-1.6040E-4	-1.190209E-4	-1.190209E-4	   -0.0077	   14.4490	   11.0250	  -15.6113	
 -400.0000	-1.6420E-4	-1.6420E-4	-1.220002E-4	-1.220002E-4	   -0.0051	   14.4482	   10.9405	  -15.7042	
 -440.0000	-1.7070E-4	-1.7070E-4	-1.268710E-4	-1.268710E-4	    0.0051	   14.4713	   10.8944	  -15.7371	
 -480.0000	-1.7680E-4	-1.7680E-4	-1.310484E-4	-1.310484E-4	    0.0102	   14.4713	   10.8944	  -15.7371	
 -520.0000	-1.8300E-4	-1.8300E-4	-1.358146E-4	-1.358146E-4	    0.0102	   14.4467	   10.8419	  -15.8141	
 -560.0000	-1.8990E-4	-1.8990E-4	-1.410130E-4	-1.410130E-4	    0.0077	   14.4467	   10.8074	  -15.8523	
 -600.0000	-1.9660E-4	-1.9660E-4	-1.463052E-4	-1.463052E-4	    0.0026	   14.4473	   10.7685	  -15.8950	
 -640.0000	-2.0350E-4	-2.0350E-4	-1.513291E-4	-1.513291E-4	    0.0026	   14.4473	   10.7685	  -15.8950	
 -680.0000	-2.1090E-4	-2.1090E-4	-1.571409E-4	-1.571409E-4	   -0.0000	   14.4454	   10.7138	  -15.9576	
 -720.0000	-2.1940E-4	-2.1940E-4	-1.632363E-4	-1.632363E-4	   -0.0026	   14.4492	   10.6828	  -15.9893	
 -760.0000	-2.2870E-4	-2.2870E-4	-1.703646E-4	-1.703646E-4	   -0.0026	   14.4492	   10.6828	  -15.9893	
 -800.0000	-2.3860E-4	-2.3860E-4	-1.781711E-4	-1.781711E-4	   -0.0000	   14.4471	   10.6395	  -16.0396	
 -840.0000	-2.5030E-4	-2.5030E-4	-1.873813E-4	-1.873813E-4	   -0.0026	   14.4505	   10.6107	  -16.0694	
 -880.0000	-2.6250E-4	-2.6250E-4	-1.973855E-4	-1.973855E-4	   -0.0026	   14.4505	   10.6107	  -16.0694	
 -920.0000	-2.7740E-4	-2.7740E-4	-2.090578E-4	-2.090578E-4	    0.0026	   14.4367	   10.5781	  -16.1169	
 -960.0000	-2.9390E-4	-2.9390E-4	-2.224912E-4	-2.224912E-4	    0.0128	   14.4366	   10.5610	  -16.1362	
-1000.0000	-3.1410E-4	-3.1410E-4	-2.386399E-4	-2.386399E-4	    0.0077	   14.4255	   10.5376	  -16.1713

File: Diodes/HGCAL/Hamburg_Analysis/Data/HGCAL_2.9/UR_DIODE/IV_N4789_21_UR_DIODE_GR_Irradiated_Annealed_60C_60min_5_18_2022_9_39_47_AM.txt
GCD Test
Bias: 5000.000000
IV_N4789_21_UR_DIODE_GR_Irradiated_Annealed_60C_60min
Date/Time: 5/18/2022 9:39:47 AM
Sensor Name: 
Type: P
Annealing Status: Irradiated and Annealed at 60C for 60 Minutes
Environment: 0C
Tester: Catherine Tiley

Time Delay per Ramp Step (s): 0.500

CV Time Delay per Measurement (s) :0.500

AC Voltage (V): 0.500

Current Number of measurements per voltage: 1.000

IV Time Delay per Measurement (s) :0.000


BiasVoltage	Total Current_Avg	Total Current_0	Bias Current_Avg	Bias Current_0	Temperature	Air_Temp	Humidity	Dewpoint	
  -10.0000	-2.6870E-5	-2.6870E-5	-2.192719E-5	-2.192719E-5	    0.0563	   17.6491	    8.6676	  -16.0462	
  -20.0000	-3.8980E-5	-3.8980E-5	-2.966190E-5	-2.966190E-5	    0.0512	   17.6295	    8.6319	  -16.1104	
  -30.0000	-4.6840E-5	-4.6840E-5	-3.495211E-5	-3.495211E-5	    0.0333	   17.6128	    8.6290	  -16.1269	
  -40.0000	-5.3230E-5	-5.3230E-5	-3.915062E-5	-3.915062E-5	    0.0333	   17.6128	    8.6290	  -16.1269	
  -50.0000	-5.8590E-5	-5.8590E-5	-4.286588E-5	-4.286588E-5	    0.0077	   17.6189	    8.6082	  -16.1513	
  -60.0000	-6.3400E-5	-6.3400E-5	-4.631180E-5	-4.631180E-5	   -0.0077	   17.6179	    8.5955	  -16.1696	
  -70.0000	-6.7920E-5	-6.7920E-5	-4.966886E-5	-4.966886E-5	   -0.0077	   17.6179	    8.5955	  -16.1696	
  -80.0000	-7.2120E-5	-7.2120E-5	-5.251905E-5	-5.251905E-5	   -0.0179	   17.6180	    8.5860	  -16.1828	
  -90.0000	-7.6130E-5	-7.6130E-5	-5.544140E-5	-5.544140E-5	   -0.0358	   17.6180	    8.5633	  -16.1828	
 -100.0000	-7.9840E-5	-7.9840E-5	-5.814047E-5	-5.814047E-5	   -0.0358	   17.5746	    8.5633	  -16.2472	
 -110.0000	-8.3620E-5	-8.3620E-5	-6.100347E-5	-6.100347E-5	   -0.0461	   17.5599	    8.5623	  -16.2597	
 -120.0000	-8.7090E-5	-8.7090E-5	-6.365373E-5	-6.365373E-5	   -0.0384	   17.5599	    8.5614	  -16.2597	
 -130.0000	-9.0560E-5	-9.0560E-5	-6.599544E-5	-6.599544E-5	   -0.0384	   17.5482	    8.5614	  -16.2698	
 -140.0000	-9.3720E-5	-9.3720E-5	-6.840550E-5	-6.840550E-5	   -0.0512	   17.5171	    8.5411	  -16.3215	
 -150.0000	-9.6890E-5	-9.6890E-5	-7.084110E-5	-7.084110E-5	   -0.0512	   17.5171	    8.5411	  -16.3215	
 -160.0000	-1.0000E-4	-1.0000E-4	-7.337803E-5	-7.337803E-5	   -0.0793	   17.4888	    8.5433	  -16.3397	
 -170.0000	-1.0310E-4	-1.0310E-4	-7.551430E-5	-7.551430E-5	   -0.0921	   17.4909	    8.5357	  -16.3487	
 -180.0000	-1.0630E-4	-1.0630E-4	-7.808014E-5	-7.808014E-5	   -0.0921	   17.4909	    8.5357	  -16.3487	
 -190.0000	-1.0900E-4	-1.0900E-4	-8.007250E-5	-8.007250E-5	   -0.0896	   17.5003	    8.5357	  -16.3417	
 -200.0000	-1.1200E-4	-1.1200E-4	-8.238929E-5	-8.238929E-5	   -0.0998	   17.4742	    8.5262	  -16.3746	
 -220.0000	-1.1760E-4	-1.1760E-4	-8.665905E-5	-8.665905E-5	   -0.0998	   17.4742	    8.5262	  -16.3746	
 -240.0000	-1.2290E-4	-1.2290E-4	-9.075720E-5	-9.075720E-5	   -0.1177	   17.4742	    8.5313	  -16.3675	
 -260.0000	-1.2790E-4	-1.2790E-4	-9.491891E-5	-9.491891E-5	   -0.1203	   17.4771	    8.5278	  -16.3702	
 -280.0000	-1.3310E-4	-1.3310E-4	-9.859539E-5	-9.859539E-5	   -0.1203	   17.4771	    8.5278	  -16.3702	
 -300.0000	-1.3760E-4	-1.3760E-4	-1.020208E-4	-1.020208E-4	   -0.1151	   17.4650	    8.5357	  -16.3683	
 -320.0000	-1.4160E-4	-1.4160E-4	-1.052620E-4	-1.052620E-4	   -0.1279	   17.4505	    8.5212	  -16.3995	
 -340.0000	-1.4590E-4	-1.4590E-4	-1.084082E-4	-1.084082E-4	   -0.1279	   17.4505	    8.5212	  -16.3995	
 -360.0000	-1.4910E-4	-1.4910E-4	-1.107357E-4	-1.107357E-4	   -0.1330	   17.4486	    8.5133	  -16.4120	
 -380.0000	-1.5280E-4	-1.5280E-4	-1.137663E-4	-1.137663E-4	   -0.1407	   17.4031	    8.5164	  -16.4419	
 -400.0000	-1.5580E-4	-1.5580E-4	-1.159968E-4	-1.159968E-4	   -0.1407	   17.4031	    8.5164	  -16.4419	
 -440.0000	-1.6230E-4	-1.6230E-4	-1.203360E-4	-1.203360E-4	   -0.1535	   17.4037	    8.5063	  -16.4556	
 -480.0000	-1.6800E-4	-1.6800E-4	-1.246705E-4	-1.246705E-4	   -0.1433	   17.4077	    8.5155	  -16.4397	
 -520.0000	-1.7380E-4	-1.7380E-4	-1.290185E-4	-1.290185E-4	   -0.1433	   17.4077	    8.5155	  -16.4397	
 -560.0000	-1.7970E-4	-1.7970E-4	-1.332710E-4	-1.332710E-4	   -0.1535	   17.3737	    8.5190	  -16.4605	
 -600.0000	-1.8610E-4	-1.8610E-4	-1.380169E-4	-1.380169E-4	   -0.1561	   17.3994	    8.5152	  -16.4464	
 -640.0000	-1.9240E-4	-1.9240E-4	-1.426656E-4	-1.426656E-4	   -0.1561	   17.3994	    8.5152	  -16.4464	
 -680.0000	-1.9930E-4	-1.9930E-4	-1.485606E-4	-1.485606E-4	   -0.1382	   17.3752	    8.5171	  -16.4620	
 -720.0000	-2.0720E-4	-2.0720E-4	-1.542266E-4	-1.542266E-4	   -0.1458	   17.3516	    8.5193	  -16.4767	
 -760.0000	-2.1460E-4	-2.1460E-4	-1.601220E-4	-1.601220E-4	   -0.1458	   17.3516	    8.5193	  -16.4767	
 -800.0000	-2.2430E-4	-2.2430E-4	-1.676009E-4	-1.676009E-4	   -0.1305	   17.3380	    8.5218	  -16.4834	
 -840.0000	-2.3420E-4	-2.3420E-4	-1.752956E-4	-1.752956E-4	   -0.1203	   17.3477	    8.5174	  -16.4823	
 -880.0000	-2.4450E-4	-2.4450E-4	-1.839182E-4	-1.839182E-4	   -0.1203	   17.3477	    8.5174	  -16.4823	
 -920.0000	-2.5770E-4	-2.5770E-4	-1.941000E-4	-1.941000E-4	   -0.1203	   17.3277	    8.5275	  -16.4832	
 -960.0000	-2.7260E-4	-2.7260E-4	-2.063563E-4	-2.063563E-4	   -0.1305	   17.3277	    8.5180	  -16.4965	
-1000.0000	-2.9040E-4	-2.9040E-4	-2.209478E-4	-2.209478E-4	   -0.1203	   17.3370	    8.5266	  -16.4775
