Repository: ctiley/CERN_CMS_Silicon_Sensor

# CERN_CMS_Silicon_Sensor

# Code To-Do 
- Double check Halfmoon Diode Data

# Lab To-Do
- Measure more HGCAL Diodes
- Measure rest of Unirradiated Halfmoon Diodes
- Rebond D0 Diode
- Cleanup Wires at Alibava Station
-

File: Diodes/HGCAL/Hamburg_Analysis/Data/cviv_data/HGCAL_2.5/N4789_20_UR_DIODEQUARTER/CumulData.csv
File,I(600V),I(800V),I(1000V),DepV,I(DepV)
N4789_20_UR_DIODEQUARTER_GR_Irradiated_60C_0min,-5.74E-06,-6.50E-06,-7.51E-06,275,0.00E+00
N4789_20_UR_DIODEQUARTER_GR_Irradiated_60C_100min,-4.56E-06,-5.13E-06,-5.91E-06,278.8388388,3.75E-06
N4789_20_UR_DIODEQUARTER_GR_Irradiated_60C_10min,-5.48E-06,-6.20E-06,-7.16E-06,297.9379379,4.53E-06
N4789_20_UR_DIODEQUARTER_GR_Irradiated_60C_20min,-5.50E-06,-6.22E-06,-7.20E-06,284.1441441,4.52E-06
N4789_20_UR_DIODEQUARTER_GR_Irradiated_60C_30min,-5.25E-06,-5.93E-06,-6.86E-06,279.3693694,4.30E-06
N4789_20_UR_DIODEQUARTER_GR_Irradiated_60C_40min,-5.03E-06,-5.70E-06,-6.59E-06,271.9419419,4.12E-06
N4789_20_UR_DIODEQUARTER_GR_Irradiated_60C_50min,-4.68E-06,-5.44E-06,-6.45E-06,271.4114114,3.56E-06
N4789_20_UR_DIODEQUARTER_GR_Irradiated_60C_60min,-4.87E-06,-5.50E-06,-6.35E-06,271.9419419,3.98E-06
N4789_20_UR_DIODEQUARTER_GR_Irradiated_60C_70min,-4.75E-06,-5.36E-06,-6.19E-06,274.0640641,3.90E-06
N4789_20_UR_DIODEQUARTER_GR_Irradiated_60C_80min,-4.71E-06,-5.31E-06,-6.12E-06,276.1861862,3.88E-06
N4789_20_UR_DIODEQUARTER_GR_Irradiated_60C_90min,-4.65E-06,-5.26E-06,-6.07E-06,278.8388388,3.86E-06

File: Diodes/HGCAL/Hamburg_Analysis/Data/cviv_data/HGCAL_2.6/N4789_20_UR_DIODEQUARTER/CumulData.csv
File,I(600V),I(800V),I(1000V),DepV,I(DepV)
N4789_20_UR_DIODEQUARTER_GR_Irradiated_60C_0min,-4.040004e-06,-4.593898e-06,-5.192625e-06,510.3103103103103,3.914501448448449e-06
N4789_20_UR_DIODEQUARTER_GR_Irradiated_60C_10min,-4.082791e-06,-4.585252e-06,-5.23947e-06,529.7097097097097,3.905169831831832e-06
N4789_20_UR_DIODEQUARTER_GR_Irradiated_60C_20min,-4.036221e-06,-4.539927e-06,-5.179512e-06,536.1761761761761,3.884609284284284e-06
N4789_20_UR_DIODEQUARTER_GR_Irradiated_60C_30min,-6.94572e-06,-7.916207e-06,-9.234714e-06,369.42,2.4420467460000166e-06

File: Diodes/HGCAL/Hamburg_Analysis/Data/cviv_data/HGCAL_2.6/N4789_24_UR_DIODEQUARTER/CumulData.csv
File,I(600V),I(800V),I(1000V),DepV,I(DepV)
N4789_24_UR_DIODEQUARTER_GR_Irradiated_60C_40min,-3.954966e-06,-4.460632e-06,-5.110883e-06,540.5605605605606,3.8206916301301306e-06
