Repository: ctiley/CERN_CMS_Silicon_Sensor

# CERN_CMS_Silicon_Sensor

# Code To-Do 
- Double check Halfmoon Diode Data

# Lab To-Do
- Measure more HGCAL Diodes
- Measure rest of Unirradiated Halfmoon Diodes
- Rebond D0 Diode
- Cleanup Wires at Alibava Station
-

File: Diodes/HGCAL/Hamburg_Analysis/Data/cviv_data/HGCAL_2.5/N4789_20_UR_DIODE/CumulData.csv
File,I(600V),I(800V),I(1000V),DepV,I(DepV)
N4789_20_UR_DIODE_GR_Irradiated_60C_0min,-8.393369e-05,-9.757075e-05,-0.0001165531,257.6176176176176,6.513044864864865e-05
N4789_20_UR_DIODE_GR_Irradiated_60C_100min,-6.671887e-05,-7.652226e-05,-9.034662e-05,232.6826826826827,5.194976090590591e-05
N4789_20_UR_DIODE_GR_Irradiated_60C_10min,-8.011482e-05,-9.220652e-05,-0.0001096049,244.35435435435437,6.186325608108109e-05
N4789_20_UR_DIODE_GR_Irradiated_60C_20min,-8.313976e-05,-9.697394e-05,-0.0001180545,236.3963963963964,6.285193702702703e-05
N4789_20_UR_DIODE_GR_Irradiated_60C_30min,-7.950911e-05,-9.32746e-05,-0.0001125763,234.8048048048048,6.030280930930931e-05
N4789_20_UR_DIODE_GR_Irradiated_60C_40min,-7.418948e-05,-8.502504e-05,-0.0001005004,232.15215215215215,5.713007870870871e-05
N4789_20_UR_DIODE_GR_Irradiated_60C_50min,-7.237701e-05,-8.329986e-05,-9.879302e-05,232.15215215215215,5.590158933933934e-05
N4789_20_UR_DIODE_GR_Irradiated_60C_60min,-7.11633e-05,-8.222632e-05,-9.708246e-05,231.0910910910911,5.5152213593593594e-05
N4789_20_UR_DIODE_GR_Irradiated_60C_70min,-6.946366e-05,-7.978062e-05,-9.410507e-05,231.6216216216216,5.391427594594594e-05
N4789_20_UR_DIODE_GR_Irradiated_60C_80min,-6.856369e-05,-7.891582e-05,-9.309725e-05,231.6216216216216,5.3270277297297297e-05
N4789_20_UR_DIODE_GR_Irradiated_60C_90min,-6.760541e-05,-7.757072e-05,-9.133103e-05,232.15215215215215,5.273840037037037e-05

File: Diodes/HGCAL/Hamburg_Analysis/Data/cviv_data/HGCAL_2.6/N4789_20_UR_DIODE/CumulData.csv
File,I(600V),I(800V),I(1000V),DepV,I(DepV)
N4789_20_UR_DIODE_GR_Irradiated_60C_0min,-6.029449e-05,-6.851841e-05,-8.025594e-05,500.74074074074076,5.6069841851851855e-05
N4789_20_UR_DIODE_GR_Irradiated_60C_10min,-6.036384e-05,-6.929575e-05,-8.133974e-05,562.93,1.5800943864999855e-05
N4789_20_UR_DIODE_GR_Irradiated_60C_20min,-6.132224e-05,-6.960874e-05,-8.03365e-05,498.8388388388388,5.740155342342342e-05
N4789_20_UR_DIODE_GR_Irradiated_60C_30min,-0.0001037485,-0.0001206773,-0.0001441807,360.0,8.682263e-05

File: Diodes/HGCAL/Hamburg_Analysis/Data/cviv_data/HGCAL_2.6/N4789_24_UR_DIODE/CumulData.csv
File,I(600V),I(800V),I(1000V),DepV,I(DepV)
N4789_24_UR_DIODE_GR_Irradiated_60C_30min,-5.995486e-05,-6.857251e-05,-8.069743e-05,503.4034034034034,5.603958096096096e-05
