Repository: ctiley/CERN_CMS_Silicon_Sensor

# CERN_CMS_Silicon_Sensor

# Code To-Do 
- Double check Halfmoon Diode Data

# Lab To-Do
- Measure more HGCAL Diodes
- Measure rest of Unirradiated Halfmoon Diodes
- Rebond D0 Diode
- Cleanup Wires at Alibava Station
-

File: Diodes/HGCAL/Hamburg_Analysis/Data/cviv_data/HGCAL_2.5/N4789_20_LL_DIODEHALF/CV_N4789_20_LL_DIODEHALF_GR_Irradiated_Annealed_60C_0min_3_1_2022_11_30_46_AM.txt
GCD Test
Bias: 5000.000000
CV_N4789_20_LL_DIODEHALF_GR_Irradiated_Annealed_60C_0min
Date/Time: 3/1/2022 11:30:46 AM
Sensor Name: DIODEHALF
Type: 
Annealing Status: Irradiated and Annealed at 60C for 0 minutes
Environment: 
Tester: Andrew Kent

Time Delay per Ramp Step (s): 0.500

CV Time Delay per Measurement (s) :0.500

AC Voltage (V): 0.500

Current Number of measurements per voltage: 1.000

IV Time Delay per Measurement (s) :0.000


BiasVoltage	LCR_Cp_freq1000.0	LCR_Cp_freq10000.0	LCR_Rp_freq1000.0	LCR_Rp_freq10000.0	Temperature	Air_Temp	Humidity	Dewpoint	
  -10.0000	5.760E-11	9.964E-12	2.375E+6	8.711E+5	   -0.0435	   16.8328	   22.5244	   -4.6830	
  -20.0000	4.644E-11	1.051E-11	3.262E+6	1.035E+6	   -0.0384	   16.8520	   22.5281	   -4.6647	
  -30.0000	3.977E-11	1.053E-11	3.981E+6	1.189E+6	   -0.0205	   16.8276	   22.5655	   -4.6632	
  -40.0000	3.513E-11	1.038E-11	4.628E+6	1.338E+6	   -0.0154	   16.8391	   22.5794	   -4.6455	
  -50.0000	3.176E-11	1.013E-11	5.204E+6	1.486E+6	   -0.0077	   16.8212	   22.5949	   -4.6514	
  -60.0000	2.898E-11	9.837E-12	5.720E+6	1.633E+6	    0.0026	   16.8393	   22.6227	   -4.6199	
  -70.0000	2.683E-11	9.582E-12	6.217E+6	1.771E+6	    0.0077	   16.8112	   22.6325	   -4.6378	
  -80.0000	2.508E-11	9.299E-12	6.666E+6	1.914E+6	    0.0128	   16.7979	   22.6448	   -4.6417	
  -90.0000	2.357E-11	9.048E-12	7.097E+6	2.050E+6	    0.0205	   16.7878	   22.6961	   -4.6203	
 -100.0000	2.230E-11	8.799E-12	7.490E+6	2.187E+6	    0.0307	   16.8077	   22.7157	   -4.5922	
 -110.0000	2.116E-11	8.558E-12	7.881E+6	2.323E+6	    0.0307	   16.7678	   22.7207	   -4.6227	
 -120.0000	2.021E-11	8.341E-12	8.324E+6	2.457E+6	    0.0333	   16.7582	   22.7283	   -4.6264	
 -130.0000	1.931E-11	8.117E-12	8.675E+6	2.593E+6	    0.0384	   16.7717	   22.7287	   -4.6149	
 -140.0000	1.845E-11	7.887E-12	9.052E+6	2.737E+6	    0.0384	   16.7472	   22.7328	   -4.6331	
 -150.0000	1.766E-11	7.659E-12	9.442E+6	2.888E+6	    0.0435	   16.7472	   22.7394	   -4.6292	
 -160.0000	1.687E-11	7.425E-12	9.878E+6	3.053E+6	    0.0409	   16.7235	   22.7505	   -4.6426	
 -170.0000	1.611E-11	7.183E-12	1.035E+7	3.240E+6	    0.0384	   16.7105	   22.7502	   -4.6538	
 -180.0000	1.536E-11	6.944E-12	1.091E+7	3.447E+6	    0.0384	   16.6940	   22.7571	   -4.6635	
 -190.0000	1.460E-11	6.690E-12	1.156E+7	3.701E+6	    0.0384	   16.7245	   22.7549	   -4.6392	
 -200.0000	1.385E-11	6.446E-12	1.231E+7	3.999E+6	    0.0358	   16.6636	   22.7666	   -4.6836	
 -220.0000	1.237E-11	5.993E-12	1.414E+7	4.788E+6	    0.0333	   16.6752	   22.7676	   -4.6733	
 -240.0000	1.097E-11	5.638E-12	1.630E+7	5.843E+6	    0.0281	   16.6752	   22.7770	   -4.6678	
 -260.0000	9.731E-12	5.365E-12	1.868E+7	7.254E+6	    0.0256	   16.6490	   22.7951	   -4.6793	
 -280.0000	8.644E-12	5.173E-12	2.130E+7	8.966E+6	    0.0205	   16.6250	   22.8128	   -4.6892	
 -300.0000	7.742E-12	5.036E-12	2.386E+7	1.099E+7	    0.0154	   16.6511	   22.8248	   -4.6603	
 -320.0000	7.012E-12	4.938E-12	2.660E+7	1.321E+7	    0.0102	   16.6610	   22.8336	   -4.6469	
 -340.0000	6.444E-12	4.869E-12	2.930E+7	1.558E+7	    0.0051	   16.6594	   22.8460	   -4.6411	
 -360.0000	5.992E-12	4.817E-12	3.190E+7	1.807E+7	    0.0026	   16.6565	   22.8684	   -4.6305	
 -380.0000	5.661E-12	4.779E-12	3.440E+7	2.049E+7	   -0.0026	   16.6199	   22.8786	   -4.6555	
 -400.0000	5.404E-12	4.751E-12	3.664E+7	2.277E+7	   -0.0051	   16.5977	   22.8896	   -4.6677	
 -440.0000	5.070E-12	4.714E-12	4.039E+7	2.653E+7	   -0.0102	   16.5981	   22.9023	   -4.6601	
 -480.0000	4.869E-12	4.693E-12	4.272E+7	2.922E+7	   -0.0154	   16.5769	   22.9029	   -4.6776	
 -520.0000	4.750E-12	4.678E-12	4.374E+7	3.065E+7	   -0.0128	   16.5845	   22.9263	   -4.6576	
 -560.0000	4.669E-12	4.669E-12	4.396E+7	3.149E+7	   -0.0205	   16.5759	   22.9791	   -4.6344	
 -600.0000	4.600E-12	4.660E-12	4.295E+7	3.165E+7	   -0.0230	   16.5709	   22.9899	   -4.6325	
 -640.0000	4.552E-12	4.654E-12	4.181E+7	3.140E+7	   -0.0230	   16.5404	   23.0158	   -4.6432	
 -680.0000	4.512E-12	4.648E-12	4.029E+7	3.072E+7	   -0.0307	   16.5097	   23.0300	   -4.6608	
 -720.0000	4.478E-12	4.642E-12	3.845E+7	2.974E+7	   -0.0307	   16.5224	   23.0329	   -4.6485	
 -760.0000	4.443E-12	4.636E-12	3.619E+7	2.870E+7	   -0.0307	   16.5092	   23.0398	   -4.6556	
 -800.0000	4.412E-12	4.631E-12	3.403E+7	2.731E+7	   -0.0307	   16.5034	   23.0506	   -4.6543	
 -840.0000	4.380E-12	4.626E-12	3.154E+7	2.588E+7	   -0.0281	   16.5144	   23.0923	   -4.6212	
 -880.0000	4.352E-12	4.620E-12	2.907E+7	2.438E+7	   -0.0281	   16.5143	   23.1063	   -4.6132	
 -920.0000	4.301E-12	4.615E-12	2.660E+7	2.267E+7	   -0.0256	   16.4823	   23.1233	   -4.6304	
 -960.0000	4.262E-12	4.609E-12	2.418E+7	2.103E+7	   -0.0281	   16.4894	   23.1316	   -4.6197	
-1000.0000	4.212E-12	4.602E-12	2.186E+7	1.933E+7	   -0.0281	   16.4823	   23.1445	   -4.6183

File: Diodes/HGCAL/Hamburg_Analysis/Data/cviv_data/HGCAL_2.5/N4789_20_LL_DIODEHALF/CV_N4789_20_LL_DIODEHALF_GR_Irradiated_Annealed_60C_100min_3_5_2022_5_57_12_PM.txt
GCD Test
Bias: 5000.000000
CV_N4789_20_LL_DIODEHALF_GR_Irradiated_Annealed_60C_100min
Date/Time: 3/5/2022 5:57:12 PM
Sensor Name: DIODEHALF
Type: P
Annealing Status: Irradiated and Annealed at 60C for 100 minutes
Environment: 0C
Tester: Andrew Kent

Time Delay per Ramp Step (s): 0.500

CV Time Delay per Measurement (s) :0.500

AC Voltage (V): 0.500

Current Number of measurements per voltage: 1.000

IV Time Delay per Measurement (s) :0.000


BiasVoltage	LCR_Cp_freq1000.0	LCR_Cp_freq10000.0	LCR_Rp_freq1000.0	LCR_Rp_freq10000.0	Temperature	Air_Temp	Humidity	Dewpoint	
  -10.0000	4.431E-11	9.715E-12	2.623E+6	1.064E+6	    0.0179	   14.9507	   26.5911	   -4.0776	
  -20.0000	3.467E-11	9.860E-12	3.830E+6	1.362E+6	    0.0256	   14.9686	   26.5895	   -4.0631	
  -30.0000	2.938E-11	9.600E-12	4.787E+6	1.625E+6	    0.0256	   14.9619	   26.5838	   -4.0716	
  -40.0000	2.600E-11	9.256E-12	5.555E+6	1.866E+6	    0.0435	   14.9489	   26.5595	   -4.0949	
  -50.0000	2.338E-11	8.894E-12	6.219E+6	2.094E+6	    0.0461	   14.9305	   26.5446	   -4.1181	
  -60.0000	2.152E-11	8.568E-12	6.820E+6	2.307E+6	    0.0512	   14.9154	   26.5364	   -4.1352	
  -70.0000	2.003E-11	8.267E-12	7.367E+6	2.508E+6	    0.0537	   14.9177	   26.5307	   -4.1360	
  -80.0000	1.877E-11	7.973E-12	7.903E+6	2.705E+6	    0.0588	   14.8939	   26.5250	   -4.1593	
  -90.0000	1.771E-11	7.683E-12	8.411E+6	2.901E+6	    0.0588	   14.8857	   26.5297	   -4.1639	
 -100.0000	1.675E-11	7.390E-12	8.906E+6	3.105E+6	    0.0563	   14.8972	   26.5291	   -4.1544	
 -110.0000	1.584E-11	7.079E-12	9.462E+6	3.337E+6	    0.0588	   14.9110	   26.5250	   -4.1446	
 -120.0000	1.496E-11	6.770E-12	1.028E+7	3.612E+6	    0.0537	   14.8739	   26.5247	   -4.1766	
 -130.0000	1.400E-11	6.421E-12	1.122E+7	3.994E+6	    0.0486	   14.8739	   26.5221	   -4.1778	
 -140.0000	1.299E-11	6.078E-12	1.251E+7	4.527E+6	    0.0486	   14.8572	   26.5231	   -4.1916	
 -150.0000	1.194E-11	5.772E-12	1.422E+7	5.258E+6	    0.0384	   14.8429	   26.5079	   -4.2114	
 -160.0000	1.090E-11	5.512E-12	1.634E+7	6.271E+6	    0.0384	   14.8418	   26.5079	   -4.2124	
 -170.0000	9.907E-12	5.315E-12	1.881E+7	7.556E+6	    0.0307	   14.8443	   26.4994	   -4.2145	
 -180.0000	8.988E-12	5.167E-12	2.168E+7	9.141E+6	    0.0205	   14.8500	   26.5082	   -4.2052	
 -190.0000	8.190E-12	5.058E-12	2.481E+7	1.103E+7	    0.0154	   14.8336	   26.5035	   -4.2216	
 -200.0000	7.520E-12	4.978E-12	2.826E+7	1.317E+7	    0.0128	   14.8319	   26.5158	   -4.2169	
 -220.0000	6.553E-12	4.875E-12	3.577E+7	1.796E+7	    0.0102	   14.8127	   26.5145	   -4.2339	
 -240.0000	5.966E-12	4.818E-12	4.320E+7	2.282E+7	   -0.0000	   14.8099	   26.5348	   -4.2262	
 -260.0000	5.612E-12	4.784E-12	5.020E+7	2.738E+7	    0.0051	   14.8019	   26.5398	   -4.2305	
 -280.0000	5.383E-12	4.763E-12	5.623E+7	3.134E+7	   -0.0026	   14.7928	   26.5515	   -4.2325	
 -300.0000	5.226E-12	4.748E-12	6.126E+7	3.472E+7	   -0.0128	   14.7822	   26.5481	   -4.2433	
 -320.0000	5.122E-12	4.738E-12	6.550E+7	3.748E+7	   -0.0154	   14.7818	   26.5582	   -4.2385	
 -340.0000	5.040E-12	4.731E-12	6.896E+7	3.965E+7	   -0.0154	   14.7726	   26.5689	   -4.2411	
 -360.0000	4.989E-12	4.725E-12	7.182E+7	4.164E+7	   -0.0230	   14.7621	   26.5769	   -4.2461	
 -380.0000	4.931E-12	4.720E-12	7.376E+7	4.338E+7	   -0.0256	   14.7749	   26.5696	   -4.2388	
 -400.0000	4.898E-12	4.715E-12	7.610E+7	4.466E+7	   -0.0307	   14.7530	   26.5623	   -4.2611	
 -440.0000	4.839E-12	4.708E-12	7.809E+7	4.646E+7	   -0.0358	   14.7324	   26.5686	   -4.2756	
 -480.0000	4.794E-12	4.702E-12	7.896E+7	4.768E+7	   -0.0358	   14.7406	   26.6028	   -4.2516	
 -520.0000	4.760E-12	4.698E-12	7.875E+7	4.826E+7	   -0.0409	   14.6948	   26.6082	   -4.2881	
 -560.0000	4.740E-12	4.694E-12	7.751E+7	4.834E+7	   -0.0435	   14.6948	   26.6151	   -4.2846	
 -600.0000	4.705E-12	4.689E-12	7.637E+7	4.826E+7	   -0.0435	   14.7072	   26.6512	   -4.2560	
 -640.0000	4.682E-12	4.686E-12	7.426E+7	4.770E+7	   -0.0435	   14.6989	   26.6758	   -4.2509	
 -680.0000	4.669E-12	4.684E-12	7.185E+7	4.728E+7	   -0.0409	   14.6999	   26.6749	   -4.2505	
 -720.0000	4.636E-12	4.680E-12	6.919E+7	4.648E+7	   -0.0384	   14.6866	   26.6806	   -4.2590	
 -760.0000	4.624E-12	4.678E-12	6.655E+7	4.540E+7	   -0.0307	   14.6641	   26.6954	   -4.2709	
 -800.0000	4.604E-12	4.675E-12	6.369E+7	4.443E+7	   -0.0281	   14.6656	   26.7119	   -4.2614	
 -840.0000	4.582E-12	4.671E-12	6.076E+7	4.317E+7	   -0.0205	   14.6492	   26.7321	   -4.2654	
 -880.0000	4.555E-12	4.668E-12	5.790E+7	4.194E+7	   -0.0179	   14.6423	   26.7397	   -4.2676	
 -920.0000	4.525E-12	4.664E-12	5.469E+7	4.036E+7	   -0.0154	   14.6466	   26.7562	   -4.2557	
 -960.0000	4.524E-12	4.662E-12	5.153E+7	3.892E+7	   -0.0128	   14.6336	   26.7679	   -4.2611	
-1000.0000	4.496E-12	4.658E-12	4.817E+7	3.711E+7	   -0.0051	   14.6291	   26.7941	   -4.2519

File: Diodes/HGCAL/Hamburg_Analysis/Data/cviv_data/HGCAL_2.5/N4789_20_LL_DIODEHALF/CV_N4789_20_LL_DIODEHALF_GR_Irradiated_Annealed_60C_10min_3_3_2022_4_08_35_PM.txt
GCD Test
Bias: 5000.000000
CV_N4789_20_LL_DIODEHALF_GR_Irradiated_Annealed_60C_10min
Date/Time: 3/3/2022 4:08:35 PM
Sensor Name: DIODEHALF
Type: 
Annealing Status: Irradiated and Annealed at 60C for 10 minutes
Environment: 
Tester: Andrew Kent

Time Delay per Ramp Step (s): 0.500

CV Time Delay per Measurement (s) :0.500

AC Voltage (V): 0.500

Current Number of measurements per voltage: 1.000

IV Time Delay per Measurement (s) :0.000


BiasVoltage	LCR_Cp_freq1000.0	LCR_Cp_freq10000.0	LCR_Rp_freq1000.0	LCR_Rp_freq10000.0	Temperature	Air_Temp	Humidity	Dewpoint	
  -10.0000	5.163E-11	8.556E-12	2.393E+6	9.573E+5	    0.0333	   15.3283	   25.7514	   -4.1813	
  -20.0000	4.193E-11	9.323E-12	3.310E+6	1.120E+6	    0.0281	   15.3458	   25.7657	   -4.1590	
  -30.0000	3.593E-11	9.394E-12	4.080E+6	1.290E+6	    0.0281	   15.3322	   25.7824	   -4.1620	
  -40.0000	3.180E-11	9.276E-12	4.759E+6	1.453E+6	    0.0205	   15.3204	   25.7929	   -4.1667	
  -50.0000	2.862E-11	9.109E-12	5.349E+6	1.612E+6	    0.0154	   15.3022	   25.7992	   -4.1789	
  -60.0000	2.619E-11	8.897E-12	5.906E+6	1.768E+6	    0.0077	   15.3105	   25.8283	   -4.1569	
  -70.0000	2.437E-11	8.683E-12	6.408E+6	1.927E+6	   -0.0000	   15.2861	   25.8653	   -4.1587	
  -80.0000	2.268E-11	8.440E-12	6.894E+6	2.080E+6	   -0.0051	   15.2891	   25.8707	   -4.1534	
  -90.0000	2.134E-11	8.250E-12	7.330E+6	2.230E+6	   -0.0102	   15.2822	   25.8751	   -4.1570	
 -100.0000	2.020E-11	8.071E-12	7.779E+6	2.381E+6	   -0.0154	   15.2779	   25.8824	   -4.1569	
 -110.0000	1.913E-11	7.817E-12	8.168E+6	2.542E+6	   -0.0256	   15.2676	   25.9086	   -4.1523	
 -120.0000	1.823E-11	7.723E-12	8.652E+6	2.702E+6	   -0.0230	   15.2632	   25.9149	   -4.1528	
 -130.0000	1.738E-11	7.471E-12	9.017E+6	2.860E+6	   -0.0281	   15.2620	   25.9421	   -4.1399	
 -140.0000	1.651E-11	7.254E-12	9.555E+6	3.054E+6	   -0.0307	   15.2390	   25.9915	   -4.1343	
 -150.0000	1.577E-11	7.024E-12	1.004E+7	3.254E+6	   -0.0307	   15.2342	   26.0101	   -4.1289	
 -160.0000	1.489E-11	6.732E-12	1.068E+7	3.481E+6	   -0.0358	   15.2383	   26.0234	   -4.1186	
 -170.0000	1.395E-11	6.453E-12	1.139E+7	3.785E+6	   -0.0384	   15.2176	   26.0515	   -4.1219	
 -180.0000	1.329E-11	6.183E-12	1.231E+7	4.167E+6	   -0.0435	   15.2219	   26.0892	   -4.0990	
 -190.0000	1.240E-11	5.935E-12	1.344E+7	4.631E+6	   -0.0461	   15.2160	   26.0870	   -4.1051	
 -200.0000	1.161E-11	5.714E-12	1.466E+7	5.229E+6	   -0.0435	   15.2160	   26.1006	   -4.0982	
 -220.0000	1.005E-11	5.364E-12	1.759E+7	6.776E+6	   -0.0435	   15.2280	   26.1139	   -4.0813	
 -240.0000	8.706E-12	5.134E-12	2.095E+7	8.822E+6	   -0.0409	   15.1862	   26.1518	   -4.0976	
 -260.0000	7.627E-12	4.995E-12	2.454E+7	1.132E+7	   -0.0409	   15.2016	   26.1711	   -4.0747	
 -280.0000	6.786E-12	4.906E-12	2.858E+7	1.457E+7	   -0.0409	   15.1977	   26.1818	   -4.0725	
 -300.0000	6.211E-12	4.840E-12	3.240E+7	1.754E+7	   -0.0358	   15.1751	   26.2226	   -4.0711	
 -320.0000	5.802E-12	4.794E-12	3.616E+7	2.063E+7	   -0.0358	   15.1775	   26.2331	   -4.0638	
 -340.0000	5.497E-12	4.763E-12	3.951E+7	2.355E+7	   -0.0333	   15.1775	   26.2650	   -4.0476	
 -360.0000	5.285E-12	4.741E-12	4.267E+7	2.611E+7	   -0.0307	   15.1467	   26.2619	   -4.0756	
 -380.0000	5.146E-12	4.724E-12	4.511E+7	2.826E+7	   -0.0256	   15.1629	   26.3065	   -4.0391	
 -400.0000	5.033E-12	4.713E-12	4.721E+7	3.012E+7	   -0.0256	   15.1542	   26.3286	   -4.0354	
 -440.0000	4.878E-12	4.696E-12	5.002E+7	3.283E+7	   -0.0205	   15.1362	   26.3355	   -4.0473	
 -480.0000	4.771E-12	4.685E-12	5.167E+7	3.464E+7	   -0.0128	   15.1284	   26.3615	   -4.0409	
 -520.0000	4.709E-12	4.677E-12	5.209E+7	3.561E+7	   -0.0128	   15.1065	   26.3722	   -4.0542	
 -560.0000	4.668E-12	4.669E-12	5.191E+7	3.603E+7	   -0.0077	   15.1118	   26.3792	   -4.0461	
 -600.0000	4.622E-12	4.664E-12	5.113E+7	3.594E+7	   -0.0026	   15.0978	   26.3767	   -4.0594	
 -640.0000	4.585E-12	4.660E-12	4.973E+7	3.564E+7	   -0.0000	   15.0862	   26.3884	   -4.0634	
 -680.0000	4.553E-12	4.654E-12	4.781E+7	3.498E+7	    0.0051	   15.0811	   26.4086	   -4.0576	
 -720.0000	4.530E-12	4.650E-12	4.594E+7	3.424E+7	    0.0026	   15.0934	   26.4127	   -4.0450	
 -760.0000	4.504E-12	4.644E-12	4.396E+7	3.325E+7	    0.0128	   15.0795	   26.4440	   -4.0412	
 -800.0000	4.477E-12	4.641E-12	4.160E+7	3.198E+7	    0.0154	   15.0779	   26.4573	   -4.0359	
 -840.0000	4.436E-12	4.636E-12	3.908E+7	3.076E+7	    0.0128	   15.0653	   26.4763	   -4.0371	
 -880.0000	4.398E-12	4.632E-12	3.670E+7	2.940E+7	    0.0154	   15.0777	   26.5237	   -4.0027	
 -920.0000	4.381E-12	4.626E-12	3.422E+7	2.789E+7	    0.0205	   15.0707	   26.5364	   -4.0023	
 -960.0000	4.342E-12	4.622E-12	3.159E+7	2.623E+7	    0.0179	   15.0621	   26.5531	   -4.0012	
-1000.0000	4.296E-12	4.617E-12	2.904E+7	2.446E+7	    0.0205	   15.0467	   26.5822	   -3.9999

File: Diodes/HGCAL/Hamburg_Analysis/Data/cviv_data/HGCAL_2.5/N4789_20_LL_DIODEHALF/CV_N4789_20_LL_DIODEHALF_GR_Irradiated_Annealed_60C_20min_3_3_2022_5_24_21_PM.txt
GCD Test
Bias: 5000.000000
CV_N4789_20_LL_DIODEHALF_GR_Irradiated_Annealed_60C_20min
Date/Time: 3/3/2022 5:24:21 PM
Sensor Name: DIODEHALF
Type: 
Annealing Status: Irradiated and Annealed at 60C for 10 minutes
Environment: 
Tester: Andrew Kent

Time Delay per Ramp Step (s): 0.500

CV Time Delay per Measurement (s) :0.500

AC Voltage (V): 0.500

Current Number of measurements per voltage: 1.000

IV Time Delay per Measurement (s) :0.000


BiasVoltage	LCR_Cp_freq1000.0	LCR_Cp_freq10000.0	LCR_Rp_freq1000.0	LCR_Rp_freq10000.0	Temperature	Air_Temp	Humidity	Dewpoint	
  -10.0000	5.137E-11	9.979E-12	2.362E+6	9.309E+5	    0.0051	   15.2379	   26.7868	   -3.7342	
  -20.0000	4.051E-11	1.029E-11	3.310E+6	1.148E+6	    0.0026	   15.2167	   26.7970	   -3.7472	
  -30.0000	3.428E-11	1.009E-11	4.100E+6	1.357E+6	    0.0026	   15.2137	   26.8083	   -3.7441	
  -40.0000	3.012E-11	9.779E-12	4.790E+6	1.557E+6	   -0.0026	   15.2005	   26.8346	   -3.7425	
  -50.0000	2.689E-11	9.409E-12	5.406E+6	1.756E+6	   -0.0026	   15.2047	   26.8688	   -3.7219	
  -60.0000	2.455E-11	9.076E-12	5.967E+6	1.948E+6	   -0.0051	   15.1884	   26.8865	   -3.7271	
  -70.0000	2.268E-11	8.768E-12	6.482E+6	2.132E+6	   -0.0051	   15.1856	   26.8994	   -3.7230	
  -80.0000	2.114E-11	8.459E-12	6.967E+6	2.319E+6	   -0.0051	   15.1693	   26.9168	   -3.7284	
  -90.0000	1.982E-11	8.185E-12	7.435E+6	2.495E+6	   -0.0077	   15.1602	   26.9105	   -3.7394	
 -100.0000	1.871E-11	7.921E-12	7.875E+6	2.667E+6	   -0.0051	   15.1377	   26.9064	   -3.7606	
 -110.0000	1.770E-11	7.639E-12	8.310E+6	2.853E+6	   -0.0051	   15.1496	   26.9206	   -3.7434	
 -120.0000	1.682E-11	7.389E-12	8.859E+6	3.032E+6	   -0.0077	   15.1281	   26.9320	   -3.7561	
 -130.0000	1.595E-11	7.088E-12	9.358E+6	3.254E+6	   -0.0102	   15.1382	   26.9503	   -3.7384	
 -140.0000	1.503E-11	6.776E-12	9.978E+6	3.519E+6	   -0.0102	   15.1102	   26.9503	   -3.7624	
 -150.0000	1.410E-11	6.453E-12	1.079E+7	3.860E+6	   -0.0128	   15.1291	   26.9589	   -3.7421	
 -160.0000	1.315E-11	6.138E-12	1.180E+7	4.311E+6	   -0.0154	   15.1093	   26.9475	   -3.7646	
 -170.0000	1.220E-11	5.849E-12	1.306E+7	4.914E+6	   -0.0179	   15.1010	   26.9478	   -3.7715	
 -180.0000	1.125E-11	5.607E-12	1.457E+7	5.674E+6	   -0.0179	   15.0892	   26.9431	   -3.7840	
 -190.0000	1.037E-11	5.411E-12	1.626E+7	6.620E+6	   -0.0179	   15.0784	   26.9655	   -3.7822	
 -200.0000	9.514E-12	5.258E-12	1.821E+7	7.753E+6	   -0.0128	   15.0745	   26.9535	   -3.7915	
 -220.0000	8.112E-12	5.051E-12	2.235E+7	1.046E+7	   -0.0128	   15.0625	   26.9646	   -3.7963	
 -240.0000	7.080E-12	4.926E-12	2.694E+7	1.373E+7	   -0.0154	   15.0880	   26.9466	   -3.7834	
 -260.0000	6.360E-12	4.851E-12	3.163E+7	1.717E+7	   -0.0102	   15.0767	   26.9507	   -3.7910	
 -280.0000	5.889E-12	4.802E-12	3.634E+7	2.067E+7	   -0.0102	   15.0661	   26.9529	   -3.7990	
 -300.0000	5.569E-12	4.770E-12	4.062E+7	2.390E+7	   -0.0077	   15.0683	   26.9674	   -3.7899	
 -320.0000	5.352E-12	4.749E-12	4.422E+7	2.677E+7	   -0.0077	   15.0750	   26.9551	   -3.7903	
 -340.0000	5.197E-12	4.734E-12	4.726E+7	2.910E+7	   -0.0026	   15.0488	   26.9522	   -3.8141	
 -360.0000	5.087E-12	4.723E-12	4.978E+7	3.117E+7	   -0.0051	   15.0537	   26.9535	   -3.8093	
 -380.0000	5.000E-12	4.714E-12	5.183E+7	3.286E+7	   -0.0026	   15.0279	   26.9586	   -3.8289	
 -400.0000	4.931E-12	4.708E-12	5.354E+7	3.423E+7	   -0.0026	   15.0324	   26.9472	   -3.8307	
 -440.0000	4.830E-12	4.696E-12	5.568E+7	3.631E+7	   -0.0026	   15.0224	   26.9541	   -3.8358	
 -480.0000	4.760E-12	4.688E-12	5.692E+7	3.755E+7	   -0.0000	   15.0102	   26.9402	   -3.8531	
 -520.0000	4.713E-12	4.682E-12	5.704E+7	3.824E+7	    0.0026	   15.0131	   26.9323	   -3.8546	
 -560.0000	4.682E-12	4.676E-12	5.653E+7	3.851E+7	    0.0077	   15.0002	   26.9317	   -3.8659	
 -600.0000	4.646E-12	4.672E-12	5.549E+7	3.831E+7	    0.0026	   14.9954	   26.9282	   -3.8718	
 -640.0000	4.622E-12	4.666E-12	5.369E+7	3.789E+7	    0.0026	   14.9933	   26.9292	   -3.8712	
 -680.0000	4.589E-12	4.663E-12	5.201E+7	3.733E+7	    0.0051	   14.9845	   26.9194	   -3.8854	
 -720.0000	4.558E-12	4.658E-12	5.009E+7	3.662E+7	    0.0051	   14.9845	   26.9092	   -3.8905	
 -760.0000	4.527E-12	4.655E-12	4.784E+7	3.563E+7	    0.0026	   14.9756	   26.8966	   -3.9044	
 -800.0000	4.503E-12	4.651E-12	4.559E+7	3.445E+7	    0.0051	   14.9713	   26.8982	   -3.9073	
 -840.0000	4.469E-12	4.647E-12	4.358E+7	3.345E+7	    0.0051	   14.9644	   26.9102	   -3.9073	
 -880.0000	4.459E-12	4.644E-12	4.102E+7	3.218E+7	    0.0077	   14.9841	   26.9247	   -3.8832	
 -920.0000	4.411E-12	4.638E-12	3.866E+7	3.070E+7	    0.0077	   14.9567	   26.9307	   -3.9037	
 -960.0000	4.398E-12	4.633E-12	3.600E+7	2.916E+7	    0.0077	   14.9629	   26.9336	   -3.8970	
-1000.0000	4.352E-12	4.629E-12	3.336E+7	2.758E+7	    0.0102	   14.9471	   26.9279	   -3.9133

File: Diodes/HGCAL/Hamburg_Analysis/Data/cviv_data/HGCAL_2.5/N4789_20_LL_DIODEHALF/CV_N4789_20_LL_DIODEHALF_GR_Irradiated_Annealed_60C_30min_3_4_2022_9_36_42_AM.txt
GCD Test
Bias: 5000.000000
CV_N4789_20_LL_DIODEHALF_GR_Irradiated_Annealed_60C_30min
Date/Time: 3/4/2022 9:36:42 AM
Sensor Name: DIODEHALF
Type: P
Annealing Status: Irradiated and Annealed at 60C for 10 minutes
Environment: 0C
Tester: Andrew Kent

Time Delay per Ramp Step (s): 0.500

CV Time Delay per Measurement (s) :0.500

AC Voltage (V): 0.500

Current Number of measurements per voltage: 1.000

IV Time Delay per Measurement (s) :0.000


BiasVoltage	LCR_Cp_freq1000.0	LCR_Cp_freq10000.0	LCR_Rp_freq1000.0	LCR_Rp_freq10000.0	Temperature	Air_Temp	Humidity	Dewpoint	
  -10.0000	4.993E-11	9.919E-12	2.428E+6	9.540E+5	   -0.0026	   13.8920	   27.5285	   -4.5261	
  -20.0000	3.931E-11	1.017E-11	3.423E+6	1.188E+6	   -0.0051	   13.8962	   27.5636	   -4.5056	
  -30.0000	3.322E-11	9.997E-12	4.259E+6	1.403E+6	   -0.0051	   13.8918	   27.5803	   -4.5013	
  -40.0000	2.916E-11	9.652E-12	4.986E+6	1.618E+6	   -0.0077	   13.8938	   27.6056	   -4.4875	
  -50.0000	2.609E-11	9.295E-12	5.603E+6	1.823E+6	   -0.0077	   13.8908	   27.6293	   -4.4787	
  -60.0000	2.383E-11	8.955E-12	6.183E+6	2.025E+6	   -0.0077	   13.8894	   27.6439	   -4.4729	
  -70.0000	2.204E-11	8.642E-12	6.706E+6	2.219E+6	   -0.0051	   13.8894	   27.6600	   -4.4652	
  -80.0000	2.054E-11	8.356E-12	7.219E+6	2.404E+6	   -0.0077	   13.8768	   27.6575	   -4.4772	
  -90.0000	1.928E-11	8.075E-12	7.699E+6	2.589E+6	   -0.0077	   13.8822	   27.6875	   -4.4582	
 -100.0000	1.820E-11	7.804E-12	8.143E+6	2.770E+6	   -0.0051	   13.8846	   27.6973	   -4.4514	
 -110.0000	1.722E-11	7.526E-12	8.608E+6	2.960E+6	   -0.0026	   13.8727	   27.7078	   -4.4567	
 -120.0000	1.637E-11	7.263E-12	9.180E+6	3.155E+6	   -0.0000	   13.8761	   27.7195	   -4.4481	
 -130.0000	1.546E-11	6.955E-12	9.750E+6	3.397E+6	   -0.0026	   13.8799	   27.7245	   -4.4425	
 -140.0000	1.454E-11	6.630E-12	1.048E+7	3.702E+6	    0.0051	   13.8799	   27.7204	   -4.4445	
 -150.0000	1.359E-11	6.302E-12	1.142E+7	4.100E+6	   -0.0026	   13.8679	   27.7280	   -4.4512	
 -160.0000	1.265E-11	5.992E-12	1.260E+7	4.633E+6	    0.0026	   13.8563	   27.7413	   -4.4548	
 -170.0000	1.165E-11	5.714E-12	1.412E+7	5.352E+6	    0.0051	   13.8478	   27.7464	   -4.4597	
 -180.0000	1.072E-11	5.490E-12	1.586E+7	6.261E+6	    0.0051	   13.8503	   27.7552	   -4.4533	
 -190.0000	9.822E-12	5.312E-12	1.783E+7	7.382E+6	   -0.0000	   13.8571	   27.7789	   -4.4362	
 -200.0000	9.014E-12	5.178E-12	2.001E+7	8.695E+6	   -0.0026	   13.8679	   27.8011	   -4.4163	
 -220.0000	7.676E-12	4.998E-12	2.483E+7	1.184E+7	   -0.0000	   13.8479	   27.8001	   -4.4340	
 -240.0000	6.754E-12	4.891E-12	3.010E+7	1.550E+7	    0.0026	   13.8395	   27.7929	   -4.4447	
 -260.0000	6.132E-12	4.828E-12	3.540E+7	1.934E+7	   -0.0026	   13.8446	   27.7906	   -4.4413	
 -280.0000	5.728E-12	4.787E-12	4.043E+7	2.305E+7	   -0.0000	   13.8305	   27.7913	   -4.4532	
 -300.0000	5.457E-12	4.761E-12	4.507E+7	2.640E+7	   -0.0000	   13.8374	   27.7853	   -4.4501	
 -320.0000	5.271E-12	4.743E-12	4.890E+7	2.921E+7	   -0.0000	   13.8465	   27.7742	   -4.4475	
 -340.0000	5.141E-12	4.730E-12	5.198E+7	3.168E+7	    0.0026	   13.8313	   27.7587	   -4.4680	
 -360.0000	5.042E-12	4.720E-12	5.483E+7	3.381E+7	   -0.0000	   13.8297	   27.7498	   -4.4736	
 -380.0000	4.975E-12	4.713E-12	5.680E+7	3.542E+7	    0.0026	   13.8198	   27.7559	   -4.4793	
 -400.0000	4.908E-12	4.706E-12	5.846E+7	3.684E+7	   -0.0051	   13.8338	   27.7457	   -4.4721	
 -440.0000	4.820E-12	4.697E-12	6.060E+7	3.880E+7	   -0.0026	   13.8337	   27.7340	   -4.4777	
 -480.0000	4.765E-12	4.689E-12	6.192E+7	4.009E+7	   -0.0026	   13.8260	   27.7242	   -4.4890	
 -520.0000	4.722E-12	4.684E-12	6.189E+7	4.076E+7	   -0.0051	   13.8266	   27.7154	   -4.4927	
 -560.0000	4.684E-12	4.678E-12	6.141E+7	4.094E+7	   -0.0026	   13.8130	   27.7068	   -4.5085	
 -600.0000	4.649E-12	4.674E-12	6.007E+7	4.094E+7	   -0.0077	   13.8143	   27.6980	   -4.5116	
 -640.0000	4.633E-12	4.670E-12	5.870E+7	4.039E+7	   -0.0051	   13.8113	   27.6891	   -4.5145	
 -680.0000	4.595E-12	4.665E-12	5.660E+7	3.983E+7	   -0.0077	   13.8062	   27.6894	   -4.5227	
 -720.0000	4.574E-12	4.663E-12	5.449E+7	3.899E+7	   -0.0051	   13.8084	   27.6828	   -4.5239	
 -760.0000	4.543E-12	4.658E-12	5.213E+7	3.808E+7	   -0.0026	   13.7908	   27.6705	   -4.5450	
 -800.0000	4.521E-12	4.654E-12	4.982E+7	3.692E+7	    0.0026	   13.7958	   27.6613	   -4.5451	
 -840.0000	4.495E-12	4.650E-12	4.747E+7	3.585E+7	    0.0051	   13.7985	   27.6480	   -4.5491	
 -880.0000	4.469E-12	4.645E-12	4.489E+7	3.442E+7	   -0.0000	   13.7903	   27.6110	   -4.5739	
 -920.0000	4.434E-12	4.641E-12	4.226E+7	3.293E+7	    0.0051	   13.7720	   27.5819	   -4.6036	
 -960.0000	4.414E-12	4.638E-12	3.947E+7	3.136E+7	    0.0102	   13.7830	   27.5655	   -4.6020	
-1000.0000	4.382E-12	4.634E-12	3.672E+7	2.972E+7	    0.0051	   13.7706	   27.5443	   -4.6228

File: Diodes/HGCAL/Hamburg_Analysis/Data/cviv_data/HGCAL_2.5/N4789_20_LL_DIODEHALF/CV_N4789_20_LL_DIODEHALF_GR_Irradiated_Annealed_60C_40min_3_4_2022_11_27_25_AM.txt
GCD Test
Bias: 5000.000000
CV_N4789_20_LL_DIODEHALF_GR_Irradiated_Annealed_60C_40min
Date/Time: 3/4/2022 11:27:25 AM
Sensor Name: DIODEHALF
Type: P
Annealing Status: Irradiated and Annealed at 60C for 40 minutes
Environment: 0C
Tester: Andrew Kent

Time Delay per Ramp Step (s): 0.500

CV Time Delay per Measurement (s) :0.500

AC Voltage (V): 0.500

Current Number of measurements per voltage: 1.000

IV Time Delay per Measurement (s) :0.000


BiasVoltage	LCR_Cp_freq1000.0	LCR_Cp_freq10000.0	LCR_Rp_freq1000.0	LCR_Rp_freq10000.0	Temperature	Air_Temp	Humidity	Dewpoint	
  -10.0000	4.541E-11	8.616E-12	2.461E+6	1.047E+6	   -0.0358	   14.6094	   26.2552	   -4.5381	
  -20.0000	3.635E-11	9.094E-12	3.494E+6	1.280E+6	   -0.0307	   14.5987	   26.2660	   -4.5418	
  -30.0000	3.099E-11	9.083E-12	4.354E+6	1.502E+6	   -0.0333	   14.5860	   26.2868	   -4.5421	
  -40.0000	2.732E-11	8.867E-12	5.101E+6	1.717E+6	   -0.0333	   14.5877	   26.3280	   -4.5200	
  -50.0000	2.453E-11	8.623E-12	5.741E+6	1.927E+6	   -0.0281	   14.5548	   26.3665	   -4.5287	
  -60.0000	2.244E-11	8.344E-12	6.333E+6	2.130E+6	   -0.0307	   14.5548	   26.3716	   -4.5262	
  -70.0000	2.078E-11	8.109E-12	6.885E+6	2.321E+6	   -0.0307	   14.5516	   26.3884	   -4.5205	
  -80.0000	1.942E-11	7.858E-12	7.401E+6	2.514E+6	   -0.0307	   14.5553	   26.4175	   -4.5028	
  -90.0000	1.829E-11	7.601E-12	7.886E+6	2.704E+6	   -0.0256	   14.5564	   26.4326	   -4.4942	
 -100.0000	1.727E-11	7.360E-12	8.358E+6	2.889E+6	   -0.0230	   14.5554	   26.4361	   -4.4933	
 -110.0000	1.632E-11	7.090E-12	8.852E+6	3.094E+6	   -0.0230	   14.5275	   26.4475	   -4.5114	
 -120.0000	1.550E-11	6.828E-12	9.487E+6	3.319E+6	   -0.0230	   14.5149	   26.4747	   -4.5087	
 -130.0000	1.458E-11	6.520E-12	1.018E+7	3.608E+6	   -0.0179	   14.5067	   26.4719	   -4.5171	
 -140.0000	1.362E-11	6.192E-12	1.108E+7	4.001E+6	   -0.0154	   14.5110	   26.4997	   -4.4995	
 -150.0000	1.260E-11	5.880E-12	1.232E+7	4.539E+6	   -0.0077	   14.5013	   26.5272	   -4.4941	
 -160.0000	1.154E-11	5.619E-12	1.383E+7	5.306E+6	   -0.0077	   14.4941	   26.5455	   -4.4910	
 -170.0000	1.058E-11	5.407E-12	1.578E+7	6.323E+6	   -0.0026	   14.4877	   26.5417	   -4.4984	
 -180.0000	9.670E-12	5.247E-12	1.804E+7	7.567E+6	    0.0026	   14.4988	   26.5595	   -4.4801	
 -190.0000	8.818E-12	5.109E-12	2.045E+7	8.962E+6	   -0.0026	   14.4873	   26.5686	   -4.4854	
 -200.0000	8.100E-12	5.014E-12	2.298E+7	1.057E+7	   -0.0000	   14.4797	   26.5886	   -4.4820	
 -220.0000	6.990E-12	4.899E-12	2.875E+7	1.445E+7	    0.0051	   14.4745	   26.6015	   -4.4799	
 -240.0000	6.252E-12	4.828E-12	3.484E+7	1.850E+7	    0.0128	   14.4657	   26.6224	   -4.4771	
 -260.0000	5.803E-12	4.785E-12	4.062E+7	2.240E+7	    0.0154	   14.4467	   26.6341	   -4.4875	
 -280.0000	5.505E-12	4.759E-12	4.578E+7	2.610E+7	    0.0154	   14.4524	   26.6268	   -4.4863	
 -300.0000	5.313E-12	4.741E-12	5.035E+7	2.919E+7	    0.0128	   14.4420	   26.6227	   -4.4972	
 -320.0000	5.176E-12	4.728E-12	5.413E+7	3.161E+7	    0.0128	   14.4359	   26.6335	   -4.4971	
 -340.0000	5.067E-12	4.717E-12	5.700E+7	3.374E+7	    0.0128	   14.4365	   26.6290	   -4.4988	
 -360.0000	4.997E-12	4.710E-12	5.949E+7	3.552E+7	    0.0154	   14.4435	   26.6262	   -4.4942	
 -380.0000	4.940E-12	4.705E-12	6.157E+7	3.705E+7	    0.0179	   14.4246	   26.6107	   -4.5181	
 -400.0000	4.885E-12	4.700E-12	6.302E+7	3.824E+7	    0.0205	   14.4212	   26.6110	   -4.5208	
 -440.0000	4.808E-12	4.692E-12	6.544E+7	4.002E+7	    0.0205	   14.4218	   26.6085	   -4.5216	
 -480.0000	4.758E-12	4.685E-12	6.621E+7	4.144E+7	    0.0128	   14.3896	   26.6018	   -4.5525	
 -520.0000	4.726E-12	4.680E-12	6.632E+7	4.203E+7	    0.0051	   14.4051	   26.6040	   -4.5381	
 -560.0000	4.690E-12	4.675E-12	6.532E+7	4.212E+7	    0.0077	   14.3933	   26.5886	   -4.5559	
 -600.0000	4.659E-12	4.671E-12	6.422E+7	4.212E+7	    0.0102	   14.3953	   26.5708	   -4.5630	
 -640.0000	4.640E-12	4.667E-12	6.229E+7	4.166E+7	    0.0026	   14.3689	   26.5534	   -4.5943	
 -680.0000	4.602E-12	4.663E-12	6.036E+7	4.107E+7	    0.0026	   14.3710	   26.5313	   -4.6035	
 -720.0000	4.584E-12	4.660E-12	5.816E+7	4.034E+7	   -0.0000	   14.3661	   26.5329	   -4.6069	
 -760.0000	4.561E-12	4.656E-12	5.619E+7	3.948E+7	    0.0077	   14.3626	   26.5228	   -4.6149	
 -800.0000	4.539E-12	4.653E-12	5.355E+7	3.849E+7	    0.0051	   14.3593	   26.5142	   -4.6220	
 -840.0000	4.512E-12	4.649E-12	5.114E+7	3.736E+7	   -0.0026	   14.3481	   26.5136	   -4.6319	
 -880.0000	4.493E-12	4.646E-12	4.839E+7	3.614E+7	   -0.0077	   14.3253	   26.4981	   -4.6591	
 -920.0000	4.465E-12	4.643E-12	4.569E+7	3.488E+7	   -0.0051	   14.3187	   26.4747	   -4.6765	
 -960.0000	4.422E-12	4.639E-12	4.281E+7	3.328E+7	   -0.0102	   14.3187	   26.4734	   -4.6771	
-1000.0000	4.392E-12	4.635E-12	3.984E+7	3.171E+7	   -0.0077	   14.3210	   26.4671	   -4.6772

File: Diodes/HGCAL/Hamburg_Analysis/Data/cviv_data/HGCAL_2.5/N4789_20_LL_DIODEHALF/CV_N4789_20_LL_DIODEHALF_GR_Irradiated_Annealed_60C_50min_3_4_2022_1_11_56_PM.txt
GCD Test
Bias: 5000.000000
CV_N4789_20_LL_DIODEHALF_GR_Irradiated_Annealed_60C_50min
Date/Time: 3/4/2022 1:11:56 PM
Sensor Name: DIODEHALF
Type: P
Annealing Status: Irradiated and Annealed at 60C for 50 minutes
Environment: 0C
Tester: Andrew Kent

Time Delay per Ramp Step (s): 0.500

CV Time Delay per Measurement (s) :0.500

AC Voltage (V): 0.500

Current Number of measurements per voltage: 1.000

IV Time Delay per Measurement (s) :0.000


BiasVoltage	LCR_Cp_freq1000.0	LCR_Cp_freq10000.0	LCR_Rp_freq1000.0	LCR_Rp_freq10000.0	Temperature	Air_Temp	Humidity	Dewpoint	
  -10.0000	4.741E-11	9.776E-12	2.487E+6	9.982E+5	    0.0026	   13.3627	   28.4393	   -4.5511	
  -20.0000	3.715E-11	9.978E-12	3.556E+6	1.258E+6	    0.0026	   13.3686	   28.4617	   -4.5356	
  -30.0000	3.133E-11	9.731E-12	4.450E+6	1.501E+6	   -0.0000	   13.3554	   28.4611	   -4.5473	
  -40.0000	2.753E-11	9.410E-12	5.205E+6	1.727E+6	   -0.0026	   13.3492	   28.4434	   -4.5609	
  -50.0000	2.466E-11	9.033E-12	5.844E+6	1.952E+6	   -0.0000	   13.3655	   28.4421	   -4.5474	
  -60.0000	2.256E-11	8.710E-12	6.439E+6	2.161E+6	   -0.0026	   13.3564	   28.4380	   -4.5572	
  -70.0000	2.088E-11	8.399E-12	6.990E+6	2.366E+6	   -0.0000	   13.3736	   28.4453	   -4.5389	
  -80.0000	1.951E-11	8.106E-12	7.508E+6	2.562E+6	   -0.0000	   13.3609	   28.4345	   -4.5548	
  -90.0000	1.832E-11	7.825E-12	8.013E+6	2.754E+6	   -0.0000	   13.3524	   28.4288	   -4.5649	
 -100.0000	1.731E-11	7.542E-12	8.490E+6	2.950E+6	    0.0026	   13.3598	   28.4355	   -4.5554	
 -110.0000	1.636E-11	7.249E-12	8.996E+6	3.158E+6	    0.0026	   13.3423	   28.4184	   -4.5785	
 -120.0000	1.552E-11	6.966E-12	9.634E+6	3.387E+6	   -0.0051	   13.3293	   28.4118	   -4.5928	
 -130.0000	1.459E-11	6.630E-12	1.036E+7	3.694E+6	   -0.0026	   13.3234	   28.4111	   -4.5982	
 -140.0000	1.360E-11	6.283E-12	1.134E+7	4.111E+6	   -0.0051	   13.3285	   28.3861	   -4.6054	
 -150.0000	1.259E-11	5.950E-12	1.262E+7	4.688E+6	   -0.0051	   13.3282	   28.3435	   -4.6255	
 -160.0000	1.158E-11	5.664E-12	1.429E+7	5.463E+6	   -0.0051	   13.3356	   28.3425	   -4.6196	
 -170.0000	1.058E-11	5.428E-12	1.626E+7	6.500E+6	   -0.0051	   13.3278	   28.3330	   -4.6307	
 -180.0000	9.626E-12	5.253E-12	1.856E+7	7.755E+6	   -0.0102	   13.3252	   28.3121	   -4.6428	
 -190.0000	8.778E-12	5.120E-12	2.106E+7	9.277E+6	   -0.0051	   13.3330	   28.3194	   -4.6326	
 -200.0000	8.041E-12	5.024E-12	2.384E+7	1.100E+7	   -0.0051	   13.3185	   28.3102	   -4.6494	
 -220.0000	6.934E-12	4.895E-12	2.987E+7	1.501E+7	   -0.0051	   13.3185	   28.2989	   -4.6547	
 -240.0000	6.219E-12	4.822E-12	3.621E+7	1.928E+7	   -0.0000	   13.3252	   28.3017	   -4.6476	
 -260.0000	5.768E-12	4.779E-12	4.223E+7	2.353E+7	   -0.0000	   13.3267	   28.2805	   -4.6562	
 -280.0000	5.478E-12	4.751E-12	4.757E+7	2.724E+7	    0.0026	   13.3300	   28.2644	   -4.6610	
 -300.0000	5.292E-12	4.733E-12	5.235E+7	3.055E+7	    0.0051	   13.3005	   28.2454	   -4.6952	
 -320.0000	5.155E-12	4.720E-12	5.621E+7	3.319E+7	    0.0077	   13.2995	   28.2201	   -4.7080	
 -340.0000	5.056E-12	4.711E-12	5.915E+7	3.547E+7	    0.0051	   13.2996	   28.2094	   -4.7129	
 -360.0000	4.982E-12	4.703E-12	6.207E+7	3.745E+7	    0.0077	   13.2996	   28.2037	   -4.7156	
 -380.0000	4.915E-12	4.697E-12	6.416E+7	3.902E+7	    0.0051	   13.3026	   28.2071	   -4.7113	
 -400.0000	4.875E-12	4.692E-12	6.578E+7	4.033E+7	    0.0077	   13.3115	   28.1799	   -4.7164	
 -440.0000	4.803E-12	4.684E-12	6.790E+7	4.220E+7	    0.0077	   13.3058	   28.1831	   -4.7199	
 -480.0000	4.751E-12	4.678E-12	6.874E+7	4.346E+7	    0.0077	   13.3038	   28.1828	   -4.7217	
 -520.0000	4.713E-12	4.672E-12	6.894E+7	4.396E+7	    0.0051	   13.2997	   28.1629	   -4.7346	
 -560.0000	4.691E-12	4.667E-12	6.801E+7	4.417E+7	    0.0102	   13.2907	   28.1528	   -4.7471	
 -600.0000	4.657E-12	4.663E-12	6.674E+7	4.395E+7	    0.0051	   13.2872	   28.1502	   -4.7513	
 -640.0000	4.629E-12	4.659E-12	6.455E+7	4.352E+7	    0.0026	   13.2989	   28.1316	   -4.7500	
 -680.0000	4.601E-12	4.656E-12	6.272E+7	4.286E+7	   -0.0000	   13.2954	   28.1237	   -4.7567	
 -720.0000	4.575E-12	4.652E-12	6.020E+7	4.217E+7	   -0.0000	   13.2955	   28.1022	   -4.7668	
 -760.0000	4.555E-12	4.649E-12	5.794E+7	4.125E+7	   -0.0000	   13.2991	   28.1059	   -4.7604	
 -800.0000	4.532E-12	4.645E-12	5.543E+7	4.015E+7	   -0.0000	   13.2919	   28.1072	   -4.7675	
 -840.0000	4.508E-12	4.642E-12	5.313E+7	3.887E+7	   -0.0000	   13.2931	   28.1047	   -4.7676	
 -880.0000	4.487E-12	4.638E-12	5.018E+7	3.759E+7	   -0.0026	   13.2740	   28.1003	   -4.7862	
 -920.0000	4.456E-12	4.635E-12	4.727E+7	3.613E+7	   -0.0077	   13.2562	   28.1044	   -4.7996	
 -960.0000	4.431E-12	4.631E-12	4.440E+7	3.468E+7	   -0.0102	   13.2774	   28.1211	   -4.7735	
-1000.0000	4.390E-12	4.627E-12	4.139E+7	3.292E+7	   -0.0077	   13.2753	   28.1360	   -4.7683

File: Diodes/HGCAL/Hamburg_Analysis/Data/cviv_data/HGCAL_2.5/N4789_20_LL_DIODEHALF/CV_N4789_20_LL_DIODEHALF_GR_Irradiated_Annealed_60C_60min_3_4_2022_2_29_19_PM.txt
GCD Test
Bias: 5000.000000
CV_N4789_20_LL_DIODEHALF_GR_Irradiated_Annealed_60C_60min
Date/Time: 3/4/2022 2:29:19 PM
Sensor Name: DIODEHALF
Type: P
Annealing Status: Irradiated and Annealed at 60C for 60 minutes
Environment: 0C
Tester: Andrew Kent

Time Delay per Ramp Step (s): 0.500

CV Time Delay per Measurement (s) :0.500

AC Voltage (V): 0.500

Current Number of measurements per voltage: 1.000

IV Time Delay per Measurement (s) :0.000


BiasVoltage	LCR_Cp_freq1000.0	LCR_Cp_freq10000.0	LCR_Rp_freq1000.0	LCR_Rp_freq10000.0	Temperature	Air_Temp	Humidity	Dewpoint	
  -10.0000	4.575E-11	9.648E-12	2.530E+6	1.030E+6	    0.0051	   14.6056	   26.2011	   -4.5686	
  -20.0000	3.584E-11	9.814E-12	3.641E+6	1.307E+6	    0.0077	   14.5996	   26.1961	   -4.5762	
  -30.0000	3.028E-11	9.572E-12	4.557E+6	1.561E+6	    0.0077	   14.5882	   26.2005	   -4.5838	
  -40.0000	2.663E-11	9.247E-12	5.329E+6	1.798E+6	    0.0102	   14.5850	   26.2106	   -4.5814	
  -50.0000	2.392E-11	8.897E-12	5.964E+6	2.024E+6	    0.0102	   14.5768	   26.2002	   -4.5937	
  -60.0000	2.189E-11	8.570E-12	6.576E+6	2.241E+6	    0.0102	   14.5688	   26.1917	   -4.6049	
  -70.0000	2.029E-11	8.257E-12	7.144E+6	2.451E+6	    0.0102	   14.5641	   26.1822	   -4.6136	
  -80.0000	1.898E-11	7.975E-12	7.664E+6	2.647E+6	    0.0128	   14.5578	   26.1799	   -4.6202	
  -90.0000	1.787E-11	7.689E-12	8.164E+6	2.846E+6	    0.0102	   14.5403	   26.1774	   -4.6364	
 -100.0000	1.688E-11	7.399E-12	8.652E+6	3.051E+6	    0.0102	   14.5298	   26.1762	   -4.6460	
 -110.0000	1.592E-11	7.100E-12	9.202E+6	3.272E+6	    0.0128	   14.5329	   26.1720	   -4.6454	
 -120.0000	1.507E-11	6.798E-12	9.915E+6	3.531E+6	    0.0154	   14.5309	   26.1673	   -4.6495	
 -130.0000	1.410E-11	6.447E-12	1.076E+7	3.893E+6	    0.0179	   14.5084	   26.1423	   -4.6814	
 -140.0000	1.308E-11	6.100E-12	1.192E+7	4.393E+6	    0.0179	   14.5165	   26.1293	   -4.6810	
 -150.0000	1.204E-11	5.784E-12	1.345E+7	5.088E+6	    0.0154	   14.5041	   26.1189	   -4.6969	
 -160.0000	1.102E-11	5.521E-12	1.534E+7	6.030E+6	    0.0128	   14.5088	   26.1290	   -4.6877	
 -170.0000	1.001E-11	5.316E-12	1.758E+7	7.256E+6	    0.0154	   14.5088	   26.1091	   -4.6978	
 -180.0000	9.102E-12	5.165E-12	2.016E+7	8.752E+6	    0.0102	   14.5037	   26.1012	   -4.7062	
 -190.0000	8.295E-12	5.055E-12	2.299E+7	1.050E+7	   -0.0000	   14.4865	   26.0851	   -4.7290	
 -200.0000	7.623E-12	4.975E-12	2.601E+7	1.247E+7	   -0.0000	   14.4638	   26.0882	   -4.7468	
 -220.0000	6.638E-12	4.870E-12	3.272E+7	1.688E+7	   -0.0051	   14.4661	   26.0996	   -4.7391	
 -240.0000	6.035E-12	4.811E-12	3.947E+7	2.133E+7	   -0.0026	   14.4561	   26.0952	   -4.7499	
 -260.0000	5.648E-12	4.776E-12	4.569E+7	2.556E+7	   -0.0077	   14.4631	   26.0974	   -4.7427	
 -280.0000	5.407E-12	4.753E-12	5.122E+7	2.927E+7	   -0.0077	   14.4631	   26.0911	   -4.7459	
 -300.0000	5.243E-12	4.738E-12	5.572E+7	3.238E+7	   -0.0102	   14.4566	   26.0822	   -4.7560	
 -320.0000	5.126E-12	4.727E-12	5.938E+7	3.496E+7	   -0.0154	   14.4316	   26.1059	   -4.7653	
 -340.0000	5.041E-12	4.719E-12	6.266E+7	3.726E+7	   -0.0179	   14.4356	   26.1044	   -4.7627	
 -360.0000	4.975E-12	4.712E-12	6.528E+7	3.897E+7	   -0.0128	   14.4292	   26.1044	   -4.7682	
 -380.0000	4.924E-12	4.707E-12	6.727E+7	4.059E+7	   -0.0128	   14.4291	   26.1129	   -4.7640	
 -400.0000	4.877E-12	4.702E-12	6.883E+7	4.188E+7	   -0.0154	   14.4159	   26.1088	   -4.7773	
 -440.0000	4.825E-12	4.694E-12	7.102E+7	4.362E+7	   -0.0128	   14.4159	   26.0952	   -4.7842	
 -480.0000	4.779E-12	4.689E-12	7.196E+7	4.470E+7	   -0.0102	   14.4126	   26.0936	   -4.7878	
 -520.0000	4.737E-12	4.684E-12	7.183E+7	4.531E+7	   -0.0154	   14.4006	   26.1059	   -4.7919	
 -560.0000	4.705E-12	4.679E-12	7.076E+7	4.551E+7	   -0.0128	   14.3875	   26.1170	   -4.7975	
 -600.0000	4.681E-12	4.676E-12	6.900E+7	4.525E+7	   -0.0102	   14.3889	   26.1126	   -4.7984	
 -640.0000	4.657E-12	4.672E-12	6.720E+7	4.470E+7	   -0.0077	   14.3741	   26.1110	   -4.8119	
 -680.0000	4.628E-12	4.668E-12	6.519E+7	4.402E+7	   -0.0077	   14.3640	   26.1135	   -4.8193	
 -720.0000	4.608E-12	4.665E-12	6.300E+7	4.337E+7	   -0.0051	   14.3663	   26.1303	   -4.8088	
 -760.0000	4.589E-12	4.662E-12	6.043E+7	4.236E+7	   -0.0026	   14.3631	   26.1442	   -4.8046	
 -800.0000	4.558E-12	4.659E-12	5.789E+7	4.143E+7	   -0.0000	   14.3302	   26.1509	   -4.8293	
 -840.0000	4.546E-12	4.656E-12	5.526E+7	4.013E+7	   -0.0026	   14.3439	   26.1515	   -4.8173	
 -880.0000	4.521E-12	4.652E-12	5.219E+7	3.877E+7	   -0.0026	   14.3416	   26.1645	   -4.8127	
 -920.0000	4.494E-12	4.649E-12	4.941E+7	3.738E+7	   -0.0026	   14.3360	   26.1777	   -4.8107	
 -960.0000	4.459E-12	4.645E-12	4.631E+7	3.575E+7	   -0.0026	   14.3266	   26.1822	   -4.8165	
-1000.0000	4.433E-12	4.641E-12	4.327E+7	3.414E+7	   -0.0026	   14.3278	   26.1837	   -4.8147

File: Diodes/HGCAL/Hamburg_Analysis/Data/cviv_data/HGCAL_2.5/N4789_20_LL_DIODEHALF/CV_N4789_20_LL_DIODEHALF_GR_Irradiated_Annealed_60C_70min_3_5_2022_1_07_11_PM.txt
GCD Test
Bias: 5000.000000
CV_N4789_20_LL_DIODEHALF_GR_Irradiated_Annealed_60C_70min
Date/Time: 3/5/2022 1:07:11 PM
Sensor Name: DIODEHALF
Type: P
Annealing Status: Irradiated and Annealed at 60C for 70 minutes
Environment: 0C
Tester: Andrew Kent

Time Delay per Ramp Step (s): 0.500

CV Time Delay per Measurement (s) :0.500

AC Voltage (V): 0.500

Current Number of measurements per voltage: 1.000

IV Time Delay per Measurement (s) :0.000


BiasVoltage	LCR_Cp_freq1000.0	LCR_Cp_freq10000.0	LCR_Rp_freq1000.0	LCR_Rp_freq10000.0	Temperature	Air_Temp	Humidity	Dewpoint	
  -10.0000	4.569E-11	9.666E-12	2.557E+6	1.037E+6	   -0.0409	   15.7701	   24.7495	   -4.3321	
  -20.0000	3.571E-11	9.851E-12	3.701E+6	1.315E+6	   -0.0461	   15.7430	   24.7774	   -4.3402	
  -30.0000	3.022E-11	9.606E-12	4.624E+6	1.569E+6	   -0.0384	   15.7130	   24.8001	   -4.3535	
  -40.0000	2.659E-11	9.272E-12	5.404E+6	1.807E+6	   -0.0435	   15.7148	   24.8507	   -4.3250	
  -50.0000	2.387E-11	8.919E-12	6.055E+6	2.033E+6	   -0.0409	   15.7079	   24.8608	   -4.3254	
  -60.0000	2.188E-11	8.590E-12	6.664E+6	2.249E+6	   -0.0461	   15.6972	   24.8839	   -4.3222	
  -70.0000	2.031E-11	8.291E-12	7.214E+6	2.452E+6	   -0.0461	   15.7021	   24.9345	   -4.2911	
  -80.0000	1.900E-11	7.995E-12	7.744E+6	2.652E+6	   -0.0435	   15.6818	   24.9507	   -4.2997	
  -90.0000	1.787E-11	7.712E-12	8.273E+6	2.847E+6	   -0.0435	   15.6598	   24.9760	   -4.3050	
 -100.0000	1.689E-11	7.298E-12	8.754E+6	3.009E+6	   -0.0358	   15.6568	   24.9962	   -4.2968	
 -110.0000	1.595E-11	7.014E-12	9.243E+6	3.229E+6	   -0.0333	   15.6515	   25.0300	   -4.2833	
 -120.0000	1.511E-11	6.741E-12	9.974E+6	3.469E+6	   -0.0358	   15.6422	   25.0661	   -4.2721	
 -130.0000	1.413E-11	6.409E-12	1.079E+7	3.836E+6	   -0.0358	   15.6170	   25.0923	   -4.2797	
 -140.0000	1.313E-11	6.063E-12	1.200E+7	4.310E+6	   -0.0384	   15.6127	   25.1012	   -4.2787	
 -150.0000	1.214E-11	5.771E-12	1.352E+7	4.927E+6	   -0.0384	   15.6008	   25.1018	   -4.2884	
 -160.0000	1.114E-11	5.513E-12	1.532E+7	5.791E+6	   -0.0358	   15.6008	   25.0968	   -4.2911	
 -170.0000	1.014E-11	5.303E-12	1.764E+7	6.944E+6	   -0.0358	   15.5784	   25.1126	   -4.3018	
 -180.0000	9.276E-12	5.156E-12	2.068E+7	8.426E+6	   -0.0384	   15.5697	   25.1404	   -4.2945	
 -190.0000	8.382E-12	5.052E-12	2.307E+7	1.012E+7	   -0.0358	   15.5737	   25.1543	   -4.2838	
 -200.0000	7.684E-12	4.975E-12	2.626E+7	1.223E+7	   -0.0307	   15.5604	   25.1660	   -4.2889	
 -220.0000	6.674E-12	4.863E-12	3.309E+7	1.644E+7	   -0.0256	   15.5532	   25.1856	   -4.2847	
 -240.0000	6.044E-12	4.805E-12	4.002E+7	2.100E+7	   -0.0256	   15.5176	   25.1898	   -4.3128	
 -260.0000	5.658E-12	4.770E-12	4.664E+7	2.518E+7	   -0.0256	   15.5176	   25.1904	   -4.3125	
 -280.0000	5.406E-12	4.747E-12	5.234E+7	2.889E+7	   -0.0256	   15.5215	   25.1901	   -4.3093	
 -300.0000	5.241E-12	4.731E-12	5.695E+7	3.201E+7	   -0.0205	   15.4959	   25.1967	   -4.3275	
 -320.0000	5.123E-12	4.720E-12	6.094E+7	3.453E+7	   -0.0154	   15.4991	   25.1948	   -4.3259	
 -340.0000	5.035E-12	4.713E-12	6.455E+7	3.697E+7	   -0.0128	   15.4883	   25.1888	   -4.3382	
 -360.0000	4.971E-12	4.706E-12	6.735E+7	3.888E+7	   -0.0102	   15.4681	   25.2071	   -4.3457	
 -380.0000	4.917E-12	4.701E-12	6.939E+7	4.030E+7	   -0.0102	   15.4636	   25.2188	   -4.3434	
 -400.0000	4.873E-12	4.696E-12	7.102E+7	4.153E+7	   -0.0102	   15.4636	   25.2378	   -4.3334	
 -440.0000	4.812E-12	4.688E-12	7.358E+7	4.336E+7	   -0.0128	   15.4565	   25.2312	   -4.3422	
 -480.0000	4.762E-12	4.683E-12	7.469E+7	4.428E+7	   -0.0128	   15.4537	   25.2201	   -4.3511	
 -520.0000	4.723E-12	4.678E-12	7.396E+7	4.486E+7	   -0.0102	   15.4465	   25.2166	   -4.3591	
 -560.0000	4.703E-12	4.673E-12	7.318E+7	4.488E+7	   -0.0051	   15.4290	   25.2163	   -4.3741	
 -600.0000	4.671E-12	4.669E-12	7.152E+7	4.498E+7	   -0.0000	   15.4189	   25.2071	   -4.3875	
 -640.0000	4.647E-12	4.667E-12	6.983E+7	4.465E+7	   -0.0000	   15.4157	   25.1875	   -4.4006	
 -680.0000	4.626E-12	4.663E-12	6.746E+7	4.395E+7	   -0.0000	   15.4131	   25.1743	   -4.4098	
 -720.0000	4.610E-12	4.659E-12	6.532E+7	4.332E+7	   -0.0000	   15.4020	   25.1660	   -4.4236	
 -760.0000	4.573E-12	4.656E-12	6.244E+7	4.235E+7	   -0.0026	   15.3808	   25.1480	   -4.4511	
 -800.0000	4.551E-12	4.654E-12	5.988E+7	4.133E+7	   -0.0026	   15.3808	   25.1401	   -4.4553	
 -840.0000	4.536E-12	4.649E-12	5.715E+7	4.021E+7	   -0.0000	   15.3703	   25.1369	   -4.4658	
 -880.0000	4.509E-12	4.645E-12	5.425E+7	3.892E+7	    0.0077	   15.3545	   25.1297	   -4.4830	
 -920.0000	4.484E-12	4.642E-12	5.126E+7	3.766E+7	    0.0051	   15.3371	   25.1186	   -4.5037	
 -960.0000	4.460E-12	4.639E-12	4.828E+7	3.608E+7	   -0.0000	   15.3432	   25.1290	   -4.4930	
-1000.0000	4.426E-12	4.634E-12	4.506E+7	3.451E+7	   -0.0051	   15.3347	   25.1227	   -4.5036
