Repository: ctiley/CERN_CMS_Silicon_Sensor

# CERN_CMS_Silicon_Sensor

# Code To-Do 
- Double check Halfmoon Diode Data

# Lab To-Do
- Measure more HGCAL Diodes
- Measure rest of Unirradiated Halfmoon Diodes
- Rebond D0 Diode
- Cleanup Wires at Alibava Station
-

File: Diodes/HGCAL/Hamburg_Analysis/Data/cviv_data/HGCAL_2.5/N4789_20_LL_DIODEHALF/CV_N4789_20_LL_DIODEHALF_GR_Irradiated_Annealed_60C_80min_3_5_2022_2_52_58_PM.txt
GCD Test
Bias: 5000.000000
CV_N4789_20_LL_DIODEHALF_GR_Irradiated_Annealed_60C_80min
Date/Time: 3/5/2022 2:52:58 PM
Sensor Name: DIODEHALF
Type: P
Annealing Status: Irradiated and Annealed at 60C for 80 minutes
Environment: 0C
Tester: Andrew Kent

Time Delay per Ramp Step (s): 1.000

CV Time Delay per Measurement (s) :0.500

AC Voltage (V): 0.500

Current Number of measurements per voltage: 4.000

IV Time Delay per Measurement (s) :0.000


BiasVoltage	LCR_Cp_freq1000.0	LCR_Cp_freq10000.0	LCR_Rp_freq1000.0	LCR_Rp_freq10000.0	Temperature	Air_Temp	Humidity	Dewpoint	
  -10.0000	4.511E-11	9.719E-12	2.564E+6	1.043E+6	   -0.0128	   14.3564	   27.0977	   -4.3363	
  -20.0000	3.530E-11	9.877E-12	3.717E+6	1.330E+6	   -0.0102	   14.3446	   27.1240	   -4.3335	
  -30.0000	2.983E-11	9.607E-12	4.654E+6	1.591E+6	   -0.0077	   14.3444	   27.1268	   -4.3323	
  -40.0000	2.627E-11	9.269E-12	5.438E+6	1.830E+6	   -0.0026	   14.3395	   27.1407	   -4.3297	
  -50.0000	2.361E-11	8.897E-12	6.081E+6	2.061E+6	    0.0026	   14.3288	   27.1518	   -4.3335	
  -60.0000	2.168E-11	8.582E-12	6.686E+6	2.272E+6	   -0.0000	   14.3213	   27.1556	   -4.3381	
  -70.0000	2.014E-11	8.273E-12	7.234E+6	2.477E+6	   -0.0000	   14.3014	   27.1844	   -4.3411	
  -80.0000	1.887E-11	7.974E-12	7.755E+6	2.677E+6	    0.0026	   14.3146	   27.1980	   -4.3231	
  -90.0000	1.778E-11	7.697E-12	8.249E+6	2.867E+6	   -0.0000	   14.3060	   27.2163	   -4.3216	
 -100.0000	1.680E-11	7.402E-12	8.760E+6	3.071E+6	    0.0026	   14.3105	   27.2359	   -4.3082	
 -110.0000	1.586E-11	7.085E-12	9.313E+6	3.303E+6	    0.0051	   14.2851	   27.2770	   -4.3100	
 -120.0000	1.500E-11	6.778E-12	1.007E+7	3.570E+6	    0.0128	   14.2932	   27.3061	   -4.2889	
 -130.0000	1.402E-11	6.432E-12	1.097E+7	3.935E+6	    0.0051	   14.2976	   27.3096	   -4.2834	
 -140.0000	1.300E-11	6.079E-12	1.221E+7	4.464E+6	    0.0077	   14.2954	   27.3286	   -4.2761	
 -150.0000	1.197E-11	5.765E-12	1.382E+7	5.186E+6	    0.0077	   14.2946	   27.3463	   -4.2682	
 -160.0000	1.093E-11	5.504E-12	1.580E+7	6.164E+6	    0.0077	   14.2821	   27.3643	   -4.2702	
 -170.0000	9.910E-12	5.303E-12	1.827E+7	7.430E+6	    0.0051	   14.2651	   27.3770	   -4.2786	
 -180.0000	8.991E-12	5.154E-12	2.098E+7	8.984E+6	    0.0026	   14.2689	   27.4023	   -4.2631	
 -190.0000	8.205E-12	5.045E-12	2.397E+7	1.079E+7	    0.0051	   14.2584	   27.4146	   -4.2661	
 -200.0000	7.530E-12	4.965E-12	2.718E+7	1.285E+7	    0.0026	   14.2490	   27.4200	   -4.2716	
 -210.0000	6.991E-12	4.904E-12	3.063E+7	1.512E+7	    0.0026	   14.2482	   27.4298	   -4.2676	
 -220.0000	6.569E-12	4.862E-12	3.420E+7	1.743E+7	   -0.0000	   14.2497	   27.4551	   -4.2540	
 -230.0000	6.231E-12	4.828E-12	3.782E+7	1.985E+7	    0.0026	   14.2330	   27.4624	   -4.2649	
 -240.0000	5.979E-12	4.804E-12	4.119E+7	2.211E+7	    0.0051	   14.2417	   27.4832	   -4.2473	
 -250.0000	5.777E-12	4.785E-12	4.457E+7	2.435E+7	    0.0077	   14.2481	   27.4851	   -4.2409	
 -260.0000	5.614E-12	4.769E-12	4.769E+7	2.641E+7	    0.0051	   14.2302	   27.5051	   -4.2467	
 -270.0000	5.484E-12	4.758E-12	5.068E+7	2.838E+7	   -0.0026	   14.2241	   27.5000	   -4.2544	
 -280.0000	5.390E-12	4.748E-12	5.336E+7	3.010E+7	   -0.0000	   14.2206	   27.4880	   -4.2632	
 -290.0000	5.304E-12	4.740E-12	5.579E+7	3.181E+7	   -0.0026	   14.2323	   27.4810	   -4.2564	
 -300.0000	5.227E-12	4.733E-12	5.805E+7	3.336E+7	   -0.0051	   14.2284	   27.4756	   -4.2624	
 -310.0000	5.166E-12	4.727E-12	6.026E+7	3.469E+7	   -0.0026	   14.2194	   27.4579	   -4.2787	
 -320.0000	5.112E-12	4.722E-12	6.205E+7	3.603E+7	   -0.0077	   14.2062	   27.4693	   -4.2846	
 -330.0000	5.082E-12	4.718E-12	6.374E+7	3.719E+7	   -0.0051	   14.2062	   27.4485	   -4.2947	
 -340.0000	5.034E-12	4.714E-12	6.525E+7	3.824E+7	   -0.0051	   14.2024	   27.4450	   -4.2996	
 -350.0000	4.998E-12	4.711E-12	6.653E+7	3.918E+7	   -0.0077	   14.1933	   27.4336	   -4.3129	
 -360.0000	4.970E-12	4.708E-12	6.779E+7	4.013E+7	   -0.0077	   14.1840	   27.4178	   -4.3286	
 -370.0000	4.943E-12	4.705E-12	6.895E+7	4.088E+7	   -0.0077	   14.1965	   27.4051	   -4.3239	
 -380.0000	4.913E-12	4.702E-12	7.007E+7	4.163E+7	   -0.0102	   14.2063	   27.4051	   -4.3155	
 -390.0000	4.903E-12	4.700E-12	7.076E+7	4.228E+7	   -0.0051	   14.1825	   27.3944	   -4.3412	
 -400.0000	4.878E-12	4.698E-12	7.174E+7	4.295E+7	   -0.0077	   14.1883	   27.3782	   -4.3440	
 -410.0000	4.863E-12	4.696E-12	7.240E+7	4.339E+7	   -0.0077	   14.1807	   27.3861	   -4.3467	
 -420.0000	4.851E-12	4.694E-12	7.293E+7	4.382E+7	   -0.0077	   14.1753	   27.3855	   -4.3516	
 -430.0000	4.826E-12	4.693E-12	7.352E+7	4.439E+7	   -0.0102	   14.1755	   27.3852	   -4.3516	
 -440.0000	4.819E-12	4.691E-12	7.361E+7	4.479E+7	   -0.0051	   14.1627	   27.3833	   -4.3635	
 -450.0000	4.802E-12	4.690E-12	7.424E+7	4.498E+7	   -0.0102	   14.1710	   27.3722	   -4.3618	
 -460.0000	4.800E-12	4.689E-12	7.437E+7	4.536E+7	   -0.0102	   14.1607	   27.3868	   -4.3635	
 -470.0000	4.783E-12	4.687E-12	7.459E+7	4.561E+7	   -0.0077	   14.1533	   27.3517	   -4.3756	
 -480.0000	4.773E-12	4.685E-12	7.459E+7	4.579E+7	   -0.0026	   14.1570	   27.3444	   -4.3873	
 -490.0000	4.759E-12	4.685E-12	7.452E+7	4.600E+7	    0.0026	   14.1547	   27.3397	   -4.3915	
 -500.0000	4.754E-12	4.682E-12	7.440E+7	4.616E+7	    0.0051	   14.1357	   27.3295	   -4.4128	
 -510.0000	4.746E-12	4.682E-12	7.446E+7	4.628E+7	   -0.0000	   14.1383	   27.3074	   -4.4213	
 -520.0000	4.740E-12	4.680E-12	7.427E+7	4.631E+7	   -0.0051	   14.1190	   27.2992	   -4.4418	
 -530.0000	4.734E-12	4.680E-12	7.399E+7	4.640E+7	   -0.0026	   14.1272	   27.2764	   -4.4458	
 -540.0000	4.719E-12	4.678E-12	7.429E+7	4.643E+7	   -0.0000	   14.1171	   27.2739	   -4.4558	
 -550.0000	4.709E-12	4.677E-12	7.388E+7	4.657E+7	   -0.0000	   14.1018	   27.2679	   -4.4718	
 -560.0000	4.703E-12	4.677E-12	7.345E+7	4.646E+7	    0.0026	   14.1070	   27.2590	   -4.4716	
 -570.0000	4.691E-12	4.675E-12	7.291E+7	4.655E+7	    0.0077	   14.0957	   27.2549	   -4.4833	
 -580.0000	4.697E-12	4.674E-12	7.268E+7	4.650E+7	    0.0026	   14.1028	   27.2600	   -4.4748	
 -590.0000	4.688E-12	4.673E-12	7.225E+7	4.642E+7	   -0.0000	   14.0955	   27.2685	   -4.4769	
 -600.0000	4.687E-12	4.672E-12	7.191E+7	4.630E+7	    0.0026	   14.0901	   27.2720	   -4.4798	
 -610.0000	4.676E-12	4.672E-12	7.113E+7	4.612E+7	    0.0026	   14.0973	   27.2660	   -4.4766	
 -620.0000	4.670E-12	4.670E-12	7.089E+7	4.617E+7	    0.0051	   14.0893	   27.2685	   -4.4822	
 -630.0000	4.667E-12	4.670E-12	7.035E+7	4.602E+7	    0.0026	   14.0889	   27.2840	   -4.4750	
 -640.0000	4.657E-12	4.669E-12	7.001E+7	4.588E+7	    0.0051	   14.0827	   27.2973	   -4.4739	
 -650.0000	4.650E-12	4.668E-12	6.940E+7	4.571E+7	   -0.0000	   14.0714	   27.2985	   -4.4830	
 -660.0000	4.644E-12	4.668E-12	6.873E+7	4.566E+7	    0.0026	   14.0674	   27.3061	   -4.4828	
 -670.0000	4.641E-12	4.667E-12	6.854E+7	4.560E+7	   -0.0000	   14.0472	   27.3134	   -4.4966	
 -680.0000	4.631E-12	4.665E-12	6.786E+7	4.517E+7	    0.0051	   14.0350	   27.3308	   -4.4986	
 -690.0000	4.633E-12	4.664E-12	6.711E+7	4.512E+7	   -0.0000	   14.0443	   27.3299	   -4.4911	
 -700.0000	4.626E-12	4.665E-12	6.649E+7	4.493E+7	    0.0026	   14.0374	   27.3435	   -4.4904	
 -710.0000	4.626E-12	4.663E-12	6.620E+7	4.481E+7	   -0.0000	   14.0370	   27.3744	   -4.4758	
 -720.0000	4.614E-12	4.662E-12	6.529E+7	4.472E+7	   -0.0026	   14.0379	   27.3770	   -4.4738	
 -730.0000	4.612E-12	4.662E-12	6.488E+7	4.448E+7	   -0.0000	   14.0236	   27.3899	   -4.4798	
 -740.0000	4.606E-12	4.661E-12	6.430E+7	4.406E+7	   -0.0051	   14.0214	   27.4149	   -4.4696	
 -750.0000	4.597E-12	4.660E-12	6.371E+7	4.393E+7	   -0.0051	   14.0295	   27.4311	   -4.4549	
 -760.0000	4.592E-12	4.659E-12	6.289E+7	4.363E+7	   -0.0051	   14.0092	   27.4595	   -4.4585	
 -770.0000	4.587E-12	4.658E-12	6.235E+7	4.338E+7	   -0.0077	   13.9955	   27.4750	   -4.4629	
 -780.0000	4.583E-12	4.657E-12	6.167E+7	4.305E+7	   -0.0051	   13.9877	   27.4899	   -4.4624	
 -790.0000	4.572E-12	4.656E-12	6.114E+7	4.279E+7	   -0.0102	   13.9877	   27.4886	   -4.4630	
 -800.0000	4.569E-12	4.656E-12	6.011E+7	4.254E+7	   -0.0026	   13.9952	   27.4883	   -4.4567	
 -810.0000	4.572E-12	4.655E-12	5.945E+7	4.227E+7	   -0.0077	   13.9876	   27.5060	   -4.4547	
 -820.0000	4.555E-12	4.654E-12	5.893E+7	4.206E+7	   -0.0026	   13.9666	   27.5076	   -4.4720	
 -830.0000	4.558E-12	4.654E-12	5.828E+7	4.171E+7	   -0.0051	   13.9710	   27.5326	   -4.4562	
 -840.0000	4.546E-12	4.652E-12	5.740E+7	4.152E+7	   -0.0026	   13.9721	   27.5544	   -4.4447	
 -850.0000	4.535E-12	4.652E-12	5.679E+7	4.105E+7	   -0.0077	   13.9637	   27.5756	   -4.4418	
 -860.0000	4.536E-12	4.651E-12	5.621E+7	4.077E+7	   -0.0051	   13.9626	   27.5860	   -4.4377	
 -870.0000	4.531E-12	4.651E-12	5.538E+7	4.041E+7	   -0.0051	   13.9786	   27.6281	   -4.4038	
 -880.0000	4.530E-12	4.649E-12	5.463E+7	4.017E+7	   -0.0102	   13.9520	   27.6360	   -4.4228	
 -890.0000	4.522E-12	4.649E-12	5.404E+7	3.974E+7	   -0.0102	   13.9520	   27.6553	   -4.4136	
 -900.0000	4.511E-12	4.648E-12	5.311E+7	3.943E+7	   -0.0077	   13.9502	   27.6701	   -4.4080	
 -910.0000	4.507E-12	4.647E-12	5.247E+7	3.912E+7	   -0.0051	   13.9391	   27.6961	   -4.4051	
 -920.0000	4.500E-12	4.646E-12	5.168E+7	3.864E+7	   -0.0000	   13.9329	   27.7245	   -4.3969	
 -930.0000	4.498E-12	4.645E-12	5.109E+7	3.833E+7	   -0.0026	   13.9366	   27.7536	   -4.3798	
 -940.0000	4.495E-12	4.644E-12	5.015E+7	3.793E+7	    0.0026	   13.9211	   27.7764	   -4.3823	
 -950.0000	4.485E-12	4.644E-12	4.960E+7	3.752E+7	   -0.0026	   13.9114	   27.7884	   -4.3849	
 -960.0000	4.477E-12	4.643E-12	4.881E+7	3.717E+7	   -0.0051	   13.9226	   27.8295	   -4.3556	
 -970.0000	4.477E-12	4.641E-12	4.782E+7	3.676E+7	   -0.0026	   13.9193	   27.8555	   -4.3462	
 -980.0000	4.462E-12	4.641E-12	4.715E+7	3.634E+7	   -0.0051	   13.9276	   27.8725	   -4.3309	
 -990.0000	4.459E-12	4.640E-12	4.632E+7	3.583E+7	   -0.0026	   13.9031	   27.9007	   -4.3386	
-1000.0000	4.454E-12	4.639E-12	4.554E+7	3.554E+7	   -0.0026	   13.9253	   27.9114	   -4.3144

File: Diodes/HGCAL/Hamburg_Analysis/Data/cviv_data/HGCAL_2.5/N4789_20_LL_DIODEHALF/CV_N4789_20_LL_DIODEHALF_GR_Irradiated_Annealed_60C_90min_3_5_2022_4_47_01_PM.txt
GCD Test
Bias: 5000.000000
CV_N4789_20_LL_DIODEHALF_GR_Irradiated_Annealed_60C_90min
Date/Time: 3/5/2022 4:47:01 PM
Sensor Name: DIODEHALF
Type: P
Annealing Status: Irradiated and Annealed at 60C for 90 minutes
Environment: 0C
Tester: Andrew Kent

Time Delay per Ramp Step (s): 0.500

CV Time Delay per Measurement (s) :0.500

AC Voltage (V): 0.500

Current Number of measurements per voltage: 1.000

IV Time Delay per Measurement (s) :0.000


BiasVoltage	LCR_Cp_freq1000.0	LCR_Cp_freq10000.0	LCR_Rp_freq1000.0	LCR_Rp_freq10000.0	Temperature	Air_Temp	Humidity	Dewpoint	
  -10.0000	4.498E-11	9.736E-12	2.587E+6	1.048E+6	    0.0051	   14.2888	   27.5190	   -4.1896	
  -20.0000	3.511E-11	9.896E-12	3.770E+6	1.338E+6	   -0.0000	   14.2633	   27.5272	   -4.2075	
  -30.0000	2.973E-11	9.623E-12	4.711E+6	1.600E+6	    0.0026	   14.2717	   27.5544	   -4.1872	
  -40.0000	2.623E-11	9.277E-12	5.484E+6	1.840E+6	    0.0051	   14.2696	   27.5781	   -4.1776	
  -50.0000	2.359E-11	8.910E-12	6.129E+6	2.069E+6	    0.0051	   14.2596	   27.5873	   -4.1818	
  -60.0000	2.167E-11	8.586E-12	6.742E+6	2.281E+6	   -0.0000	   14.2600	   27.6028	   -4.1740	
  -70.0000	2.015E-11	8.278E-12	7.291E+6	2.485E+6	    0.0026	   14.2538	   27.6328	   -4.1648	
  -80.0000	1.887E-11	7.983E-12	7.813E+6	2.681E+6	    0.0051	   14.2623	   27.6546	   -4.1471	
  -90.0000	1.780E-11	7.700E-12	8.309E+6	2.873E+6	    0.0026	   14.2565	   27.6755	   -4.1421	
 -100.0000	1.681E-11	7.398E-12	8.821E+6	3.080E+6	   -0.0000	   14.2307	   27.6885	   -4.1580	
 -110.0000	1.589E-11	7.092E-12	9.374E+6	3.307E+6	   -0.0000	   14.2362	   27.7151	   -4.1405	
 -120.0000	1.503E-11	6.787E-12	1.014E+7	3.571E+6	   -0.0026	   14.2313	   27.7274	   -4.1389	
 -130.0000	1.407E-11	6.448E-12	1.104E+7	3.928E+6	   -0.0026	   14.2313	   27.7163	   -4.1442	
 -140.0000	1.305E-11	6.094E-12	1.230E+7	4.448E+6	   -0.0026	   14.2287	   27.7347	   -4.1376	
 -150.0000	1.201E-11	5.775E-12	1.392E+7	5.169E+6	    0.0026	   14.2212	   27.7372	   -4.1429	
 -160.0000	1.098E-11	5.515E-12	1.597E+7	6.124E+6	    0.0026	   14.2090	   27.7486	   -4.1479	
 -170.0000	9.966E-12	5.311E-12	1.838E+7	7.376E+6	   -0.0000	   14.2014	   27.7495	   -4.1540	
 -180.0000	9.048E-12	5.156E-12	2.114E+7	8.932E+6	   -0.0051	   14.2039	   27.7742	   -4.1400	
 -190.0000	8.250E-12	5.045E-12	2.413E+7	1.074E+7	   -0.0077	   14.2156	   27.7815	   -4.1265	
 -200.0000	7.560E-12	4.962E-12	2.752E+7	1.283E+7	   -0.0128	   14.1906	   27.7979	   -4.1402	
 -220.0000	6.576E-12	4.855E-12	3.460E+7	1.746E+7	   -0.0154	   14.1873	   27.8102	   -4.1371	
 -240.0000	5.976E-12	4.797E-12	4.202E+7	2.222E+7	   -0.0051	   14.1839	   27.8232	   -4.1338	
 -260.0000	5.611E-12	4.763E-12	4.864E+7	2.660E+7	   -0.0077	   14.1750	   27.8077	   -4.1489	
 -280.0000	5.382E-12	4.739E-12	5.440E+7	3.057E+7	   -0.0102	   14.1651	   27.7868	   -4.1674	
 -300.0000	5.221E-12	4.724E-12	5.931E+7	3.378E+7	   -0.0154	   14.1513	   27.7647	   -4.1898	
 -320.0000	5.106E-12	4.714E-12	6.345E+7	3.650E+7	   -0.0077	   14.1605	   27.7625	   -4.1830	
 -340.0000	5.022E-12	4.706E-12	6.681E+7	3.877E+7	   -0.0102	   14.1585	   27.7498	   -4.1908	
 -360.0000	4.960E-12	4.700E-12	6.947E+7	4.064E+7	   -0.0102	   14.1458	   27.7736	   -4.1904	
 -380.0000	4.919E-12	4.694E-12	7.186E+7	4.226E+7	   -0.0102	   14.1378	   27.7663	   -4.2007	
 -400.0000	4.874E-12	4.690E-12	7.324E+7	4.365E+7	   -0.0077	   14.1412	   27.7641	   -4.1988	
 -440.0000	4.813E-12	4.682E-12	7.594E+7	4.553E+7	   -0.0051	   14.1433	   27.7581	   -4.1999	
 -480.0000	4.759E-12	4.676E-12	7.652E+7	4.661E+7	   -0.0077	   14.1259	   27.7378	   -4.2245	
 -520.0000	4.733E-12	4.672E-12	7.644E+7	4.715E+7	   -0.0026	   14.1240	   27.7173	   -4.2360	
 -560.0000	4.699E-12	4.668E-12	7.508E+7	4.749E+7	   -0.0051	   14.1240	   27.7176	   -4.2358	
 -600.0000	4.675E-12	4.664E-12	7.385E+7	4.721E+7	   -0.0051	   14.1209	   27.6837	   -4.2548	
 -640.0000	4.647E-12	4.660E-12	7.183E+7	4.676E+7	   -0.0051	   14.1270	   27.6803	   -4.2511	
 -680.0000	4.635E-12	4.657E-12	6.966E+7	4.610E+7	   -0.0051	   14.1071	   27.6736	   -4.2715	
 -720.0000	4.612E-12	4.653E-12	6.695E+7	4.539E+7	   -0.0000	   14.1095	   27.6752	   -4.2687	
 -760.0000	4.587E-12	4.651E-12	6.469E+7	4.440E+7	   -0.0000	   14.1047	   27.6461	   -4.2867	
 -800.0000	4.561E-12	4.647E-12	6.177E+7	4.344E+7	    0.0026	   14.1115	   27.6474	   -4.2803	
 -840.0000	4.541E-12	4.644E-12	5.906E+7	4.228E+7	    0.0026	   14.0713	   27.6407	   -4.3180	
 -880.0000	4.525E-12	4.641E-12	5.611E+7	4.094E+7	    0.0026	   14.0755	   27.6319	   -4.3186	
 -920.0000	4.496E-12	4.637E-12	5.303E+7	3.941E+7	    0.0026	   14.0822	   27.6192	   -4.3189	
 -960.0000	4.470E-12	4.634E-12	5.003E+7	3.790E+7	    0.0128	   14.0729	   27.6180	   -4.3275	
-1000.0000	4.449E-12	4.631E-12	4.669E+7	3.624E+7	   -0.0000	   14.0720	   27.6142	   -4.3302

File: Diodes/HGCAL/Hamburg_Analysis/Data/cviv_data/HGCAL_2.5/N4789_20_LL_DIODEHALF/IV_N4789_20_LL_DIODEHALF_GR_Irradiated_Annealed_60C_0min_3_1_2022_11_26_21_AM.txt
GCD Test
Bias: 5000.000000
IV_N4789_20_LL_DIODEHALF_GR_Irradiated_Annealed_60C_0min
Date/Time: 3/1/2022 11:26:21 AM
Sensor Name: DIODEHALF
Type: 
Annealing Status: Irradiated and Annealed at 60C for 0 minutes
Environment: 
Tester: Andrew Kent

Time Delay per Ramp Step (s): 0.500

CV Time Delay per Measurement (s) :0.500

AC Voltage (V): 0.500

Current Number of measurements per voltage: 1.000

IV Time Delay per Measurement (s) :0.000


BiasVoltage	Total Current_Avg	Total Current_0	Bias Current_Avg	Bias Current_0	Temperature	Air_Temp	Humidity	Dewpoint	
  -10.0000	-4.3990E-6	-4.3990E-6	-3.044076E-6	-3.044076E-6	    0.1254	   17.1370	   21.9915	   -4.7446	
  -20.0000	-6.2890E-6	-6.2890E-6	-4.347592E-6	-4.347592E-6	    0.1228	   17.1191	   22.0247	   -4.7397	
  -30.0000	-7.8000E-6	-7.8000E-6	-5.413924E-6	-5.413924E-6	    0.1228	   17.1191	   22.0247	   -4.7397	
  -40.0000	-9.0960E-6	-9.0960E-6	-6.339625E-6	-6.339625E-6	    0.1228	   17.0851	   22.0825	   -4.7335	
  -50.0000	-1.0240E-5	-1.0240E-5	-7.162705E-6	-7.162705E-6	    0.1177	   17.1087	   22.0990	   -4.7038	
  -60.0000	-1.1290E-5	-1.1290E-5	-7.924256E-6	-7.924256E-6	    0.1177	   17.1087	   22.0990	   -4.7038	
  -70.0000	-1.2270E-5	-1.2270E-5	-8.596955E-6	-8.596955E-6	    0.1177	   17.1014	   22.1458	   -4.6820	
  -80.0000	-1.3210E-5	-1.3210E-5	-9.295180E-6	-9.295180E-6	    0.1100	   17.0941	   22.1619	   -4.6785	
  -90.0000	-1.4110E-5	-1.4110E-5	-9.926067E-6	-9.926067E-6	    0.1100	   17.0941	   22.1619	   -4.6785	
 -100.0000	-1.4960E-5	-1.4960E-5	-1.052098E-5	-1.052098E-5	    0.1023	   17.0807	   22.1727	   -4.6833	
 -110.0000	-1.5760E-5	-1.5760E-5	-1.112038E-5	-1.112038E-5	    0.0947	   17.0619	   22.1977	   -4.6841	
 -120.0000	-1.6580E-5	-1.6580E-5	-1.169154E-5	-1.169154E-5	    0.0947	   17.0619	   22.1977	   -4.6841	
 -130.0000	-1.7350E-5	-1.7350E-5	-1.221237E-5	-1.221237E-5	    0.0844	   17.0619	   22.2170	   -4.6726	
 -140.0000	-1.8110E-5	-1.8110E-5	-1.276282E-5	-1.276282E-5	    0.0742	   17.0468	   22.2226	   -4.6819	
 -150.0000	-1.8830E-5	-1.8830E-5	-1.331477E-5	-1.331477E-5	    0.0742	   17.0468	   22.2226	   -4.6819	
 -160.0000	-1.9490E-5	-1.9490E-5	-1.373985E-5	-1.373985E-5	    0.0640	   17.0395	   22.2296	   -4.6839	
 -170.0000	-2.0170E-5	-2.0170E-5	-1.421787E-5	-1.421787E-5	    0.0537	   17.0395	   22.2296	   -4.6839	
 -180.0000	-2.0830E-5	-2.0830E-5	-1.468539E-5	-1.468539E-5	    0.0537	   17.0326	   22.2296	   -4.6897	
 -190.0000	-2.1430E-5	-2.1430E-5	-1.508173E-5	-1.508173E-5	    0.0461	   17.0272	   22.2498	   -4.6822	
 -200.0000	-2.2030E-5	-2.2030E-5	-1.554716E-5	-1.554716E-5	    0.0307	   17.0272	   22.2669	   -4.6822	
 -220.0000	-2.3210E-5	-2.3210E-5	-1.626955E-5	-1.626955E-5	    0.0307	   17.0413	   22.2669	   -4.6602	
 -240.0000	-2.4270E-5	-2.4270E-5	-1.692154E-5	-1.692154E-5	    0.0230	   17.0761	   22.2805	   -4.6230	
 -260.0000	-2.5140E-5	-2.5140E-5	-1.756673E-5	-1.756673E-5	    0.0230	   17.0761	   22.2805	   -4.6230	
 -280.0000	-2.6080E-5	-2.6080E-5	-1.815860E-5	-1.815860E-5	    0.0077	   17.0283	   22.3049	   -4.6486	
 -300.0000	-2.6870E-5	-2.6870E-5	-1.861381E-5	-1.861381E-5	   -0.0026	   17.0283	   22.3229	   -4.6379	
 -320.0000	-2.7650E-5	-2.7650E-5	-1.913950E-5	-1.913950E-5	   -0.0026	   17.0283	   22.3229	   -4.6379	
 -340.0000	-2.8420E-5	-2.8420E-5	-1.964672E-5	-1.964672E-5	   -0.0179	   17.0152	   22.3150	   -4.6536	
 -360.0000	-2.9090E-5	-2.9090E-5	-1.996529E-5	-1.996529E-5	   -0.0230	   16.9933	   22.3226	   -4.6674	
 -380.0000	-2.9840E-5	-2.9840E-5	-2.046450E-5	-2.046450E-5	   -0.0230	   16.9933	   22.3226	   -4.6674	
 -400.0000	-3.0510E-5	-3.0510E-5	-2.077274E-5	-2.077274E-5	   -0.0307	   16.9832	   22.3365	   -4.6677	
 -440.0000	-3.1870E-5	-3.1870E-5	-2.158440E-5	-2.158440E-5	   -0.0409	   16.9880	   22.3520	   -4.6544	
 -480.0000	-3.3290E-5	-3.3290E-5	-2.223296E-5	-2.223296E-5	   -0.0512	   16.9963	   22.3602	   -4.6426	
 -520.0000	-3.4800E-5	-3.4800E-5	-2.296475E-5	-2.296475E-5	   -0.0512	   16.9963	   22.3602	   -4.6426	
 -560.0000	-3.6340E-5	-3.6340E-5	-2.370955E-5	-2.370955E-5	   -0.0588	   16.9342	   22.3643	   -4.6922	
 -600.0000	-3.7960E-5	-3.7960E-5	-2.439581E-5	-2.439581E-5	   -0.0640	   16.9311	   22.3653	   -4.6943	
 -640.0000	-3.9940E-5	-3.9940E-5	-2.521102E-5	-2.521102E-5	   -0.0640	   16.9311	   22.3653	   -4.6943	
 -680.0000	-4.1940E-5	-4.1940E-5	-2.607397E-5	-2.607397E-5	   -0.0716	   16.9648	   22.3621	   -4.6679	
 -720.0000	-4.4000E-5	-4.4000E-5	-2.672845E-5	-2.672845E-5	   -0.0716	   16.9512	   22.3707	   -4.6742	
 -760.0000	-4.6230E-5	-4.6230E-5	-2.769844E-5	-2.769844E-5	   -0.0716	   16.9512	   22.3707	   -4.6742	
 -800.0000	-4.8570E-5	-4.8570E-5	-2.854273E-5	-2.854273E-5	   -0.0793	   16.9538	   22.3824	   -4.6651	
 -840.0000	-5.1230E-5	-5.1230E-5	-2.970106E-5	-2.970106E-5	   -0.0819	   16.9297	   22.3969	   -4.6767	
 -880.0000	-5.3740E-5	-5.3740E-5	-3.073219E-5	-3.073219E-5	   -0.0819	   16.9297	   22.3969	   -4.6767	
 -920.0000	-5.6790E-5	-5.6790E-5	-3.200142E-5	-3.200142E-5	   -0.0819	   16.9413	   22.4481	   -4.6368	
 -960.0000	-5.9860E-5	-5.9860E-5	-3.317993E-5	-3.317993E-5	   -0.0844	   16.9322	   22.4551	   -4.6404	
-1000.0000	-6.2990E-5	-6.2990E-5	-3.459647E-5	-3.459647E-5	   -0.0844	   16.9322	   22.4551	   -4.6404

File: Diodes/HGCAL/Hamburg_Analysis/Data/cviv_data/HGCAL_2.5/N4789_20_LL_DIODEHALF/IV_N4789_20_LL_DIODEHALF_GR_Irradiated_Annealed_60C_100min_3_5_2022_5_52_47_PM.txt
GCD Test
Bias: 5000.000000
IV_N4789_20_LL_DIODEHALF_GR_Irradiated_Annealed_60C_100min
Date/Time: 3/5/2022 5:52:47 PM
Sensor Name: DIODEHALF
Type: P
Annealing Status: Irradiated and Annealed at 60C for 100 minutes
Environment: 0C
Tester: Andrew Kent

Time Delay per Ramp Step (s): 0.500

CV Time Delay per Measurement (s) :0.500

AC Voltage (V): 0.500

Current Number of measurements per voltage: 1.000

IV Time Delay per Measurement (s) :0.000


BiasVoltage	Total Current_Avg	Total Current_0	Bias Current_Avg	Bias Current_0	Temperature	Air_Temp	Humidity	Dewpoint	
  -10.0000	-4.1770E-6	-4.1770E-6	-3.158449E-6	-3.158449E-6	    0.0998	   15.1904	   25.8684	   -4.2387	
  -20.0000	-6.0220E-6	-6.0220E-6	-4.378439E-6	-4.378439E-6	    0.0793	   15.1732	   25.9235	   -4.2252	
  -30.0000	-7.5260E-6	-7.5260E-6	-5.318549E-6	-5.318549E-6	    0.0665	   15.1587	   25.9605	   -4.2186	
  -40.0000	-8.7690E-6	-8.7690E-6	-6.093410E-6	-6.093410E-6	    0.0537	   15.1587	   26.0221	   -4.2186	
  -50.0000	-9.8780E-6	-9.8780E-6	-6.798607E-6	-6.798607E-6	    0.0537	   15.1559	   26.0221	   -4.1895	
  -60.0000	-1.0860E-5	-1.0860E-5	-7.424017E-6	-7.424017E-6	    0.0358	   15.1506	   26.0658	   -4.1718	
  -70.0000	-1.1780E-5	-1.1780E-5	-8.031295E-6	-8.031295E-6	    0.0154	   15.1506	   26.1097	   -4.1718	
  -80.0000	-1.2620E-5	-1.2620E-5	-8.596772E-6	-8.596772E-6	    0.0154	   15.1443	   26.1097	   -4.1548	
  -90.0000	-1.3420E-5	-1.3420E-5	-9.117696E-6	-9.117696E-6	   -0.0000	   15.1380	   26.1344	   -4.1476	
 -100.0000	-1.4180E-5	-1.4180E-5	-9.618384E-6	-9.618384E-6	   -0.0179	   15.1380	   26.1344	   -4.1476	
 -110.0000	-1.4910E-5	-1.4910E-5	-1.013081E-5	-1.013081E-5	   -0.0179	   15.1391	   26.1885	   -4.1192	
 -120.0000	-1.5570E-5	-1.5570E-5	-1.053885E-5	-1.053885E-5	   -0.0307	   15.1391	   26.2182	   -4.1041	
 -130.0000	-1.6210E-5	-1.6210E-5	-1.097335E-5	-1.097335E-5	   -0.0307	   15.1391	   26.2182	   -4.1041	
 -140.0000	-1.6800E-5	-1.6800E-5	-1.130859E-5	-1.130859E-5	   -0.0461	   15.1374	   26.2688	   -4.0800	
 -150.0000	-1.7300E-5	-1.7300E-5	-1.163161E-5	-1.163161E-5	   -0.0537	   15.1458	   26.3166	   -4.0487	
 -160.0000	-1.7770E-5	-1.7770E-5	-1.195249E-5	-1.195249E-5	   -0.0537	   15.1458	   26.3166	   -4.0487	
 -170.0000	-1.8210E-5	-1.8210E-5	-1.221968E-5	-1.221968E-5	   -0.0665	   15.1403	   26.3374	   -4.0429	
 -180.0000	-1.8650E-5	-1.8650E-5	-1.247108E-5	-1.247108E-5	   -0.0742	   15.1488	   26.3627	   -4.0228	
 -190.0000	-1.8980E-5	-1.8980E-5	-1.262717E-5	-1.262717E-5	   -0.0742	   15.1488	   26.3627	   -4.0228	
 -200.0000	-1.9320E-5	-1.9320E-5	-1.279331E-5	-1.279331E-5	   -0.0896	   15.1388	   26.3855	   -4.0199	
 -220.0000	-1.9900E-5	-1.9900E-5	-1.314208E-5	-1.314208E-5	   -0.0972	   15.1194	   26.4010	   -4.0287	
 -240.0000	-2.0470E-5	-2.0470E-5	-1.346370E-5	-1.346370E-5	   -0.0972	   15.1194	   26.4010	   -4.0287	
 -260.0000	-2.0970E-5	-2.0970E-5	-1.367158E-5	-1.367158E-5	   -0.0972	   15.1086	   26.4054	   -4.0356	
 -280.0000	-2.1430E-5	-2.1430E-5	-1.393884E-5	-1.393884E-5	   -0.1023	   15.1236	   26.4203	   -4.0153	
 -300.0000	-2.1800E-5	-2.1800E-5	-1.415305E-5	-1.415305E-5	   -0.1023	   15.1236	   26.4203	   -4.0153	
 -320.0000	-2.2220E-5	-2.2220E-5	-1.440726E-5	-1.440726E-5	   -0.1075	   15.0994	   26.4311	   -4.0306	
 -340.0000	-2.2720E-5	-2.2720E-5	-1.461747E-5	-1.461747E-5	   -0.1075	   15.1015	   26.4595	   -4.0145	
 -360.0000	-2.3060E-5	-2.3060E-5	-1.479201E-5	-1.479201E-5	   -0.1075	   15.1015	   26.4595	   -4.0145	
 -380.0000	-2.3440E-5	-2.3440E-5	-1.498652E-5	-1.498652E-5	   -0.1100	   15.1015	   26.4592	   -4.0147	
 -400.0000	-2.3800E-5	-2.3800E-5	-1.518514E-5	-1.518514E-5	   -0.1126	   15.1015	   26.4592	   -4.0147	
 -440.0000	-2.4550E-5	-2.4550E-5	-1.554112E-5	-1.554112E-5	   -0.1126	   15.0798	   26.4940	   -4.0158	
 -480.0000	-2.5270E-5	-2.5270E-5	-1.592386E-5	-1.592386E-5	   -0.1126	   15.0798	   26.5168	   -4.0044	
 -520.0000	-2.6020E-5	-2.6020E-5	-1.634805E-5	-1.634805E-5	   -0.1126	   15.0859	   26.5538	   -3.9806	
 -560.0000	-2.6790E-5	-2.6790E-5	-1.674333E-5	-1.674333E-5	   -0.1126	   15.0859	   26.5538	   -3.9806	
 -600.0000	-2.7570E-5	-2.7570E-5	-1.716159E-5	-1.716159E-5	   -0.1075	   15.0840	   26.5674	   -3.9754	
 -640.0000	-2.8360E-5	-2.8360E-5	-1.750520E-5	-1.750520E-5	   -0.1023	   15.0716	   26.5756	   -3.9819	
 -680.0000	-2.9230E-5	-2.9230E-5	-1.793945E-5	-1.793945E-5	   -0.1023	   15.0716	   26.5756	   -3.9819	
 -720.0000	-3.0140E-5	-3.0140E-5	-1.848851E-5	-1.848851E-5	   -0.0998	   15.0635	   26.5803	   -3.9865	
 -760.0000	-3.1040E-5	-3.1040E-5	-1.893047E-5	-1.893047E-5	   -0.0921	   15.0595	   26.5769	   -3.9916	
 -800.0000	-3.2020E-5	-3.2020E-5	-1.944472E-5	-1.944472E-5	   -0.0921	   15.0595	   26.5769	   -3.9916	
 -840.0000	-3.3070E-5	-3.3070E-5	-1.996267E-5	-1.996267E-5	   -0.0870	   15.0548	   26.5848	   -3.9917	
 -880.0000	-3.4270E-5	-3.4270E-5	-2.053517E-5	-2.053517E-5	   -0.0819	   15.0554	   26.5904	   -3.9883	
 -920.0000	-3.5390E-5	-3.5390E-5	-2.114859E-5	-2.114859E-5	   -0.0819	   15.0554	   26.5904	   -3.9883	
 -960.0000	-3.6700E-5	-3.6700E-5	-2.180666E-5	-2.180666E-5	   -0.0742	   15.0301	   26.5892	   -4.0106	
-1000.0000	-3.8050E-5	-3.8050E-5	-2.248290E-5	-2.248290E-5	   -0.0665	   15.0269	   26.5942	   -4.0108

File: Diodes/HGCAL/Hamburg_Analysis/Data/cviv_data/HGCAL_2.5/N4789_20_LL_DIODEHALF/IV_N4789_20_LL_DIODEHALF_GR_Irradiated_Annealed_60C_20min_3_3_2022_5_19_57_PM.txt
GCD Test
Bias: 5000.000000
IV_N4789_20_LL_DIODEHALF_GR_Irradiated_Annealed_60C_20min
Date/Time: 3/3/2022 5:19:57 PM
Sensor Name: DIODEHALF
Type: 
Annealing Status: Irradiated and Annealed at 60C for 10 minutes
Environment: 
Tester: Andrew Kent

Time Delay per Ramp Step (s): 0.500

CV Time Delay per Measurement (s) :0.500

AC Voltage (V): 0.500

Current Number of measurements per voltage: 1.000

IV Time Delay per Measurement (s) :0.000


BiasVoltage	Total Current_Avg	Total Current_0	Bias Current_Avg	Bias Current_0	Temperature	Air_Temp	Humidity	Dewpoint	
  -10.0000	-4.1560E-6	-4.1560E-6	-3.182427E-6	-3.182427E-6	   -0.0256	   15.4111	   25.7666	   -4.1029	
  -20.0000	-6.3110E-6	-6.3110E-6	-4.663386E-6	-4.663386E-6	   -0.0230	   15.4170	   25.8381	   -4.0611	
  -30.0000	-8.0640E-6	-8.0640E-6	-5.795378E-6	-5.795378E-6	   -0.0230	   15.4170	   25.8381	   -4.0611	
  -40.0000	-9.5750E-6	-9.5750E-6	-6.776566E-6	-6.776566E-6	   -0.0205	   15.4066	   25.9228	   -4.0264	
  -50.0000	-1.0830E-5	-1.0830E-5	-7.612917E-6	-7.612917E-6	   -0.0179	   15.3961	   25.9608	   -4.0159	
  -60.0000	-1.2050E-5	-1.2050E-5	-8.432975E-6	-8.432975E-6	   -0.0179	   15.3961	   25.9608	   -4.0159	
  -70.0000	-1.3110E-5	-1.3110E-5	-9.214299E-6	-9.214299E-6	   -0.0179	   15.4069	   26.0367	   -3.9678	
  -80.0000	-1.4110E-5	-1.4110E-5	-9.846434E-6	-9.846434E-6	   -0.0154	   15.3823	   26.0727	   -3.9704	
  -90.0000	-1.5180E-5	-1.5180E-5	-1.056610E-5	-1.056610E-5	   -0.0154	   15.3823	   26.0727	   -3.9704	
 -100.0000	-1.6050E-5	-1.6050E-5	-1.116417E-5	-1.116417E-5	   -0.0102	   15.3894	   26.1385	   -3.9309	
 -110.0000	-1.6860E-5	-1.6860E-5	-1.173513E-5	-1.173513E-5	   -0.0077	   15.3752	   26.1626	   -3.9308	
 -120.0000	-1.7700E-5	-1.7700E-5	-1.230439E-5	-1.230439E-5	   -0.0077	   15.3752	   26.1626	   -3.9308	
 -130.0000	-1.8450E-5	-1.8450E-5	-1.279608E-5	-1.279608E-5	   -0.0077	   15.3752	   26.1803	   -3.9218	
 -140.0000	-1.9210E-5	-1.9210E-5	-1.334135E-5	-1.334135E-5	   -0.0077	   15.3752	   26.2090	   -3.9218	
 -150.0000	-1.9990E-5	-1.9990E-5	-1.384611E-5	-1.384611E-5	   -0.0077	   15.3661	   26.2090	   -3.9149	
 -160.0000	-2.0610E-5	-2.0610E-5	-1.426170E-5	-1.426170E-5	   -0.0077	   15.3661	   26.2090	   -3.9149	
 -170.0000	-2.1260E-5	-2.1260E-5	-1.469249E-5	-1.469249E-5	   -0.0051	   15.3593	   26.2470	   -3.9014	
 -180.0000	-2.1830E-5	-2.1830E-5	-1.501030E-5	-1.501030E-5	   -0.0000	   15.3682	   26.2530	   -3.8909	
 -190.0000	-2.2350E-5	-2.2350E-5	-1.535974E-5	-1.535974E-5	   -0.0000	   15.3682	   26.2530	   -3.8909	
 -200.0000	-2.2850E-5	-2.2850E-5	-1.565106E-5	-1.565106E-5	   -0.0000	   15.3609	   26.2985	   -3.8739	
 -220.0000	-2.3670E-5	-2.3670E-5	-1.616840E-5	-1.616840E-5	    0.0026	   15.3569	   26.3131	   -3.8700	
 -240.0000	-2.4560E-5	-2.4560E-5	-1.668773E-5	-1.668773E-5	    0.0026	   15.3569	   26.3131	   -3.8700	
 -260.0000	-2.5230E-5	-2.5230E-5	-1.706794E-5	-1.706794E-5	    0.0051	   15.3553	   26.3454	   -3.8551	
 -280.0000	-2.5950E-5	-2.5950E-5	-1.748727E-5	-1.748727E-5	    0.0077	   15.3483	   26.3605	   -3.8534	
 -300.0000	-2.6580E-5	-2.6580E-5	-1.787739E-5	-1.787739E-5	    0.0077	   15.3483	   26.3605	   -3.8534	
 -320.0000	-2.7160E-5	-2.7160E-5	-1.816446E-5	-1.816446E-5	    0.0051	   15.3560	   26.3880	   -3.8329	
 -340.0000	-2.7680E-5	-2.7680E-5	-1.845318E-5	-1.845318E-5	    0.0051	   15.3448	   26.4146	   -3.8291	
 -360.0000	-2.8270E-5	-2.8270E-5	-1.877270E-5	-1.877270E-5	    0.0051	   15.3448	   26.4146	   -3.8291	
 -380.0000	-2.8810E-5	-2.8810E-5	-1.907748E-5	-1.907748E-5	    0.0077	   15.3408	   26.4418	   -3.8188	
 -400.0000	-2.9270E-5	-2.9270E-5	-1.934166E-5	-1.934166E-5	    0.0102	   15.3408	   26.4418	   -3.8188	
 -440.0000	-3.0410E-5	-3.0410E-5	-1.990599E-5	-1.990599E-5	    0.0102	   15.3183	   26.4848	   -3.8164	
 -480.0000	-3.1290E-5	-3.1290E-5	-2.044506E-5	-2.044506E-5	    0.0102	   15.3183	   26.5098	   -3.8039	
 -520.0000	-3.2360E-5	-3.2360E-5	-2.097665E-5	-2.097665E-5	    0.0077	   15.3237	   26.5402	   -3.7840	
 -560.0000	-3.3410E-5	-3.3410E-5	-2.152943E-5	-2.152943E-5	    0.0077	   15.3237	   26.5402	   -3.7840	
 -600.0000	-3.4440E-5	-3.4440E-5	-2.212179E-5	-2.212179E-5	    0.0077	   15.3064	   26.5636	   -3.7871	
 -640.0000	-3.5510E-5	-3.5510E-5	-2.268087E-5	-2.268087E-5	    0.0128	   15.2946	   26.5712	   -3.7934	
 -680.0000	-3.6620E-5	-3.6620E-5	-2.327621E-5	-2.327621E-5	    0.0102	   15.2946	   26.5712	   -3.7934	
 -720.0000	-3.7770E-5	-3.7770E-5	-2.376479E-5	-2.376479E-5	    0.0102	   15.3110	   26.5712	   -3.7793	
 -760.0000	-3.9220E-5	-3.9220E-5	-2.450424E-5	-2.450424E-5	    0.0102	   15.3110	   26.5835	   -3.7731	
 -800.0000	-4.0580E-5	-4.0580E-5	-2.521162E-5	-2.521162E-5	    0.0102	   15.2985	   26.6022	   -3.7745	
 -840.0000	-4.1990E-5	-4.1990E-5	-2.590404E-5	-2.590404E-5	    0.0102	   15.2985	   26.6022	   -3.7745	
 -880.0000	-4.3720E-5	-4.3720E-5	-2.673792E-5	-2.673792E-5	    0.0102	   15.2910	   26.6135	   -3.7752	
 -920.0000	-4.5440E-5	-4.5440E-5	-2.762036E-5	-2.762036E-5	    0.0077	   15.3049	   26.6401	   -3.7500	
 -960.0000	-4.7420E-5	-4.7420E-5	-2.846988E-5	-2.846988E-5	    0.0077	   15.3049	   26.6401	   -3.7500	
-1000.0000	-4.9500E-5	-4.9500E-5	-2.942438E-5	-2.942438E-5	    0.0102	   15.3011	   26.6597	   -3.7435

File: Diodes/HGCAL/Hamburg_Analysis/Data/cviv_data/HGCAL_2.5/N4789_20_LL_DIODEHALF/IV_N4789_20_LL_DIODEHALF_GR_Irradiated_Annealed_60C_30min_3_4_2022_9_32_19_AM.txt
GCD Test
Bias: 5000.000000
IV_N4789_20_LL_DIODEHALF_GR_Irradiated_Annealed_60C_30min
Date/Time: 3/4/2022 9:32:19 AM
Sensor Name: DIODEHALF
Type: P
Annealing Status: Irradiated and Annealed at 60C for 10 minutes
Environment: 0C
Tester: Andrew Kent

Time Delay per Ramp Step (s): 0.500

CV Time Delay per Measurement (s) :0.500

AC Voltage (V): 0.500

Current Number of measurements per voltage: 1.000

IV Time Delay per Measurement (s) :0.000


BiasVoltage	Total Current_Avg	Total Current_0	Bias Current_Avg	Bias Current_0	Temperature	Air_Temp	Humidity	Dewpoint	
  -10.0000	-4.2390E-6	-4.2390E-6	-3.224318E-6	-3.224318E-6	   -0.0102	   13.9298	   26.6145	   -4.9398	
  -20.0000	-6.2530E-6	-6.2530E-6	-4.595457E-6	-4.595457E-6	   -0.0128	   13.9298	   26.6793	   -4.9398	
  -30.0000	-7.8670E-6	-7.8670E-6	-5.641049E-6	-5.641049E-6	   -0.0128	   13.8993	   26.6793	   -4.9338	
  -40.0000	-9.2700E-6	-9.2700E-6	-6.585327E-6	-6.585327E-6	   -0.0128	   13.9283	   26.7236	   -4.8872	
  -50.0000	-1.0470E-5	-1.0470E-5	-7.389121E-6	-7.389121E-6	   -0.0077	   13.9283	   26.7862	   -4.8872	
  -60.0000	-1.1570E-5	-1.1570E-5	-8.111253E-6	-8.111253E-6	   -0.0077	   13.9366	   26.7862	   -4.8491	
  -70.0000	-1.2610E-5	-1.2610E-5	-8.809296E-6	-8.809296E-6	   -0.0051	   13.9414	   26.8261	   -4.8254	
  -80.0000	-1.3570E-5	-1.3570E-5	-9.456957E-6	-9.456957E-6	   -0.0077	   13.9414	   26.8653	   -4.8254	
  -90.0000	-1.4470E-5	-1.4470E-5	-1.009687E-5	-1.009687E-5	   -0.0077	   13.9267	   26.8653	   -4.8187	
 -100.0000	-1.5340E-5	-1.5340E-5	-1.069634E-5	-1.069634E-5	   -0.0026	   13.9422	   26.9035	   -4.7866	
 -110.0000	-1.6210E-5	-1.6210E-5	-1.125816E-5	-1.125816E-5	   -0.0026	   13.9422	   26.9035	   -4.7866	
 -120.0000	-1.6980E-5	-1.6980E-5	-1.180207E-5	-1.180207E-5	   -0.0026	   13.9454	   26.9342	   -4.7688	
 -130.0000	-1.7720E-5	-1.7720E-5	-1.233098E-5	-1.233098E-5	   -0.0026	   13.9454	   26.9535	   -4.7593	
 -140.0000	-1.8420E-5	-1.8420E-5	-1.279244E-5	-1.279244E-5	   -0.0000	   13.9454	   26.9535	   -4.7593	
 -150.0000	-1.9110E-5	-1.9110E-5	-1.324537E-5	-1.324537E-5	   -0.0000	   13.9624	   26.9760	   -4.7338	
 -160.0000	-1.9710E-5	-1.9710E-5	-1.362728E-5	-1.362728E-5	    0.0051	   13.9624	   26.9842	   -4.7298	
 -170.0000	-2.0330E-5	-2.0330E-5	-1.402711E-5	-1.402711E-5	    0.0051	   13.9624	   26.9842	   -4.7298	
 -180.0000	-2.0870E-5	-2.0870E-5	-1.437262E-5	-1.437262E-5	    0.0077	   13.9608	   27.0288	   -4.7093	
 -190.0000	-2.1380E-5	-2.1380E-5	-1.468271E-5	-1.468271E-5	    0.0077	   13.9580	   27.0402	   -4.7061	
 -200.0000	-2.1850E-5	-2.1850E-5	-1.498213E-5	-1.498213E-5	    0.0077	   13.9580	   27.0402	   -4.7061	
 -220.0000	-2.2670E-5	-2.2670E-5	-1.545706E-5	-1.545706E-5	    0.0077	   13.9462	   27.0813	   -4.6962	
 -240.0000	-2.3470E-5	-2.3470E-5	-1.593142E-5	-1.593142E-5	    0.0077	   13.9560	   27.0955	   -4.6809	
 -260.0000	-2.4110E-5	-2.4110E-5	-1.627985E-5	-1.627985E-5	    0.0077	   13.9560	   27.0955	   -4.6809	
 -280.0000	-2.4720E-5	-2.4720E-5	-1.660082E-5	-1.660082E-5	    0.0051	   13.9550	   27.1401	   -4.6600	
 -300.0000	-2.5320E-5	-2.5320E-5	-1.697047E-5	-1.697047E-5	    0.0026	   13.9578	   27.1600	   -4.6478	
 -320.0000	-2.5760E-5	-2.5760E-5	-1.721279E-5	-1.721279E-5	    0.0026	   13.9578	   27.1600	   -4.6478	
 -340.0000	-2.6420E-5	-2.6420E-5	-1.756208E-5	-1.756208E-5	    0.0102	   13.9485	   27.1698	   -4.6510	
 -360.0000	-2.6910E-5	-2.6910E-5	-1.780683E-5	-1.780683E-5	    0.0026	   13.9468	   27.1860	   -4.6447	
 -380.0000	-2.7310E-5	-2.7310E-5	-1.804685E-5	-1.804685E-5	    0.0026	   13.9468	   27.1860	   -4.6447	
 -400.0000	-2.7840E-5	-2.7840E-5	-1.831481E-5	-1.831481E-5	    0.0026	   13.9407	   27.2049	   -4.6407	
 -440.0000	-2.8780E-5	-2.8780E-5	-1.878591E-5	-1.878591E-5	   -0.0000	   13.9492	   27.2290	   -4.6217	
 -480.0000	-2.9720E-5	-2.9720E-5	-1.930321E-5	-1.930321E-5	   -0.0000	   13.9492	   27.2290	   -4.6217	
 -520.0000	-3.0710E-5	-3.0710E-5	-1.984841E-5	-1.984841E-5	    0.0026	   13.9485	   27.2647	   -4.6049	
 -560.0000	-3.1650E-5	-3.1650E-5	-2.030281E-5	-2.030281E-5	    0.0026	   13.9426	   27.2821	   -4.6016	
 -600.0000	-3.2630E-5	-3.2630E-5	-2.085100E-5	-2.085100E-5	    0.0026	   13.9426	   27.2821	   -4.6016	
 -640.0000	-3.3710E-5	-3.3710E-5	-2.137412E-5	-2.137412E-5	   -0.0000	   13.9320	   27.3324	   -4.5863	
 -680.0000	-3.4700E-5	-3.4700E-5	-2.191055E-5	-2.191055E-5	    0.0026	   13.9415	   27.3495	   -4.5699	
 -720.0000	-3.5960E-5	-3.5960E-5	-2.254179E-5	-2.254179E-5	   -0.0000	   13.9262	   27.3735	   -4.5714	
 -760.0000	-3.7160E-5	-3.7160E-5	-2.317335E-5	-2.317335E-5	   -0.0000	   13.9262	   27.3735	   -4.5714	
 -800.0000	-3.8470E-5	-3.8470E-5	-2.375793E-5	-2.375793E-5	   -0.0000	   13.9378	   27.3880	   -4.5544	
 -840.0000	-3.9820E-5	-3.9820E-5	-2.450349E-5	-2.450349E-5	   -0.0000	   13.9397	   27.4004	   -4.5468	
 -880.0000	-4.1390E-5	-4.1390E-5	-2.518977E-5	-2.518977E-5	   -0.0000	   13.9397	   27.4004	   -4.5468	
 -920.0000	-4.3100E-5	-4.3100E-5	-2.598000E-5	-2.598000E-5	   -0.0051	   13.9460	   27.4039	   -4.5397	
 -960.0000	-4.4780E-5	-4.4780E-5	-2.683266E-5	-2.683266E-5	   -0.0051	   13.9372	   27.4121	   -4.5433	
-1000.0000	-4.6840E-5	-4.6840E-5	-2.780636E-5	-2.780636E-5	   -0.0051	   13.9372	   27.4121	   -4.5433

File: Diodes/HGCAL/Hamburg_Analysis/Data/cviv_data/HGCAL_2.5/N4789_20_LL_DIODEHALF/IV_N4789_20_LL_DIODEHALF_GR_Irradiated_Annealed_60C_40min_3_4_2022_11_22_28_AM.txt
GCD Test
Bias: 5000.000000
IV_N4789_20_LL_DIODEHALF_GR_Irradiated_Annealed_60C_40min
Date/Time: 3/4/2022 11:22:28 AM
Sensor Name: DIODEHALF
Type: P
Annealing Status: Irradiated and Annealed at 60C for 40 minutes
Environment: 0C
Tester: Andrew Kent

Time Delay per Ramp Step (s): 0.500

CV Time Delay per Measurement (s) :0.500

AC Voltage (V): 0.500

Current Number of measurements per voltage: 1.000

IV Time Delay per Measurement (s) :0.000


BiasVoltage	Total Current_Avg	Total Current_0	Bias Current_Avg	Bias Current_0	Temperature	Air_Temp	Humidity	Dewpoint	
  -10.0000	-4.1710E-6	-4.1710E-6	-3.166393E-6	-3.166393E-6	   -0.0384	   14.7886	   25.2331	   -4.9100	
  -20.0000	-6.1620E-6	-6.1620E-6	-4.536076E-6	-4.536076E-6	   -0.0281	   14.7793	   25.3001	   -4.8829	
  -30.0000	-7.8130E-6	-7.8130E-6	-5.596839E-6	-5.596839E-6	   -0.0154	   14.7793	   25.3561	   -4.8829	
  -40.0000	-9.2090E-6	-9.2090E-6	-6.510879E-6	-6.510879E-6	   -0.0154	   14.7799	   25.3561	   -4.8532	
  -50.0000	-1.0420E-5	-1.0420E-5	-7.306517E-6	-7.306517E-6	   -0.0154	   14.7799	   25.3561	   -4.8532	
  -60.0000	-1.1530E-5	-1.1530E-5	-8.045515E-6	-8.045515E-6	   -0.0102	   14.7862	   25.4200	   -4.8146	
  -70.0000	-1.2540E-5	-1.2540E-5	-8.739888E-6	-8.739888E-6	   -0.0026	   14.7801	   25.4469	   -4.8059	
  -80.0000	-1.3540E-5	-1.3540E-5	-9.394508E-6	-9.394508E-6	   -0.0026	   14.7801	   25.4469	   -4.8059	
  -90.0000	-1.4370E-5	-1.4370E-5	-9.977300E-6	-9.977300E-6	    0.0077	   14.7782	   25.4855	   -4.7875	
 -100.0000	-1.5280E-5	-1.5280E-5	-1.058313E-5	-1.058313E-5	    0.0077	   14.7728	   25.5101	   -4.7793	
 -110.0000	-1.6090E-5	-1.6090E-5	-1.111695E-5	-1.111695E-5	    0.0077	   14.7728	   25.5101	   -4.7793	
 -120.0000	-1.6900E-5	-1.6900E-5	-1.168041E-5	-1.168041E-5	    0.0128	   14.7819	   25.5544	   -4.7486	
 -130.0000	-1.7600E-5	-1.7600E-5	-1.213303E-5	-1.213303E-5	    0.0205	   14.7841	   25.5857	   -4.7306	
 -140.0000	-1.8330E-5	-1.8330E-5	-1.262630E-5	-1.262630E-5	    0.0205	   14.7841	   25.5857	   -4.7306	
 -150.0000	-1.8950E-5	-1.8950E-5	-1.306449E-5	-1.306449E-5	    0.0281	   14.7841	   25.6176	   -4.7141	
 -160.0000	-1.9560E-5	-1.9560E-5	-1.339977E-5	-1.339977E-5	    0.0384	   14.7841	   25.6521	   -4.7141	
 -170.0000	-2.0100E-5	-2.0100E-5	-1.377789E-5	-1.377789E-5	    0.0384	   14.7844	   25.6521	   -4.6961	
 -180.0000	-2.0610E-5	-2.0610E-5	-1.410226E-5	-1.410226E-5	    0.0384	   14.7834	   25.6673	   -4.6891	
 -190.0000	-2.1090E-5	-2.1090E-5	-1.434421E-5	-1.434421E-5	    0.0435	   14.7834	   25.6736	   -4.6891	
 -200.0000	-2.1500E-5	-2.1500E-5	-1.455588E-5	-1.455588E-5	    0.0435	   14.7686	   25.6736	   -4.6985	
 -220.0000	-2.2260E-5	-2.2260E-5	-1.504819E-5	-1.504819E-5	    0.0461	   14.7585	   25.6698	   -4.7090	
 -240.0000	-2.2950E-5	-2.2950E-5	-1.542434E-5	-1.542434E-5	    0.0461	   14.7585	   25.6698	   -4.7090	
 -260.0000	-2.3540E-5	-2.3540E-5	-1.573399E-5	-1.573399E-5	    0.0461	   14.7508	   25.7034	   -4.6984	
 -280.0000	-2.4090E-5	-2.4090E-5	-1.603249E-5	-1.603249E-5	    0.0512	   14.7508	   25.7290	   -4.6852	
 -300.0000	-2.4680E-5	-2.4680E-5	-1.632249E-5	-1.632249E-5	    0.0512	   14.7508	   25.7290	   -4.6852	
 -320.0000	-2.5110E-5	-2.5110E-5	-1.661018E-5	-1.661018E-5	    0.0563	   14.7420	   25.7460	   -4.6839	
 -340.0000	-2.5630E-5	-2.5630E-5	-1.687270E-5	-1.687270E-5	    0.0537	   14.7447	   25.7748	   -4.6668	
 -360.0000	-2.6130E-5	-2.6130E-5	-1.710397E-5	-1.710397E-5	    0.0537	   14.7447	   25.7748	   -4.6668	
 -380.0000	-2.6560E-5	-2.6560E-5	-1.739041E-5	-1.739041E-5	    0.0588	   14.7408	   25.7919	   -4.6614	
 -400.0000	-2.7020E-5	-2.7020E-5	-1.758210E-5	-1.758210E-5	    0.0563	   14.7479	   25.8049	   -4.6487	
 -440.0000	-2.7900E-5	-2.7900E-5	-1.805932E-5	-1.805932E-5	    0.0563	   14.7479	   25.8049	   -4.6487	
 -480.0000	-2.8800E-5	-2.8800E-5	-1.850061E-5	-1.850061E-5	    0.0563	   14.7500	   25.8242	   -4.6370	
 -520.0000	-2.9660E-5	-2.9660E-5	-1.895137E-5	-1.895137E-5	    0.0537	   14.7444	   25.8273	   -4.6402	
 -560.0000	-3.0550E-5	-3.0550E-5	-1.943245E-5	-1.943245E-5	    0.0537	   14.7444	   25.8273	   -4.6402	
 -600.0000	-3.1520E-5	-3.1520E-5	-1.991751E-5	-1.991751E-5	    0.0461	   14.7310	   25.8381	   -4.6461	
 -640.0000	-3.2430E-5	-3.2430E-5	-2.044152E-5	-2.044152E-5	    0.0461	   14.7367	   25.8552	   -4.6325	
 -680.0000	-3.3470E-5	-3.3470E-5	-2.091832E-5	-2.091832E-5	    0.0461	   14.7367	   25.8552	   -4.6325	
 -720.0000	-3.4540E-5	-3.4540E-5	-2.146205E-5	-2.146205E-5	    0.0409	   14.7276	   25.8776	   -4.6288	
 -760.0000	-3.5590E-5	-3.5590E-5	-2.205556E-5	-2.205556E-5	    0.0409	   14.7179	   25.9029	   -4.6241	
 -800.0000	-3.6810E-5	-3.6810E-5	-2.255687E-5	-2.255687E-5	    0.0409	   14.7033	   25.9209	   -4.6274	
 -840.0000	-3.8140E-5	-3.8140E-5	-2.323121E-5	-2.323121E-5	    0.0409	   14.7033	   25.9209	   -4.6274	
 -880.0000	-3.9470E-5	-3.9470E-5	-2.388766E-5	-2.388766E-5	    0.0358	   14.6928	   25.9383	   -4.6275	
 -920.0000	-4.0900E-5	-4.0900E-5	-2.459999E-5	-2.459999E-5	    0.0307	   14.6983	   25.9478	   -4.6179	
 -960.0000	-4.2480E-5	-4.2480E-5	-2.535585E-5	-2.535585E-5	    0.0307	   14.6983	   25.9478	   -4.6179	
-1000.0000	-4.4210E-5	-4.4210E-5	-2.622703E-5	-2.622703E-5	    0.0256	   14.6936	   25.9719	   -4.6097
