Repository: ctiley/CERN_CMS_Silicon_Sensor

# CERN_CMS_Silicon_Sensor

# Code To-Do 
- Double check Halfmoon Diode Data

# Lab To-Do
- Measure more HGCAL Diodes
- Measure rest of Unirradiated Halfmoon Diodes
- Rebond D0 Diode
- Cleanup Wires at Alibava Station
-

File: Diodes/HGCAL/Hamburg_Analysis/Data/cviv_data/HGCAL_2.5/N4789_20_LL_DIODEHALF/IV_N4789_20_LL_DIODEHALF_GR_Irradiated_Annealed_60C_50min_3_4_2022_1_07_17_PM.txt
GCD Test
Bias: 5000.000000
IV_N4789_20_LL_DIODEHALF_GR_Irradiated_Annealed_60C_50min
Date/Time: 3/4/2022 1:07:17 PM
Sensor Name: DIODEHALF
Type: P
Annealing Status: Irradiated and Annealed at 60C for 50 minutes
Environment: 0C
Tester: Andrew Kent

Time Delay per Ramp Step (s): 0.500

CV Time Delay per Measurement (s) :0.500

AC Voltage (V): 0.500

Current Number of measurements per voltage: 1.000

IV Time Delay per Measurement (s) :0.000


BiasVoltage	Total Current_Avg	Total Current_0	Bias Current_Avg	Bias Current_0	Temperature	Air_Temp	Humidity	Dewpoint	
  -10.0000	-4.2340E-6	-4.2340E-6	-3.210865E-6	-3.210865E-6	    0.0026	   13.3365	   27.4652	   -5.0340	
  -20.0000	-6.1890E-6	-6.1890E-6	-4.541397E-6	-4.541397E-6	    0.0051	   13.3339	   27.5319	   -5.0042	
  -30.0000	-7.7640E-6	-7.7640E-6	-5.558883E-6	-5.558883E-6	    0.0051	   13.3339	   27.5319	   -5.0042	
  -40.0000	-9.1170E-6	-9.1170E-6	-6.437551E-6	-6.437551E-6	    0.0026	   13.3339	   27.6034	   -4.9701	
  -50.0000	-1.0300E-5	-1.0300E-5	-7.211996E-6	-7.211996E-6	   -0.0000	   13.3368	   27.6610	   -4.9400	
  -60.0000	-1.1370E-5	-1.1370E-5	-7.916549E-6	-7.916549E-6	   -0.0000	   13.3368	   27.6610	   -4.9400	
  -70.0000	-1.2360E-5	-1.2360E-5	-8.587511E-6	-8.587511E-6	   -0.0000	   13.3467	   27.7476	   -4.8903	
  -80.0000	-1.3300E-5	-1.3300E-5	-9.228928E-6	-9.228928E-6	   -0.0026	   13.3596	   27.8147	   -4.8473	
  -90.0000	-1.4140E-5	-1.4140E-5	-9.808180E-6	-9.808180E-6	   -0.0026	   13.3596	   27.8147	   -4.8473	
 -100.0000	-1.5010E-5	-1.5010E-5	-1.038606E-5	-1.038606E-5	   -0.0077	   13.3628	   27.8643	   -4.8210	
 -110.0000	-1.5810E-5	-1.5810E-5	-1.092710E-5	-1.092710E-5	   -0.0026	   13.3628	   27.9127	   -4.8210	
 -120.0000	-1.6570E-5	-1.6570E-5	-1.144266E-5	-1.144266E-5	   -0.0026	   13.3537	   27.9127	   -4.8059	
 -130.0000	-1.7270E-5	-1.7270E-5	-1.188848E-5	-1.188848E-5	   -0.0051	   13.3610	   27.9475	   -4.7832	
 -140.0000	-1.7960E-5	-1.7960E-5	-1.233715E-5	-1.233715E-5	   -0.0026	   13.3610	   27.9956	   -4.7832	
 -150.0000	-1.8560E-5	-1.8560E-5	-1.277582E-5	-1.277582E-5	   -0.0026	   13.3704	   27.9956	   -4.7524	
 -160.0000	-1.9140E-5	-1.9140E-5	-1.310378E-5	-1.310378E-5	   -0.0102	   13.3713	   28.0285	   -4.7361	
 -170.0000	-1.9660E-5	-1.9660E-5	-1.341364E-5	-1.341364E-5	   -0.0102	   13.3713	   28.0285	   -4.7361	
 -180.0000	-2.0170E-5	-2.0170E-5	-1.371806E-5	-1.371806E-5	   -0.0102	   13.3706	   28.0787	   -4.7130	
 -190.0000	-2.0590E-5	-2.0590E-5	-1.396314E-5	-1.396314E-5	   -0.0102	   13.3706	   28.1059	   -4.7003	
 -200.0000	-2.0990E-5	-2.0990E-5	-1.422353E-5	-1.422353E-5	   -0.0102	   13.3706	   28.1059	   -4.7003	
 -220.0000	-2.1780E-5	-2.1780E-5	-1.465167E-5	-1.465167E-5	   -0.0077	   13.3683	   28.1199	   -4.6957	
 -240.0000	-2.2340E-5	-2.2340E-5	-1.500045E-5	-1.500045E-5	   -0.0077	   13.3873	   28.1414	   -4.6692	
 -260.0000	-2.2980E-5	-2.2980E-5	-1.532107E-5	-1.532107E-5	   -0.0077	   13.3873	   28.1414	   -4.6692	
 -280.0000	-2.3480E-5	-2.3480E-5	-1.557573E-5	-1.557573E-5	   -0.0051	   13.3751	   28.1651	   -4.6686	
 -300.0000	-2.4020E-5	-2.4020E-5	-1.590810E-5	-1.590810E-5	   -0.0077	   13.3835	   28.1720	   -4.6580	
 -320.0000	-2.4510E-5	-2.4510E-5	-1.616961E-5	-1.616961E-5	   -0.0077	   13.3835	   28.1720	   -4.6580	
 -340.0000	-2.4960E-5	-2.4960E-5	-1.640074E-5	-1.640074E-5	   -0.0051	   13.3795	   28.1948	   -4.6509	
 -360.0000	-2.5480E-5	-2.5480E-5	-1.662996E-5	-1.662996E-5	   -0.0051	   13.3754	   28.2119	   -4.6463	
 -380.0000	-2.5840E-5	-2.5840E-5	-1.688322E-5	-1.688322E-5	   -0.0051	   13.3754	   28.2119	   -4.6463	
 -400.0000	-2.6360E-5	-2.6360E-5	-1.711084E-5	-1.711084E-5	   -0.0051	   13.3811	   28.2277	   -4.6340	
 -440.0000	-2.7220E-5	-2.7220E-5	-1.757585E-5	-1.757585E-5	   -0.0077	   13.3717	   28.2369	   -4.6378	
 -480.0000	-2.8050E-5	-2.8050E-5	-1.799115E-5	-1.799115E-5	   -0.0077	   13.3717	   28.2369	   -4.6378	
 -520.0000	-2.8900E-5	-2.8900E-5	-1.847193E-5	-1.847193E-5	   -0.0000	   13.3851	   28.2530	   -4.6188	
 -560.0000	-2.9780E-5	-2.9780E-5	-1.892181E-5	-1.892181E-5	   -0.0026	   13.3893	   28.2704	   -4.6069	
 -600.0000	-3.0750E-5	-3.0750E-5	-1.940150E-5	-1.940150E-5	   -0.0026	   13.3893	   28.2704	   -4.6069	
 -640.0000	-3.1640E-5	-3.1640E-5	-1.993462E-5	-1.993462E-5	   -0.0051	   13.3826	   28.2834	   -4.6067	
 -680.0000	-3.2650E-5	-3.2650E-5	-2.045394E-5	-2.045394E-5	   -0.0026	   13.3768	   28.2941	   -4.6067	
 -720.0000	-3.3710E-5	-3.3710E-5	-2.095088E-5	-2.095088E-5	   -0.0026	   13.3768	   28.2941	   -4.6067	
 -760.0000	-3.4800E-5	-3.4800E-5	-2.151226E-5	-2.151226E-5	   -0.0000	   13.3848	   28.3039	   -4.5952	
 -800.0000	-3.5900E-5	-3.5900E-5	-2.206880E-5	-2.206880E-5	   -0.0051	   13.3808	   28.3163	   -4.5929	
 -840.0000	-3.7060E-5	-3.7060E-5	-2.265698E-5	-2.265698E-5	   -0.0000	   13.3779	   28.3264	   -4.5907	
 -880.0000	-3.8480E-5	-3.8480E-5	-2.340175E-5	-2.340175E-5	   -0.0000	   13.3779	   28.3264	   -4.5907	
 -920.0000	-3.9940E-5	-3.9940E-5	-2.411976E-5	-2.411976E-5	   -0.0026	   13.3754	   28.3346	   -4.5889	
 -960.0000	-4.1440E-5	-4.1440E-5	-2.486387E-5	-2.486387E-5	   -0.0026	   13.3837	   28.3504	   -4.5744	
-1000.0000	-4.3160E-5	-4.3160E-5	-2.571808E-5	-2.571808E-5	   -0.0026	   13.3837	   28.3504	   -4.5744

File: Diodes/HGCAL/Hamburg_Analysis/Data/cviv_data/HGCAL_2.5/N4789_20_LL_DIODEHALF/IV_N4789_20_LL_DIODEHALF_GR_Irradiated_Annealed_60C_60min_3_4_2022_2_24_12_PM.txt
GCD Test
Bias: 5000.000000
IV_N4789_20_LL_DIODEHALF_GR_Irradiated_Annealed_60C_60min
Date/Time: 3/4/2022 2:24:12 PM
Sensor Name: DIODEHALF
Type: P
Annealing Status: Irradiated and Annealed at 60C for 60 minutes
Environment: 0C
Tester: Andrew Kent

Time Delay per Ramp Step (s): 0.500

CV Time Delay per Measurement (s) :0.500

AC Voltage (V): 0.500

Current Number of measurements per voltage: 1.000

IV Time Delay per Measurement (s) :0.000


BiasVoltage	Total Current_Avg	Total Current_0	Bias Current_Avg	Bias Current_0	Temperature	Air_Temp	Humidity	Dewpoint	
  -10.0000	-4.2400E-6	-4.2400E-6	-3.211662E-6	-3.211662E-6	    0.0537	   14.8171	   25.0633	   -4.9749	
  -20.0000	-6.1850E-6	-6.1850E-6	-4.521668E-6	-4.521668E-6	    0.0563	   14.8044	   25.1271	   -4.9521	
  -30.0000	-7.7670E-6	-7.7670E-6	-5.519522E-6	-5.519522E-6	    0.0563	   14.8044	   25.1271	   -4.9521	
  -40.0000	-9.1060E-6	-9.1060E-6	-6.385811E-6	-6.385811E-6	    0.0486	   14.8114	   25.2321	   -4.8911	
  -50.0000	-1.0280E-5	-1.0280E-5	-7.167591E-6	-7.167591E-6	    0.0486	   14.8173	   25.2935	   -4.8540	
  -60.0000	-1.1330E-5	-1.1330E-5	-7.847459E-6	-7.847459E-6	    0.0486	   14.8173	   25.2935	   -4.8540	
  -70.0000	-1.2310E-5	-1.2310E-5	-8.506991E-6	-8.506991E-6	    0.0461	   14.8173	   25.3827	   -4.8076	
  -80.0000	-1.3220E-5	-1.3220E-5	-9.096259E-6	-9.096259E-6	    0.0409	   14.8058	   25.4301	   -4.7927	
  -90.0000	-1.4060E-5	-1.4060E-5	-9.668363E-6	-9.668363E-6	    0.0409	   14.8058	   25.4301	   -4.7927	
 -100.0000	-1.4890E-5	-1.4890E-5	-1.022934E-5	-1.022934E-5	    0.0358	   14.7891	   25.4785	   -4.7818	
 -110.0000	-1.5660E-5	-1.5660E-5	-1.074907E-5	-1.074907E-5	    0.0281	   14.8020	   25.5117	   -4.7536	
 -120.0000	-1.6400E-5	-1.6400E-5	-1.123142E-5	-1.123142E-5	    0.0281	   14.8020	   25.5117	   -4.7536	
 -130.0000	-1.7110E-5	-1.7110E-5	-1.170427E-5	-1.170427E-5	    0.0256	   14.8044	   25.5693	   -4.7218	
 -140.0000	-1.7720E-5	-1.7720E-5	-1.209403E-5	-1.209403E-5	    0.0230	   14.8016	   25.6006	   -4.7080	
 -150.0000	-1.8320E-5	-1.8320E-5	-1.246209E-5	-1.246209E-5	    0.0230	   14.8016	   25.6006	   -4.7080	
 -160.0000	-1.8890E-5	-1.8890E-5	-1.282632E-5	-1.282632E-5	    0.0154	   14.8016	   25.6385	   -4.6885	
 -170.0000	-1.9340E-5	-1.9340E-5	-1.307442E-5	-1.307442E-5	    0.0077	   14.8016	   25.6714	   -4.6885	
 -180.0000	-1.9770E-5	-1.9770E-5	-1.338084E-5	-1.338084E-5	    0.0077	   14.7930	   25.6714	   -4.6788	
 -190.0000	-2.0200E-5	-2.0200E-5	-1.360883E-5	-1.360883E-5	    0.0051	   14.7922	   25.6929	   -4.6684	
 -200.0000	-2.0520E-5	-2.0520E-5	-1.382103E-5	-1.382103E-5	   -0.0000	   14.7922	   25.7236	   -4.6684	
 -220.0000	-2.1250E-5	-2.1250E-5	-1.422535E-5	-1.422535E-5	   -0.0000	   14.7983	   25.7236	   -4.6475	
 -240.0000	-2.1860E-5	-2.1860E-5	-1.456189E-5	-1.456189E-5	   -0.0077	   14.7806	   25.7318	   -4.6583	
 -260.0000	-2.2350E-5	-2.2350E-5	-1.479771E-5	-1.479771E-5	   -0.0128	   14.7806	   25.7318	   -4.6583	
 -280.0000	-2.2890E-5	-2.2890E-5	-1.507269E-5	-1.507269E-5	   -0.0128	   14.7872	   25.7505	   -4.6431	
 -300.0000	-2.3330E-5	-2.3330E-5	-1.533777E-5	-1.533777E-5	   -0.0128	   14.7872	   25.7701	   -4.6330	
 -320.0000	-2.3790E-5	-2.3790E-5	-1.554730E-5	-1.554730E-5	   -0.0128	   14.7872	   25.7701	   -4.6330	
 -340.0000	-2.4280E-5	-2.4280E-5	-1.579990E-5	-1.579990E-5	   -0.0179	   14.7778	   25.8033	   -4.6240	
 -360.0000	-2.4710E-5	-2.4710E-5	-1.599871E-5	-1.599871E-5	   -0.0230	   14.7621	   25.8144	   -4.6317	
 -380.0000	-2.5170E-5	-2.5170E-5	-1.625982E-5	-1.625982E-5	   -0.0230	   14.7621	   25.8144	   -4.6317	
 -400.0000	-2.5510E-5	-2.5510E-5	-1.642527E-5	-1.642527E-5	   -0.0256	   14.7720	   25.8378	   -4.6113	
 -440.0000	-2.6330E-5	-2.6330E-5	-1.687873E-5	-1.687873E-5	   -0.0281	   14.7563	   25.8454	   -4.6208	
 -480.0000	-2.7210E-5	-2.7210E-5	-1.732575E-5	-1.732575E-5	   -0.0281	   14.7563	   25.8454	   -4.6208	
 -520.0000	-2.7980E-5	-2.7980E-5	-1.774251E-5	-1.774251E-5	   -0.0307	   14.7527	   25.8798	   -4.6062	
 -560.0000	-2.8750E-5	-2.8750E-5	-1.811758E-5	-1.811758E-5	   -0.0333	   14.7457	   25.8972	   -4.6033	
 -600.0000	-2.9700E-5	-2.9700E-5	-1.857173E-5	-1.857173E-5	   -0.0333	   14.7457	   25.8972	   -4.6033	
 -640.0000	-3.0570E-5	-3.0570E-5	-1.905705E-5	-1.905705E-5	   -0.0307	   14.7575	   25.9371	   -4.5729	
 -680.0000	-3.1490E-5	-3.1490E-5	-1.948120E-5	-1.948120E-5	   -0.0358	   14.7504	   25.9522	   -4.5712	
 -720.0000	-3.2520E-5	-3.2520E-5	-2.005853E-5	-2.005853E-5	   -0.0358	   14.7504	   25.9522	   -4.5712	
 -760.0000	-3.3520E-5	-3.3520E-5	-2.052937E-5	-2.052937E-5	   -0.0358	   14.7467	   25.9734	   -4.5636	
 -800.0000	-3.4670E-5	-3.4670E-5	-2.111208E-5	-2.111208E-5	   -0.0384	   14.7467	   25.9984	   -4.5509	
 -840.0000	-3.5780E-5	-3.5780E-5	-2.166041E-5	-2.166041E-5	   -0.0384	   14.7274	   26.0028	   -4.5651	
 -880.0000	-3.6980E-5	-3.6980E-5	-2.225126E-5	-2.225126E-5	   -0.0384	   14.7274	   26.0028	   -4.5651	
 -920.0000	-3.8390E-5	-3.8390E-5	-2.303539E-5	-2.303539E-5	   -0.0409	   14.7177	   26.0183	   -4.5655	
 -960.0000	-3.9850E-5	-3.9850E-5	-2.373112E-5	-2.373112E-5	   -0.0384	   14.7059	   26.0329	   -4.5682	
-1000.0000	-4.1480E-5	-4.1480E-5	-2.449411E-5	-2.449411E-5	   -0.0384	   14.7059	   26.0329	   -4.5682

File: Diodes/HGCAL/Hamburg_Analysis/Data/cviv_data/HGCAL_2.5/N4789_20_LL_DIODEHALF/IV_N4789_20_LL_DIODEHALF_GR_Irradiated_Annealed_60C_70min_3_5_2022_1_02_49_PM.txt
GCD Test
Bias: 5000.000000
IV_N4789_20_LL_DIODEHALF_GR_Irradiated_Annealed_60C_70min
Date/Time: 3/5/2022 1:02:49 PM
Sensor Name: DIODEHALF
Type: P
Annealing Status: Irradiated and Annealed at 60C for 70 minutes
Environment: 0C
Tester: Andrew Kent

Time Delay per Ramp Step (s): 0.500

CV Time Delay per Measurement (s) :0.500

AC Voltage (V): 0.500

Current Number of measurements per voltage: 1.000

IV Time Delay per Measurement (s) :0.000


BiasVoltage	Total Current_Avg	Total Current_0	Bias Current_Avg	Bias Current_0	Temperature	Air_Temp	Humidity	Dewpoint	
  -10.0000	-4.1010E-6	-4.1010E-6	-3.111590E-6	-3.111590E-6	   -0.0205	   16.0518	   23.7577	   -4.6353	
  -20.0000	-6.0180E-6	-6.0180E-6	-4.402613E-6	-4.402613E-6	   -0.0230	   16.0474	   23.8106	   -4.6097	
  -30.0000	-7.5530E-6	-7.5530E-6	-5.374870E-6	-5.374870E-6	   -0.0205	   16.0493	   23.8273	   -4.5987	
  -40.0000	-8.8650E-6	-8.8650E-6	-6.231116E-6	-6.231116E-6	   -0.0205	   16.0493	   23.8273	   -4.5987	
  -50.0000	-1.0000E-5	-1.0000E-5	-6.979455E-6	-6.979455E-6	   -0.0205	   16.0420	   23.8858	   -4.5725	
  -60.0000	-1.1040E-5	-1.1040E-5	-7.644710E-6	-7.644710E-6	   -0.0154	   16.0420	   23.9156	   -4.5560	
  -70.0000	-1.2000E-5	-1.2000E-5	-8.295111E-6	-8.295111E-6	   -0.0256	   16.0420	   23.9156	   -4.5560	
  -80.0000	-1.2890E-5	-1.2890E-5	-8.876773E-6	-8.876773E-6	   -0.0256	   16.0191	   23.9554	   -4.5533	
  -90.0000	-1.3760E-5	-1.3760E-5	-9.438779E-6	-9.438779E-6	   -0.0230	   16.0191	   23.9775	   -4.5411	
 -100.0000	-1.4540E-5	-1.4540E-5	-9.995662E-6	-9.995662E-6	   -0.0230	   16.0191	   23.9775	   -4.5411	
 -110.0000	-1.5280E-5	-1.5280E-5	-1.052578E-5	-1.052578E-5	   -0.0281	   15.9983	   24.0244	   -4.5329	
 -120.0000	-1.6000E-5	-1.6000E-5	-1.097491E-5	-1.097491E-5	   -0.0281	   16.0016	   24.0506	   -4.5156	
 -130.0000	-1.6720E-5	-1.6720E-5	-1.143471E-5	-1.143471E-5	   -0.0281	   16.0016	   24.0506	   -4.5156	
 -140.0000	-1.7360E-5	-1.7360E-5	-1.184567E-5	-1.184567E-5	   -0.0281	   15.9819	   24.0794	   -4.5165	
 -150.0000	-1.7940E-5	-1.7940E-5	-1.225385E-5	-1.225385E-5	   -0.0281	   15.9861	   24.0999	   -4.5016	
 -160.0000	-1.8500E-5	-1.8500E-5	-1.253894E-5	-1.253894E-5	   -0.0281	   15.9861	   24.0999	   -4.5016	
 -170.0000	-1.8950E-5	-1.8950E-5	-1.286733E-5	-1.286733E-5	   -0.0307	   15.9763	   24.1341	   -4.4911	
 -180.0000	-1.9390E-5	-1.9390E-5	-1.311501E-5	-1.311501E-5	   -0.0333	   15.9743	   24.1543	   -4.4817	
 -190.0000	-1.9810E-5	-1.9810E-5	-1.334706E-5	-1.334706E-5	   -0.0333	   15.9743	   24.1543	   -4.4817	
 -200.0000	-2.0110E-5	-2.0110E-5	-1.355317E-5	-1.355317E-5	   -0.0333	   15.9743	   24.1765	   -4.4696	
 -220.0000	-2.0810E-5	-2.0810E-5	-1.391566E-5	-1.391566E-5	   -0.0358	   15.9693	   24.2037	   -4.4589	
 -240.0000	-2.1410E-5	-2.1410E-5	-1.427023E-5	-1.427023E-5	   -0.0358	   15.9693	   24.2037	   -4.4589	
 -260.0000	-2.1980E-5	-2.1980E-5	-1.457064E-5	-1.457064E-5	   -0.0333	   15.9604	   24.2347	   -4.4495	
 -280.0000	-2.2410E-5	-2.2410E-5	-1.479884E-5	-1.479884E-5	   -0.0358	   15.9469	   24.2574	   -4.4485	
 -300.0000	-2.2920E-5	-2.2920E-5	-1.505336E-5	-1.505336E-5	   -0.0358	   15.9469	   24.2574	   -4.4485	
 -320.0000	-2.3380E-5	-2.3380E-5	-1.528228E-5	-1.528228E-5	   -0.0358	   15.9475	   24.2761	   -4.4378	
 -340.0000	-2.3820E-5	-2.3820E-5	-1.555852E-5	-1.555852E-5	   -0.0358	   15.9475	   24.2761	   -4.4378	
 -360.0000	-2.4180E-5	-2.4180E-5	-1.572069E-5	-1.572069E-5	   -0.0358	   15.9141	   24.3166	   -4.4440	
 -380.0000	-2.4660E-5	-2.4660E-5	-1.593608E-5	-1.593608E-5	   -0.0384	   15.9141	   24.3229	   -4.4405	
 -400.0000	-2.5100E-5	-2.5100E-5	-1.619098E-5	-1.619098E-5	   -0.0384	   15.9141	   24.3229	   -4.4405	
 -440.0000	-2.5860E-5	-2.5860E-5	-1.658009E-5	-1.658009E-5	   -0.0384	   15.9003	   24.3602	   -4.4320	
 -480.0000	-2.6660E-5	-2.6660E-5	-1.697988E-5	-1.697988E-5	   -0.0384	   15.9003	   24.3849	   -4.4185	
 -520.0000	-2.7450E-5	-2.7450E-5	-1.739023E-5	-1.739023E-5	   -0.0435	   15.8932	   24.4108	   -4.4105	
 -560.0000	-2.8260E-5	-2.8260E-5	-1.785149E-5	-1.785149E-5	   -0.0435	   15.8932	   24.4108	   -4.4105	
 -600.0000	-2.9100E-5	-2.9100E-5	-1.831098E-5	-1.831098E-5	   -0.0461	   15.8700	   24.4206	   -4.4248	
 -640.0000	-2.9930E-5	-2.9930E-5	-1.871668E-5	-1.871668E-5	   -0.0461	   15.8761	   24.4336	   -4.4126	
 -680.0000	-3.0860E-5	-3.0860E-5	-1.916706E-5	-1.916706E-5	   -0.0461	   15.8761	   24.4336	   -4.4126	
 -720.0000	-3.1760E-5	-3.1760E-5	-1.961475E-5	-1.961475E-5	   -0.0435	   15.8676	   24.4478	   -4.4121	
 -760.0000	-3.2780E-5	-3.2780E-5	-2.013740E-5	-2.013740E-5	   -0.0435	   15.8525	   24.4706	   -4.4125	
 -800.0000	-3.3840E-5	-3.3840E-5	-2.070778E-5	-2.070778E-5	   -0.0435	   15.8525	   24.4706	   -4.4125	
 -840.0000	-3.4990E-5	-3.4990E-5	-2.125395E-5	-2.125395E-5	   -0.0358	   15.8452	   24.4981	   -4.4038	
 -880.0000	-3.6280E-5	-3.6280E-5	-2.187886E-5	-2.187886E-5	   -0.0409	   15.8470	   24.5253	   -4.3876	
 -920.0000	-3.7570E-5	-3.7570E-5	-2.251813E-5	-2.251813E-5	   -0.0409	   15.8470	   24.5455	   -4.3876	
 -960.0000	-3.8860E-5	-3.8860E-5	-2.311050E-5	-2.311050E-5	   -0.0409	   15.8466	   24.5455	   -4.3770	
-1000.0000	-4.0410E-5	-4.0410E-5	-2.387352E-5	-2.387352E-5	   -0.0384	   15.8149	   24.5642	   -4.3938

File: Diodes/HGCAL/Hamburg_Analysis/Data/cviv_data/HGCAL_2.5/N4789_20_LL_DIODEHALF/IV_N4789_20_LL_DIODEHALF_GR_Irradiated_Annealed_60C_80min_3_5_2022_2_42_56_PM.txt
GCD Test
Bias: 5000.000000
IV_N4789_20_LL_DIODEHALF_GR_Irradiated_Annealed_60C_80min
Date/Time: 3/5/2022 2:42:56 PM
Sensor Name: DIODEHALF
Type: P
Annealing Status: Irradiated and Annealed at 60C for 80 minutes
Environment: 0C
Tester: Andrew Kent

Time Delay per Ramp Step (s): 0.500

CV Time Delay per Measurement (s) :0.500

AC Voltage (V): 0.500

Current Number of measurements per voltage: 1.000

IV Time Delay per Measurement (s) :0.000


BiasVoltage	Total Current_Avg	Total Current_0	Bias Current_Avg	Bias Current_0	Temperature	Air_Temp	Humidity	Dewpoint	
  -10.0000	-4.2430E-6	-4.2430E-6	-3.211997E-6	-3.211997E-6	    0.0051	   14.5645	   26.0886	   -4.6607	
  -20.0000	-6.1610E-6	-6.1610E-6	-4.492740E-6	-4.492740E-6	    0.0051	   14.5422	   26.1221	   -4.6628	
  -30.0000	-7.6930E-6	-7.6930E-6	-5.474557E-6	-5.474557E-6	    0.0102	   14.5422	   26.1221	   -4.6628	
  -40.0000	-9.0160E-6	-9.0160E-6	-6.308974E-6	-6.308974E-6	    0.0102	   14.5704	   26.1638	   -4.6175	
  -50.0000	-1.0140E-5	-1.0140E-5	-7.032200E-6	-7.032200E-6	    0.0154	   14.5704	   26.1948	   -4.6019	
  -60.0000	-1.1190E-5	-1.1190E-5	-7.748935E-6	-7.748935E-6	    0.0205	   14.5704	   26.1948	   -4.6019	
  -70.0000	-1.2150E-5	-1.2150E-5	-8.366114E-6	-8.366114E-6	    0.0205	   14.5561	   26.2226	   -4.6000	
  -80.0000	-1.3040E-5	-1.3040E-5	-8.969217E-6	-8.969217E-6	    0.0205	   14.5561	   26.2505	   -4.5860	
  -90.0000	-1.3890E-5	-1.3890E-5	-9.532839E-6	-9.532839E-6	    0.0205	   14.5561	   26.2505	   -4.5860	
 -100.0000	-1.4690E-5	-1.4690E-5	-1.003377E-5	-1.003377E-5	    0.0179	   14.5459	   26.2679	   -4.5860	
 -110.0000	-1.5450E-5	-1.5450E-5	-1.056524E-5	-1.056524E-5	    0.0179	   14.5511	   26.2805	   -4.5751	
 -120.0000	-1.6190E-5	-1.6190E-5	-1.108128E-5	-1.108128E-5	    0.0179	   14.5511	   26.2805	   -4.5751	
 -130.0000	-1.6860E-5	-1.6860E-5	-1.150368E-5	-1.150368E-5	    0.0230	   14.5459	   26.3071	   -4.5662	
 -140.0000	-1.7470E-5	-1.7470E-5	-1.188917E-5	-1.188917E-5	    0.0281	   14.5373	   26.3346	   -4.5597	
 -150.0000	-1.8040E-5	-1.8040E-5	-1.224394E-5	-1.224394E-5	    0.0281	   14.5373	   26.3346	   -4.5597	
 -160.0000	-1.8560E-5	-1.8560E-5	-1.256666E-5	-1.256666E-5	    0.0230	   14.5353	   26.3526	   -4.5524	
 -170.0000	-1.9040E-5	-1.9040E-5	-1.285574E-5	-1.285574E-5	    0.0230	   14.5112	   26.3593	   -4.5696	
 -180.0000	-1.9480E-5	-1.9480E-5	-1.312083E-5	-1.312083E-5	    0.0230	   14.5112	   26.3593	   -4.5696	
 -190.0000	-1.9820E-5	-1.9820E-5	-1.330301E-5	-1.330301E-5	    0.0230	   14.5264	   26.3839	   -4.5443	
 -200.0000	-2.0180E-5	-2.0180E-5	-1.350912E-5	-1.350912E-5	    0.0256	   14.5375	   26.4137	   -4.5198	
 -220.0000	-2.0890E-5	-2.0890E-5	-1.389095E-5	-1.389095E-5	    0.0256	   14.5375	   26.4137	   -4.5198	
 -240.0000	-2.1420E-5	-2.1420E-5	-1.420806E-5	-1.420806E-5	    0.0205	   14.5397	   26.4263	   -4.5117	
 -260.0000	-2.1980E-5	-2.1980E-5	-1.446339E-5	-1.446339E-5	    0.0179	   14.5128	   26.4428	   -4.5265	
 -280.0000	-2.2410E-5	-2.2410E-5	-1.474506E-5	-1.474506E-5	    0.0179	   14.5128	   26.4428	   -4.5265	
 -300.0000	-2.2920E-5	-2.2920E-5	-1.496415E-5	-1.496415E-5	    0.0179	   14.5268	   26.4453	   -4.5132	
 -320.0000	-2.3340E-5	-2.3340E-5	-1.521377E-5	-1.521377E-5	    0.0154	   14.5268	   26.4453	   -4.5132	
 -340.0000	-2.3820E-5	-2.3820E-5	-1.543499E-5	-1.543499E-5	    0.0154	   14.5219	   26.4453	   -4.5174	
 -360.0000	-2.4160E-5	-2.4160E-5	-1.563439E-5	-1.563439E-5	    0.0179	   14.5109	   26.4744	   -4.5122	
 -380.0000	-2.4570E-5	-2.4570E-5	-1.587204E-5	-1.587204E-5	    0.0154	   14.5109	   26.4744	   -4.5122	
 -400.0000	-2.5000E-5	-2.5000E-5	-1.603451E-5	-1.603451E-5	    0.0154	   14.5113	   26.5060	   -4.4960	
 -440.0000	-2.5780E-5	-2.5780E-5	-1.641584E-5	-1.641584E-5	    0.0102	   14.5113	   26.4987	   -4.4997	
 -480.0000	-2.6550E-5	-2.6550E-5	-1.685138E-5	-1.685138E-5	    0.0102	   14.5173	   26.5215	   -4.4832	
 -520.0000	-2.7300E-5	-2.7300E-5	-1.724309E-5	-1.724309E-5	    0.0102	   14.5173	   26.5215	   -4.4832	
 -560.0000	-2.8110E-5	-2.8110E-5	-1.764707E-5	-1.764707E-5	    0.0077	   14.5117	   26.5332	   -4.4821	
 -600.0000	-2.8950E-5	-2.8950E-5	-1.809146E-5	-1.809146E-5	   -0.0000	   14.5044	   26.5617	   -4.4742	
 -640.0000	-2.9800E-5	-2.9800E-5	-1.853800E-5	-1.853800E-5	   -0.0000	   14.5044	   26.5617	   -4.4742	
 -680.0000	-3.0730E-5	-3.0730E-5	-1.899538E-5	-1.899538E-5	    0.0077	   14.5198	   26.5718	   -4.4560	
 -720.0000	-3.1670E-5	-3.1670E-5	-1.941562E-5	-1.941562E-5	    0.0077	   14.4966	   26.5661	   -4.4787	
 -760.0000	-3.2640E-5	-3.2640E-5	-1.992736E-5	-1.992736E-5	    0.0077	   14.4966	   26.5661	   -4.4787	
 -800.0000	-3.3710E-5	-3.3710E-5	-2.046295E-5	-2.046295E-5	    0.0051	   14.4852	   26.5784	   -4.4823	
 -840.0000	-3.4760E-5	-3.4760E-5	-2.098487E-5	-2.098487E-5	   -0.0000	   14.4755	   26.5920	   -4.4838	
 -880.0000	-3.5990E-5	-3.5990E-5	-2.164366E-5	-2.164366E-5	   -0.0000	   14.4755	   26.5920	   -4.4838	
 -920.0000	-3.7250E-5	-3.7250E-5	-2.229393E-5	-2.229393E-5	   -0.0026	   14.4713	   26.6183	   -4.4743	
 -960.0000	-3.8630E-5	-3.8630E-5	-2.293059E-5	-2.293059E-5	   -0.0051	   14.4639	   26.6417	   -4.4691	
-1000.0000	-4.0140E-5	-4.0140E-5	-2.368577E-5	-2.368577E-5	   -0.0051	   14.4585	   26.6543	   -4.4674

File: Diodes/HGCAL/Hamburg_Analysis/Data/cviv_data/HGCAL_2.5/N4789_20_LL_DIODEHALF/IV_N4789_20_LL_DIODEHALF_GR_Irradiated_Annealed_60C_90min_3_5_2022_4_42_40_PM.txt
GCD Test
Bias: 5000.000000
IV_N4789_20_LL_DIODEHALF_GR_Irradiated_Annealed_60C_90min
Date/Time: 3/5/2022 4:42:40 PM
Sensor Name: DIODEHALF
Type: P
Annealing Status: Irradiated and Annealed at 60C for 90 minutes
Environment: 0C
Tester: Andrew Kent

Time Delay per Ramp Step (s): 0.500

CV Time Delay per Measurement (s) :0.500

AC Voltage (V): 0.500

Current Number of measurements per voltage: 1.000

IV Time Delay per Measurement (s) :0.000


BiasVoltage	Total Current_Avg	Total Current_0	Bias Current_Avg	Bias Current_0	Temperature	Air_Temp	Humidity	Dewpoint	
  -10.0000	-4.2070E-6	-4.2070E-6	-3.189322E-6	-3.189322E-6	   -0.0077	   14.3941	   26.6743	   -4.5126	
  -20.0000	-6.0910E-6	-6.0910E-6	-4.449051E-6	-4.449051E-6	   -0.0102	   14.3703	   26.6951	   -4.5227	
  -30.0000	-7.6130E-6	-7.6130E-6	-5.401741E-6	-5.401741E-6	   -0.0077	   14.3495	   26.7201	   -4.5281	
  -40.0000	-8.8850E-6	-8.8850E-6	-6.218696E-6	-6.218696E-6	   -0.0077	   14.3495	   26.7201	   -4.5281	
  -50.0000	-1.0030E-5	-1.0030E-5	-6.943000E-6	-6.943000E-6	   -0.0051	   14.3516	   26.7574	   -4.5078	
  -60.0000	-1.1040E-5	-1.1040E-5	-7.597786E-6	-7.597786E-6	   -0.0051	   14.3469	   26.7827	   -4.4993	
  -70.0000	-1.1990E-5	-1.1990E-5	-8.219349E-6	-8.219349E-6	   -0.0051	   14.3469	   26.7827	   -4.4993	
  -80.0000	-1.2870E-5	-1.2870E-5	-8.820001E-6	-8.820001E-6	   -0.0077	   14.3575	   26.8311	   -4.4663	
  -90.0000	-1.3700E-5	-1.3700E-5	-9.345918E-6	-9.345918E-6	   -0.0077	   14.3755	   26.8650	   -4.4342	
 -100.0000	-1.4500E-5	-1.4500E-5	-9.897429E-6	-9.897429E-6	   -0.0077	   14.3755	   26.8650	   -4.4342	
 -110.0000	-1.5260E-5	-1.5260E-5	-1.037286E-5	-1.037286E-5	   -0.0102	   14.3755	   26.9099	   -4.4120	
 -120.0000	-1.5930E-5	-1.5930E-5	-1.085290E-5	-1.085290E-5	   -0.0026	   14.3622	   26.9352	   -4.4110	
 -130.0000	-1.6620E-5	-1.6620E-5	-1.132129E-5	-1.132129E-5	   -0.0026	   14.3622	   26.9352	   -4.4110	
 -140.0000	-1.7240E-5	-1.7240E-5	-1.171471E-5	-1.171471E-5	   -0.0077	   14.3562	   26.9481	   -4.4098	
 -150.0000	-1.7800E-5	-1.7800E-5	-1.202668E-5	-1.202668E-5	   -0.0000	   14.3562	   26.9880	   -4.4098	
 -160.0000	-1.8300E-5	-1.8300E-5	-1.232389E-5	-1.232389E-5	   -0.0000	   14.3689	   26.9880	   -4.3793	
 -170.0000	-1.8770E-5	-1.8770E-5	-1.264555E-5	-1.264555E-5	   -0.0026	   14.3551	   27.0133	   -4.3787	
 -180.0000	-1.9200E-5	-1.9200E-5	-1.287271E-5	-1.287271E-5	   -0.0026	   14.3551	   27.0329	   -4.3787	
 -190.0000	-1.9590E-5	-1.9590E-5	-1.307514E-5	-1.307514E-5	   -0.0026	   14.3329	   27.0329	   -4.3881	
 -200.0000	-1.9920E-5	-1.9920E-5	-1.331007E-5	-1.331007E-5	   -0.0051	   14.3321	   27.0478	   -4.3815	
 -220.0000	-2.0550E-5	-2.0550E-5	-1.366327E-5	-1.366327E-5	   -0.0077	   14.3321	   27.0478	   -4.3815	
 -240.0000	-2.1140E-5	-2.1140E-5	-1.397190E-5	-1.397190E-5	   -0.0077	   14.3544	   27.0712	   -4.3510	
 -260.0000	-2.1640E-5	-2.1640E-5	-1.424063E-5	-1.424063E-5	   -0.0051	   14.3544	   27.0892	   -4.3421	
 -280.0000	-2.2110E-5	-2.2110E-5	-1.448116E-5	-1.448116E-5	   -0.0051	   14.3544	   27.0892	   -4.3421	
 -300.0000	-2.2560E-5	-2.2560E-5	-1.472989E-5	-1.472989E-5	   -0.0051	   14.3648	   27.1303	   -4.3131	
 -320.0000	-2.3010E-5	-2.3010E-5	-1.497611E-5	-1.497611E-5	   -0.0051	   14.3541	   27.1452	   -4.3151	
 -340.0000	-2.3470E-5	-2.3470E-5	-1.519550E-5	-1.519550E-5	   -0.0051	   14.3541	   27.1452	   -4.3151	
 -360.0000	-2.3860E-5	-2.3860E-5	-1.540328E-5	-1.540328E-5	   -0.0026	   14.3522	   27.1575	   -4.3106	
 -380.0000	-2.4260E-5	-2.4260E-5	-1.557335E-5	-1.557335E-5	   -0.0051	   14.3414	   27.1670	   -4.3152	
 -400.0000	-2.4660E-5	-2.4660E-5	-1.575229E-5	-1.575229E-5	   -0.0051	   14.3414	   27.1670	   -4.3152	
 -440.0000	-2.5430E-5	-2.5430E-5	-1.616692E-5	-1.616692E-5	   -0.0026	   14.3338	   27.1869	   -4.3121	
 -480.0000	-2.6180E-5	-2.6180E-5	-1.655647E-5	-1.655647E-5	   -0.0026	   14.3356	   27.2065	   -4.3010	
 -520.0000	-2.6960E-5	-2.6960E-5	-1.695554E-5	-1.695554E-5	   -0.0026	   14.3356	   27.2065	   -4.3010	
 -560.0000	-2.7760E-5	-2.7760E-5	-1.734732E-5	-1.734732E-5	   -0.0051	   14.3188	   27.2299	   -4.3040	
 -600.0000	-2.8610E-5	-2.8610E-5	-1.778224E-5	-1.778224E-5	   -0.0000	   14.3235	   27.2378	   -4.2961	
 -640.0000	-2.9430E-5	-2.9430E-5	-1.820339E-5	-1.820339E-5	   -0.0000	   14.3235	   27.2378	   -4.2961	
 -680.0000	-3.0360E-5	-3.0360E-5	-1.869235E-5	-1.869235E-5	   -0.0026	   14.3321	   27.2672	   -4.2744	
 -720.0000	-3.1200E-5	-3.1200E-5	-1.915375E-5	-1.915375E-5	    0.0026	   14.3053	   27.2830	   -4.2897	
 -760.0000	-3.2260E-5	-3.2260E-5	-1.964873E-5	-1.964873E-5	    0.0026	   14.3053	   27.2830	   -4.2897	
 -800.0000	-3.3210E-5	-3.3210E-5	-2.010749E-5	-2.010749E-5	   -0.0026	   14.3083	   27.3207	   -4.2689	
 -840.0000	-3.4460E-5	-3.4460E-5	-2.070796E-5	-2.070796E-5	   -0.0000	   14.3198	   27.3226	   -4.2580	
 -880.0000	-3.5580E-5	-3.5580E-5	-2.121054E-5	-2.121054E-5	   -0.0000	   14.3198	   27.3226	   -4.2580	
 -920.0000	-3.6810E-5	-3.6810E-5	-2.187841E-5	-2.187841E-5	   -0.0026	   14.3042	   27.3466	   -4.2597	
 -960.0000	-3.8120E-5	-3.8120E-5	-2.259120E-5	-2.259120E-5	   -0.0026	   14.3042	   27.3466	   -4.2597	
-1000.0000	-3.9580E-5	-3.9580E-5	-2.329389E-5	-2.329389E-5	   -0.0026	   14.2975	   27.3732	   -4.2527
