Repository: ctiley/CERN_CMS_Silicon_Sensor

# CERN_CMS_Silicon_Sensor

# Code To-Do 
- Double check Halfmoon Diode Data

# Lab To-Do
- Measure more HGCAL Diodes
- Measure rest of Unirradiated Halfmoon Diodes
- Rebond D0 Diode
- Cleanup Wires at Alibava Station
-

File: Diodes/HGCAL/Hamburg_Analysis/Data/cviv_data/HGCAL_2.5/N4789_20_LL_DIODEQUARTER/CV_N4789_20_LL_DIODEQUARTER_GR_Irradiated_Annealed_60C_0min_3_1_2022_11_38_46_AM.txt
GCD Test
Bias: 5000.000000
CV_N4789_20_LL_DIODEQUARTER_GR_Irradiated_Annealed_60C_0min
Date/Time: 3/1/2022 11:38:46 AM
Sensor Name: DIODEQUARTER
Type: 
Annealing Status: Irradiated and Annealed at 60C for 0 minutes
Environment: 
Tester: Andrew Kent

Time Delay per Ramp Step (s): 0.500

CV Time Delay per Measurement (s) :0.500

AC Voltage (V): 0.500

Current Number of measurements per voltage: 1.000

IV Time Delay per Measurement (s) :0.000


BiasVoltage	LCR_Cp_freq1000.0	LCR_Cp_freq10000.0	LCR_Rp_freq1000.0	LCR_Rp_freq10000.0	Temperature	Air_Temp	Humidity	Dewpoint	
  -10.0000	1.533E-11	2.058E-12	8.575E+6	3.102E+6	   -0.0102	   16.2135	   23.4959	   -4.6455	
  -20.0000	1.219E-11	2.202E-12	1.183E+7	3.680E+6	   -0.0102	   16.2237	   23.5380	   -4.6132	
  -30.0000	1.035E-11	2.204E-12	1.443E+7	4.221E+6	   -0.0102	   16.2008	   23.5398	   -4.6315	
  -40.0000	9.081E-12	2.155E-12	1.674E+7	4.752E+6	   -0.0102	   16.1797	   23.5424	   -4.6479	
  -50.0000	8.142E-12	2.089E-12	1.887E+7	5.262E+6	   -0.0026	   16.1924	   23.5424	   -4.6371	
  -60.0000	7.415E-12	2.013E-12	2.084E+7	5.764E+6	   -0.0051	   16.1908	   23.5674	   -4.6244	
  -70.0000	6.832E-12	1.946E-12	2.263E+7	6.232E+6	   -0.0026	   16.1752	   23.5743	   -4.6336	
  -80.0000	6.352E-12	1.872E-12	2.433E+7	6.706E+6	   -0.0051	   16.1679	   23.5816	   -4.6357	
  -90.0000	5.939E-12	1.801E-12	2.592E+7	7.172E+6	   -0.0026	   16.1617	   23.5756	   -4.6444	
 -100.0000	5.589E-12	1.732E-12	2.739E+7	7.634E+6	   -0.0026	   16.1610	   23.5781	   -4.6435	
 -110.0000	5.279E-12	1.667E-12	2.885E+7	8.089E+6	   -0.0026	   16.1327	   23.5800	   -4.6663	
 -120.0000	5.034E-12	1.615E-12	3.033E+7	8.514E+6	   -0.0000	   16.1203	   23.5658	   -4.6847	
 -130.0000	4.794E-12	1.551E-12	3.167E+7	8.974E+6	   -0.0000	   16.1168	   23.5724	   -4.6841	
 -140.0000	4.557E-12	1.491E-12	3.307E+7	9.436E+6	    0.0051	   16.1119	   23.5633	   -4.6933	
 -150.0000	4.346E-12	1.426E-12	3.448E+7	9.942E+6	    0.0026	   16.0606	   23.5879	   -4.7228	
 -160.0000	4.134E-12	1.365E-12	3.605E+7	1.046E+7	    0.0026	   16.0705	   23.6082	   -4.7031	
 -170.0000	3.933E-12	1.299E-12	3.776E+7	1.106E+7	   -0.0000	   16.0705	   23.6116	   -4.7011	
 -180.0000	3.730E-12	1.233E-12	3.975E+7	1.172E+7	    0.0051	   16.0842	   23.6312	   -4.6786	
 -190.0000	3.521E-12	1.167E-12	4.212E+7	1.247E+7	   -0.0000	   16.0787	   23.6325	   -4.6825	
 -200.0000	3.328E-12	1.103E-12	4.478E+7	1.334E+7	   -0.0000	   16.0438	   23.6306	   -4.7130	
 -220.0000	2.928E-12	9.755E-13	5.130E+7	1.570E+7	   -0.0000	   16.0330	   23.6512	   -4.7106	
 -240.0000	2.548E-12	8.724E-13	5.942E+7	1.881E+7	   -0.0000	   16.0112	   23.6505	   -4.7293	
 -260.0000	2.206E-12	7.955E-13	6.846E+7	2.269E+7	    0.0026	   16.0112	   23.6543	   -4.7272	
 -280.0000	1.908E-12	7.383E-13	7.802E+7	2.737E+7	    0.0128	   15.9802	   23.6730	   -4.7430	
 -300.0000	1.582E-12	6.883E-13	8.693E+7	3.287E+7	    0.0102	   16.0194	   23.6803	   -4.7058	
 -320.0000	1.380E-12	6.597E-13	9.667E+7	3.855E+7	    0.0102	   16.0194	   23.6860	   -4.7027	
 -340.0000	1.210E-12	6.383E-13	1.072E+8	4.454E+7	    0.0077	   16.0207	   23.6942	   -4.6970	
 -360.0000	1.086E-12	6.230E-13	1.176E+8	5.041E+7	    0.0051	   16.0174	   23.7049	   -4.6938	
 -380.0000	9.867E-13	6.116E-13	1.273E+8	5.587E+7	    0.0102	   16.0191	   23.7018	   -4.6941	
 -400.0000	9.083E-13	6.035E-13	1.369E+8	6.082E+7	    0.0051	   16.0161	   23.7163	   -4.6886	
 -440.0000	8.128E-13	5.929E-13	1.522E+8	6.883E+7	   -0.0026	   15.9714	   23.7464	   -4.7096	
 -480.0000	7.519E-13	5.862E-13	1.625E+8	7.407E+7	   -0.0000	   16.0002	   23.7505	   -4.6829	
 -520.0000	7.160E-13	5.822E-13	1.687E+8	7.732E+7	   -0.0026	   16.0185	   23.7571	   -4.6638	
 -560.0000	6.983E-13	5.798E-13	1.684E+8	7.908E+7	   -0.0077	   15.9776	   23.7701	   -4.6911	
 -600.0000	6.803E-13	5.775E-13	1.670E+8	7.943E+7	   -0.0077	   15.9730	   23.7644	   -4.6981	
 -640.0000	6.639E-13	5.757E-13	1.624E+8	7.901E+7	   -0.0051	   15.9693	   23.7758	   -4.6950	
 -680.0000	6.582E-13	5.746E-13	1.554E+8	7.797E+7	   -0.0102	   15.9578	   23.7676	   -4.7092	
 -720.0000	6.514E-13	5.731E-13	1.482E+8	7.646E+7	   -0.0128	   15.9798	   23.7745	   -4.6867	
 -760.0000	6.395E-13	5.718E-13	1.396E+8	7.443E+7	   -0.0077	   15.9440	   23.7682	   -4.7205	
 -800.0000	6.370E-13	5.702E-13	1.298E+8	7.157E+7	   -0.0102	   15.9558	   23.8039	   -4.6907	
 -840.0000	6.266E-13	5.685E-13	1.197E+8	6.893E+7	   -0.0077	   15.9225	   23.8491	   -4.6938	
 -880.0000	6.196E-13	5.678E-13	1.095E+8	6.572E+7	   -0.0051	   15.9199	   23.8725	   -4.6830	
 -920.0000	6.122E-13	5.664E-13	9.988E+7	6.249E+7	   -0.0077	   15.9196	   23.8991	   -4.6685	
 -960.0000	6.011E-13	5.645E-13	9.041E+7	5.878E+7	   -0.0077	   15.9130	   23.9032	   -4.6718	
-1000.0000	5.929E-13	5.630E-13	8.071E+7	5.478E+7	   -0.0102	   15.9151	   23.9054	   -4.6688

File: Diodes/HGCAL/Hamburg_Analysis/Data/cviv_data/HGCAL_2.5/N4789_20_LL_DIODEQUARTER/CV_N4789_20_LL_DIODEQUARTER_GR_Irradiated_Annealed_60C_100min_3_5_2022_6_05_20_PM.txt
GCD Test
Bias: 5000.000000
CV_N4789_20_LL_DIODEQUARTER_GR_Irradiated_Annealed_60C_100min
Date/Time: 3/5/2022 6:05:20 PM
Sensor Name: DIODEQUARTER
Type: P
Annealing Status: Irradiated and Annealed at 60C for 100 minutes
Environment: 0C
Tester: Andrew Kent

Time Delay per Ramp Step (s): 0.500

CV Time Delay per Measurement (s) :0.500

AC Voltage (V): 0.500

Current Number of measurements per voltage: 1.000

IV Time Delay per Measurement (s) :0.000


BiasVoltage	LCR_Cp_freq1000.0	LCR_Cp_freq10000.0	LCR_Rp_freq1000.0	LCR_Rp_freq10000.0	Temperature	Air_Temp	Humidity	Dewpoint	
  -10.0000	1.175E-11	1.978E-12	9.433E+6	3.771E+6	   -0.0128	   14.4840	   27.3659	   -4.0960	
  -20.0000	9.055E-12	2.019E-12	1.379E+7	4.785E+6	   -0.0051	   14.4776	   27.3640	   -4.1025	
  -30.0000	7.588E-12	1.943E-12	1.721E+7	5.692E+6	   -0.0077	   14.4481	   27.3612	   -4.1291	
  -40.0000	6.631E-12	1.848E-12	2.003E+7	6.516E+6	   -0.0102	   14.4481	   27.3488	   -4.1351	
  -50.0000	5.951E-12	1.759E-12	2.243E+7	7.266E+6	   -0.0000	   14.4429	   27.3450	   -4.1414	
  -60.0000	5.422E-12	1.669E-12	2.468E+7	7.992E+6	   -0.0051	   14.4429	   27.3444	   -4.1418	
  -70.0000	4.999E-12	1.585E-12	2.673E+7	8.691E+6	    0.0026	   14.4522	   27.3308	   -4.1404	
  -80.0000	4.654E-12	1.508E-12	2.865E+7	9.342E+6	    0.0077	   14.4425	   27.3340	   -4.1472	
  -90.0000	4.364E-12	1.433E-12	3.049E+7	9.979E+6	    0.0077	   14.4310	   27.3257	   -4.1611	
 -100.0000	4.086E-12	1.351E-12	3.246E+7	1.067E+7	    0.0102	   14.4124	   27.3207	   -4.1794	
 -110.0000	3.840E-12	1.268E-12	3.452E+7	1.141E+7	    0.0077	   14.4205	   27.3102	   -4.1776	
 -120.0000	3.619E-12	1.192E-12	3.719E+7	1.224E+7	    0.0077	   14.4205	   27.3207	   -4.1725	
 -130.0000	3.352E-12	1.099E-12	4.053E+7	1.338E+7	    0.0179	   14.3921	   27.3153	   -4.1995	
 -140.0000	3.082E-12	1.005E-12	4.508E+7	1.496E+7	    0.0128	   14.3921	   27.3039	   -4.2050	
 -150.0000	2.802E-12	9.205E-13	5.104E+7	1.703E+7	    0.0026	   14.3928	   27.2688	   -4.2215	
 -160.0000	2.526E-12	8.460E-13	5.855E+7	1.989E+7	   -0.0000	   14.3867	   27.2628	   -4.2296	
 -170.0000	2.251E-12	7.885E-13	6.759E+7	2.338E+7	   -0.0000	   14.3867	   27.2590	   -4.2315	
 -180.0000	1.999E-12	7.451E-13	7.793E+7	2.758E+7	   -0.0000	   14.3893	   27.2394	   -4.2388	
 -190.0000	1.778E-12	7.128E-13	8.923E+7	3.241E+7	   -0.0026	   14.3818	   27.2252	   -4.2522	
 -200.0000	1.587E-12	6.890E-13	1.019E+8	3.761E+7	    0.0026	   14.3868	   27.2198	   -4.2506	
 -220.0000	1.306E-12	6.580E-13	1.296E+8	4.849E+7	   -0.0000	   14.3747	   27.2109	   -4.2652	
 -240.0000	1.132E-12	6.404E-13	1.596E+8	5.871E+7	    0.0026	   14.3641	   27.2128	   -4.2734	
 -260.0000	1.025E-12	6.307E-13	1.883E+8	6.730E+7	    0.0026	   14.3440	   27.2087	   -4.2927	
 -280.0000	9.628E-13	6.244E-13	2.140E+8	7.411E+7	   -0.0077	   14.3513	   27.2021	   -4.2897	
 -300.0000	9.125E-13	6.202E-13	2.358E+8	7.962E+7	   -0.0051	   14.3438	   27.2116	   -4.2914	
 -320.0000	8.823E-13	6.174E-13	2.541E+8	8.376E+7	   -0.0026	   14.3438	   27.2103	   -4.2920	
 -340.0000	8.628E-13	6.151E-13	2.699E+8	8.718E+7	   -0.0026	   14.3211	   27.2081	   -4.3126	
 -360.0000	8.451E-13	6.134E-13	2.801E+8	8.985E+7	   -0.0051	   14.3238	   27.2062	   -4.3112	
 -380.0000	8.305E-13	6.121E-13	2.925E+8	9.205E+7	   -0.0026	   14.3328	   27.2094	   -4.3020	
 -400.0000	8.142E-13	6.110E-13	3.043E+8	9.387E+7	   -0.0051	   14.3328	   27.2170	   -4.2983	
 -440.0000	8.094E-13	6.090E-13	3.166E+8	9.642E+7	   -0.0051	   14.2949	   27.2201	   -4.3293	
 -480.0000	7.217E-13	5.979E-13	3.076E+8	1.009E+8	   -0.0077	   14.3017	   27.2302	   -4.3185	
 -520.0000	7.094E-13	5.967E-13	3.049E+8	1.020E+8	   -0.0077	   14.3005	   27.2362	   -4.3166	
 -560.0000	7.068E-13	5.955E-13	3.053E+8	1.022E+8	   -0.0102	   14.2919	   27.2432	   -4.3206	
 -600.0000	6.960E-13	5.944E-13	2.991E+8	1.024E+8	   -0.0077	   14.2775	   27.2391	   -4.3350	
 -640.0000	6.955E-13	5.939E-13	2.933E+8	1.020E+8	   -0.0051	   14.2689	   27.2321	   -4.3458	
 -680.0000	6.887E-13	5.931E-13	2.843E+8	1.016E+8	   -0.0051	   14.2856	   27.2483	   -4.3235	
 -720.0000	6.849E-13	5.925E-13	2.761E+8	1.006E+8	   -0.0026	   14.2689	   27.2663	   -4.3291	
 -760.0000	6.837E-13	5.914E-13	2.659E+8	9.969E+7	   -0.0000	   14.2754	   27.2704	   -4.3215	
 -800.0000	6.750E-13	5.909E-13	2.532E+8	9.848E+7	   -0.0000	   14.2671	   27.2653	   -4.3311	
 -840.0000	6.659E-13	5.900E-13	2.436E+8	9.701E+7	   -0.0000	   14.2685	   27.2805	   -4.3225	
 -880.0000	6.704E-13	5.896E-13	2.322E+8	9.564E+7	   -0.0000	   14.2633	   27.2767	   -4.3288	
 -920.0000	6.667E-13	5.889E-13	2.181E+8	9.368E+7	   -0.0051	   14.2536	   27.2840	   -4.3336	
 -960.0000	6.580E-13	5.883E-13	2.043E+8	9.159E+7	   -0.0051	   14.2298	   27.3033	   -4.3447	
-1000.0000	6.538E-13	5.880E-13	1.924E+8	8.934E+7	   -0.0026	   14.2353	   27.3150	   -4.3342

File: Diodes/HGCAL/Hamburg_Analysis/Data/cviv_data/HGCAL_2.5/N4789_20_LL_DIODEQUARTER/CV_N4789_20_LL_DIODEQUARTER_GR_Irradiated_Annealed_60C_10min_3_3_2022_4_17_30_PM.txt
GCD Test
Bias: 5000.000000
CV_N4789_20_LL_DIODEQUARTER_GR_Irradiated_Annealed_60C_10min
Date/Time: 3/3/2022 4:17:30 PM
Sensor Name: DIODEQUARTER
Type: 
Annealing Status: Irradiated and Annealed at 60C for 10 minutes
Environment: 
Tester: Andrew Kent

Time Delay per Ramp Step (s): 0.500

CV Time Delay per Measurement (s) :0.500

AC Voltage (V): 0.500

Current Number of measurements per voltage: 1.000

IV Time Delay per Measurement (s) :0.000


BiasVoltage	LCR_Cp_freq1000.0	LCR_Cp_freq10000.0	LCR_Rp_freq1000.0	LCR_Rp_freq10000.0	Temperature	Air_Temp	Humidity	Dewpoint	
  -10.0000	1.396E-11	1.856E-12	8.564E+6	3.319E+6	   -0.0051	   14.8289	   26.7103	   -4.1224	
  -20.0000	1.109E-11	1.988E-12	1.187E+7	3.966E+6	   -0.0051	   14.8353	   26.7078	   -4.1182	
  -30.0000	9.404E-12	1.997E-12	1.460E+7	4.564E+6	   -0.0026	   14.8369	   26.7381	   -4.1018	
  -40.0000	8.236E-12	1.952E-12	1.702E+7	5.150E+6	   -0.0000	   14.7936	   26.7362	   -4.1397	
  -50.0000	7.373E-12	1.901E-12	1.919E+7	5.694E+6	   -0.0026	   14.7974	   26.7470	   -4.1311	
  -60.0000	6.691E-12	1.816E-12	2.123E+7	6.285E+6	   -0.0051	   14.8210	   26.7562	   -4.1063	
  -70.0000	6.167E-12	1.748E-12	2.307E+7	6.825E+6	   -0.0051	   14.8175	   26.7660	   -4.1045	
  -80.0000	5.720E-12	1.678E-12	2.478E+7	7.360E+6	   -0.0051	   14.7940	   26.7780	   -4.1187	
  -90.0000	5.348E-12	1.609E-12	2.640E+7	7.892E+6	   -0.0051	   14.7877	   26.7995	   -4.1134	
 -100.0000	5.023E-12	1.548E-12	2.795E+7	8.396E+6	   -0.0077	   14.7716	   26.8125	   -4.1208	
 -110.0000	4.739E-12	1.481E-12	2.948E+7	8.926E+6	   -0.0051	   14.7716	   26.8099	   -4.1220	
 -120.0000	4.497E-12	1.431E-12	3.120E+7	9.406E+6	   -0.0077	   14.7846	   26.8359	   -4.0981	
 -130.0000	4.261E-12	1.365E-12	3.278E+7	9.956E+6	   -0.0077	   14.7846	   26.8675	   -4.0824	
 -140.0000	4.036E-12	1.297E-12	3.442E+7	1.054E+7	   -0.0051	   14.7707	   26.9301	   -4.0634	
 -150.0000	3.818E-12	1.228E-12	3.622E+7	1.121E+7	   -0.0051	   14.7728	   26.9295	   -4.0619	
 -160.0000	3.583E-12	1.158E-12	3.866E+7	1.196E+7	   -0.0077	   14.7588	   26.9418	   -4.0678	
 -170.0000	3.362E-12	1.080E-12	4.131E+7	1.294E+7	   -0.0102	   14.7501	   26.9611	   -4.0657	
 -180.0000	3.136E-12	1.007E-12	4.465E+7	1.410E+7	   -0.0128	   14.7408	   26.9756	   -4.0666	
 -190.0000	2.913E-12	9.395E-13	4.867E+7	1.553E+7	   -0.0102	   14.7408	   26.9972	   -4.0560	
 -200.0000	2.687E-12	8.778E-13	5.332E+7	1.728E+7	   -0.0128	   14.7369	   27.0183	   -4.0489	
 -220.0000	2.270E-12	7.827E-13	6.404E+7	2.168E+7	   -0.0051	   14.7315	   27.0338	   -4.0459	
 -240.0000	1.906E-12	7.177E-13	7.646E+7	2.730E+7	   -0.0026	   14.7188	   27.0459	   -4.0508	
 -260.0000	1.602E-12	6.761E-13	9.033E+7	3.368E+7	   -0.0000	   14.7122	   27.0569	   -4.0510	
 -280.0000	1.375E-12	6.487E-13	1.046E+8	4.051E+7	   -0.0026	   14.7045	   27.0680	   -4.0523	
 -300.0000	1.132E-12	6.202E-13	1.178E+8	4.775E+7	   -0.0000	   14.7061	   27.0775	   -4.0462	
 -320.0000	1.012E-12	6.082E-13	1.327E+8	5.419E+7	   -0.0026	   14.7061	   27.0892	   -4.0405	
 -340.0000	9.250E-13	6.000E-13	1.462E+8	5.995E+7	   -0.0026	   14.7077	   27.0952	   -4.0361	
 -360.0000	8.628E-13	5.941E-13	1.595E+8	6.471E+7	   -0.0051	   14.6857	   27.1363	   -4.0349	
 -380.0000	8.217E-13	5.899E-13	1.704E+8	6.884E+7	   -0.0000	   14.6816	   27.1354	   -4.0389	
 -400.0000	7.889E-13	5.870E-13	1.795E+8	7.237E+7	   -0.0000	   14.6579	   27.1569	   -4.0487	
 -440.0000	7.434E-13	5.823E-13	1.923E+8	7.700E+7	   -0.0026	   14.6559	   27.1907	   -4.0338	
 -480.0000	7.164E-13	5.794E-13	2.002E+8	7.991E+7	   -0.0026	   14.6500	   27.2125	   -4.0282	
 -520.0000	7.016E-13	5.776E-13	2.038E+8	8.161E+7	   -0.0051	   14.6547	   27.2245	   -4.0183	
 -560.0000	6.862E-13	5.758E-13	2.034E+8	8.269E+7	   -0.0000	   14.6629	   27.2511	   -3.9983	
 -600.0000	6.806E-13	5.742E-13	2.000E+8	8.304E+7	   -0.0000	   14.6706	   27.2562	   -3.9892	
 -640.0000	6.703E-13	5.733E-13	1.964E+8	8.258E+7	   -0.0026	   14.6440	   27.2612	   -4.0096	
 -680.0000	6.624E-13	5.723E-13	1.881E+8	8.217E+7	   -0.0026	   14.6489	   27.2742	   -3.9991	
 -720.0000	6.560E-13	5.710E-13	1.813E+8	8.105E+7	    0.0026	   14.6235	   27.2954	   -4.0106	
 -760.0000	6.453E-13	5.702E-13	1.729E+8	7.990E+7	    0.0026	   14.6262	   27.3049	   -4.0036	
 -800.0000	6.420E-13	5.691E-13	1.633E+8	7.793E+7	    0.0051	   14.6298	   27.3134	   -3.9964	
 -840.0000	6.396E-13	5.683E-13	1.537E+8	7.577E+7	    0.0026	   14.6260	   27.3400	   -3.9867	
 -880.0000	6.275E-13	5.673E-13	1.426E+8	7.377E+7	   -0.0000	   14.6205	   27.3472	   -3.9879	
 -920.0000	6.203E-13	5.656E-13	1.328E+8	7.127E+7	    0.0026	   14.6188	   27.3700	   -3.9783	
 -960.0000	6.183E-13	5.649E-13	1.217E+8	6.813E+7	    0.0051	   14.6268	   27.3887	   -3.9623	
-1000.0000	6.101E-13	5.627E-13	1.116E+8	6.535E+7	   -0.0000	   14.6185	   27.3903	   -3.9687

File: Diodes/HGCAL/Hamburg_Analysis/Data/cviv_data/HGCAL_2.5/N4789_20_LL_DIODEQUARTER/CV_N4789_20_LL_DIODEQUARTER_GR_Irradiated_Annealed_60C_20min_3_3_2022_5_32_12_PM.txt
GCD Test
Bias: 5000.000000
CV_N4789_20_LL_DIODEQUARTER_GR_Irradiated_Annealed_60C_20min
Date/Time: 3/3/2022 5:32:12 PM
Sensor Name: DIODEQUARTER
Type: 
Annealing Status: Irradiated and Annealed at 60C for 10 minutes
Environment: 
Tester: Andrew Kent

Time Delay per Ramp Step (s): 0.500

CV Time Delay per Measurement (s) :0.500

AC Voltage (V): 0.500

Current Number of measurements per voltage: 1.000

IV Time Delay per Measurement (s) :0.000


BiasVoltage	LCR_Cp_freq1000.0	LCR_Cp_freq10000.0	LCR_Rp_freq1000.0	LCR_Rp_freq10000.0	Temperature	Air_Temp	Humidity	Dewpoint	
  -10.0000	1.377E-11	2.098E-12	8.458E+6	3.254E+6	    0.0102	   14.7856	   27.4532	   -3.7946	
  -20.0000	1.074E-11	2.168E-12	1.180E+7	4.014E+6	    0.0102	   14.7856	   27.4842	   -3.7796	
  -30.0000	8.974E-12	2.114E-12	1.465E+7	4.719E+6	    0.0051	   14.7504	   27.5066	   -3.7990	
  -40.0000	7.825E-12	2.024E-12	1.708E+7	5.401E+6	    0.0051	   14.7379	   27.5196	   -3.8035	
  -50.0000	6.968E-12	1.930E-12	1.931E+7	6.055E+6	    0.0026	   14.7460	   27.5474	   -3.7830	
  -60.0000	6.310E-12	1.833E-12	2.136E+7	6.704E+6	    0.0026	   14.7443	   27.5857	   -3.7660	
  -70.0000	5.788E-12	1.741E-12	2.319E+7	7.342E+6	   -0.0000	   14.7334	   27.5765	   -3.7798	
  -80.0000	5.348E-12	1.664E-12	2.502E+7	7.932E+6	    0.0051	   14.7334	   27.5898	   -3.7734	
  -90.0000	4.990E-12	1.584E-12	2.669E+7	8.532E+6	   -0.0000	   14.7185	   27.5952	   -3.7836	
 -100.0000	4.681E-12	1.513E-12	2.826E+7	9.093E+6	   -0.0000	   14.7185	   27.6101	   -3.7764	
 -110.0000	4.403E-12	1.436E-12	2.987E+7	9.694E+6	   -0.0051	   14.7075	   27.6240	   -3.7791	
 -120.0000	4.165E-12	1.367E-12	3.174E+7	1.030E+7	   -0.0026	   14.6943	   27.6499	   -3.7779	
 -130.0000	3.923E-12	1.290E-12	3.353E+7	1.095E+7	   -0.0026	   14.7066	   27.6645	   -3.7604	
 -140.0000	3.671E-12	1.207E-12	3.586E+7	1.175E+7	   -0.0026	   14.6973	   27.6932	   -3.7545	
 -150.0000	3.416E-12	1.118E-12	3.855E+7	1.277E+7	   -0.0077	   14.7046	   27.7075	   -3.7414	
 -160.0000	3.173E-12	1.031E-12	4.202E+7	1.407E+7	   -0.0026	   14.7046	   27.7021	   -3.7440	
 -170.0000	2.913E-12	9.471E-13	4.646E+7	1.580E+7	   -0.0077	   14.6956	   27.7081	   -3.7489	
 -180.0000	2.656E-12	8.775E-13	5.167E+7	1.786E+7	   -0.0077	   14.6966	   27.7290	   -3.7379	
 -190.0000	2.415E-12	8.195E-13	5.781E+7	2.042E+7	   -0.0128	   14.6874	   27.7562	   -3.7328	
 -200.0000	2.181E-12	7.728E-13	6.459E+7	2.344E+7	   -0.0102	   14.6622	   27.7726	   -3.7466	
 -220.0000	1.780E-12	7.072E-13	7.980E+7	3.074E+7	   -0.0102	   14.6465	   27.7793	   -3.7569	
 -240.0000	1.482E-12	6.689E-13	9.688E+7	3.865E+7	   -0.0077	   14.6533	   27.7688	   -3.7560	
 -260.0000	1.268E-12	6.455E-13	1.152E+8	4.684E+7	   -0.0051	   14.6638	   27.7789	   -3.7421	
 -280.0000	1.124E-12	6.307E-13	1.340E+8	5.443E+7	   -0.0077	   14.6551	   27.7669	   -3.7554	
 -300.0000	9.496E-13	6.117E-13	1.476E+8	6.189E+7	   -0.0077	   14.6543	   27.7562	   -3.7613	
 -320.0000	8.855E-13	6.042E-13	1.626E+8	6.780E+7	   -0.0051	   14.6280	   27.7764	   -3.7742	
 -340.0000	8.412E-13	6.003E-13	1.754E+8	7.253E+7	   -0.0051	   14.6317	   27.7704	   -3.7738	
 -360.0000	8.058E-13	5.969E-13	1.862E+8	7.641E+7	   -0.0000	   14.6206	   27.7998	   -3.7693	
 -380.0000	7.803E-13	5.941E-13	1.965E+8	7.959E+7	   -0.0026	   14.6114	   27.7973	   -3.7784	
 -400.0000	7.610E-13	5.921E-13	2.041E+8	8.181E+7	   -0.0026	   14.6118	   27.7919	   -3.7807	
 -440.0000	7.375E-13	5.896E-13	2.136E+8	8.573E+7	   -0.0051	   14.6150	   27.7783	   -3.7844	
 -480.0000	7.134E-13	5.871E-13	2.203E+8	8.791E+7	   -0.0051	   14.6160	   27.7774	   -3.7840	
 -520.0000	7.008E-13	5.853E-13	2.214E+8	8.937E+7	   -0.0026	   14.6160	   27.7834	   -3.7811	
 -560.0000	6.901E-13	5.836E-13	2.200E+8	8.981E+7	   -0.0026	   14.6189	   27.7948	   -3.7732	
 -600.0000	6.820E-13	5.823E-13	2.172E+8	8.978E+7	   -0.0026	   14.6062	   27.7872	   -3.7877	
 -640.0000	6.777E-13	5.814E-13	2.130E+8	8.956E+7	   -0.0026	   14.6107	   27.7891	   -3.7829	
 -680.0000	6.683E-13	5.801E-13	2.049E+8	8.861E+7	   -0.0000	   14.5880	   27.7827	   -3.8055	
 -720.0000	6.649E-13	5.797E-13	1.966E+8	8.778E+7	    0.0026	   14.5931	   27.7587	   -3.8127	
 -760.0000	6.594E-13	5.785E-13	1.896E+8	8.644E+7	    0.0026	   14.5740	   27.7432	   -3.8365	
 -800.0000	6.538E-13	5.778E-13	1.788E+8	8.469E+7	    0.0026	   14.5700	   27.7059	   -3.8579	
 -840.0000	6.461E-13	5.767E-13	1.699E+8	8.271E+7	    0.0077	   14.5935	   27.6891	   -3.8457	
 -880.0000	6.432E-13	5.756E-13	1.598E+8	8.075E+7	    0.0026	   14.5696	   27.6935	   -3.8642	
 -920.0000	6.360E-13	5.747E-13	1.497E+8	7.824E+7	    0.0026	   14.5696	   27.6992	   -3.8615	
 -960.0000	6.312E-13	5.734E-13	1.393E+8	7.545E+7	   -0.0000	   14.5557	   27.6926	   -3.8766	
-1000.0000	6.222E-13	5.726E-13	1.288E+8	7.238E+7	    0.0026	   14.5643	   27.7008	   -3.8652

File: Diodes/HGCAL/Hamburg_Analysis/Data/cviv_data/HGCAL_2.5/N4789_20_LL_DIODEQUARTER/CV_N4789_20_LL_DIODEQUARTER_GR_Irradiated_Annealed_60C_30min_3_4_2022_10_04_51_AM.txt
GCD Test
Bias: 5000.000000
CV_N4789_20_LL_DIODEQUARTER_GR_Irradiated_Annealed_60C_30min
Date/Time: 3/4/2022 10:04:51 AM
Sensor Name: DIODEQUARTER
Type: P
Annealing Status: Irradiated and Annealed at 60C for 10 minutes
Environment: 0C
Tester: Andrew Kent

Time Delay per Ramp Step (s): 1.000

CV Time Delay per Measurement (s) :0.500

AC Voltage (V): 0.500

Current Number of measurements per voltage: 4.000

IV Time Delay per Measurement (s) :0.000


BiasVoltage	LCR_Cp_freq1000.0	LCR_Cp_freq10000.0	LCR_Rp_freq1000.0	LCR_Rp_freq10000.0	Temperature	Air_Temp	Humidity	Dewpoint	
  -10.0000	1.321E-11	2.047E-12	8.832E+6	3.398E+6	    0.0051	   13.3155	   27.9858	   -4.8043	
  -20.0000	1.024E-11	2.124E-12	1.249E+7	4.197E+6	    0.0026	   13.3155	   28.0089	   -4.7934	
  -30.0000	8.567E-12	2.064E-12	1.553E+7	4.955E+6	    0.0026	   13.3081	   28.0294	   -4.7901	
  -40.0000	7.451E-12	1.972E-12	1.817E+7	5.678E+6	    0.0026	   13.3097	   28.0351	   -4.7861	
  -50.0000	6.643E-12	1.876E-12	2.051E+7	6.378E+6	   -0.0000	   13.3014	   28.0506	   -4.7859	
  -60.0000	6.019E-12	1.779E-12	2.264E+7	7.071E+6	   -0.0026	   13.3098	   28.0617	   -4.7734	
  -70.0000	5.532E-12	1.695E-12	2.456E+7	7.715E+6	   -0.0000	   13.2951	   28.0841	   -4.7755	
  -80.0000	5.115E-12	1.616E-12	2.646E+7	8.349E+6	   -0.0000	   13.3015	   28.1050	   -4.7602	
  -90.0000	4.768E-12	1.538E-12	2.823E+7	8.969E+6	   -0.0000	   13.2859	   28.0977	   -4.7771	
 -100.0000	4.466E-12	1.465E-12	2.993E+7	9.577E+6	    0.0026	   13.2933	   28.1170	   -4.7616	
 -110.0000	4.198E-12	1.387E-12	3.165E+7	1.022E+7	   -0.0000	   13.2899	   28.1331	   -4.7570	
 -120.0000	3.976E-12	1.321E-12	3.364E+7	1.085E+7	   -0.0000	   13.2847	   28.1458	   -4.7556	
 -130.0000	3.738E-12	1.241E-12	3.570E+7	1.159E+7	   -0.0051	   13.2803	   28.1714	   -4.7473	
 -140.0000	3.483E-12	1.152E-12	3.832E+7	1.255E+7	   -0.0051	   13.2726	   28.1796	   -4.7501	
 -150.0000	3.227E-12	1.062E-12	4.168E+7	1.378E+7	   -0.0051	   13.2658	   28.1989	   -4.7470	
 -160.0000	2.968E-12	9.732E-13	4.605E+7	1.542E+7	   -0.0077	   13.2705	   28.2302	   -4.7282	
 -170.0000	2.701E-12	8.953E-13	5.156E+7	1.756E+7	   -0.0026	   13.2713	   28.2410	   -4.7225	
 -180.0000	2.447E-12	8.303E-13	5.787E+7	2.024E+7	   -0.0051	   13.2713	   28.2470	   -4.7197	
 -190.0000	2.207E-12	7.800E-13	6.521E+7	2.342E+7	   -0.0051	   13.2683	   28.2755	   -4.7090	
 -200.0000	1.979E-12	7.407E-13	7.339E+7	2.710E+7	   -0.0051	   13.2752	   28.2995	   -4.6918	
 -210.0000	1.780E-12	7.114E-13	8.216E+7	3.112E+7	   -0.0026	   13.2752	   28.3207	   -4.6819	
 -220.0000	1.601E-12	6.886E-13	9.189E+7	3.550E+7	   -0.0077	   13.2691	   28.3498	   -4.6735	
 -230.0000	1.459E-12	6.718E-13	1.023E+8	4.007E+7	   -0.0077	   13.2602	   28.3555	   -4.6786	
 -240.0000	1.347E-12	6.588E-13	1.124E+8	4.442E+7	   -0.0077	   13.2608	   28.3827	   -4.6654	
 -250.0000	1.245E-12	6.483E-13	1.230E+8	4.891E+7	   -0.0051	   13.2583	   28.4241	   -4.6483	
 -260.0000	1.167E-12	6.405E-13	1.340E+8	5.307E+7	   -0.0051	   13.2577	   28.4304	   -4.6459	
 -270.0000	1.108E-12	6.347E-13	1.454E+8	5.701E+7	   -0.0051	   13.2588	   28.4478	   -4.6368	
 -280.0000	1.055E-12	6.292E-13	1.558E+8	6.071E+7	   -0.0026	   13.2667	   28.4671	   -4.6210	
 -290.0000	1.015E-12	6.254E-13	1.639E+8	6.399E+7	   -0.0000	   13.2695	   28.4801	   -4.6126	
 -300.0000	9.808E-13	6.222E-13	1.739E+8	6.693E+7	   -0.0026	   13.2642	   28.4845	   -4.6151	
 -310.0000	9.548E-13	6.190E-13	1.827E+8	6.967E+7	   -0.0051	   13.2448	   28.4899	   -4.6293	
 -320.0000	8.561E-13	6.072E-13	1.847E+8	7.368E+7	   -0.0026	   13.2475	   28.4905	   -4.6267	
 -330.0000	8.357E-13	6.055E-13	1.923E+8	7.587E+7	    0.0026	   13.2321	   28.4870	   -4.6416	
 -340.0000	8.202E-13	6.035E-13	1.995E+8	7.785E+7	   -0.0026	   13.2280	   28.4927	   -4.6426	
 -350.0000	8.039E-13	6.024E-13	2.050E+8	7.970E+7	   -0.0077	   13.2193	   28.5038	   -4.6449	
 -360.0000	7.926E-13	6.011E-13	2.105E+8	8.130E+7	   -0.0051	   13.2274	   28.5256	   -4.6277	
 -370.0000	7.810E-13	6.001E-13	2.153E+8	8.285E+7	   -0.0000	   13.2356	   28.5335	   -4.6171	
 -380.0000	7.766E-13	5.989E-13	2.190E+8	8.427E+7	   -0.0026	   13.2406	   28.5781	   -4.5921	
 -390.0000	7.629E-13	5.983E-13	2.250E+8	8.548E+7	    0.0026	   13.2232	   28.5867	   -4.6031	
 -400.0000	7.569E-13	5.971E-13	2.281E+8	8.636E+7	    0.0026	   13.2219	   28.5977	   -4.5991	
 -410.0000	7.480E-13	5.966E-13	2.312E+8	8.743E+7	    0.0026	   13.2252	   28.5955	   -4.5973	
 -420.0000	7.487E-13	5.960E-13	2.321E+8	8.823E+7	   -0.0026	   13.2187	   28.6082	   -4.5970	
 -430.0000	7.374E-13	5.954E-13	2.362E+8	8.906E+7	   -0.0000	   13.2101	   28.6151	   -4.6013	
 -440.0000	7.362E-13	5.952E-13	2.392E+8	8.959E+7	   -0.0000	   13.2171	   28.6195	   -4.5932	
 -450.0000	7.322E-13	5.942E-13	2.392E+8	9.040E+7	    0.0051	   13.2217	   28.6316	   -4.5837	
 -460.0000	7.308E-13	5.940E-13	2.424E+8	9.099E+7	   -0.0000	   13.2137	   28.6433	   -4.5852	
 -470.0000	7.253E-13	5.936E-13	2.443E+8	9.144E+7	   -0.0000	   13.2095	   28.6591	   -4.5880	
 -480.0000	7.189E-13	5.932E-13	2.438E+8	9.167E+7	    0.0026	   13.2219	   28.6414	   -4.5790	
 -490.0000	7.169E-13	5.931E-13	2.472E+8	9.205E+7	    0.0077	   13.2126	   28.6316	   -4.5915	
 -500.0000	7.130E-13	5.923E-13	2.439E+8	9.253E+7	    0.0077	   13.2019	   28.6246	   -4.6040	
 -510.0000	7.085E-13	5.915E-13	2.454E+8	9.278E+7	    0.0051	   13.2014	   28.5974	   -4.6170	
 -520.0000	7.057E-13	5.917E-13	2.463E+8	9.321E+7	   -0.0000	   13.1963	   28.6047	   -4.6181	
 -530.0000	7.049E-13	5.911E-13	2.450E+8	9.320E+7	   -0.0000	   13.1980	   28.5854	   -4.6255	
 -540.0000	7.063E-13	5.909E-13	2.470E+8	9.327E+7	    0.0026	   13.1978	   28.5664	   -4.6344	
 -550.0000	7.021E-13	5.902E-13	2.437E+8	9.350E+7	   -0.0000	   13.2095	   28.5601	   -4.6272	
 -560.0000	7.026E-13	5.903E-13	2.432E+8	9.360E+7	   -0.0026	   13.2074	   28.5667	   -4.6260	
 -570.0000	6.977E-13	5.901E-13	2.438E+8	9.358E+7	    0.0026	   13.2109	   28.5633	   -4.6246	
 -580.0000	6.940E-13	5.898E-13	2.429E+8	9.365E+7	   -0.0026	   13.1914	   28.5446	   -4.6501	
 -590.0000	6.918E-13	5.893E-13	2.402E+8	9.355E+7	   -0.0000	   13.1928	   28.5519	   -4.6455	
 -600.0000	6.935E-13	5.894E-13	2.418E+8	9.350E+7	    0.0026	   13.1813	   28.5376	   -4.6620	
 -610.0000	6.896E-13	5.888E-13	2.408E+8	9.345E+7	   -0.0051	   13.1773	   28.5025	   -4.6817	
 -620.0000	6.913E-13	5.884E-13	2.379E+8	9.350E+7	   -0.0026	   13.1685	   28.4851	   -4.6975	
 -630.0000	6.894E-13	5.884E-13	2.340E+8	9.363E+7	   -0.0051	   13.1734	   28.4583	   -4.7057	
 -640.0000	6.879E-13	5.880E-13	2.331E+8	9.338E+7	   -0.0000	   13.1768	   28.4333	   -4.7144	
 -650.0000	6.858E-13	5.880E-13	2.330E+8	9.306E+7	   -0.0000	   13.1801	   28.4320	   -4.7120	
 -660.0000	6.833E-13	5.878E-13	2.299E+8	9.277E+7	   -0.0051	   13.1777	   28.4209	   -4.7193	
 -670.0000	6.851E-13	5.874E-13	2.290E+8	9.280E+7	   -0.0026	   13.1719	   28.3846	   -4.7412	
 -680.0000	6.841E-13	5.869E-13	2.272E+8	9.263E+7	   -0.0000	   13.1756	   28.3650	   -4.7472	
 -690.0000	6.807E-13	5.862E-13	2.247E+8	9.237E+7	   -0.0000	   13.1722	   28.3536	   -4.7554	
 -700.0000	6.794E-13	5.864E-13	2.229E+8	9.200E+7	    0.0026	   13.1738	   28.3482	   -4.7565	
 -710.0000	6.800E-13	5.866E-13	2.203E+8	9.177E+7	    0.0026	   13.1727	   28.3061	   -4.7771	
 -720.0000	6.757E-13	5.861E-13	2.184E+8	9.148E+7	    0.0026	   13.1626	   28.2982	   -4.7895	
 -730.0000	6.741E-13	5.860E-13	2.160E+8	9.159E+7	    0.0051	   13.1686	   28.2881	   -4.7890	
 -740.0000	6.711E-13	5.862E-13	2.137E+8	9.093E+7	   -0.0000	   13.1660	   28.2745	   -4.7977	
 -750.0000	6.736E-13	5.855E-13	2.122E+8	9.071E+7	   -0.0026	   13.1755	   28.2802	   -4.7868	
 -760.0000	6.699E-13	5.856E-13	2.104E+8	9.054E+7	   -0.0077	   13.1805	   28.2726	   -4.7861	
 -770.0000	6.676E-13	5.848E-13	2.082E+8	8.999E+7	   -0.0026	   13.1785	   28.2505	   -4.7980	
 -780.0000	6.628E-13	5.849E-13	2.044E+8	8.973E+7	   -0.0000	   13.1602	   28.2347	   -4.8213	
 -790.0000	6.676E-13	5.849E-13	2.041E+8	8.927E+7	   -0.0026	   13.1576	   28.2397	   -4.8211	
 -800.0000	6.628E-13	5.846E-13	2.002E+8	8.877E+7	   -0.0051	   13.1606	   28.2277	   -4.8241	
 -810.0000	6.616E-13	5.842E-13	1.980E+8	8.859E+7	   -0.0077	   13.1629	   28.2252	   -4.8233	
 -820.0000	6.605E-13	5.839E-13	1.951E+8	8.805E+7	   -0.0026	   13.1631	   28.2299	   -4.8210	
 -830.0000	6.567E-13	5.836E-13	1.938E+8	8.768E+7	   -0.0077	   13.1652	   28.2207	   -4.8235	
 -840.0000	6.542E-13	5.835E-13	1.900E+8	8.722E+7	   -0.0026	   13.1598	   28.2198	   -4.8286	
 -850.0000	6.585E-13	5.836E-13	1.872E+8	8.686E+7	   -0.0000	   13.1688	   28.2249	   -4.8184	
 -860.0000	6.537E-13	5.829E-13	1.863E+8	8.617E+7	    0.0051	   13.1610	   28.2280	   -4.8237	
 -870.0000	6.574E-13	5.831E-13	1.829E+8	8.581E+7	    0.0051	   13.1506	   28.2347	   -4.8295	
 -880.0000	6.542E-13	5.827E-13	1.809E+8	8.514E+7	    0.0026	   13.1382	   28.2211	   -4.8466	
 -890.0000	6.499E-13	5.828E-13	1.777E+8	8.479E+7	    0.0026	   13.1471	   28.2056	   -4.8461	
 -900.0000	6.436E-13	5.819E-13	1.758E+8	8.441E+7	    0.0026	   13.1317	   28.2160	   -4.8546	
 -910.0000	6.442E-13	5.826E-13	1.713E+8	8.364E+7	   -0.0026	   13.1246	   28.2097	   -4.8637	
 -920.0000	6.525E-13	5.820E-13	1.700E+8	8.302E+7	   -0.0000	   13.1313	   28.2128	   -4.8564	
 -930.0000	6.400E-13	5.816E-13	1.668E+8	8.262E+7	   -0.0026	   13.1282	   28.2132	   -4.8589	
 -940.0000	6.415E-13	5.819E-13	1.637E+8	8.202E+7	    0.0026	   13.1155	   28.2242	   -4.8647	
 -950.0000	6.387E-13	5.811E-13	1.616E+8	8.123E+7	    0.0051	   13.1308	   28.2192	   -4.8539	
 -960.0000	6.387E-13	5.814E-13	1.585E+8	8.091E+7	    0.0026	   13.1242	   28.2375	   -4.8510	
 -970.0000	6.402E-13	5.808E-13	1.559E+8	7.997E+7	    0.0026	   13.1292	   28.2470	   -4.8422	
 -980.0000	6.388E-13	5.804E-13	1.529E+8	7.963E+7	   -0.0000	   13.1238	   28.2600	   -4.8409	
 -990.0000	6.376E-13	5.802E-13	1.495E+8	7.900E+7	    0.0026	   13.1272	   28.2745	   -4.8311	
-1000.0000	6.331E-13	5.804E-13	1.475E+8	7.809E+7	   -0.0000	   13.1351	   28.2903	   -4.8233

File: Diodes/HGCAL/Hamburg_Analysis/Data/cviv_data/HGCAL_2.5/N4789_20_LL_DIODEQUARTER/CV_N4789_20_LL_DIODEQUARTER_GR_Irradiated_Annealed_60C_40min_3_4_2022_11_35_25_AM.txt
GCD Test
Bias: 5000.000000
CV_N4789_20_LL_DIODEQUARTER_GR_Irradiated_Annealed_60C_40min
Date/Time: 3/4/2022 11:35:25 AM
Sensor Name: DIODEQUARTER
Type: P
Annealing Status: Irradiated and Annealed at 60C for 40 minutes
Environment: 0C
Tester: Andrew Kent

Time Delay per Ramp Step (s): 0.500

CV Time Delay per Measurement (s) :0.500

AC Voltage (V): 0.500

Current Number of measurements per voltage: 1.000

IV Time Delay per Measurement (s) :0.000


BiasVoltage	LCR_Cp_freq1000.0	LCR_Cp_freq10000.0	LCR_Rp_freq1000.0	LCR_Rp_freq10000.0	Temperature	Air_Temp	Humidity	Dewpoint	
  -10.0000	1.228E-11	1.838E-12	8.845E+6	3.636E+6	   -0.0102	   14.2131	   26.7486	   -4.6308	
  -20.0000	9.633E-12	1.920E-12	1.255E+7	4.467E+6	   -0.0026	   14.1927	   26.7691	   -4.6381	
  -30.0000	8.098E-12	1.882E-12	1.565E+7	5.241E+6	   -0.0051	   14.1708	   26.7970	   -4.6432	
  -40.0000	7.068E-12	1.802E-12	1.827E+7	6.002E+6	   -0.0051	   14.1842	   26.8425	   -4.6092	
  -50.0000	6.306E-12	1.728E-12	2.066E+7	6.711E+6	   -0.0077	   14.1829	   26.8571	   -4.6032	
  -60.0000	5.725E-12	1.651E-12	2.279E+7	7.396E+6	   -0.0026	   14.1799	   26.8776	   -4.5956	
  -70.0000	5.255E-12	1.577E-12	2.483E+7	8.050E+6	   -0.0077	   14.1825	   26.9096	   -4.5777	
  -80.0000	4.868E-12	1.504E-12	2.671E+7	8.704E+6	   -0.0102	   14.1693	   26.9405	   -4.5737	
  -90.0000	4.548E-12	1.436E-12	2.842E+7	9.314E+6	   -0.0051	   14.1693	   26.9662	   -4.5612	
 -100.0000	4.262E-12	1.362E-12	3.026E+7	9.956E+6	   -0.0077	   14.1460	   26.9722	   -4.5782	
 -110.0000	3.993E-12	1.286E-12	3.221E+7	1.063E+7	   -0.0077	   14.1467	   26.9972	   -4.5653	
 -120.0000	3.778E-12	1.220E-12	3.430E+7	1.131E+7	   -0.0077	   14.1463	   26.9987	   -4.5649	
 -130.0000	3.526E-12	1.134E-12	3.675E+7	1.223E+7	   -0.0051	   14.1307	   27.0190	   -4.5684	
 -140.0000	3.270E-12	1.045E-12	4.000E+7	1.340E+7	   -0.0077	   14.1430	   27.0370	   -4.5490	
 -150.0000	3.002E-12	9.554E-13	4.419E+7	1.503E+7	   -0.0077	   14.1266	   27.0531	   -4.5552	
 -160.0000	2.737E-12	8.784E-13	4.970E+7	1.713E+7	   -0.0077	   14.1368	   27.0626	   -4.5418	
 -170.0000	2.470E-12	8.132E-13	5.645E+7	1.981E+7	   -0.0051	   14.1262	   27.0930	   -4.5360	
 -180.0000	2.206E-12	7.622E-13	6.438E+7	2.309E+7	   -0.0077	   14.1197	   27.1094	   -4.5335	
 -190.0000	1.970E-12	7.244E-13	7.309E+7	2.685E+7	   -0.0051	   14.1000	   27.1259	   -4.5424	
 -200.0000	1.766E-12	6.960E-13	8.246E+7	3.104E+7	   -0.0077	   14.0878	   27.1490	   -4.5417	
 -220.0000	1.437E-12	6.590E-13	1.039E+8	4.011E+7	   -0.0077	   14.1105	   27.1613	   -4.5162	
 -240.0000	1.224E-12	6.373E-13	1.273E+8	4.876E+7	   -0.0026	   14.0802	   27.1809	   -4.5326	
 -260.0000	1.087E-12	6.253E-13	1.500E+8	5.678E+7	    0.0051	   14.0781	   27.1739	   -4.5378	
 -280.0000	1.003E-12	6.178E-13	1.722E+8	6.303E+7	    0.0051	   14.0879	   27.1670	   -4.5328	
 -300.0000	9.429E-13	6.125E-13	1.908E+8	6.862E+7	   -0.0000	   14.0743	   27.1743	   -4.5410	
 -320.0000	9.018E-13	6.092E-13	2.069E+8	7.286E+7	   -0.0000	   14.0691	   27.1885	   -4.5384	
 -340.0000	7.979E-13	5.967E-13	2.151E+8	7.803E+7	   -0.0000	   14.0710	   27.1935	   -4.5344	
 -360.0000	7.765E-13	5.950E-13	2.264E+8	8.063E+7	   -0.0026	   14.0745	   27.1958	   -4.5303	
 -380.0000	7.631E-13	5.935E-13	2.356E+8	8.312E+7	   -0.0051	   14.0683	   27.1967	   -4.5352	
 -400.0000	7.466E-13	5.922E-13	2.437E+8	8.477E+7	   -0.0026	   14.0738	   27.2049	   -4.5264	
 -440.0000	7.291E-13	5.903E-13	2.560E+8	8.811E+7	    0.0026	   14.0666	   27.2075	   -4.5313	
 -480.0000	7.171E-13	5.887E-13	2.582E+8	8.983E+7	   -0.0000	   14.0538	   27.2052	   -4.5434	
 -520.0000	7.099E-13	5.872E-13	2.619E+8	9.074E+7	   -0.0000	   14.0467	   27.2179	   -4.5434	
 -560.0000	6.986E-13	5.863E-13	2.583E+8	9.160E+7	   -0.0000	   14.0467	   27.2160	   -4.5443	
 -600.0000	6.883E-13	5.861E-13	2.513E+8	9.155E+7	   -0.0000	   14.0289	   27.2157	   -4.5598	
 -640.0000	6.849E-13	5.846E-13	2.473E+8	9.116E+7	   -0.0026	   14.0286	   27.2214	   -4.5573	
 -680.0000	6.822E-13	5.838E-13	2.396E+8	9.127E+7	   -0.0026	   14.0205	   27.2106	   -4.5694	
 -720.0000	6.704E-13	5.829E-13	2.308E+8	9.012E+7	   -0.0000	   14.0284	   27.2034	   -4.5661	
 -760.0000	6.716E-13	5.825E-13	2.215E+8	8.922E+7	   -0.0000	   14.0383	   27.1806	   -4.5687	
 -800.0000	6.616E-13	5.817E-13	2.119E+8	8.809E+7	   -0.0000	   14.0277	   27.1790	   -4.5786	
 -840.0000	6.631E-13	5.807E-13	2.016E+8	8.660E+7	    0.0026	   14.0162	   27.1562	   -4.5996	
 -880.0000	6.550E-13	5.804E-13	1.914E+8	8.511E+7	   -0.0000	   14.0069	   27.1524	   -4.6094	
 -920.0000	6.442E-13	5.789E-13	1.801E+8	8.343E+7	   -0.0000	   14.0197	   27.1423	   -4.6034	
 -960.0000	6.437E-13	5.781E-13	1.686E+8	8.097E+7	   -0.0000	   14.0087	   27.1322	   -4.6177	
-1000.0000	6.317E-13	5.770E-13	1.575E+8	7.865E+7	    0.0026	   14.0056	   27.1271	   -4.6228

File: Diodes/HGCAL/Hamburg_Analysis/Data/cviv_data/HGCAL_2.5/N4789_20_LL_DIODEQUARTER/CV_N4789_20_LL_DIODEQUARTER_GR_Irradiated_Annealed_60C_50min_3_4_2022_1_20_08_PM.txt
GCD Test
Bias: 5000.000000
CV_N4789_20_LL_DIODEQUARTER_GR_Irradiated_Annealed_60C_50min
Date/Time: 3/4/2022 1:20:08 PM
Sensor Name: DIODEQUARTER
Type: P
Annealing Status: Irradiated and Annealed at 60C for 50 minutes
Environment: 0C
Tester: Andrew Kent

Time Delay per Ramp Step (s): 0.500

CV Time Delay per Measurement (s) :0.500

AC Voltage (V): 0.500

Current Number of measurements per voltage: 1.000

IV Time Delay per Measurement (s) :0.000


BiasVoltage	LCR_Cp_freq1000.0	LCR_Cp_freq10000.0	LCR_Rp_freq1000.0	LCR_Rp_freq10000.0	Temperature	Air_Temp	Humidity	Dewpoint	
  -10.0000	1.250E-11	1.984E-12	8.958E+6	3.541E+6	   -0.0026	   13.3445	   28.4788	   -4.5484	
  -20.0000	9.692E-12	2.037E-12	1.278E+7	4.436E+6	   -0.0077	   13.3506	   28.4870	   -4.5394	
  -30.0000	8.082E-12	1.971E-12	1.597E+7	5.260E+6	   -0.0077	   13.3431	   28.4813	   -4.5485	
  -40.0000	7.031E-12	1.876E-12	1.865E+7	6.045E+6	   -0.0077	   13.3365	   28.4937	   -4.5484	
  -50.0000	6.270E-12	1.779E-12	2.104E+7	6.796E+6	   -0.0000	   13.3439	   28.5035	   -4.5375	
  -60.0000	5.683E-12	1.688E-12	2.320E+7	7.513E+6	   -0.0026	   13.3551	   28.5164	   -4.5218	
  -70.0000	5.217E-12	1.604E-12	2.525E+7	8.200E+6	   -0.0051	   13.3456	   28.5133	   -4.5315	
  -80.0000	4.831E-12	1.523E-12	2.715E+7	8.871E+6	   -0.0000	   13.3281	   28.5250	   -4.5412	
  -90.0000	4.507E-12	1.449E-12	2.894E+7	9.496E+6	    0.0026	   13.3281	   28.5240	   -4.5416	
 -100.0000	4.221E-12	1.372E-12	3.078E+7	1.015E+7	    0.0051	   13.3363	   28.5376	   -4.5282	
 -110.0000	3.961E-12	1.292E-12	3.265E+7	1.084E+7	    0.0077	   13.3276	   28.5237	   -4.5422	
 -120.0000	3.737E-12	1.221E-12	3.494E+7	1.155E+7	   -0.0000	   13.3449	   28.5206	   -4.5287	
 -130.0000	3.476E-12	1.129E-12	3.758E+7	1.253E+7	    0.0026	   13.3179	   28.5133	   -4.5554	
 -140.0000	3.213E-12	1.036E-12	4.102E+7	1.379E+7	    0.0026	   13.3182	   28.4842	   -4.5686	
 -150.0000	2.946E-12	9.450E-13	4.564E+7	1.550E+7	    0.0026	   13.3137	   28.4791	   -4.5749	
 -160.0000	2.669E-12	8.649E-13	5.164E+7	1.777E+7	   -0.0000	   13.3148	   28.4734	   -4.5766	
 -170.0000	2.399E-12	7.984E-13	5.874E+7	2.071E+7	    0.0026	   13.3041	   28.4443	   -4.5993	
 -180.0000	2.143E-12	7.469E-13	6.713E+7	2.427E+7	   -0.0026	   13.2993	   28.4374	   -4.6067	
 -190.0000	1.909E-12	7.089E-13	7.644E+7	2.834E+7	   -0.0000	   13.3099	   28.4159	   -4.6076	
 -200.0000	1.702E-12	6.801E-13	8.664E+7	3.293E+7	    0.0026	   13.3131	   28.4023	   -4.6111	
 -220.0000	1.387E-12	6.430E-13	1.096E+8	4.273E+7	    0.0026	   13.3013	   28.3906	   -4.6268	
 -240.0000	1.180E-12	6.223E-13	1.345E+8	5.238E+7	   -0.0026	   13.2932	   28.3877	   -4.6351	
 -260.0000	1.054E-12	6.095E-13	1.585E+8	6.089E+7	   -0.0026	   13.3011	   28.3571	   -4.6426	
 -280.0000	9.671E-13	6.020E-13	1.810E+8	6.802E+7	   -0.0026	   13.3002	   28.3529	   -4.6453	
 -300.0000	9.193E-13	5.970E-13	1.994E+8	7.360E+7	   -0.0026	   13.2950	   28.3368	   -4.6573	
 -320.0000	8.764E-13	5.932E-13	2.176E+8	7.827E+7	   -0.0051	   13.3083	   28.3017	   -4.6622	
 -340.0000	8.473E-13	5.906E-13	2.332E+8	8.175E+7	   -0.0026	   13.2973	   28.2502	   -4.6958	
 -360.0000	8.369E-13	5.882E-13	2.427E+8	8.480E+7	   -0.0077	   13.2872	   28.2473	   -4.7058	
 -380.0000	7.388E-13	5.776E-13	2.459E+8	8.919E+7	   -0.0051	   13.2863	   28.2359	   -4.7120	
 -400.0000	7.245E-13	5.760E-13	2.542E+8	9.136E+7	   -0.0051	   13.2974	   28.2138	   -4.7127	
 -440.0000	7.098E-13	5.734E-13	2.640E+8	9.426E+7	   -0.0051	   13.3018	   28.1844	   -4.7227	
 -480.0000	6.940E-13	5.719E-13	2.685E+8	9.603E+7	   -0.0051	   13.3040	   28.1818	   -4.7220	
 -520.0000	6.863E-13	5.709E-13	2.710E+8	9.732E+7	   -0.0051	   13.3021	   28.1888	   -4.7204	
 -560.0000	6.782E-13	5.695E-13	2.688E+8	9.782E+7	    0.0026	   13.2991	   28.1730	   -4.7304	
 -600.0000	6.741E-13	5.680E-13	2.630E+8	9.784E+7	    0.0026	   13.2847	   28.1543	   -4.7515	
 -640.0000	6.650E-13	5.677E-13	2.574E+8	9.727E+7	    0.0026	   13.2773	   28.1480	   -4.7609	
 -680.0000	6.600E-13	5.667E-13	2.477E+8	9.674E+7	   -0.0026	   13.2941	   28.1227	   -4.7583	
 -720.0000	6.569E-13	5.658E-13	2.403E+8	9.576E+7	    0.0051	   13.2905	   28.1199	   -4.7627	
 -760.0000	6.479E-13	5.652E-13	2.307E+8	9.477E+7	   -0.0000	   13.2803	   28.0999	   -4.7809	
 -800.0000	6.483E-13	5.644E-13	2.199E+8	9.325E+7	    0.0051	   13.2627	   28.0952	   -4.7983	
 -840.0000	6.383E-13	5.634E-13	2.100E+8	9.181E+7	    0.0102	   13.2759	   28.1006	   -4.7843	
 -880.0000	6.328E-13	5.633E-13	1.987E+8	8.998E+7	    0.0026	   13.2759	   28.1078	   -4.7809	
 -920.0000	6.305E-13	5.623E-13	1.873E+8	8.799E+7	    0.0051	   13.2778	   28.0810	   -4.7869	
 -960.0000	6.273E-13	5.614E-13	1.752E+8	8.523E+7	    0.0102	   13.2696	   28.0813	   -4.7989	
-1000.0000	6.183E-13	5.603E-13	1.630E+8	8.276E+7	    0.0128	   13.2637	   28.0851	   -4.8022

File: Diodes/HGCAL/Hamburg_Analysis/Data/cviv_data/HGCAL_2.5/N4789_20_LL_DIODEQUARTER/CV_N4789_20_LL_DIODEQUARTER_GR_Irradiated_Annealed_60C_60min_3_4_2022_2_43_00_PM.txt
GCD Test
Bias: 5000.000000
CV_N4789_20_LL_DIODEQUARTER_GR_Irradiated_Annealed_60C_60min
Date/Time: 3/4/2022 2:43:00 PM
Sensor Name: DIODEQUARTER
Type: P
Annealing Status: Irradiated and Annealed at 60C for 60 minutes
Environment: 0C
Tester: Andrew Kent

Time Delay per Ramp Step (s): 0.500

CV Time Delay per Measurement (s) :0.500

AC Voltage (V): 0.500

Current Number of measurements per voltage: 1.000

IV Time Delay per Measurement (s) :0.000


BiasVoltage	LCR_Cp_freq1000.0	LCR_Cp_freq10000.0	LCR_Rp_freq1000.0	LCR_Rp_freq10000.0	Temperature	Air_Temp	Humidity	Dewpoint	
  -10.0000	1.343E-11	2.291E-12	8.957E+6	3.408E+6	   -0.0077	   13.9194	   27.0142	   -4.7519	
  -20.0000	1.003E-11	2.245E-12	1.302E+7	4.391E+6	   -0.0102	   13.9134	   27.0272	   -4.7507	
  -30.0000	8.294E-12	2.118E-12	1.630E+7	5.305E+6	   -0.0051	   13.9134	   27.0512	   -4.7390	
  -40.0000	7.117E-12	1.984E-12	1.924E+7	6.175E+6	   -0.0026	   13.8980	   27.0800	   -4.7381	
  -50.0000	6.289E-12	1.863E-12	2.182E+7	6.988E+6	   -0.0102	   13.8921	   27.0838	   -4.7414	
  -60.0000	5.680E-12	1.756E-12	2.405E+7	7.753E+6	   -0.0077	   13.8891	   27.1040	   -4.7340	
  -70.0000	5.194E-12	1.656E-12	2.618E+7	8.488E+6	   -0.0051	   13.8745	   27.1214	   -4.7381	
  -80.0000	4.807E-12	1.567E-12	2.803E+7	9.183E+6	   -0.0000	   13.8749	   27.1550	   -4.7214	
  -90.0000	4.481E-12	1.482E-12	2.987E+7	9.862E+6	   -0.0077	   13.8823	   27.1686	   -4.7085	
 -100.0000	4.191E-12	1.401E-12	3.171E+7	1.055E+7	   -0.0026	   13.8756	   27.1860	   -4.7058	
 -110.0000	3.935E-12	1.316E-12	3.357E+7	1.129E+7	   -0.0000	   13.8725	   27.2128	   -4.6954	
 -120.0000	3.711E-12	1.236E-12	3.600E+7	1.209E+7	   -0.0026	   13.8632	   27.2315	   -4.6943	
 -130.0000	3.438E-12	1.143E-12	3.884E+7	1.316E+7	   -0.0077	   13.8719	   27.2552	   -4.6753	
 -140.0000	3.168E-12	1.046E-12	4.284E+7	1.464E+7	   -0.0051	   13.8768	   27.2748	   -4.6616	
 -150.0000	2.892E-12	9.551E-13	4.789E+7	1.664E+7	   -0.0051	   13.8625	   27.2992	   -4.6621	
 -160.0000	2.613E-12	8.773E-13	5.442E+7	1.930E+7	   -0.0077	   13.8562	   27.3071	   -4.6637	
 -170.0000	2.333E-12	8.133E-13	6.247E+7	2.273E+7	   -0.0026	   13.8519	   27.3302	   -4.6562	
 -180.0000	2.081E-12	7.645E-13	7.178E+7	2.682E+7	   -0.0077	   13.8506	   27.3409	   -4.6521	
 -190.0000	1.856E-12	7.294E-13	8.197E+7	3.156E+7	   -0.0026	   13.8506	   27.3539	   -4.6458	
 -200.0000	1.656E-12	7.025E-13	9.340E+7	3.680E+7	   -0.0026	   13.8394	   27.3653	   -4.6499	
 -220.0000	1.355E-12	6.670E-13	1.187E+8	4.811E+7	   -0.0051	   13.8394	   27.3729	   -4.6463	
 -240.0000	1.172E-12	6.472E-13	1.447E+8	5.906E+7	   -0.0026	   13.8269	   27.4140	   -4.6372	
 -260.0000	1.054E-12	6.351E-13	1.719E+8	6.858E+7	   -0.0000	   13.8321	   27.4323	   -4.6238	
 -280.0000	9.734E-13	6.277E-13	1.951E+8	7.660E+7	   -0.0026	   13.8339	   27.4560	   -4.6108	
 -300.0000	9.275E-13	6.218E-13	2.162E+8	8.277E+7	   -0.0000	   13.8376	   27.4725	   -4.5998	
 -320.0000	8.992E-13	6.181E-13	2.350E+8	8.795E+7	   -0.0000	   13.8093	   27.4772	   -4.6218	
 -340.0000	8.667E-13	6.150E-13	2.480E+8	9.178E+7	   -0.0026	   13.8119	   27.4760	   -4.6202	
 -360.0000	8.505E-13	6.126E-13	2.617E+8	9.497E+7	   -0.0000	   13.8163	   27.4864	   -4.6114	
 -380.0000	8.297E-13	6.111E-13	2.738E+8	9.756E+7	   -0.0000	   13.8144	   27.4956	   -4.6086	
 -400.0000	8.229E-13	6.091E-13	2.820E+8	9.922E+7	   -0.0051	   13.7986	   27.5338	   -4.6037	
 -440.0000	7.305E-13	5.967E-13	2.788E+8	1.059E+8	   -0.0051	   13.7929	   27.5310	   -4.6100	
 -480.0000	7.201E-13	5.945E-13	2.855E+8	1.076E+8	    0.0026	   13.7803	   27.5531	   -4.6103	
 -520.0000	7.087E-13	5.930E-13	2.857E+8	1.083E+8	   -0.0051	   13.7959	   27.5509	   -4.5979	
 -560.0000	6.977E-13	5.913E-13	2.823E+8	1.085E+8	   -0.0051	   13.7889	   27.5683	   -4.5956	
 -600.0000	6.921E-13	5.904E-13	2.748E+8	1.089E+8	    0.0026	   13.7807	   27.5772	   -4.5984	
 -640.0000	6.838E-13	5.890E-13	2.701E+8	1.077E+8	   -0.0026	   13.7772	   27.5756	   -4.6022	
 -680.0000	6.806E-13	5.878E-13	2.616E+8	1.072E+8	   -0.0051	   13.7752	   27.5740	   -4.6046	
 -720.0000	6.806E-13	5.872E-13	2.542E+8	1.061E+8	   -0.0026	   13.7695	   27.5705	   -4.6112	
 -760.0000	6.764E-13	5.860E-13	2.433E+8	1.044E+8	   -0.0000	   13.7743	   27.5436	   -4.6200	
 -800.0000	6.683E-13	5.856E-13	2.322E+8	1.032E+8	    0.0026	   13.7611	   27.5278	   -4.6389	
 -840.0000	6.639E-13	5.852E-13	2.213E+8	1.014E+8	   -0.0000	   13.7516	   27.5225	   -4.6497	
 -880.0000	6.536E-13	5.839E-13	2.090E+8	9.885E+7	   -0.0000	   13.7555	   27.5164	   -4.6491	
 -920.0000	6.538E-13	5.898E-13	1.993E+8	1.033E+8	    0.0026	   13.7479	   27.5158	   -4.6561	
 -960.0000	6.461E-13	5.894E-13	1.858E+8	1.009E+8	   -0.0000	   13.7335	   27.5054	   -4.6735	
-1000.0000	6.475E-13	5.888E-13	1.713E+8	9.719E+7	   -0.0026	   13.7461	   27.4772	   -4.6761
