Repository: ctiley/CERN_CMS_Silicon_Sensor

# CERN_CMS_Silicon_Sensor

# Code To-Do 
- Double check Halfmoon Diode Data

# Lab To-Do
- Measure more HGCAL Diodes
- Measure rest of Unirradiated Halfmoon Diodes
- Rebond D0 Diode
- Cleanup Wires at Alibava Station
-

File: Diodes/HGCAL/Hamburg_Analysis/Data/cviv_data/HGCAL_2.5/N4789_20_LL_DIODEQUARTER/CV_N4789_20_LL_DIODEQUARTER_GR_Irradiated_Annealed_60C_70min_3_5_2022_1_16_41_PM.txt
GCD Test
Bias: 5000.000000
CV_N4789_20_LL_DIODEQUARTER_GR_Irradiated_Annealed_60C_70min
Date/Time: 3/5/2022 1:16:41 PM
Sensor Name: DIODEQUARTER
Type: P
Annealing Status: Irradiated and Annealed at 60C for 70 minutes
Environment: 0C
Tester: Andrew Kent

Time Delay per Ramp Step (s): 0.500

CV Time Delay per Measurement (s) :0.500

AC Voltage (V): 0.500

Current Number of measurements per voltage: 1.000

IV Time Delay per Measurement (s) :0.000


BiasVoltage	LCR_Cp_freq1000.0	LCR_Cp_freq10000.0	LCR_Rp_freq1000.0	LCR_Rp_freq10000.0	Temperature	Air_Temp	Humidity	Dewpoint	
  -10.0000	1.163E-11	1.827E-12	9.073E+6	3.848E+6	    0.0026	   14.9542	   26.1834	   -4.2797	
  -20.0000	9.163E-12	1.874E-12	1.312E+7	4.761E+6	   -0.0000	   14.9302	   26.2094	   -4.2871	
  -30.0000	7.697E-12	1.823E-12	1.652E+7	5.601E+6	    0.0026	   14.9311	   26.2287	   -4.2766	
  -40.0000	6.726E-12	1.760E-12	1.924E+7	6.351E+6	    0.0026	   14.9236	   26.2306	   -4.2820	
  -50.0000	6.013E-12	1.674E-12	2.172E+7	7.119E+6	   -0.0000	   14.9146	   26.2438	   -4.2830	
  -60.0000	5.474E-12	1.608E-12	2.396E+7	7.794E+6	    0.0026	   14.9185	   26.2426	   -4.2803	
  -70.0000	5.042E-12	1.525E-12	2.602E+7	8.485E+6	   -0.0026	   14.8945	   26.2653	   -4.2893	
  -80.0000	4.666E-12	1.452E-12	2.797E+7	9.146E+6	   -0.0000	   14.9006	   26.2590	   -4.2873	
  -90.0000	4.378E-12	1.382E-12	2.983E+7	9.787E+6	    0.0026	   14.8969	   26.2979	   -4.2708	
 -100.0000	4.101E-12	1.322E-12	3.172E+7	1.041E+7	    0.0026	   14.8834	   26.3140	   -4.2742	
 -110.0000	3.843E-12	1.238E-12	3.368E+7	1.112E+7	    0.0026	   14.8523	   26.3257	   -4.2949	
 -120.0000	3.638E-12	1.169E-12	3.608E+7	1.189E+7	   -0.0000	   14.8610	   26.3416	   -4.2795	
 -130.0000	3.381E-12	1.083E-12	3.912E+7	1.293E+7	    0.0026	   14.8606	   26.3374	   -4.2819	
 -140.0000	3.116E-12	9.910E-13	4.310E+7	1.433E+7	   -0.0026	   14.8525	   26.3314	   -4.2919	
 -150.0000	2.845E-12	9.071E-13	4.831E+7	1.625E+7	   -0.0051	   14.8454	   26.3393	   -4.2940	
 -160.0000	2.568E-12	8.336E-13	5.496E+7	1.878E+7	   -0.0077	   14.8387	   26.3501	   -4.2943	
 -170.0000	2.297E-12	7.755E-13	6.340E+7	2.197E+7	   -0.0051	   14.8387	   26.3257	   -4.3065	
 -180.0000	2.045E-12	7.305E-13	7.271E+7	2.579E+7	   -0.0051	   14.8473	   26.3194	   -4.3024	
 -190.0000	1.820E-12	6.981E-13	8.294E+7	3.016E+7	   -0.0077	   14.8349	   26.3242	   -4.3106	
 -200.0000	1.617E-12	6.740E-13	9.486E+7	3.493E+7	   -0.0102	   14.8242	   26.3308	   -4.3164	
 -220.0000	1.334E-12	6.432E-13	1.203E+8	4.495E+7	   -0.0128	   14.8198	   26.3289	   -4.3211	
 -240.0000	1.143E-12	6.258E-13	1.475E+8	5.437E+7	   -0.0102	   14.8102	   26.3008	   -4.3435	
 -260.0000	1.035E-12	6.163E-13	1.743E+8	6.218E+7	   -0.0102	   14.8114	   26.3046	   -4.3405	
 -280.0000	9.622E-13	6.103E-13	1.977E+8	6.885E+7	   -0.0102	   14.7845	   26.2853	   -4.3733	
 -300.0000	9.136E-13	6.056E-13	2.188E+8	7.388E+7	   -0.0077	   14.7692	   26.2720	   -4.3930	
 -320.0000	8.794E-13	6.028E-13	2.361E+8	7.798E+7	   -0.0128	   14.7692	   26.2536	   -4.4023	
 -340.0000	8.518E-13	6.009E-13	2.503E+8	8.158E+7	   -0.0077	   14.7578	   26.2451	   -4.4163	
 -360.0000	8.353E-13	5.993E-13	2.637E+8	8.387E+7	   -0.0077	   14.7594	   26.2400	   -4.4175	
 -380.0000	8.223E-13	5.979E-13	2.753E+8	8.618E+7	   -0.0102	   14.7554	   26.2293	   -4.4263	
 -400.0000	8.100E-13	5.976E-13	2.827E+8	8.809E+7	   -0.0051	   14.7665	   26.2132	   -4.4250	
 -440.0000	7.204E-13	5.856E-13	2.843E+8	9.243E+7	   -0.0077	   14.7562	   26.2103	   -4.4352	
 -480.0000	7.085E-13	5.846E-13	2.893E+8	9.450E+7	   -0.0051	   14.7351	   26.2056	   -4.4557	
 -520.0000	7.020E-13	5.828E-13	2.891E+8	9.558E+7	   -0.0077	   14.7272	   26.2182	   -4.4561	
 -560.0000	7.019E-13	5.821E-13	2.890E+8	9.644E+7	   -0.0077	   14.7269	   26.2160	   -4.4575	
 -600.0000	6.882E-13	5.819E-13	2.803E+8	9.680E+7	   -0.0077	   14.7388	   26.2084	   -4.4511	
 -640.0000	6.776E-13	5.806E-13	2.772E+8	9.591E+7	   -0.0000	   14.7158	   26.2040	   -4.4757	
 -680.0000	6.752E-13	5.796E-13	2.705E+8	9.585E+7	   -0.0000	   14.7232	   26.1992	   -4.4691	
 -720.0000	6.686E-13	5.778E-13	2.572E+8	9.473E+7	   -0.0026	   14.7089	   26.1992	   -4.4812	
 -760.0000	6.661E-13	5.782E-13	2.495E+8	9.408E+7	   -0.0026	   14.7067	   26.2008	   -4.4824	
 -800.0000	6.596E-13	5.772E-13	2.382E+8	9.321E+7	    0.0051	   14.7010	   26.2043	   -4.4855	
 -840.0000	6.519E-13	5.768E-13	2.265E+8	9.182E+7	   -0.0000	   14.6777	   26.2030	   -4.5060	
 -880.0000	6.517E-13	5.748E-13	2.167E+8	8.992E+7	   -0.0000	   14.6876	   26.2034	   -4.4974	
 -920.0000	6.515E-13	5.748E-13	2.022E+8	8.847E+7	   -0.0051	   14.6760	   26.2005	   -4.5088	
 -960.0000	6.438E-13	5.742E-13	1.908E+8	8.603E+7	   -0.0051	   14.6790	   26.2084	   -4.5022	
-1000.0000	6.373E-13	5.740E-13	1.787E+8	8.408E+7	    0.0026	   14.6661	   26.2242	   -4.5053

File: Diodes/HGCAL/Hamburg_Analysis/Data/cviv_data/HGCAL_2.5/N4789_20_LL_DIODEQUARTER/CV_N4789_20_LL_DIODEQUARTER_GR_Irradiated_Annealed_60C_80min_3_5_2022_3_05_16_PM.txt
GCD Test
Bias: 5000.000000
CV_N4789_20_LL_DIODEQUARTER_GR_Irradiated_Annealed_60C_80min
Date/Time: 3/5/2022 3:05:16 PM
Sensor Name: DIODEQUARTER
Type: P
Annealing Status: Irradiated and Annealed at 60C for 80 minutes
Environment: 0C
Tester: Andrew Kent

Time Delay per Ramp Step (s): 0.500

CV Time Delay per Measurement (s) :0.500

AC Voltage (V): 0.500

Current Number of measurements per voltage: 1.000

IV Time Delay per Measurement (s) :0.000


BiasVoltage	LCR_Cp_freq1000.0	LCR_Cp_freq10000.0	LCR_Rp_freq1000.0	LCR_Rp_freq10000.0	Temperature	Air_Temp	Humidity	Dewpoint	
  -10.0000	1.197E-11	1.978E-12	9.246E+6	3.678E+6	    0.0026	   13.7338	   28.1882	   -4.3486	
  -20.0000	9.235E-12	2.015E-12	1.340E+7	4.665E+6	   -0.0051	   13.7453	   28.1951	   -4.3353	
  -30.0000	7.726E-12	1.945E-12	1.674E+7	5.542E+6	   -0.0077	   13.7466	   28.2109	   -4.3268	
  -40.0000	6.741E-12	1.848E-12	1.950E+7	6.361E+6	   -0.0000	   13.7470	   28.2261	   -4.3193	
  -50.0000	6.016E-12	1.753E-12	2.194E+7	7.131E+6	   -0.0077	   13.7211	   28.2679	   -4.3220	
  -60.0000	5.471E-12	1.665E-12	2.415E+7	7.852E+6	   -0.0000	   13.7212	   28.2726	   -4.3197	
  -70.0000	5.037E-12	1.579E-12	2.622E+7	8.555E+6	   -0.0026	   13.7212	   28.2963	   -4.3086	
  -80.0000	4.678E-12	1.500E-12	2.817E+7	9.215E+6	   -0.0077	   13.7262	   28.3159	   -4.2951	
  -90.0000	4.372E-12	1.425E-12	3.004E+7	9.860E+6	   -0.0051	   13.7294	   28.3314	   -4.2851	
 -100.0000	4.101E-12	1.345E-12	3.190E+7	1.053E+7	   -0.0000	   13.7308	   28.3454	   -4.2774	
 -110.0000	3.859E-12	1.263E-12	3.390E+7	1.126E+7	    0.0026	   13.7283	   28.3599	   -4.2727	
 -120.0000	3.623E-12	1.187E-12	3.651E+7	1.205E+7	   -0.0026	   13.7118	   28.3855	   -4.2750	
 -130.0000	3.364E-12	1.094E-12	3.956E+7	1.316E+7	   -0.0026	   13.7056	   28.3909	   -4.2778	
 -140.0000	3.090E-12	9.980E-13	4.385E+7	1.467E+7	   -0.0000	   13.7104	   28.4111	   -4.2642	
 -150.0000	2.813E-12	9.108E-13	4.948E+7	1.670E+7	   -0.0000	   13.7041	   28.4295	   -4.2611	
 -160.0000	2.537E-12	8.349E-13	5.654E+7	1.943E+7	   -0.0026	   13.7029	   28.4447	   -4.2550	
 -170.0000	2.264E-12	7.768E-13	6.505E+7	2.287E+7	   -0.0026	   13.6930	   28.4513	   -4.2605	
 -180.0000	2.007E-12	7.310E-13	7.492E+7	2.691E+7	   -0.0051	   13.6765	   28.4779	   -4.2624	
 -190.0000	1.784E-12	6.972E-13	8.566E+7	3.160E+7	   -0.0051	   13.6699	   28.4823	   -4.2660	
 -200.0000	1.588E-12	6.727E-13	9.778E+7	3.664E+7	   -0.0026	   13.6844	   28.4788	   -4.2551	
 -220.0000	1.304E-12	6.411E-13	1.240E+8	4.723E+7	   -0.0000	   13.6913	   28.4946	   -4.2418	
 -240.0000	1.124E-12	6.233E-13	1.513E+8	5.729E+7	   -0.0026	   13.6817	   28.5152	   -4.2404	
 -260.0000	1.022E-12	6.127E-13	1.794E+8	6.578E+7	   -0.0051	   13.6822	   28.5275	   -4.2343	
 -280.0000	9.494E-13	6.067E-13	2.027E+8	7.253E+7	    0.0026	   13.6715	   28.5323	   -4.2414	
 -300.0000	9.051E-13	6.020E-13	2.238E+8	7.798E+7	   -0.0026	   13.6800	   28.5408	   -4.2300	
 -320.0000	8.697E-13	5.994E-13	2.414E+8	8.211E+7	   -0.0026	   13.6731	   28.5392	   -4.2367	
 -340.0000	8.505E-13	5.971E-13	2.572E+8	8.552E+7	   -0.0026	   13.6745	   28.5408	   -4.2347	
 -360.0000	8.324E-13	5.953E-13	2.687E+8	8.820E+7	   -0.0026	   13.6682	   28.5446	   -4.2384	
 -380.0000	8.143E-13	5.938E-13	2.815E+8	9.045E+7	   -0.0026	   13.6745	   28.5430	   -4.2338	
 -400.0000	8.066E-13	5.924E-13	2.894E+8	9.248E+7	    0.0026	   13.6678	   28.5417	   -4.2401	
 -440.0000	7.121E-13	5.809E-13	2.861E+8	9.725E+7	   -0.0000	   13.6600	   28.5354	   -4.2497	
 -480.0000	7.029E-13	5.790E-13	2.932E+8	9.933E+7	    0.0026	   13.6438	   28.5351	   -4.2639	
 -520.0000	6.938E-13	5.783E-13	2.933E+8	1.002E+8	    0.0026	   13.6501	   28.5278	   -4.2619	
 -560.0000	6.856E-13	5.772E-13	2.891E+8	1.006E+8	    0.0026	   13.6501	   28.5237	   -4.2638	
 -600.0000	6.839E-13	5.760E-13	2.875E+8	1.008E+8	   -0.0000	   13.6548	   28.5180	   -4.2624	
 -640.0000	6.755E-13	5.750E-13	2.807E+8	1.005E+8	   -0.0026	   13.6517	   28.4937	   -4.2764	
 -680.0000	6.680E-13	5.741E-13	2.717E+8	9.979E+7	   -0.0051	   13.6401	   28.4892	   -4.2885	
 -720.0000	6.645E-13	5.737E-13	2.609E+8	9.920E+7	   -0.0000	   13.6465	   28.4548	   -4.2990	
 -760.0000	6.628E-13	5.729E-13	2.524E+8	9.809E+7	   -0.0026	   13.6459	   28.4333	   -4.3095	
 -800.0000	6.560E-13	5.723E-13	2.424E+8	9.747E+7	   -0.0051	   13.6482	   28.4311	   -4.3086	
 -840.0000	6.527E-13	5.716E-13	2.311E+8	9.574E+7	    0.0026	   13.6360	   28.4064	   -4.3306	
 -880.0000	6.460E-13	5.705E-13	2.192E+8	9.431E+7	   -0.0000	   13.6489	   28.3994	   -4.3227	
 -920.0000	6.425E-13	5.702E-13	2.070E+8	9.204E+7	    0.0026	   13.6408	   28.3795	   -4.3391	
 -960.0000	6.404E-13	5.691E-13	1.956E+8	8.971E+7	   -0.0000	   13.6408	   28.3710	   -4.3431	
-1000.0000	6.367E-13	5.682E-13	1.821E+8	8.703E+7	   -0.0026	   13.6267	   28.3548	   -4.3627

File: Diodes/HGCAL/Hamburg_Analysis/Data/cviv_data/HGCAL_2.5/N4789_20_LL_DIODEQUARTER/CV_N4789_20_LL_DIODEQUARTER_GR_Irradiated_Annealed_60C_80min_3_5_2022_3_16_57_PM.txt
GCD Test
Bias: 5000.000000
CV_N4789_20_LL_DIODEQUARTER_GR_Irradiated_Annealed_60C_80min
Date/Time: 3/5/2022 3:16:57 PM
Sensor Name: DIODEQUARTER
Type: P
Annealing Status: Irradiated and Annealed at 60C for 80 minutes
Environment: 0C
Tester: Andrew Kent

Time Delay per Ramp Step (s): 1.000

CV Time Delay per Measurement (s) :0.500

AC Voltage (V): 0.500

Current Number of measurements per voltage: 4.000

IV Time Delay per Measurement (s) :0.000


BiasVoltage	LCR_Cp_freq1000.0	LCR_Cp_freq10000.0	LCR_Rp_freq1000.0	LCR_Rp_freq10000.0	Temperature	Air_Temp	Humidity	Dewpoint	
  -10.0000	1.203E-11	1.986E-12	9.269E+6	3.672E+6	   -0.0000	   13.5317	   28.3501	   -4.4468	
  -20.0000	9.242E-12	2.025E-12	1.349E+7	4.655E+6	   -0.0026	   13.5317	   28.3763	   -4.4346	
  -30.0000	7.717E-12	1.948E-12	1.688E+7	5.544E+6	   -0.0026	   13.5319	   28.3890	   -4.4285	
  -40.0000	6.735E-12	1.854E-12	1.964E+7	6.355E+6	   -0.0051	   13.5319	   28.4089	   -4.4192	
  -50.0000	6.022E-12	1.756E-12	2.208E+7	7.128E+6	   -0.0128	   13.5276	   28.4535	   -4.4021	
  -60.0000	5.472E-12	1.670E-12	2.432E+7	7.843E+6	   -0.0128	   13.5023	   28.4722	   -4.4153	
  -70.0000	5.042E-12	1.586E-12	2.634E+7	8.534E+6	   -0.0102	   13.5133	   28.4677	   -4.4079	
  -80.0000	4.683E-12	1.506E-12	2.827E+7	9.201E+6	   -0.0128	   13.5045	   28.4810	   -4.4093	
  -90.0000	4.376E-12	1.428E-12	3.014E+7	9.856E+6	   -0.0077	   13.5087	   28.5237	   -4.3859	
 -100.0000	4.110E-12	1.350E-12	3.200E+7	1.052E+7	   -0.0026	   13.5141	   28.5376	   -4.3747	
 -110.0000	3.856E-12	1.268E-12	3.400E+7	1.124E+7	   -0.0051	   13.5073	   28.5572	   -4.3714	
 -120.0000	3.632E-12	1.193E-12	3.653E+7	1.203E+7	   -0.0026	   13.4972	   28.5832	   -4.3682	
 -130.0000	3.372E-12	1.100E-12	3.958E+7	1.310E+7	    0.0026	   13.4895	   28.5939	   -4.3698	
 -140.0000	3.103E-12	1.004E-12	4.380E+7	1.461E+7	   -0.0000	   13.4989	   28.5844	   -4.3661	
 -150.0000	2.826E-12	9.157E-13	4.938E+7	1.661E+7	   -0.0026	   13.4964	   28.6180	   -4.3527	
 -160.0000	2.544E-12	8.387E-13	5.637E+7	1.931E+7	   -0.0026	   13.4958	   28.6347	   -4.3455	
 -170.0000	2.271E-12	7.783E-13	6.502E+7	2.270E+7	    0.0026	   13.4924	   28.6565	   -4.3383	
 -180.0000	2.016E-12	7.326E-13	7.479E+7	2.671E+7	    0.0102	   13.4970	   28.6926	   -4.3177	
 -190.0000	1.789E-12	6.986E-13	8.555E+7	3.141E+7	    0.0051	   13.4698	   28.7090	   -4.3335	
 -200.0000	1.597E-12	6.734E-13	9.743E+7	3.655E+7	    0.0051	   13.4698	   28.7122	   -4.3321	
 -210.0000	1.435E-12	6.550E-13	1.105E+8	4.185E+7	    0.0051	   13.4803	   28.7287	   -4.3154	
 -220.0000	1.307E-12	6.413E-13	1.240E+8	4.713E+7	    0.0051	   13.4609	   28.7521	   -4.3214	
 -230.0000	1.202E-12	6.317E-13	1.385E+8	5.233E+7	   -0.0000	   13.4719	   28.7584	   -4.3089	
 -240.0000	1.131E-12	6.238E-13	1.523E+8	5.709E+7	   -0.0051	   13.4823	   28.7796	   -4.2902	
 -250.0000	1.066E-12	6.177E-13	1.657E+8	6.171E+7	    0.0026	   13.4710	   28.7906	   -4.2949	
 -260.0000	1.019E-12	6.134E-13	1.794E+8	6.563E+7	   -0.0051	   13.4710	   28.7957	   -4.2926	
 -270.0000	9.795E-13	6.096E-13	1.931E+8	6.926E+7	   -0.0051	   13.4654	   28.8254	   -4.2837	
 -280.0000	9.469E-13	6.070E-13	2.033E+8	7.238E+7	   -0.0051	   13.4758	   28.8450	   -4.2657	
 -290.0000	9.255E-13	6.047E-13	2.145E+8	7.520E+7	   -0.0077	   13.4692	   28.8608	   -4.2642	
 -300.0000	9.035E-13	6.022E-13	2.249E+8	7.783E+7	   -0.0051	   13.4687	   28.8817	   -4.2550	
 -310.0000	8.892E-13	6.009E-13	2.348E+8	8.007E+7	   -0.0000	   13.4626	   28.8960	   -4.2537	
 -320.0000	8.743E-13	5.994E-13	2.426E+8	8.205E+7	   -0.0000	   13.4650	   28.8944	   -4.2523	
 -330.0000	8.577E-13	5.985E-13	2.507E+8	8.370E+7	   -0.0051	   13.4522	   28.8997	   -4.2610	
 -340.0000	8.498E-13	5.973E-13	2.586E+8	8.544E+7	   -0.0026	   13.4522	   28.9197	   -4.2518	
 -350.0000	8.371E-13	5.961E-13	2.644E+8	8.691E+7	   -0.0026	   13.4596	   28.9247	   -4.2431	
 -360.0000	8.322E-13	5.958E-13	2.701E+8	8.829E+7	   -0.0051	   13.4642	   28.9396	   -4.2323	
 -370.0000	8.249E-13	5.949E-13	2.759E+8	8.936E+7	   -0.0051	   13.4589	   28.9526	   -4.2309	
 -380.0000	8.158E-13	5.936E-13	2.815E+8	9.046E+7	   -0.0000	   13.4721	   28.9589	   -4.2166	
 -390.0000	8.083E-13	5.930E-13	2.853E+8	9.131E+7	    0.0026	   13.4514	   28.9535	   -4.2370	
 -400.0000	8.084E-13	5.926E-13	2.897E+8	9.224E+7	    0.0026	   13.4530	   28.9611	   -4.2321	
 -410.0000	8.028E-13	5.922E-13	2.926E+8	9.318E+7	    0.0026	   13.4501	   28.9342	   -4.2470	
 -420.0000	7.219E-13	5.817E-13	2.838E+8	9.610E+7	   -0.0000	   13.4521	   28.9231	   -4.2503	
 -430.0000	7.170E-13	5.810E-13	2.857E+8	9.679E+7	    0.0051	   13.4569	   28.9231	   -4.2462	
 -440.0000	7.102E-13	5.808E-13	2.879E+8	9.730E+7	   -0.0000	   13.4541	   28.9285	   -4.2461	
 -450.0000	7.121E-13	5.805E-13	2.891E+8	9.794E+7	    0.0026	   13.4469	   28.9231	   -4.2548	
 -460.0000	7.085E-13	5.800E-13	2.924E+8	9.831E+7	    0.0051	   13.4397	   28.9130	   -4.2657	
 -470.0000	7.042E-13	5.800E-13	2.919E+8	9.909E+7	    0.0051	   13.4262	   28.8960	   -4.2852	
 -480.0000	7.034E-13	5.794E-13	2.938E+8	9.912E+7	    0.0077	   13.4263	   28.8789	   -4.2929	
 -490.0000	6.983E-13	5.793E-13	2.949E+8	9.942E+7	    0.0026	   13.4263	   28.8675	   -4.2982	
 -500.0000	6.993E-13	5.786E-13	2.934E+8	9.991E+7	    0.0051	   13.4246	   28.8542	   -4.3057	
 -510.0000	6.971E-13	5.786E-13	2.961E+8	9.996E+7	    0.0077	   13.4205	   28.8219	   -4.3241	
 -520.0000	6.956E-13	5.785E-13	2.954E+8	1.000E+8	    0.0051	   13.4212	   28.8163	   -4.3261	
 -530.0000	6.916E-13	5.781E-13	2.929E+8	1.004E+8	    0.0026	   13.4091	   28.8106	   -4.3392	
 -540.0000	6.896E-13	5.778E-13	2.943E+8	1.005E+8	    0.0026	   13.4169	   28.8017	   -4.3365	
 -550.0000	6.919E-13	5.770E-13	2.928E+8	1.006E+8	   -0.0051	   13.4071	   28.8042	   -4.3439	
 -560.0000	6.870E-13	5.768E-13	2.927E+8	1.008E+8	   -0.0000	   13.4024	   28.7960	   -4.3517	
 -570.0000	6.850E-13	5.767E-13	2.907E+8	1.007E+8	   -0.0000	   13.4086	   28.7549	   -4.3653	
 -580.0000	6.858E-13	5.768E-13	2.883E+8	1.005E+8	   -0.0026	   13.4084	   28.7410	   -4.3719	
 -590.0000	6.838E-13	5.766E-13	2.887E+8	1.009E+8	   -0.0051	   13.3975	   28.7328	   -4.3851	
 -600.0000	6.837E-13	5.761E-13	2.865E+8	1.005E+8	   -0.0000	   13.4116	   28.7147	   -4.3812	
 -610.0000	6.794E-13	5.756E-13	2.856E+8	1.008E+8	   -0.0051	   13.3963	   28.6964	   -4.4029	
 -620.0000	6.778E-13	5.758E-13	2.836E+8	1.005E+8	   -0.0000	   13.3925	   28.6806	   -4.4135	
 -630.0000	6.765E-13	5.752E-13	2.827E+8	1.004E+8	   -0.0051	   13.3951	   28.6752	   -4.4137	
 -640.0000	6.763E-13	5.752E-13	2.824E+8	1.006E+8	   -0.0077	   13.3982	   28.6439	   -4.4255	
 -650.0000	6.744E-13	5.752E-13	2.810E+8	1.001E+8	   -0.0026	   13.3962	   28.6464	   -4.4261	
 -660.0000	6.733E-13	5.750E-13	2.765E+8	1.001E+8	   -0.0026	   13.3861	   28.6199	   -4.4471	
 -670.0000	6.700E-13	5.749E-13	2.760E+8	9.990E+7	   -0.0000	   13.3840	   28.6050	   -4.4558	
 -680.0000	6.686E-13	5.747E-13	2.728E+8	1.001E+8	   -0.0026	   13.3774	   28.6040	   -4.4620	
 -690.0000	6.660E-13	5.745E-13	2.720E+8	9.971E+7	    0.0051	   13.3880	   28.5911	   -4.4588	
 -700.0000	6.697E-13	5.741E-13	2.675E+8	9.948E+7	   -0.0026	   13.3849	   28.5797	   -4.4668	
 -710.0000	6.690E-13	5.737E-13	2.681E+8	9.921E+7	   -0.0000	   13.3806	   28.5680	   -4.4759	
 -720.0000	6.679E-13	5.742E-13	2.627E+8	9.910E+7	    0.0026	   13.3797	   28.5705	   -4.4754	
 -730.0000	6.630E-13	5.733E-13	2.605E+8	9.889E+7	    0.0026	   13.3843	   28.5598	   -4.4765	
 -740.0000	6.605E-13	5.734E-13	2.576E+8	9.881E+7	   -0.0026	   13.3628	   28.5576	   -4.4961	
 -750.0000	6.639E-13	5.734E-13	2.570E+8	9.843E+7	   -0.0051	   13.3723	   28.5601	   -4.4867	
 -760.0000	6.603E-13	5.730E-13	2.535E+8	9.812E+7	   -0.0051	   13.3593	   28.5664	   -4.4950	
 -770.0000	6.614E-13	5.729E-13	2.509E+8	9.786E+7	   -0.0026	   13.3613	   28.5664	   -4.4933	
 -780.0000	6.561E-13	5.727E-13	2.510E+8	9.770E+7	   -0.0026	   13.3503	   28.5440	   -4.5132	
 -790.0000	6.593E-13	5.722E-13	2.451E+8	9.732E+7	   -0.0026	   13.3624	   28.5398	   -4.5047	
 -800.0000	6.569E-13	5.721E-13	2.433E+8	9.689E+7	    0.0051	   13.3605	   28.5579	   -4.4979	
 -810.0000	6.574E-13	5.722E-13	2.410E+8	9.638E+7	    0.0077	   13.3462	   28.5566	   -4.5108	
 -820.0000	6.525E-13	5.721E-13	2.374E+8	9.601E+7	   -0.0000	   13.3461	   28.5737	   -4.5031	
 -830.0000	6.573E-13	5.719E-13	2.345E+8	9.584E+7	   -0.0051	   13.3499	   28.5819	   -4.4965	
 -840.0000	6.547E-13	5.717E-13	2.306E+8	9.545E+7	   -0.0051	   13.3509	   28.5939	   -4.4895	
 -850.0000	6.509E-13	5.714E-13	2.296E+8	9.509E+7	   -0.0000	   13.3444	   28.5740	   -4.5043	
 -860.0000	6.491E-13	5.710E-13	2.269E+8	9.485E+7	   -0.0000	   13.3304	   28.5889	   -4.5096	
 -870.0000	6.500E-13	5.711E-13	2.233E+8	9.419E+7	    0.0051	   13.3289	   28.5898	   -4.5104	
 -880.0000	6.514E-13	5.712E-13	2.213E+8	9.367E+7	    0.0051	   13.3330	   28.5958	   -4.5041	
 -890.0000	6.472E-13	5.705E-13	2.171E+8	9.304E+7	   -0.0026	   13.3435	   28.5993	   -4.4934	
 -900.0000	6.473E-13	5.705E-13	2.150E+8	9.303E+7	    0.0026	   13.3425	   28.6056	   -4.4913	
 -910.0000	6.413E-13	5.703E-13	2.108E+8	9.214E+7	   -0.0000	   13.3250	   28.6116	   -4.5037	
 -920.0000	6.452E-13	5.698E-13	2.082E+8	9.197E+7	   -0.0026	   13.3250	   28.6151	   -4.5021	
 -930.0000	6.412E-13	5.698E-13	2.061E+8	9.123E+7	   -0.0051	   13.3314	   28.6480	   -4.4930	
 -940.0000	6.397E-13	5.698E-13	2.023E+8	9.072E+7	    0.0102	   13.3169	   28.6509	   -4.4926	
 -950.0000	6.409E-13	5.696E-13	1.991E+8	9.050E+7	   -0.0051	   13.3179	   28.6515	   -4.4914	
 -960.0000	6.369E-13	5.691E-13	1.962E+8	8.962E+7	   -0.0000	   13.3277	   28.6474	   -4.4848	
 -970.0000	6.346E-13	5.694E-13	1.925E+8	8.911E+7	   -0.0026	   13.3167	   28.6746	   -4.4817	
 -980.0000	6.347E-13	5.691E-13	1.914E+8	8.852E+7	   -0.0051	   13.3010	   28.6844	   -4.4908	
 -990.0000	6.347E-13	5.688E-13	1.872E+8	8.805E+7	   -0.0051	   13.3143	   28.7011	   -4.4715	
-1000.0000	6.325E-13	5.690E-13	1.842E+8	8.719E+7	   -0.0051	   13.3159	   28.7151	   -4.4638

File: Diodes/HGCAL/Hamburg_Analysis/Data/cviv_data/HGCAL_2.5/N4789_20_LL_DIODEQUARTER/CV_N4789_20_LL_DIODEQUARTER_GR_Irradiated_Annealed_60C_90min_3_5_2022_4_54_53_PM.txt
GCD Test
Bias: 5000.000000
CV_N4789_20_LL_DIODEQUARTER_GR_Irradiated_Annealed_60C_90min
Date/Time: 3/5/2022 4:54:53 PM
Sensor Name: DIODEQUARTER
Type: P
Annealing Status: Irradiated and Annealed at 60C for 90 minutes
Environment: 0C
Tester: Andrew Kent

Time Delay per Ramp Step (s): 0.500

CV Time Delay per Measurement (s) :0.500

AC Voltage (V): 0.500

Current Number of measurements per voltage: 1.000

IV Time Delay per Measurement (s) :0.000


BiasVoltage	LCR_Cp_freq1000.0	LCR_Cp_freq10000.0	LCR_Rp_freq1000.0	LCR_Rp_freq10000.0	Temperature	Air_Temp	Humidity	Dewpoint	
  -10.0000	1.190E-11	1.990E-12	9.308E+6	3.705E+6	   -0.0102	   13.9988	   27.9371	   -4.2389	
  -20.0000	9.160E-12	2.029E-12	1.356E+7	4.701E+6	   -0.0154	   13.9915	   27.9794	   -4.2251	
  -30.0000	7.687E-12	1.951E-12	1.689E+7	5.596E+6	   -0.0077	   13.9982	   27.9804	   -4.2189	
  -40.0000	6.707E-12	1.857E-12	1.967E+7	6.407E+6	   -0.0051	   13.9814	   27.9924	   -4.2277	
  -50.0000	5.998E-12	1.762E-12	2.212E+7	7.168E+6	   -0.0051	   13.9863	   28.0025	   -4.2186	
  -60.0000	5.458E-12	1.674E-12	2.434E+7	7.882E+6	   -0.0026	   13.9845	   28.0111	   -4.2161	
  -70.0000	5.035E-12	1.588E-12	2.633E+7	8.578E+6	   -0.0026	   13.9815	   28.0247	   -4.2123	
  -80.0000	4.683E-12	1.507E-12	2.829E+7	9.245E+6	   -0.0000	   13.9805	   28.0500	   -4.2012	
  -90.0000	4.377E-12	1.429E-12	3.014E+7	9.895E+6	    0.0051	   13.9685	   28.0607	   -4.2064	
 -100.0000	4.107E-12	1.350E-12	3.201E+7	1.056E+7	    0.0051	   13.9627	   28.0724	   -4.2059	
 -110.0000	3.853E-12	1.270E-12	3.402E+7	1.127E+7	   -0.0000	   13.9623	   28.1009	   -4.1927	
 -120.0000	3.623E-12	1.189E-12	3.664E+7	1.211E+7	    0.0051	   13.9612	   28.1135	   -4.1878	
 -130.0000	3.369E-12	1.098E-12	3.984E+7	1.322E+7	    0.0026	   13.9612	   28.1218	   -4.1839	
 -140.0000	3.096E-12	1.003E-12	4.426E+7	1.475E+7	    0.0051	   13.9557	   28.1268	   -4.1862	
 -150.0000	2.812E-12	9.154E-13	5.006E+7	1.682E+7	    0.0051	   13.9425	   28.1423	   -4.1902	
 -160.0000	2.536E-12	8.402E-13	5.730E+7	1.958E+7	    0.0077	   13.9419	   28.1464	   -4.1888	
 -170.0000	2.260E-12	7.817E-13	6.630E+7	2.303E+7	    0.0077	   13.9346	   28.1518	   -4.1926	
 -180.0000	2.003E-12	7.364E-13	7.624E+7	2.722E+7	    0.0026	   13.9519	   28.1736	   -4.1674	
 -190.0000	1.776E-12	7.040E-13	8.721E+7	3.189E+7	    0.0051	   13.9348	   28.1774	   -4.1803	
 -200.0000	1.584E-12	6.794E-13	9.989E+7	3.715E+7	    0.0026	   13.9224	   28.1958	   -4.1824	
 -220.0000	1.300E-12	6.486E-13	1.268E+8	4.776E+7	    0.0026	   13.9340	   28.2204	   -4.1608	
 -240.0000	1.128E-12	6.305E-13	1.559E+8	5.794E+7	    0.0051	   13.9194	   28.2381	   -4.1651	
 -260.0000	1.025E-12	6.206E-13	1.822E+8	6.641E+7	    0.0077	   13.9141	   28.2568	   -4.1608	
 -280.0000	9.529E-13	6.147E-13	2.081E+8	7.308E+7	    0.0026	   13.9177	   28.2609	   -4.1558	
 -300.0000	9.077E-13	6.101E-13	2.292E+8	7.844E+7	    0.0051	   13.9123	   28.2704	   -4.1560	
 -320.0000	8.786E-13	6.071E-13	2.476E+8	8.267E+7	    0.0077	   13.9008	   28.2644	   -4.1687	
 -340.0000	8.540E-13	6.050E-13	2.616E+8	8.634E+7	    0.0026	   13.9166	   28.2552	   -4.1594	
 -360.0000	8.342E-13	6.030E-13	2.756E+8	8.898E+7	    0.0026	   13.9109	   28.2454	   -4.1689	
 -380.0000	8.258E-13	6.018E-13	2.856E+8	9.104E+7	    0.0026	   13.8963	   28.2144	   -4.1961	
 -400.0000	8.134E-13	6.006E-13	2.965E+8	9.290E+7	   -0.0077	   13.9035	   28.2119	   -4.1911	
 -440.0000	7.205E-13	5.887E-13	2.933E+8	9.813E+7	   -0.0077	   13.8939	   28.2157	   -4.1976	
 -480.0000	7.123E-13	5.875E-13	2.966E+8	9.977E+7	   -0.0102	   13.8916	   28.2268	   -4.1943	
 -520.0000	7.057E-13	5.861E-13	2.969E+8	1.011E+8	   -0.0077	   13.8858	   28.2204	   -4.2023	
 -560.0000	6.989E-13	5.852E-13	2.985E+8	1.013E+8	   -0.0051	   13.8854	   28.1812	   -4.2211	
 -600.0000	6.850E-13	5.842E-13	2.921E+8	1.016E+8	   -0.0102	   13.8869	   28.1765	   -4.2221	
 -640.0000	6.850E-13	5.831E-13	2.847E+8	1.012E+8	   -0.0102	   13.8804	   28.1701	   -4.2307	
 -680.0000	6.800E-13	5.823E-13	2.769E+8	1.005E+8	   -0.0077	   13.8654	   28.1581	   -4.2493	
 -720.0000	6.752E-13	5.816E-13	2.692E+8	9.983E+7	   -0.0051	   13.8551	   28.1512	   -4.2614	
 -760.0000	6.657E-13	5.806E-13	2.580E+8	9.877E+7	   -0.0077	   13.8711	   28.1410	   -4.2524	
 -800.0000	6.649E-13	5.806E-13	2.487E+8	9.791E+7	   -0.0102	   13.8377	   28.1284	   -4.2871	
 -840.0000	6.635E-13	5.796E-13	2.357E+8	9.625E+7	   -0.0077	   13.8505	   28.1088	   -4.2853	
 -880.0000	6.538E-13	5.783E-13	2.252E+8	9.447E+7	   -0.0051	   13.8615	   28.0942	   -4.2827	
 -920.0000	6.533E-13	5.779E-13	2.132E+8	9.258E+7	   -0.0077	   13.8578	   28.0901	   -4.2879	
 -960.0000	6.444E-13	5.776E-13	2.001E+8	9.056E+7	   -0.0077	   13.8530	   28.0753	   -4.2990	
-1000.0000	6.410E-13	5.766E-13	1.875E+8	8.805E+7	   -0.0102	   13.8597	   28.0702	   -4.2956

File: Diodes/HGCAL/Hamburg_Analysis/Data/cviv_data/HGCAL_2.5/N4789_20_LL_DIODEQUARTER/IV_N4789_20_LL_DIODEQUARTER_GR_Irradiated_Annealed_60C_0min_3_1_2022_11_34_10_AM.txt
GCD Test
Bias: 5000.000000
IV_N4789_20_LL_DIODEQUARTER_GR_Irradiated_Annealed_60C_0min
Date/Time: 3/1/2022 11:34:10 AM
Sensor Name: DIODEQUARTER
Type: 
Annealing Status: Irradiated and Annealed at 60C for 0 minutes
Environment: 
Tester: Andrew Kent

Time Delay per Ramp Step (s): 0.500

CV Time Delay per Measurement (s) :0.500

AC Voltage (V): 0.500

Current Number of measurements per voltage: 1.000

IV Time Delay per Measurement (s) :0.000


BiasVoltage	Total Current_Avg	Total Current_0	Bias Current_Avg	Bias Current_0	Temperature	Air_Temp	Humidity	Dewpoint	
  -10.0000	-1.6310E-6	-1.6310E-6	-8.380446E-7	-8.380446E-7	    0.0154	   16.4142	   22.9665	   -4.7777	
  -20.0000	-2.3210E-6	-2.3210E-6	-1.187026E-6	-1.187026E-6	    0.0179	   16.4142	   22.9665	   -4.7777	
  -30.0000	-2.8660E-6	-2.8660E-6	-1.479085E-6	-1.479085E-6	    0.0179	   16.3985	   23.0003	   -4.7714	
  -40.0000	-3.3340E-6	-3.3340E-6	-1.731532E-6	-1.731532E-6	    0.0179	   16.3985	   23.0383	   -4.7497	
  -50.0000	-3.7620E-6	-3.7620E-6	-1.964476E-6	-1.964476E-6	    0.0205	   16.3985	   23.0383	   -4.7497	
  -60.0000	-4.1390E-6	-4.1390E-6	-2.169468E-6	-2.169468E-6	    0.0205	   16.3807	   23.0876	   -4.7363	
  -70.0000	-4.4970E-6	-4.4970E-6	-2.361408E-6	-2.361408E-6	    0.0205	   16.3807	   23.0971	   -4.7309	
  -80.0000	-4.8470E-6	-4.8470E-6	-2.543867E-6	-2.543867E-6	    0.0205	   16.3840	   23.1221	   -4.7139	
  -90.0000	-5.1480E-6	-5.1480E-6	-2.708875E-6	-2.708875E-6	    0.0205	   16.3840	   23.1221	   -4.7139	
 -100.0000	-5.4790E-6	-5.4790E-6	-2.885645E-6	-2.885645E-6	    0.0154	   16.3664	   23.1543	   -4.7103	
 -110.0000	-5.7860E-6	-5.7860E-6	-3.048330E-6	-3.048330E-6	    0.0205	   16.3623	   23.1673	   -4.7063	
 -120.0000	-6.0680E-6	-6.0680E-6	-3.194816E-6	-3.194816E-6	    0.0205	   16.3623	   23.1673	   -4.7063	
 -130.0000	-6.3490E-6	-6.3490E-6	-3.347940E-6	-3.347940E-6	    0.0154	   16.3703	   23.2100	   -4.6753	
 -140.0000	-6.6250E-6	-6.6250E-6	-3.504906E-6	-3.504906E-6	    0.0128	   16.3484	   23.2198	   -4.6881	
 -150.0000	-6.8950E-6	-6.8950E-6	-3.638615E-6	-3.638615E-6	    0.0128	   16.3484	   23.2198	   -4.6881	
 -160.0000	-7.1740E-6	-7.1740E-6	-3.770365E-6	-3.770365E-6	    0.0128	   16.3582	   23.2340	   -4.6717	
 -170.0000	-7.4370E-6	-7.4370E-6	-3.926382E-6	-3.926382E-6	    0.0077	   16.3619	   23.2559	   -4.6562	
 -180.0000	-7.6560E-6	-7.6560E-6	-4.036064E-6	-4.036064E-6	    0.0077	   16.3619	   23.2559	   -4.6562	
 -190.0000	-7.9140E-6	-7.9140E-6	-4.160569E-6	-4.160569E-6	    0.0051	   16.3605	   23.2935	   -4.6360	
 -200.0000	-8.1480E-6	-8.1480E-6	-4.295811E-6	-4.295811E-6	    0.0051	   16.3569	   23.2973	   -4.6368	
 -220.0000	-8.5860E-6	-8.5860E-6	-4.511814E-6	-4.511814E-6	    0.0051	   16.3569	   23.2973	   -4.6368	
 -240.0000	-8.9830E-6	-8.9830E-6	-4.670518E-6	-4.670518E-6	    0.0051	   16.3318	   23.3270	   -4.6411	
 -260.0000	-9.3610E-6	-9.3610E-6	-4.869099E-6	-4.869099E-6	    0.0026	   16.3178	   23.3333	   -4.6493	
 -280.0000	-9.7070E-6	-9.7070E-6	-5.012824E-6	-5.012824E-6	    0.0026	   16.3178	   23.3333	   -4.6493	
 -300.0000	-1.0020E-5	-1.0020E-5	-5.159630E-6	-5.159630E-6	    0.0026	   16.2979	   23.3491	   -4.6571	
 -320.0000	-1.0330E-5	-1.0330E-5	-5.287255E-6	-5.287255E-6	   -0.0026	   16.2968	   23.3542	   -4.6553	
 -340.0000	-1.0620E-5	-1.0620E-5	-5.399045E-6	-5.399045E-6	   -0.0026	   16.2968	   23.3542	   -4.6553	
 -360.0000	-1.0940E-5	-1.0940E-5	-5.535569E-6	-5.535569E-6	   -0.0026	   16.2990	   23.3618	   -4.6491	
 -380.0000	-1.1220E-5	-1.1220E-5	-5.654751E-6	-5.654751E-6	   -0.0026	   16.3282	   23.3738	   -4.6177	
 -400.0000	-1.1510E-5	-1.1510E-5	-5.760265E-6	-5.760265E-6	   -0.0026	   16.3282	   23.3738	   -4.6177	
 -440.0000	-1.2090E-5	-1.2090E-5	-5.961832E-6	-5.961832E-6	   -0.0051	   16.3312	   23.3874	   -4.6074	
 -480.0000	-1.2740E-5	-1.2740E-5	-6.178377E-6	-6.178377E-6	   -0.0026	   16.3399	   23.4039	   -4.5908	
 -520.0000	-1.3390E-5	-1.3390E-5	-6.379418E-6	-6.379418E-6	   -0.0026	   16.3399	   23.4039	   -4.5908	
 -560.0000	-1.4160E-5	-1.4160E-5	-6.576548E-6	-6.576548E-6	   -0.0026	   16.3376	   23.4067	   -4.5911	
 -600.0000	-1.4960E-5	-1.4960E-5	-6.774575E-6	-6.774575E-6	   -0.0026	   16.3239	   23.4118	   -4.5998	
 -640.0000	-1.5890E-5	-1.5890E-5	-6.995470E-6	-6.995470E-6	   -0.0026	   16.3239	   23.4118	   -4.5998	
 -680.0000	-1.6880E-5	-1.6880E-5	-7.189489E-6	-7.189489E-6	   -0.0051	   16.2930	   23.4266	   -4.6175	
 -720.0000	-1.7950E-5	-1.7950E-5	-7.422925E-6	-7.422925E-6	   -0.0051	   16.2921	   23.4162	   -4.6242	
 -760.0000	-1.9040E-5	-1.9040E-5	-7.654481E-6	-7.654481E-6	   -0.0051	   16.2921	   23.4162	   -4.6242	
 -800.0000	-2.0160E-5	-2.0160E-5	-7.921736E-6	-7.921736E-6	   -0.0077	   16.2660	   23.4114	   -4.6489	
 -840.0000	-2.1350E-5	-2.1350E-5	-8.166368E-6	-8.166368E-6	   -0.0077	   16.2692	   23.4023	   -4.6513	
 -880.0000	-2.2610E-5	-2.2610E-5	-8.485624E-6	-8.485624E-6	   -0.0077	   16.2692	   23.4023	   -4.6513	
 -920.0000	-2.3950E-5	-2.3950E-5	-8.792012E-6	-8.792012E-6	   -0.0077	   16.2598	   23.4004	   -4.6603	
 -960.0000	-2.5320E-5	-2.5320E-5	-9.145619E-6	-9.145619E-6	   -0.0128	   16.2598	   23.4064	   -4.6569	
-1000.0000	-2.6820E-5	-2.6820E-5	-9.526028E-6	-9.526028E-6	   -0.0077	   16.2321	   23.3988	   -4.6846

File: Diodes/HGCAL/Hamburg_Analysis/Data/cviv_data/HGCAL_2.5/N4789_20_LL_DIODEQUARTER/IV_N4789_20_LL_DIODEQUARTER_GR_Irradiated_Annealed_60C_100min_3_5_2022_6_00_54_PM.txt
GCD Test
Bias: 5000.000000
IV_N4789_20_LL_DIODEQUARTER_GR_Irradiated_Annealed_60C_100min
Date/Time: 3/5/2022 6:00:54 PM
Sensor Name: DIODEQUARTER
Type: P
Annealing Status: Irradiated and Annealed at 60C for 100 minutes
Environment: 0C
Tester: Andrew Kent

Time Delay per Ramp Step (s): 0.500

CV Time Delay per Measurement (s) :0.500

AC Voltage (V): 0.500

Current Number of measurements per voltage: 1.000

IV Time Delay per Measurement (s) :0.000


BiasVoltage	Total Current_Avg	Total Current_0	Bias Current_Avg	Bias Current_0	Temperature	Air_Temp	Humidity	Dewpoint	
  -10.0000	-1.4660E-6	-1.4660E-6	-8.706177E-7	-8.706177E-7	    0.0077	   14.5917	   26.8855	   -4.2388	
  -20.0000	-2.1410E-6	-2.1410E-6	-1.213115E-6	-1.213115E-6	    0.0154	   14.5917	   26.9168	   -4.2388	
  -30.0000	-2.7270E-6	-2.7270E-6	-1.466486E-6	-1.466486E-6	    0.0154	   14.5932	   26.9168	   -4.2220	
  -40.0000	-3.2470E-6	-3.2470E-6	-1.685931E-6	-1.685931E-6	    0.0128	   14.5771	   26.9333	   -4.2278	
  -50.0000	-3.6850E-6	-3.6850E-6	-1.878659E-6	-1.878659E-6	    0.0102	   14.5771	   26.9497	   -4.2278	
  -60.0000	-4.0910E-6	-4.0910E-6	-2.056644E-6	-2.056644E-6	    0.0102	   14.5968	   26.9497	   -4.2028	
  -70.0000	-4.4570E-6	-4.4570E-6	-2.223148E-6	-2.223148E-6	    0.0077	   14.5803	   26.9738	   -4.2051	
  -80.0000	-4.7990E-6	-4.7990E-6	-2.384384E-6	-2.384384E-6	    0.0128	   14.5947	   27.0066	   -4.1765	
  -90.0000	-5.1230E-6	-5.1230E-6	-2.529874E-6	-2.529874E-6	    0.0128	   14.5947	   27.0066	   -4.1765	
 -100.0000	-5.4120E-6	-5.4120E-6	-2.663522E-6	-2.663522E-6	    0.0051	   14.6087	   27.0414	   -4.1475	
 -110.0000	-5.6980E-6	-5.6980E-6	-2.806648E-6	-2.806648E-6	    0.0051	   14.5995	   27.0636	   -4.1445	
 -120.0000	-5.9720E-6	-5.9720E-6	-2.937992E-6	-2.937992E-6	    0.0051	   14.5995	   27.0636	   -4.1445	
 -130.0000	-6.2170E-6	-6.2170E-6	-3.056346E-6	-3.056346E-6	    0.0102	   14.6010	   27.0974	   -4.1266	
 -140.0000	-6.4470E-6	-6.4470E-6	-3.159278E-6	-3.159278E-6	    0.0077	   14.5826	   27.1085	   -4.1370	
 -150.0000	-6.6670E-6	-6.6670E-6	-3.247341E-6	-3.247341E-6	    0.0077	   14.5826	   27.1085	   -4.1370	
 -160.0000	-6.8620E-6	-6.8620E-6	-3.331036E-6	-3.331036E-6	    0.0026	   14.5936	   27.1338	   -4.1151	
 -170.0000	-7.0390E-6	-7.0390E-6	-3.398293E-6	-3.398293E-6	   -0.0000	   14.5855	   27.1309	   -4.1235	
 -180.0000	-7.2200E-6	-7.2200E-6	-3.469438E-6	-3.469438E-6	   -0.0000	   14.5855	   27.1309	   -4.1235	
 -190.0000	-7.3700E-6	-7.3700E-6	-3.532100E-6	-3.532100E-6	   -0.0026	   14.5856	   27.1562	   -4.1110	
 -200.0000	-7.5190E-6	-7.5190E-6	-3.578824E-6	-3.578824E-6	   -0.0000	   14.5671	   27.1869	   -4.1119	
 -220.0000	-7.7740E-6	-7.7740E-6	-3.671019E-6	-3.671019E-6	   -0.0000	   14.5671	   27.1869	   -4.1119	
 -240.0000	-8.0150E-6	-8.0150E-6	-3.765925E-6	-3.765925E-6	   -0.0026	   14.5745	   27.1992	   -4.0995	
 -260.0000	-8.2330E-6	-8.2330E-6	-3.836045E-6	-3.836045E-6	   -0.0026	   14.5635	   27.1917	   -4.1127	
 -280.0000	-8.4100E-6	-8.4100E-6	-3.901455E-6	-3.901455E-6	   -0.0077	   14.5635	   27.1917	   -4.1127	
 -300.0000	-8.5920E-6	-8.5920E-6	-3.958106E-6	-3.958106E-6	   -0.0077	   14.5692	   27.2024	   -4.1025	
 -320.0000	-8.7830E-6	-8.7830E-6	-4.022331E-6	-4.022331E-6	   -0.0077	   14.5692	   27.2078	   -4.0998	
 -340.0000	-8.9660E-6	-8.9660E-6	-4.077966E-6	-4.077966E-6	   -0.0077	   14.5692	   27.2078	   -4.0998	
 -360.0000	-9.1240E-6	-9.1240E-6	-4.131536E-6	-4.131536E-6	   -0.0077	   14.5799	   27.2280	   -4.0808	
 -380.0000	-9.2910E-6	-9.2910E-6	-4.168965E-6	-4.168965E-6	   -0.0102	   14.5799	   27.2527	   -4.0687	
 -400.0000	-9.4530E-6	-9.4530E-6	-4.225011E-6	-4.225011E-6	   -0.0128	   14.5799	   27.2577	   -4.0687	
 -440.0000	-9.7690E-6	-9.7690E-6	-4.325063E-6	-4.325063E-6	   -0.0128	   14.5732	   27.2577	   -4.0721	
 -480.0000	-1.0080E-5	-1.0080E-5	-4.450028E-6	-4.450028E-6	   -0.0154	   14.5797	   27.2900	   -4.0508	
 -520.0000	-1.0380E-5	-1.0380E-5	-4.541653E-6	-4.541653E-6	   -0.0154	   14.5673	   27.3090	   -4.0521	
 -560.0000	-1.0720E-5	-1.0720E-5	-4.651825E-6	-4.651825E-6	   -0.0154	   14.5673	   27.3090	   -4.0521	
 -600.0000	-1.1060E-5	-1.1060E-5	-4.759077E-6	-4.759077E-6	   -0.0179	   14.5499	   27.3333	   -4.0553	
 -640.0000	-1.1410E-5	-1.1410E-5	-4.871688E-6	-4.871688E-6	   -0.0154	   14.5503	   27.3349	   -4.0541	
 -680.0000	-1.1740E-5	-1.1740E-5	-4.965196E-6	-4.965196E-6	   -0.0154	   14.5503	   27.3349	   -4.0541	
 -720.0000	-1.2140E-5	-1.2140E-5	-5.099042E-6	-5.099042E-6	   -0.0154	   14.5422	   27.3491	   -4.0542	
 -760.0000	-1.2550E-5	-1.2550E-5	-5.236840E-6	-5.236840E-6	   -0.0128	   14.5319	   27.3621	   -4.0567	
 -800.0000	-1.2960E-5	-1.2960E-5	-5.369530E-6	-5.369530E-6	   -0.0128	   14.5319	   27.3621	   -4.0567	
 -840.0000	-1.3410E-5	-1.3410E-5	-5.485407E-6	-5.485407E-6	   -0.0154	   14.5255	   27.3678	   -4.0594	
 -880.0000	-1.3880E-5	-1.3880E-5	-5.635739E-6	-5.635739E-6	   -0.0154	   14.5324	   27.3710	   -4.0520	
 -920.0000	-1.4400E-5	-1.4400E-5	-5.800819E-6	-5.800819E-6	   -0.0154	   14.5324	   27.3710	   -4.0520	
 -960.0000	-1.4950E-5	-1.4950E-5	-5.972639E-6	-5.972639E-6	   -0.0128	   14.5230	   27.3776	   -4.0569	
-1000.0000	-1.5530E-5	-1.5530E-5	-6.168532E-6	-6.168532E-6	   -0.0128	   14.5229	   27.3735	   -4.0589

File: Diodes/HGCAL/Hamburg_Analysis/Data/cviv_data/HGCAL_2.5/N4789_20_LL_DIODEQUARTER/IV_N4789_20_LL_DIODEQUARTER_GR_Irradiated_Annealed_60C_10min_3_3_2022_4_12_33_PM.txt
GCD Test
Bias: 5000.000000
IV_N4789_20_LL_DIODEQUARTER_GR_Irradiated_Annealed_60C_10min
Date/Time: 3/3/2022 4:12:33 PM
Sensor Name: DIODEQUARTER
Type: 
Annealing Status: Irradiated and Annealed at 60C for 10 minutes
Environment: 
Tester: Andrew Kent

Time Delay per Ramp Step (s): 0.500

CV Time Delay per Measurement (s) :0.500

AC Voltage (V): 0.500

Current Number of measurements per voltage: 1.000

IV Time Delay per Measurement (s) :0.000


BiasVoltage	Total Current_Avg	Total Current_0	Bias Current_Avg	Bias Current_0	Temperature	Air_Temp	Humidity	Dewpoint	
  -10.0000	-1.4450E-6	-1.4450E-6	-8.654421E-7	-8.654421E-7	   -0.0102	   14.9785	   26.5193	   -4.0898	
  -20.0000	-2.1620E-6	-2.1620E-6	-1.242323E-6	-1.242323E-6	   -0.0102	   14.9699	   26.5557	   -4.0789	
  -30.0000	-2.7690E-6	-2.7690E-6	-1.533239E-6	-1.533239E-6	   -0.0102	   14.9699	   26.5557	   -4.0789	
  -40.0000	-3.3140E-6	-3.3140E-6	-1.797392E-6	-1.797392E-6	   -0.0102	   14.9539	   26.5851	   -4.0779	
  -50.0000	-3.7680E-6	-3.7680E-6	-2.016244E-6	-2.016244E-6	   -0.0102	   14.9707	   26.6069	   -4.0526	
  -60.0000	-4.1760E-6	-4.1760E-6	-2.231633E-6	-2.231633E-6	   -0.0102	   14.9707	   26.6069	   -4.0526	
  -70.0000	-4.5750E-6	-4.5750E-6	-2.433416E-6	-2.433416E-6	   -0.0051	   14.9751	   26.6275	   -4.0386	
  -80.0000	-4.9190E-6	-4.9190E-6	-2.615845E-6	-2.615845E-6	   -0.0051	   14.9751	   26.6275	   -4.0386	
  -90.0000	-5.2690E-6	-5.2690E-6	-2.792007E-6	-2.792007E-6	   -0.0102	   15.0025	   26.6407	   -4.0084	
 -100.0000	-5.5810E-6	-5.5810E-6	-2.957357E-6	-2.957357E-6	   -0.0128	   14.9760	   26.6290	   -4.0370	
 -110.0000	-5.8960E-6	-5.8960E-6	-3.125304E-6	-3.125304E-6	   -0.0128	   14.9760	   26.6290	   -4.0370	
 -120.0000	-6.2170E-6	-6.2170E-6	-3.283952E-6	-3.283952E-6	   -0.0102	   14.9881	   26.6354	   -4.0235	
 -130.0000	-6.4920E-6	-6.4920E-6	-3.431334E-6	-3.431334E-6	   -0.0102	   14.9809	   26.6249	   -4.0348	
 -140.0000	-6.7680E-6	-6.7680E-6	-3.572755E-6	-3.572755E-6	   -0.0128	   14.9809	   26.6249	   -4.0348	
 -150.0000	-7.0600E-6	-7.0600E-6	-3.717998E-6	-3.717998E-6	   -0.0128	   14.9652	   26.6056	   -4.0579	
 -160.0000	-7.3260E-6	-7.3260E-6	-3.839814E-6	-3.839814E-6	   -0.0128	   14.9652	   26.6328	   -4.0443	
 -170.0000	-7.5640E-6	-7.5640E-6	-3.990150E-6	-3.990150E-6	   -0.0102	   14.9652	   26.6297	   -4.0443	
 -180.0000	-7.8160E-6	-7.8160E-6	-4.098907E-6	-4.098907E-6	   -0.0102	   14.9585	   26.6297	   -4.0517	
 -190.0000	-8.0420E-6	-8.0420E-6	-4.197043E-6	-4.197043E-6	   -0.0102	   14.9482	   26.6319	   -4.0594	
 -200.0000	-8.2690E-6	-8.2690E-6	-4.312734E-6	-4.312734E-6	   -0.0077	   14.9482	   26.6192	   -4.0594	
 -220.0000	-8.6600E-6	-8.6600E-6	-4.483831E-6	-4.483831E-6	   -0.0077	   14.9432	   26.6192	   -4.0699	
 -240.0000	-9.0280E-6	-9.0280E-6	-4.648916E-6	-4.648916E-6	   -0.0077	   14.9503	   26.6331	   -4.0570	
 -260.0000	-9.3570E-6	-9.3570E-6	-4.789957E-6	-4.789957E-6	   -0.0051	   14.9503	   26.6192	   -4.0570	
 -280.0000	-9.6720E-6	-9.6720E-6	-4.929788E-6	-4.929788E-6	   -0.0051	   14.9316	   26.6192	   -4.0799	
 -300.0000	-9.9630E-6	-9.9630E-6	-5.038044E-6	-5.038044E-6	   -0.0051	   14.9297	   26.6293	   -4.0765	
 -320.0000	-1.0180E-5	-1.0180E-5	-5.136169E-6	-5.136169E-6	   -0.0051	   14.9297	   26.6426	   -4.0765	
 -340.0000	-1.0480E-5	-1.0480E-5	-5.241359E-6	-5.241359E-6	   -0.0051	   14.9286	   26.6426	   -4.0708	
 -360.0000	-1.0740E-5	-1.0740E-5	-5.337437E-6	-5.337437E-6	   -0.0051	   14.9192	   26.6635	   -4.0684	
 -380.0000	-1.0960E-5	-1.0960E-5	-5.417979E-6	-5.417979E-6	   -0.0051	   14.9192	   26.6635	   -4.0684	
 -400.0000	-1.1210E-5	-1.1210E-5	-5.518108E-6	-5.518108E-6	   -0.0051	   14.9301	   26.6645	   -4.0586	
 -440.0000	-1.1700E-5	-1.1700E-5	-5.693206E-6	-5.693206E-6	   -0.0051	   14.9301	   26.6926	   -4.0446	
 -480.0000	-1.2150E-5	-1.2150E-5	-5.835666E-6	-5.835666E-6	   -0.0026	   14.9384	   26.6739	   -4.0468	
 -520.0000	-1.2640E-5	-1.2640E-5	-6.012620E-6	-6.012620E-6	   -0.0026	   14.9384	   26.6739	   -4.0468	
 -560.0000	-1.3150E-5	-1.3150E-5	-6.184935E-6	-6.184935E-6	    0.0026	   14.9216	   26.6584	   -4.0688	
 -600.0000	-1.3650E-5	-1.3650E-5	-6.349358E-6	-6.349358E-6	    0.0026	   14.9361	   26.6619	   -4.0547	
 -640.0000	-1.4220E-5	-1.4220E-5	-6.525651E-6	-6.525651E-6	    0.0026	   14.9361	   26.6619	   -4.0547	
 -680.0000	-1.4800E-5	-1.4800E-5	-6.702530E-6	-6.702530E-6	    0.0026	   14.9381	   26.6591	   -4.0544	
 -720.0000	-1.5440E-5	-1.5440E-5	-6.885344E-6	-6.885344E-6	    0.0026	   14.9277	   26.6581	   -4.0638	
 -760.0000	-1.6170E-5	-1.6170E-5	-7.072646E-6	-7.072646E-6	    0.0026	   14.9277	   26.6581	   -4.0638	
 -800.0000	-1.6900E-5	-1.6900E-5	-7.285187E-6	-7.285187E-6	    0.0051	   14.9125	   26.6474	   -4.0822	
 -840.0000	-1.7780E-5	-1.7780E-5	-7.490663E-6	-7.490663E-6	    0.0026	   14.9185	   26.6439	   -4.0788	
 -880.0000	-1.8670E-5	-1.8670E-5	-7.713471E-6	-7.713471E-6	    0.0026	   14.9185	   26.6439	   -4.0788	
 -920.0000	-1.9750E-5	-1.9750E-5	-7.999896E-6	-7.999896E-6	    0.0051	   14.9076	   26.6565	   -4.0818	
 -960.0000	-2.0780E-5	-2.0780E-5	-8.251908E-6	-8.251908E-6	    0.0026	   14.9164	   26.6572	   -4.0740	
-1000.0000	-2.2160E-5	-2.2160E-5	-8.562687E-6	-8.562687E-6	    0.0026	   14.9164	   26.6572	   -4.0740
