Repository: ctiley/CERN_CMS_Silicon_Sensor

# CERN_CMS_Silicon_Sensor

# Code To-Do 
- Double check Halfmoon Diode Data

# Lab To-Do
- Measure more HGCAL Diodes
- Measure rest of Unirradiated Halfmoon Diodes
- Rebond D0 Diode
- Cleanup Wires at Alibava Station
-

File: Diodes/HGCAL/Hamburg_Analysis/Data/cviv_data/HGCAL_2.5/N4789_20_LL_DIODEQUARTER/IV_N4789_20_LL_DIODEQUARTER_GR_Irradiated_Annealed_60C_70min_3_5_2022_1_10_41_PM.txt
GCD Test
Bias: 5000.000000
IV_N4789_20_LL_DIODEQUARTER_GR_Irradiated_Annealed_60C_70min
Date/Time: 3/5/2022 1:10:41 PM
Sensor Name: DIODEQUARTER
Type: P
Annealing Status: Irradiated and Annealed at 60C for 70 minutes
Environment: 0C
Tester: Andrew Kent

Time Delay per Ramp Step (s): 0.500

CV Time Delay per Measurement (s) :0.500

AC Voltage (V): 0.500

Current Number of measurements per voltage: 1.000

IV Time Delay per Measurement (s) :0.000


BiasVoltage	Total Current_Avg	Total Current_0	Bias Current_Avg	Bias Current_0	Temperature	Air_Temp	Humidity	Dewpoint	
  -10.0000	-1.4270E-6	-1.4270E-6	-8.481356E-7	-8.481356E-7	   -0.0000	   15.2485	   24.8653	   -4.7130	
  -20.0000	-2.1140E-6	-2.1140E-6	-1.209359E-6	-1.209359E-6	   -0.0077	   15.2562	   24.9118	   -4.6818	
  -30.0000	-2.7250E-6	-2.7250E-6	-1.483214E-6	-1.483214E-6	   -0.0102	   15.2562	   24.9627	   -4.6818	
  -40.0000	-3.2510E-6	-3.2510E-6	-1.710584E-6	-1.710584E-6	   -0.0102	   15.2642	   24.9627	   -4.6481	
  -50.0000	-3.7080E-6	-3.7080E-6	-1.915906E-6	-1.915906E-6	   -0.0102	   15.2642	   24.9627	   -4.6481	
  -60.0000	-4.1180E-6	-4.1180E-6	-2.114153E-6	-2.114153E-6	   -0.0077	   15.2527	   25.0060	   -4.6349	
  -70.0000	-4.4850E-6	-4.4850E-6	-2.275147E-6	-2.275147E-6	   -0.0102	   15.2457	   25.0534	   -4.6157	
  -80.0000	-4.8340E-6	-4.8340E-6	-2.444152E-6	-2.444152E-6	   -0.0128	   15.2457	   25.0873	   -4.6157	
  -90.0000	-5.1550E-6	-5.1550E-6	-2.598572E-6	-2.598572E-6	   -0.0128	   15.2353	   25.0873	   -4.6067	
 -100.0000	-5.4690E-6	-5.4690E-6	-2.749033E-6	-2.749033E-6	   -0.0128	   15.2353	   25.0873	   -4.6067	
 -110.0000	-5.7520E-6	-5.7520E-6	-2.892521E-6	-2.892521E-6	   -0.0128	   15.2673	   25.1338	   -4.5550	
 -120.0000	-6.0360E-6	-6.0360E-6	-3.031857E-6	-3.031857E-6	   -0.0102	   15.2673	   25.1528	   -4.5450	
 -130.0000	-6.3170E-6	-6.3170E-6	-3.149661E-6	-3.149661E-6	   -0.0102	   15.2673	   25.1528	   -4.5450	
 -140.0000	-6.5510E-6	-6.5510E-6	-3.266939E-6	-3.266939E-6	   -0.0102	   15.2330	   25.1869	   -4.5562	
 -150.0000	-6.7770E-6	-6.7770E-6	-3.367188E-6	-3.367188E-6	   -0.0128	   15.2330	   25.2084	   -4.5449	
 -160.0000	-6.9870E-6	-6.9870E-6	-3.463498E-6	-3.463498E-6	   -0.0128	   15.2330	   25.2340	   -4.5449	
 -170.0000	-7.1770E-6	-7.1770E-6	-3.544786E-6	-3.544786E-6	   -0.0128	   15.2290	   25.2340	   -4.5349	
 -180.0000	-7.3560E-6	-7.3560E-6	-3.605125E-6	-3.605125E-6	   -0.0102	   15.2189	   25.2448	   -4.5379	
 -190.0000	-7.5310E-6	-7.5310E-6	-3.677210E-6	-3.677210E-6	   -0.0128	   15.2189	   25.2596	   -4.5379	
 -200.0000	-7.6930E-6	-7.6930E-6	-3.739331E-6	-3.739331E-6	   -0.0128	   15.2213	   25.2596	   -4.5281	
 -220.0000	-7.9550E-6	-7.9550E-6	-3.839549E-6	-3.839549E-6	   -0.0128	   15.2122	   25.2704	   -4.5301	
 -240.0000	-8.2160E-6	-8.2160E-6	-3.941503E-6	-3.941503E-6	   -0.0102	   15.2122	   25.2849	   -4.5301	
 -260.0000	-8.4470E-6	-8.4470E-6	-4.010216E-6	-4.010216E-6	   -0.0102	   15.2135	   25.2849	   -4.5214	
 -280.0000	-8.6400E-6	-8.6400E-6	-4.082896E-6	-4.082896E-6	   -0.0128	   15.2139	   25.2957	   -4.5154	
 -300.0000	-8.8540E-6	-8.8540E-6	-4.157662E-6	-4.157662E-6	   -0.0051	   15.2070	   25.3039	   -4.5170	
 -320.0000	-9.0380E-6	-9.0380E-6	-4.216929E-6	-4.216929E-6	   -0.0051	   15.2070	   25.3039	   -4.5170	
 -340.0000	-9.2490E-6	-9.2490E-6	-4.274549E-6	-4.274549E-6	   -0.0026	   15.2025	   25.3261	   -4.5093	
 -360.0000	-9.4190E-6	-9.4190E-6	-4.338668E-6	-4.338668E-6	   -0.0051	   15.1895	   25.3371	   -4.5145	
 -380.0000	-9.6100E-6	-9.6100E-6	-4.398433E-6	-4.398433E-6	   -0.0051	   15.1895	   25.3371	   -4.5145	
 -400.0000	-9.7880E-6	-9.7880E-6	-4.460956E-6	-4.460956E-6	   -0.0077	   15.1924	   25.3713	   -4.4942	
 -440.0000	-1.0130E-5	-1.0130E-5	-4.579131E-6	-4.579131E-6	   -0.0051	   15.1685	   25.3839	   -4.5080	
 -480.0000	-1.0450E-5	-1.0450E-5	-4.685483E-6	-4.685483E-6	   -0.0051	   15.1685	   25.3839	   -4.5080	
 -520.0000	-1.0780E-5	-1.0780E-5	-4.789322E-6	-4.789322E-6	   -0.0051	   15.1659	   25.4023	   -4.5006	
 -560.0000	-1.1160E-5	-1.1160E-5	-4.900024E-6	-4.900024E-6	   -0.0051	   15.1776	   25.4137	   -4.4848	
 -600.0000	-1.1490E-5	-1.1490E-5	-5.010194E-6	-5.010194E-6	   -0.0051	   15.1776	   25.4137	   -4.4848	
 -640.0000	-1.1890E-5	-1.1890E-5	-5.141496E-6	-5.141496E-6	   -0.0077	   15.1647	   25.4396	   -4.4822	
 -680.0000	-1.2260E-5	-1.2260E-5	-5.251020E-6	-5.251020E-6	   -0.0102	   15.1472	   25.4614	   -4.4857	
 -720.0000	-1.2660E-5	-1.2660E-5	-5.372540E-6	-5.372540E-6	   -0.0102	   15.1472	   25.4614	   -4.4857	
 -760.0000	-1.3120E-5	-1.3120E-5	-5.515192E-6	-5.515192E-6	   -0.0077	   15.1530	   25.4886	   -4.4667	
 -800.0000	-1.3590E-5	-1.3590E-5	-5.675149E-6	-5.675149E-6	   -0.0077	   15.1571	   25.5168	   -4.4486	
 -840.0000	-1.4090E-5	-1.4090E-5	-5.812516E-6	-5.812516E-6	   -0.0077	   15.1571	   25.5168	   -4.4486	
 -880.0000	-1.4570E-5	-1.4570E-5	-5.951677E-6	-5.951677E-6	   -0.0102	   15.1468	   25.5449	   -4.4428	
 -920.0000	-1.5160E-5	-1.5160E-5	-6.138669E-6	-6.138669E-6	   -0.0128	   15.1194	   25.5636	   -4.4564	
 -960.0000	-1.5760E-5	-1.5760E-5	-6.322779E-6	-6.322779E-6	   -0.0128	   15.1194	   25.5636	   -4.4564	
-1000.0000	-1.6410E-5	-1.6410E-5	-6.520935E-6	-6.520935E-6	   -0.0102	   15.1134	   25.6050	   -4.4400

File: Diodes/HGCAL/Hamburg_Analysis/Data/cviv_data/HGCAL_2.5/N4789_20_LL_DIODEQUARTER/IV_N4789_20_LL_DIODEQUARTER_GR_Irradiated_Annealed_60C_80min_3_5_2022_3_00_35_PM.txt
GCD Test
Bias: 5000.000000
IV_N4789_20_LL_DIODEQUARTER_GR_Irradiated_Annealed_60C_80min
Date/Time: 3/5/2022 3:00:35 PM
Sensor Name: DIODEQUARTER
Type: P
Annealing Status: Irradiated and Annealed at 60C for 80 minutes
Environment: 0C
Tester: Andrew Kent

Time Delay per Ramp Step (s): 0.500

CV Time Delay per Measurement (s) :0.500

AC Voltage (V): 0.500

Current Number of measurements per voltage: 1.000

IV Time Delay per Measurement (s) :0.000


BiasVoltage	Total Current_Avg	Total Current_0	Bias Current_Avg	Bias Current_0	Temperature	Air_Temp	Humidity	Dewpoint	
  -10.0000	-1.4840E-6	-1.4840E-6	-8.820253E-7	-8.820253E-7	    0.0179	   13.7625	   27.4453	   -4.6921	
  -20.0000	-2.1790E-6	-2.1790E-6	-1.237938E-6	-1.237938E-6	    0.0179	   13.7578	   27.4453	   -4.6814	
  -30.0000	-2.7780E-6	-2.7780E-6	-1.503599E-6	-1.503599E-6	    0.0102	   13.7578	   27.5171	   -4.6814	
  -40.0000	-3.2970E-6	-3.2970E-6	-1.729352E-6	-1.729352E-6	    0.0102	   13.7674	   27.5171	   -4.6386	
  -50.0000	-3.7500E-6	-3.7500E-6	-1.932535E-6	-1.932535E-6	    0.0154	   13.7701	   27.5370	   -4.6268	
  -60.0000	-4.1620E-6	-4.1620E-6	-2.122361E-6	-2.122361E-6	    0.0077	   13.7701	   27.5813	   -4.6268	
  -70.0000	-4.5350E-6	-4.5350E-6	-2.298008E-6	-2.298008E-6	    0.0077	   13.7738	   27.5813	   -4.6023	
  -80.0000	-4.8720E-6	-4.8720E-6	-2.457271E-6	-2.457271E-6	    0.0154	   13.7738	   27.6290	   -4.6023	
  -90.0000	-5.2000E-6	-5.2000E-6	-2.614383E-6	-2.614383E-6	    0.0154	   13.7857	   27.6290	   -4.5692	
 -100.0000	-5.5070E-6	-5.5070E-6	-2.760122E-6	-2.760122E-6	    0.0154	   13.7857	   27.6290	   -4.5692	
 -110.0000	-5.7940E-6	-5.7940E-6	-2.893971E-6	-2.893971E-6	    0.0077	   13.7863	   27.6531	   -4.5572	
 -120.0000	-6.0600E-6	-6.0600E-6	-3.028141E-6	-3.028141E-6	    0.0051	   13.7922	   27.6698	   -4.5441	
 -130.0000	-6.3340E-6	-6.3340E-6	-3.144317E-6	-3.144317E-6	   -0.0000	   13.7922	   27.6698	   -4.5441	
 -140.0000	-6.5730E-6	-6.5730E-6	-3.266770E-6	-3.266770E-6	   -0.0000	   13.7861	   27.7043	   -4.5328	
 -150.0000	-6.7980E-6	-6.7980E-6	-3.358610E-6	-3.358610E-6	    0.0026	   13.7861	   27.6992	   -4.5353	
 -160.0000	-7.0000E-6	-7.0000E-6	-3.452730E-6	-3.452730E-6	   -0.0000	   13.7861	   27.6992	   -4.5353	
 -170.0000	-7.1930E-6	-7.1930E-6	-3.534003E-6	-3.534003E-6	   -0.0000	   13.7966	   27.7176	   -4.5175	
 -180.0000	-7.3830E-6	-7.3830E-6	-3.610632E-6	-3.610632E-6	   -0.0026	   13.7966	   27.7381	   -4.5076	
 -190.0000	-7.5410E-6	-7.5410E-6	-3.669472E-6	-3.669472E-6	   -0.0051	   13.7966	   27.7454	   -4.5076	
 -200.0000	-7.6960E-6	-7.6960E-6	-3.725022E-6	-3.725022E-6	   -0.0051	   13.8018	   27.7454	   -4.4997	
 -220.0000	-7.9720E-6	-7.9720E-6	-3.825799E-6	-3.825799E-6	   -0.0000	   13.7970	   27.7609	   -4.4964	
 -240.0000	-8.2010E-6	-8.2010E-6	-3.911968E-6	-3.911968E-6	   -0.0026	   13.7970	   27.7717	   -4.4964	
 -260.0000	-8.4230E-6	-8.4230E-6	-3.989440E-6	-3.989440E-6	   -0.0026	   13.7928	   27.7717	   -4.4950	
 -280.0000	-8.6550E-6	-8.6550E-6	-4.062253E-6	-4.062253E-6	   -0.0000	   13.8085	   27.8061	   -4.4650	
 -300.0000	-8.8470E-6	-8.8470E-6	-4.128523E-6	-4.128523E-6	   -0.0051	   13.8085	   27.8308	   -4.4650	
 -320.0000	-9.0480E-6	-9.0480E-6	-4.203367E-6	-4.203367E-6	   -0.0051	   13.8052	   27.8308	   -4.4561	
 -340.0000	-9.2070E-6	-9.2070E-6	-4.252044E-6	-4.252044E-6	   -0.0026	   13.8089	   27.8321	   -4.4523	
 -360.0000	-9.3790E-6	-9.3790E-6	-4.294722E-6	-4.294722E-6	   -0.0051	   13.8089	   27.8412	   -4.4523	
 -380.0000	-9.5750E-6	-9.5750E-6	-4.366977E-6	-4.366977E-6	   -0.0051	   13.7916	   27.8412	   -4.4628	
 -400.0000	-9.7380E-6	-9.7380E-6	-4.413043E-6	-4.413043E-6	   -0.0051	   13.8040	   27.8441	   -4.4509	
 -440.0000	-1.0080E-5	-1.0080E-5	-4.527353E-6	-4.527353E-6	   -0.0051	   13.7972	   27.8580	   -4.4501	
 -480.0000	-1.0420E-5	-1.0420E-5	-4.652955E-6	-4.652955E-6	   -0.0051	   13.7972	   27.8580	   -4.4501	
 -520.0000	-1.0750E-5	-1.0750E-5	-4.753845E-6	-4.753845E-6	   -0.0051	   13.7952	   27.8618	   -4.4500	
 -560.0000	-1.1110E-5	-1.1110E-5	-4.853258E-6	-4.853258E-6	   -0.0077	   13.7904	   27.8694	   -4.4505	
 -600.0000	-1.1450E-5	-1.1450E-5	-4.964630E-6	-4.964630E-6	   -0.0077	   13.7904	   27.8694	   -4.4505	
 -640.0000	-1.1810E-5	-1.1810E-5	-5.096763E-6	-5.096763E-6	   -0.0102	   13.7895	   27.8811	   -4.4457	
 -680.0000	-1.2210E-5	-1.2210E-5	-5.207573E-6	-5.207573E-6	   -0.0077	   13.7710	   27.8877	   -4.4585	
 -720.0000	-1.2620E-5	-1.2620E-5	-5.342535E-6	-5.342535E-6	   -0.0077	   13.7710	   27.8877	   -4.4585	
 -760.0000	-1.3030E-5	-1.3030E-5	-5.470792E-6	-5.470792E-6	   -0.0026	   13.7744	   27.9105	   -4.4447	
 -800.0000	-1.3510E-5	-1.3510E-5	-5.617846E-6	-5.617846E-6	   -0.0000	   13.7786	   27.9206	   -4.4363	
 -840.0000	-1.4020E-5	-1.4020E-5	-5.771193E-6	-5.771193E-6	   -0.0000	   13.7786	   27.9206	   -4.4363	
 -880.0000	-1.4520E-5	-1.4520E-5	-5.921723E-6	-5.921723E-6	   -0.0026	   13.7918	   27.9418	   -4.4149	
 -920.0000	-1.5050E-5	-1.5050E-5	-6.071537E-6	-6.071537E-6	   -0.0026	   13.7781	   27.9466	   -4.4244	
 -960.0000	-1.5660E-5	-1.5660E-5	-6.273235E-6	-6.273235E-6	   -0.0026	   13.7781	   27.9466	   -4.4244	
-1000.0000	-1.6270E-5	-1.6270E-5	-6.450006E-6	-6.450006E-6	   -0.0026	   13.7723	   27.9636	   -4.4213

File: Diodes/HGCAL/Hamburg_Analysis/Data/cviv_data/HGCAL_2.5/N4789_20_LL_DIODEQUARTER/IV_N4789_20_LL_DIODEQUARTER_GR_Irradiated_Annealed_60C_90min_3_5_2022_4_50_21_PM.txt
GCD Test
Bias: 5000.000000
IV_N4789_20_LL_DIODEQUARTER_GR_Irradiated_Annealed_60C_90min
Date/Time: 3/5/2022 4:50:21 PM
Sensor Name: DIODEQUARTER
Type: P
Annealing Status: Irradiated and Annealed at 60C for 90 minutes
Environment: 0C
Tester: Andrew Kent

Time Delay per Ramp Step (s): 0.500

CV Time Delay per Measurement (s) :0.500

AC Voltage (V): 0.500

Current Number of measurements per voltage: 1.000

IV Time Delay per Measurement (s) :0.000


BiasVoltage	Total Current_Avg	Total Current_0	Bias Current_Avg	Bias Current_0	Temperature	Air_Temp	Humidity	Dewpoint	
  -10.0000	-1.4830E-6	-1.4830E-6	-8.835700E-7	-8.835700E-7	   -0.0000	   14.0461	   27.1600	   -4.5720	
  -20.0000	-2.1700E-6	-2.1700E-6	-1.230072E-6	-1.230072E-6	   -0.0000	   14.0543	   27.1847	   -4.5530	
  -30.0000	-2.7680E-6	-2.7680E-6	-1.497174E-6	-1.497174E-6	   -0.0000	   14.0543	   27.1847	   -4.5530	
  -40.0000	-3.2930E-6	-3.2930E-6	-1.723090E-6	-1.723090E-6	    0.0051	   14.0543	   27.2464	   -4.5230	
  -50.0000	-3.7490E-6	-3.7490E-6	-1.918428E-6	-1.918428E-6	    0.0026	   14.0508	   27.2707	   -4.5142	
  -60.0000	-4.1610E-6	-4.1610E-6	-2.107542E-6	-2.107542E-6	    0.0026	   14.0508	   27.2707	   -4.5142	
  -70.0000	-4.5300E-6	-4.5300E-6	-2.276670E-6	-2.276670E-6	   -0.0000	   14.0569	   27.3289	   -4.4807	
  -80.0000	-4.8800E-6	-4.8800E-6	-2.435826E-6	-2.435826E-6	   -0.0026	   14.0569	   27.3289	   -4.4807	
  -90.0000	-5.2110E-6	-5.2110E-6	-2.588697E-6	-2.588697E-6	   -0.0026	   14.0466	   27.3890	   -4.4605	
 -100.0000	-5.5020E-6	-5.5020E-6	-2.737174E-6	-2.737174E-6	   -0.0000	   14.0466	   27.4004	   -4.4549	
 -110.0000	-5.7940E-6	-5.7940E-6	-2.870977E-6	-2.870977E-6	   -0.0051	   14.0466	   27.4004	   -4.4549	
 -120.0000	-6.0770E-6	-6.0770E-6	-3.011778E-6	-3.011778E-6	   -0.0051	   14.0583	   27.4080	   -4.4413	
 -130.0000	-6.3310E-6	-6.3310E-6	-3.119279E-6	-3.119279E-6	   -0.0026	   14.0583	   27.4311	   -4.4301	
 -140.0000	-6.5850E-6	-6.5850E-6	-3.235973E-6	-3.235973E-6	    0.0026	   14.0583	   27.4330	   -4.4301	
 -150.0000	-6.8020E-6	-6.8020E-6	-3.334602E-6	-3.334602E-6	    0.0026	   14.0614	   27.4330	   -4.4265	
 -160.0000	-7.0030E-6	-7.0030E-6	-3.416541E-6	-3.416541E-6	   -0.0000	   14.0651	   27.4535	   -4.4135	
 -170.0000	-7.2060E-6	-7.2060E-6	-3.496147E-6	-3.496147E-6	   -0.0026	   14.0651	   27.4760	   -4.4135	
 -180.0000	-7.3620E-6	-7.3620E-6	-3.566038E-6	-3.566038E-6	   -0.0026	   14.0737	   27.4760	   -4.3952	
 -190.0000	-7.5310E-6	-7.5310E-6	-3.619915E-6	-3.619915E-6	    0.0026	   14.0764	   27.4855	   -4.3883	
 -200.0000	-7.6760E-6	-7.6760E-6	-3.677692E-6	-3.677692E-6	    0.0051	   14.0764	   27.5044	   -4.3883	
 -220.0000	-7.9500E-6	-7.9500E-6	-3.786676E-6	-3.786676E-6	    0.0051	   14.0601	   27.5044	   -4.3932	
 -240.0000	-8.2020E-6	-8.2020E-6	-3.866814E-6	-3.866814E-6	    0.0051	   14.0556	   27.5164	   -4.3912	
 -260.0000	-8.4240E-6	-8.4240E-6	-3.938139E-6	-3.938139E-6	    0.0051	   14.0571	   27.5247	   -4.3860	
 -280.0000	-8.6280E-6	-8.6280E-6	-4.014316E-6	-4.014316E-6	    0.0051	   14.0571	   27.5247	   -4.3860	
 -300.0000	-8.8290E-6	-8.8290E-6	-4.077552E-6	-4.077552E-6	    0.0077	   14.0606	   27.5395	   -4.3758	
 -320.0000	-9.0090E-6	-9.0090E-6	-4.133690E-6	-4.133690E-6	    0.0077	   14.0454	   27.5484	   -4.3847	
 -340.0000	-9.1980E-6	-9.1980E-6	-4.206594E-6	-4.206594E-6	    0.0077	   14.0454	   27.5484	   -4.3847	
 -360.0000	-9.3650E-6	-9.3650E-6	-4.251956E-6	-4.251956E-6	    0.0026	   14.0454	   27.5658	   -4.3763	
 -380.0000	-9.5290E-6	-9.5290E-6	-4.307524E-6	-4.307524E-6	    0.0026	   14.0641	   27.5775	   -4.3546	
 -400.0000	-9.7060E-6	-9.7060E-6	-4.364429E-6	-4.364429E-6	    0.0026	   14.0641	   27.5775	   -4.3546	
 -440.0000	-1.0040E-5	-1.0040E-5	-4.473849E-6	-4.473849E-6	    0.0026	   14.0453	   27.6018	   -4.3591	
 -480.0000	-1.0320E-5	-1.0320E-5	-4.569999E-6	-4.569999E-6	    0.0026	   14.0602	   27.6192	   -4.3378	
 -520.0000	-1.0660E-5	-1.0660E-5	-4.687697E-6	-4.687697E-6	    0.0026	   14.0602	   27.6192	   -4.3378	
 -560.0000	-1.1000E-5	-1.1000E-5	-4.777862E-6	-4.777862E-6	   -0.0026	   14.0507	   27.6382	   -4.3369	
 -600.0000	-1.1340E-5	-1.1340E-5	-4.907618E-6	-4.907618E-6	   -0.0000	   14.0388	   27.6578	   -4.3378	
 -640.0000	-1.1700E-5	-1.1700E-5	-5.019132E-6	-5.019132E-6	   -0.0000	   14.0388	   27.6578	   -4.3378	
 -680.0000	-1.2030E-5	-1.2030E-5	-5.127377E-6	-5.127377E-6	   -0.0077	   14.0288	   27.6781	   -4.3367	
 -720.0000	-1.2450E-5	-1.2450E-5	-5.258416E-6	-5.258416E-6	   -0.0077	   14.0268	   27.6992	   -4.3282	
 -760.0000	-1.2840E-5	-1.2840E-5	-5.382094E-6	-5.382094E-6	   -0.0077	   14.0268	   27.6992	   -4.3282	
 -800.0000	-1.3280E-5	-1.3280E-5	-5.521369E-6	-5.521369E-6	   -0.0077	   14.0465	   27.7236	   -4.2997	
 -840.0000	-1.3730E-5	-1.3730E-5	-5.663850E-6	-5.663850E-6	   -0.0102	   14.0251	   27.7277	   -4.3161	
 -880.0000	-1.4200E-5	-1.4200E-5	-5.824063E-6	-5.824063E-6	   -0.0102	   14.0251	   27.7277	   -4.3161	
 -920.0000	-1.4720E-5	-1.4720E-5	-5.974332E-6	-5.974332E-6	   -0.0102	   14.0342	   27.7628	   -4.2915	
 -960.0000	-1.5240E-5	-1.5240E-5	-6.153692E-6	-6.153692E-6	   -0.0051	   14.0398	   27.7758	   -4.2804	
-1000.0000	-1.5840E-5	-1.5840E-5	-6.335854E-6	-6.335854E-6	   -0.0051	   14.0398	   27.7758	   -4.2804
