Repository: ctiley/CERN_CMS_Silicon_Sensor

# CERN_CMS_Silicon_Sensor

# Code To-Do 
- Double check Halfmoon Diode Data

# Lab To-Do
- Measure more HGCAL Diodes
- Measure rest of Unirradiated Halfmoon Diodes
- Rebond D0 Diode
- Cleanup Wires at Alibava Station
-

File: Diodes/HGCAL/Hamburg_Analysis/Data/cviv_data/HGCAL_2.5/N4789_20_LL_DIODE/CV_N4789_20_LL_DIODE_GR_Irradiated_Annealed_60C_0min_3_1_2022_11_22_52_AM.txt
GCD Test
Bias: 5000.000000
CV_N4789_20_LL_DIODE_GR_Irradiated_Annealed_60C_0min
Date/Time: 3/1/2022 11:22:52 AM
Sensor Name: DIODE
Type: 
Annealing Status: Irradiated and Annealed at 60C for 0 minutes
Environment: 
Tester: Andrew Kent

Time Delay per Ramp Step (s): 0.500

CV Time Delay per Measurement (s) :0.500

AC Voltage (V): 0.500

Current Number of measurements per voltage: 1.000

IV Time Delay per Measurement (s) :0.000


BiasVoltage	LCR_Cp_freq1000.0	LCR_Cp_freq10000.0	LCR_Rp_freq1000.0	LCR_Rp_freq10000.0	Temperature	Air_Temp	Humidity	Dewpoint	
  -10.0000	2.286E-10	4.173E-11	5.989E+5	2.241E+5	   -0.3889	   17.7844	   21.3906	   -4.5705	
  -20.0000	1.853E-10	4.409E-11	8.212E+5	2.646E+5	   -0.3301	   17.7532	   21.4121	   -4.5832	
  -30.0000	1.592E-10	4.441E-11	1.000E+6	3.022E+5	   -0.2507	   17.7532	   21.4361	   -4.5683	
  -40.0000	1.414E-10	4.387E-11	1.157E+6	3.394E+5	   -0.1868	   17.7407	   21.4507	   -4.5697	
  -50.0000	1.284E-10	4.306E-11	1.296E+6	3.756E+5	   -0.0691	   17.6848	   21.4450	   -4.6199	
  -60.0000	1.179E-10	4.211E-11	1.426E+6	4.109E+5	   -0.0205	   17.7149	   21.4510	   -4.5911	
  -70.0000	1.096E-10	4.113E-11	1.541E+6	4.456E+5	    0.0435	   17.6646	   21.4662	   -4.6236	
  -80.0000	1.027E-10	4.013E-11	1.650E+6	4.799E+5	    0.1331	   17.6952	   21.4760	   -4.5922	
  -90.0000	9.679E-11	3.913E-11	1.751E+6	5.142E+5	    0.1791	   17.6484	   21.4775	   -4.6302	
 -100.0000	9.171E-11	3.820E-11	1.845E+6	5.473E+5	    0.2226	   17.6484	   21.4965	   -4.6185	
 -110.0000	8.717E-11	3.730E-11	1.936E+6	5.803E+5	    0.2559	   17.6366	   21.5104	   -4.6198	
 -120.0000	8.339E-11	3.635E-11	2.027E+6	6.150E+5	    0.3224	   17.5860	   21.5354	   -4.6466	
 -130.0000	7.969E-11	3.546E-11	2.115E+6	6.489E+5	    0.3429	   17.6036	   21.5323	   -4.6339	
 -140.0000	7.638E-11	3.456E-11	2.197E+6	6.843E+5	    0.3659	   17.6035	   21.5512	   -4.6223	
 -150.0000	7.302E-11	3.358E-11	2.299E+6	7.238E+5	    0.3864	   17.5722	   21.5895	   -4.6249	
 -160.0000	6.986E-11	3.263E-11	2.402E+6	7.658E+5	    0.3889	   17.5442	   21.6022	   -4.6406	
 -170.0000	6.681E-11	3.164E-11	2.516E+6	8.133E+5	    0.3864	   17.5593	   21.6157	   -4.6197	
 -180.0000	6.366E-11	3.065E-11	2.656E+6	8.671E+5	    0.3864	   17.5425	   21.6306	   -4.6246	
 -190.0000	6.055E-11	2.959E-11	2.820E+6	9.345E+5	    0.3608	   17.5791	   21.6679	   -4.5712	
 -200.0000	5.744E-11	2.857E-11	3.008E+6	1.014E+6	    0.3531	   17.5356	   21.6749	   -4.6033	
 -220.0000	5.135E-11	2.673E-11	3.471E+6	1.224E+6	    0.3224	   17.5362	   21.6809	   -4.5991	
 -240.0000	4.566E-11	2.526E-11	4.010E+6	1.518E+6	    0.2891	   17.5521	   21.7128	   -4.5664	
 -260.0000	4.059E-11	2.422E-11	4.601E+6	1.894E+6	    0.2559	   17.5061	   21.7249	   -4.5975	
 -280.0000	3.627E-11	2.347E-11	5.218E+6	2.364E+6	    0.2252	   17.5051	   21.7214	   -4.6004	
 -300.0000	3.248E-11	2.290E-11	5.826E+6	2.914E+6	    0.2021	   17.5309	   21.7287	   -4.5744	
 -320.0000	2.960E-11	2.253E-11	6.463E+6	3.521E+6	    0.1305	   17.4954	   21.8042	   -4.5581	
 -340.0000	2.738E-11	2.226E-11	7.083E+6	4.204E+6	    0.1049	   17.4856	   21.8166	   -4.5588	
 -360.0000	2.569E-11	2.206E-11	7.742E+6	4.885E+6	    0.0614	   17.4938	   21.8270	   -4.5457	
 -380.0000	2.437E-11	2.192E-11	8.309E+6	5.554E+6	    0.0051	   17.4406	   21.8273	   -4.5899	
 -400.0000	2.339E-11	2.181E-11	8.838E+6	6.188E+6	   -0.0358	   17.4268	   21.8336	   -4.5977	
 -440.0000	2.205E-11	2.167E-11	9.610E+6	7.279E+6	   -0.0588	   17.4387	   21.8201	   -4.5959	
 -480.0000	2.138E-11	2.159E-11	1.016E+7	8.002E+6	   -0.0819	   17.3960	   21.8507	   -4.6130	
 -520.0000	2.077E-11	2.153E-11	1.033E+7	8.475E+6	   -0.1330	   17.4332	   21.9020	   -4.5510	
 -560.0000	2.049E-11	2.150E-11	1.032E+7	8.645E+6	   -0.1535	   17.3898	   21.9235	   -4.5743	
 -600.0000	2.015E-11	2.146E-11	1.018E+7	8.686E+6	   -0.1740	   17.3865	   21.9194	   -4.5795	
 -640.0000	1.993E-11	2.143E-11	9.796E+6	8.587E+6	   -0.1970	   17.3753	   21.9326	   -4.5808	
 -680.0000	1.975E-11	2.141E-11	9.427E+6	8.362E+6	   -0.2072	   17.3636	   21.9570	   -4.5759	
 -720.0000	1.984E-11	2.138E-11	9.012E+6	8.030E+6	   -0.2200	   17.3636	   21.9639	   -4.5717	
 -760.0000	1.940E-11	2.136E-11	8.433E+6	7.672E+6	   -0.2252	   17.3517	   21.9769	   -4.5739	
 -800.0000	1.968E-11	2.134E-11	7.999E+6	7.268E+6	   -0.2252	   17.2985	   22.0009	   -4.6039	
 -840.0000	1.886E-11	2.131E-11	7.339E+6	6.814E+6	   -0.2200	   17.3337	   22.0025	   -4.5735	
 -880.0000	1.938E-11	2.129E-11	6.825E+6	6.315E+6	   -0.2175	   17.2914	   21.9927	   -4.6147	
 -920.0000	1.926E-11	2.126E-11	6.235E+6	5.841E+6	   -0.1996	   17.2996	   22.0171	   -4.5933	
 -960.0000	1.810E-11	2.123E-11	5.640E+6	5.341E+6	   -0.1868	   17.2697	   22.0269	   -4.6124	
-1000.0000	1.886E-11	2.120E-11	5.068E+6	4.857E+6	   -0.1740	   17.2850	   22.0430	   -4.5899

File: Diodes/HGCAL/Hamburg_Analysis/Data/cviv_data/HGCAL_2.5/N4789_20_LL_DIODE/CV_N4789_20_LL_DIODE_GR_Irradiated_Annealed_60C_100min_3_5_2022_5_49_10_PM.txt
GCD Test
Bias: 5000.000000
CV_N4789_20_LL_DIODE_GR_Irradiated_Annealed_60C_100min
Date/Time: 3/5/2022 5:49:10 PM
Sensor Name: DIODE
Type: P
Annealing Status: Irradiated and Annealed at 60C for 100 minutes
Environment: 0C
Tester: Andrew Kent

Time Delay per Ramp Step (s): 0.500

CV Time Delay per Measurement (s) :0.500

AC Voltage (V): 0.500

Current Number of measurements per voltage: 1.000

IV Time Delay per Measurement (s) :0.000


BiasVoltage	LCR_Cp_freq1000.0	LCR_Cp_freq10000.0	LCR_Rp_freq1000.0	LCR_Rp_freq10000.0	Temperature	Air_Temp	Humidity	Dewpoint	
  -10.0000	1.815E-10	4.249E-11	6.338E+5	2.602E+5	    0.4401	   15.7532	   25.2397	   -4.0862	
  -20.0000	1.420E-10	4.306E-11	9.272E+5	3.347E+5	    0.4964	   15.7242	   25.2179	   -4.1223	
  -30.0000	1.205E-10	4.195E-11	1.161E+6	4.012E+5	    0.5834	   15.7219	   25.2011	   -4.1331	
  -40.0000	1.066E-10	4.052E-11	1.355E+6	4.617E+5	    0.6090	   15.7424	   25.1891	   -4.1220	
  -50.0000	9.675E-11	3.906E-11	1.519E+6	5.178E+5	    0.6474	   15.7421	   25.1752	   -4.1296	
  -60.0000	8.924E-11	3.772E-11	1.663E+6	5.694E+5	    0.6653	   15.6977	   25.1720	   -4.1690	
  -70.0000	8.321E-11	3.643E-11	1.797E+6	6.191E+5	    0.6628	   15.6971	   25.1600	   -4.1759	
  -80.0000	7.817E-11	3.511E-11	1.923E+6	6.699E+5	    0.6653	   15.7046	   25.1610	   -4.1690	
  -90.0000	7.372E-11	3.388E-11	2.051E+6	7.189E+5	    0.6500	   15.6705	   25.1442	   -4.2068	
 -100.0000	6.982E-11	3.264E-11	2.171E+6	7.703E+5	    0.5962	   15.6668	   25.1312	   -4.2168	
 -110.0000	6.597E-11	3.127E-11	2.315E+6	8.319E+5	    0.5706	   15.6735	   25.1328	   -4.2103	
 -120.0000	6.227E-11	2.989E-11	2.501E+6	9.061E+5	    0.5322	   15.6532	   25.1246	   -4.2318	
 -130.0000	5.815E-11	2.840E-11	2.748E+6	1.010E+6	    0.4631	   15.6357	   25.1306	   -4.2435	
 -140.0000	5.388E-11	2.695E-11	3.082E+6	1.158E+6	    0.4017	   15.6352	   25.1407	   -4.2387	
 -150.0000	4.948E-11	2.569E-11	3.526E+6	1.362E+6	    0.3659	   15.6337	   25.1398	   -4.2405	
 -160.0000	4.519E-11	2.466E-11	4.068E+6	1.643E+6	    0.3122	   15.6271	   25.1490	   -4.2412	
 -170.0000	4.110E-11	2.389E-11	4.703E+6	2.008E+6	    0.2073	   15.5975	   25.1714	   -4.2545	
 -180.0000	3.741E-11	2.333E-11	5.422E+6	2.457E+6	    0.1586	   15.5743	   25.1724	   -4.2738	
 -190.0000	3.423E-11	2.290E-11	6.220E+6	3.003E+6	    0.0998	   15.5743	   25.1850	   -4.2671	
 -200.0000	3.159E-11	2.260E-11	7.107E+6	3.643E+6	    0.0512	   15.5551	   25.1999	   -4.2755	
 -220.0000	2.795E-11	2.223E-11	8.909E+6	5.020E+6	   -0.0512	   15.5454	   25.2157	   -4.2755	
 -240.0000	2.578E-11	2.202E-11	1.071E+7	6.487E+6	   -0.0870	   15.5393	   25.2271	   -4.2747	
 -260.0000	2.446E-11	2.189E-11	1.232E+7	7.876E+6	   -0.1279	   15.4985	   25.2460	   -4.2994	
 -280.0000	2.360E-11	2.181E-11	1.370E+7	9.092E+6	   -0.2124	   15.4977	   25.2903	   -4.2769	
 -300.0000	2.301E-11	2.176E-11	1.482E+7	1.015E+7	   -0.2405	   15.4645	   25.3083	   -4.2956	
 -320.0000	2.263E-11	2.172E-11	1.576E+7	1.104E+7	   -0.2789	   15.4645	   25.3374	   -4.2804	
 -340.0000	2.231E-11	2.169E-11	1.653E+7	1.184E+7	   -0.3045	   15.4649	   25.3463	   -4.2754	
 -360.0000	2.207E-11	2.167E-11	1.714E+7	1.246E+7	   -0.3505	   15.4374	   25.3899	   -4.2760	
 -380.0000	2.189E-11	2.165E-11	1.767E+7	1.295E+7	   -0.3608	   15.4286	   25.3975	   -4.2795	
 -400.0000	2.175E-11	2.163E-11	1.799E+7	1.342E+7	   -0.3684	   15.4196	   25.4111	   -4.2801	
 -440.0000	2.151E-11	2.161E-11	1.842E+7	1.399E+7	   -0.3761	   15.4114	   25.4409	   -4.2716	
 -480.0000	2.134E-11	2.158E-11	1.851E+7	1.437E+7	   -0.3761	   15.4173	   25.4595	   -4.2568	
 -520.0000	2.121E-11	2.156E-11	1.834E+7	1.449E+7	   -0.3684	   15.4119	   25.5000	   -4.2403	
 -560.0000	2.112E-11	2.155E-11	1.808E+7	1.452E+7	   -0.3505	   15.3661	   25.5307	   -4.2634	
 -600.0000	2.100E-11	2.153E-11	1.760E+7	1.433E+7	   -0.3275	   15.3624	   25.5648	   -4.2488	
 -640.0000	2.067E-11	2.148E-11	1.686E+7	1.390E+7	   -0.3147	   15.3652	   25.5787	   -4.2392	
 -680.0000	2.054E-11	2.147E-11	1.622E+7	1.355E+7	   -0.2968	   15.3470	   25.5800	   -4.2540	
 -720.0000	2.048E-11	2.146E-11	1.565E+7	1.324E+7	   -0.2431	   15.3328	   25.6091	   -4.2511	
 -760.0000	2.037E-11	2.144E-11	1.504E+7	1.287E+7	   -0.2098	   15.3279	   25.6271	   -4.2458	
 -800.0000	2.029E-11	2.143E-11	1.434E+7	1.244E+7	   -0.1919	   15.2965	   25.6505	   -4.2605	
 -840.0000	2.016E-11	2.142E-11	1.365E+7	1.194E+7	   -0.1330	   15.2890	   25.6932	   -4.2448	
 -880.0000	2.007E-11	2.140E-11	1.289E+7	1.147E+7	   -0.1023	   15.3062	   25.7081	   -4.2225	
 -920.0000	1.998E-11	2.139E-11	1.222E+7	1.094E+7	   -0.0640	   15.2904	   25.7451	   -4.2169	
 -960.0000	1.976E-11	2.137E-11	1.141E+7	1.040E+7	   -0.0154	   15.2796	   25.7821	   -4.2070	
-1000.0000	1.973E-11	2.135E-11	1.071E+7	9.836E+6	    0.0179	   15.2621	   25.8172	   -4.2039

File: Diodes/HGCAL/Hamburg_Analysis/Data/cviv_data/HGCAL_2.5/N4789_20_LL_DIODE/CV_N4789_20_LL_DIODE_GR_Irradiated_Annealed_60C_10min_3_3_2022_3_48_04_PM.txt
GCD Test
Bias: 5000.000000
CV_N4789_20_LL_DIODE_GR_Irradiated_Annealed_60C_10min
Date/Time: 3/3/2022 3:48:04 PM
Sensor Name: DIODE
Type: 
Annealing Status: Irradiated and Annealed at 60C for 10 minutes
Environment: 
Tester: Andrew Kent

Time Delay per Ramp Step (s): 1.000

CV Time Delay per Measurement (s) :0.500

AC Voltage (V): 0.500

Current Number of measurements per voltage: 4.000

IV Time Delay per Measurement (s) :0.000


BiasVoltage	LCR_Cp_freq1000.0	LCR_Cp_freq10000.0	LCR_Rp_freq1000.0	LCR_Rp_freq10000.0	Temperature	Air_Temp	Humidity	Dewpoint	
  -10.0000	2.210E-10	4.353E-11	5.934E+5	2.229E+5	   -0.0384	   17.7917	   22.0357	   -4.1705	
  -20.0000	1.754E-10	4.515E-11	8.248E+5	2.715E+5	   -0.0358	   17.7820	   22.0522	   -4.1687	
  -30.0000	1.491E-10	4.477E-11	1.016E+6	3.169E+5	   -0.0384	   17.7675	   22.0648	   -4.1733	
  -40.0000	1.314E-10	4.373E-11	1.184E+6	3.613E+5	   -0.0409	   17.7950	   22.1050	   -4.1260	
  -50.0000	1.184E-10	4.247E-11	1.337E+6	4.046E+5	   -0.0307	   17.7489	   22.1243	   -4.1531	
  -60.0000	1.086E-10	4.116E-11	1.469E+6	4.472E+5	   -0.0307	   17.7482	   22.1448	   -4.1413	
  -70.0000	1.004E-10	3.986E-11	1.597E+6	4.898E+5	   -0.0307	   17.7487	   22.1686	   -4.1266	
  -80.0000	9.391E-11	3.866E-11	1.711E+6	5.313E+5	   -0.0307	   17.7266	   22.1847	   -4.1355	
  -90.0000	8.834E-11	3.759E-11	1.820E+6	5.709E+5	   -0.0256	   17.7288	   22.2113	   -4.1178	
 -100.0000	8.335E-11	3.653E-11	1.930E+6	6.108E+5	   -0.0307	   17.7191	   22.2252	   -4.1176	
 -110.0000	7.903E-11	3.543E-11	2.033E+6	6.525E+5	   -0.0333	   17.6932	   22.2628	   -4.1168	
 -120.0000	7.555E-11	3.447E-11	2.129E+6	6.918E+5	   -0.0256	   17.6988	   22.2824	   -4.1004	
 -130.0000	7.191E-11	3.346E-11	2.237E+6	7.341E+5	   -0.0281	   17.6799	   22.3302	   -4.1030	
 -140.0000	6.859E-11	3.238E-11	2.342E+6	7.812E+5	   -0.0333	   17.6694	   22.3412	   -4.0899	
 -150.0000	6.519E-11	3.122E-11	2.475E+6	8.376E+5	   -0.0307	   17.6775	   22.3558	   -4.0746	
 -160.0000	6.179E-11	3.009E-11	2.632E+6	9.007E+5	   -0.0307	   17.6797	   22.3583	   -4.0712	
 -170.0000	5.839E-11	2.889E-11	2.818E+6	9.828E+5	   -0.0307	   17.6663	   22.3786	   -4.0704	
 -180.0000	5.500E-11	2.776E-11	3.045E+6	1.084E+6	   -0.0333	   17.6643	   22.3982	   -4.0604	
 -190.0000	5.156E-11	2.669E-11	3.320E+6	1.215E+6	   -0.0333	   17.6516	   22.4162	   -4.0604	
 -200.0000	4.816E-11	2.577E-11	3.638E+6	1.376E+6	   -0.0281	   17.6190	   22.4560	   -4.0641	
 -210.0000	4.492E-11	2.499E-11	3.981E+6	1.571E+6	   -0.0358	   17.6300	   22.4798	   -4.0408	
 -220.0000	4.187E-11	2.435E-11	4.351E+6	1.802E+6	   -0.0307	   17.6173	   22.5089	   -4.0343	
 -230.0000	3.910E-11	2.383E-11	4.735E+6	2.069E+6	   -0.0384	   17.5946	   22.5304	   -4.0460	
 -240.0000	3.658E-11	2.343E-11	5.137E+6	2.360E+6	   -0.0384	   17.5968	   22.5411	   -4.0324	
 -250.0000	3.427E-11	2.310E-11	5.578E+6	2.690E+6	   -0.0384	   17.5981	   22.5702	   -4.0142	
 -260.0000	3.230E-11	2.283E-11	6.001E+6	3.063E+6	   -0.0409	   17.5872	   22.6050	   -4.0028	
 -270.0000	3.066E-11	2.261E-11	6.405E+6	3.438E+6	   -0.0461	   17.5595	   22.6426	   -4.0040	
 -280.0000	2.917E-11	2.244E-11	6.875E+6	3.843E+6	   -0.0435	   17.5589	   22.6461	   -4.0024	
 -290.0000	2.774E-11	2.226E-11	7.278E+6	4.237E+6	   -0.0461	   17.5539	   22.6528	   -4.0028	
 -300.0000	2.665E-11	2.214E-11	7.724E+6	4.679E+6	   -0.0461	   17.5135	   22.6720	   -4.0253	
 -310.0000	2.582E-11	2.205E-11	8.113E+6	5.064E+6	   -0.0435	   17.5247	   22.6752	   -4.0141	
 -320.0000	2.506E-11	2.197E-11	8.528E+6	5.467E+6	   -0.0409	   17.5247	   22.6929	   -4.0037	
 -330.0000	2.444E-11	2.190E-11	8.922E+6	5.891E+6	   -0.0435	   17.4959	   22.7160	   -4.0143	
 -340.0000	2.390E-11	2.185E-11	9.265E+6	6.277E+6	   -0.0384	   17.4799	   22.7192	   -4.0259	
 -350.0000	2.345E-11	2.180E-11	9.605E+6	6.629E+6	   -0.0435	   17.4648	   22.7236	   -4.0360	
 -360.0000	2.303E-11	2.176E-11	9.898E+6	6.984E+6	   -0.0461	   17.4844	   22.7385	   -4.0108	
 -370.0000	2.275E-11	2.173E-11	1.018E+7	7.310E+6	   -0.0461	   17.4766	   22.7280	   -4.0235	
 -380.0000	2.247E-11	2.170E-11	1.041E+7	7.608E+6	   -0.0435	   17.4703	   22.7400	   -4.0217	
 -390.0000	2.225E-11	2.167E-11	1.066E+7	7.858E+6	   -0.0461	   17.4523	   22.7559	   -4.0276	
 -400.0000	2.204E-11	2.165E-11	1.083E+7	8.115E+6	   -0.0461	   17.4447	   22.7676	   -4.0271	
 -410.0000	2.179E-11	2.163E-11	1.099E+7	8.340E+6	   -0.0461	   17.4211	   22.7954	   -4.0307	
 -420.0000	2.164E-11	2.161E-11	1.122E+7	8.554E+6	   -0.0461	   17.4211	   22.8175	   -4.0178	
 -430.0000	2.148E-11	2.160E-11	1.130E+7	8.702E+6	   -0.0435	   17.4042	   22.8229	   -4.0289	
 -440.0000	2.134E-11	2.158E-11	1.139E+7	8.842E+6	   -0.0409	   17.3842	   22.8216	   -4.0464	
 -450.0000	2.129E-11	2.157E-11	1.154E+7	9.008E+6	   -0.0435	   17.3836	   22.8349	   -4.0392	
 -460.0000	2.119E-11	2.156E-11	1.162E+7	9.138E+6	   -0.0409	   17.3757	   22.8384	   -4.0438	
 -470.0000	2.101E-11	2.155E-11	1.167E+7	9.267E+6	   -0.0409	   17.3737	   22.8514	   -4.0379	
 -480.0000	2.102E-11	2.154E-11	1.173E+7	9.326E+6	   -0.0409	   17.3748	   22.8561	   -4.0342	
 -490.0000	2.095E-11	2.153E-11	1.175E+7	9.414E+6	   -0.0384	   17.3630	   22.8808	   -4.0298	
 -500.0000	2.085E-11	2.152E-11	1.177E+7	9.491E+6	   -0.0384	   17.3553	   22.8843	   -4.0343	
 -510.0000	2.069E-11	2.151E-11	1.178E+7	9.563E+6	   -0.0358	   17.3523	   22.8732	   -4.0432	
 -520.0000	2.068E-11	2.150E-11	1.169E+7	9.617E+6	   -0.0358	   17.3490	   22.8811	   -4.0414	
 -530.0000	2.054E-11	2.149E-11	1.171E+7	9.612E+6	   -0.0307	   17.3320	   22.8703	   -4.0620	
 -540.0000	2.053E-11	2.149E-11	1.175E+7	9.645E+6	   -0.0333	   17.3144	   22.8472	   -4.0901	
 -550.0000	2.057E-11	2.148E-11	1.166E+7	9.649E+6	   -0.0307	   17.3028	   22.8476	   -4.0996	
 -560.0000	2.048E-11	2.147E-11	1.165E+7	9.677E+6	   -0.0358	   17.3079	   22.8491	   -4.0945	
 -570.0000	2.035E-11	2.147E-11	1.158E+7	9.689E+6	   -0.0307	   17.2906	   22.8669	   -4.0987	
 -580.0000	2.045E-11	2.146E-11	1.160E+7	9.633E+6	   -0.0307	   17.3039	   22.8672	   -4.0873	
 -590.0000	2.043E-11	2.145E-11	1.154E+7	9.642E+6	   -0.0307	   17.2659	   22.8839	   -4.1096	
 -600.0000	2.027E-11	2.145E-11	1.133E+7	9.636E+6	   -0.0281	   17.2586	   22.8874	   -4.1136	
 -610.0000	2.026E-11	2.144E-11	1.123E+7	9.577E+6	   -0.0230	   17.2278	   22.8956	   -4.1347	
 -620.0000	2.018E-11	2.144E-11	1.119E+7	9.549E+6	   -0.0256	   17.2403	   22.8909	   -4.1270	
 -630.0000	2.004E-11	2.143E-11	1.108E+7	9.482E+6	   -0.0256	   17.2482	   22.8960	   -4.1175	
 -640.0000	2.004E-11	2.143E-11	1.101E+7	9.418E+6	   -0.0256	   17.2332	   22.8912	   -4.1328	
 -650.0000	2.003E-11	2.142E-11	1.098E+7	9.424E+6	   -0.0281	   17.2169	   22.8985	   -4.1423	
 -660.0000	2.018E-11	2.141E-11	1.085E+7	9.377E+6	   -0.0256	   17.2214	   22.9007	   -4.1372	
 -670.0000	1.993E-11	2.141E-11	1.067E+7	9.301E+6	   -0.0307	   17.1928	   22.9168	   -4.1519	
 -680.0000	1.992E-11	2.141E-11	1.068E+7	9.270E+6	   -0.0333	   17.1933	   22.9292	   -4.1443	
 -690.0000	1.981E-11	2.140E-11	1.054E+7	9.156E+6	   -0.0333	   17.1616	   22.9485	   -4.1598	
 -700.0000	2.000E-11	2.140E-11	1.054E+7	9.098E+6	   -0.0358	   17.1668	   22.9738	   -4.1408	
 -710.0000	1.999E-11	2.139E-11	1.040E+7	9.023E+6	   -0.0384	   17.1664	   22.9855	   -4.1344	
 -720.0000	1.994E-11	2.138E-11	1.016E+7	8.914E+6	   -0.0384	   17.1544	   22.9886	   -4.1427	
 -730.0000	1.973E-11	2.138E-11	9.981E+6	8.849E+6	   -0.0409	   17.1333	   22.9839	   -4.1631	
 -740.0000	1.995E-11	2.137E-11	1.001E+7	8.768E+6	   -0.0409	   17.1461	   22.9791	   -4.1551	
 -750.0000	1.993E-11	2.137E-11	9.929E+6	8.695E+6	   -0.0409	   17.1388	   23.0111	   -4.1428	
 -760.0000	1.984E-11	2.136E-11	9.672E+6	8.608E+6	   -0.0461	   17.1195	   23.0085	   -4.1605	
 -770.0000	1.972E-11	2.136E-11	9.657E+6	8.527E+6	   -0.0435	   17.1157	   23.0294	   -4.1516	
 -780.0000	1.972E-11	2.135E-11	9.384E+6	8.427E+6	   -0.0384	   17.1112	   23.0484	   -4.1444	
 -790.0000	1.948E-11	2.135E-11	9.368E+6	8.344E+6	   -0.0435	   17.1096	   23.0541	   -4.1425	
 -800.0000	1.978E-11	2.134E-11	9.203E+6	8.231E+6	   -0.0435	   17.0764	   23.0778	   -4.1568	
 -810.0000	1.925E-11	2.134E-11	8.952E+6	8.104E+6	   -0.0435	   17.0671	   23.0987	   -4.1526	
 -820.0000	1.967E-11	2.133E-11	8.856E+6	8.029E+6	   -0.0435	   17.0597	   23.1053	   -4.1550	
 -830.0000	1.965E-11	2.133E-11	8.795E+6	7.894E+6	   -0.0409	   17.0511	   23.1199	   -4.1539	
 -840.0000	1.955E-11	2.132E-11	8.563E+6	7.808E+6	   -0.0435	   17.0540	   23.1256	   -4.1482	
 -850.0000	1.899E-11	2.131E-11	8.397E+6	7.712E+6	   -0.0409	   17.0408	   23.1401	   -4.1510	
 -860.0000	1.961E-11	2.131E-11	8.369E+6	7.597E+6	   -0.0435	   17.0314	   23.1689	   -4.1424	
 -870.0000	1.952E-11	2.130E-11	8.317E+6	7.494E+6	   -0.0409	   17.0380	   23.1790	   -4.1310	
 -880.0000	1.889E-11	2.130E-11	7.980E+6	7.389E+6	   -0.0461	   17.0002	   23.1961	   -4.1530	
 -890.0000	1.933E-11	2.130E-11	8.009E+6	7.261E+6	   -0.0409	   17.0096	   23.1977	   -4.1442	
 -900.0000	1.912E-11	2.129E-11	7.851E+6	7.133E+6	   -0.0358	   16.9944	   23.2245	   -4.1416	
 -910.0000	1.897E-11	2.129E-11	7.677E+6	7.033E+6	   -0.0384	   16.9852	   23.2457	   -4.1372	
 -920.0000	1.925E-11	2.128E-11	7.596E+6	6.901E+6	   -0.0384	   16.9921	   23.2679	   -4.1188	
 -930.0000	1.907E-11	2.127E-11	7.432E+6	6.797E+6	   -0.0409	   16.9655	   23.2995	   -4.1231	
 -940.0000	1.853E-11	2.126E-11	7.174E+6	6.679E+6	   -0.0384	   16.9495	   23.2970	   -4.1380	
 -950.0000	1.847E-11	2.126E-11	6.940E+6	6.545E+6	   -0.0384	   16.9455	   23.3422	   -4.1156	
 -960.0000	1.908E-11	2.125E-11	6.999E+6	6.452E+6	   -0.0333	   16.9410	   23.3843	   -4.0955	
 -970.0000	1.905E-11	2.125E-11	6.880E+6	6.310E+6	   -0.0384	   16.9303	   23.4023	   -4.0942	
 -980.0000	1.927E-11	2.124E-11	6.650E+6	6.206E+6	   -0.0384	   16.9397	   23.4222	   -4.0750	
 -990.0000	1.819E-11	2.124E-11	6.350E+6	6.062E+6	   -0.0358	   16.9077	   23.4402	   -4.0918	
-1000.0000	1.888E-11	2.123E-11	6.223E+6	5.927E+6	   -0.0333	   16.9321	   23.4769	   -4.0505

File: Diodes/HGCAL/Hamburg_Analysis/Data/cviv_data/HGCAL_2.5/N4789_20_LL_DIODE/CV_N4789_20_LL_DIODE_GR_Irradiated_Annealed_60C_20min_3_3_2022_5_16_38_PM.txt
GCD Test
Bias: 5000.000000
CV_N4789_20_LL_DIODE_GR_Irradiated_Annealed_60C_20min
Date/Time: 3/3/2022 5:16:38 PM
Sensor Name: DIODE
Type: 
Annealing Status: Irradiated and Annealed at 60C for 10 minutes
Environment: 
Tester: Andrew Kent

Time Delay per Ramp Step (s): 0.500

CV Time Delay per Measurement (s) :0.500

AC Voltage (V): 0.500

Current Number of measurements per voltage: 1.000

IV Time Delay per Measurement (s) :0.000


BiasVoltage	LCR_Cp_freq1000.0	LCR_Cp_freq10000.0	LCR_Rp_freq1000.0	LCR_Rp_freq10000.0	Temperature	Air_Temp	Humidity	Dewpoint	
  -10.0000	2.061E-10	4.264E-11	5.891E+5	2.344E+5	   -0.0588	   15.8296	   25.9295	   -3.6622	
  -20.0000	1.628E-10	4.385E-11	8.249E+5	2.900E+5	   -0.0691	   15.8131	   25.9570	   -3.6621	
  -30.0000	1.379E-10	4.241E-11	1.022E+6	3.418E+5	   -0.0819	   15.7947	   25.9842	   -3.6639	
  -40.0000	1.207E-10	4.111E-11	1.193E+6	3.925E+5	   -0.0896	   15.7876	   25.9779	   -3.6732	
  -50.0000	1.088E-10	3.979E-11	1.345E+6	4.424E+5	   -0.0896	   15.7892	   25.9839	   -3.6688	
  -60.0000	9.992E-11	3.913E-11	1.486E+6	4.921E+5	   -0.0998	   15.7628	   25.9962	   -3.6849	
  -70.0000	9.217E-11	3.742E-11	1.613E+6	5.364E+5	   -0.0998	   15.7691	   25.9953	   -3.6800	
  -80.0000	8.637E-11	3.669E-11	1.733E+6	5.851E+5	   -0.0998	   15.7616	   25.9987	   -3.6846	
  -90.0000	8.121E-11	3.522E-11	1.846E+6	6.248E+5	   -0.0972	   15.7693	   26.0180	   -3.6682	
 -100.0000	7.674E-11	3.450E-11	1.953E+6	6.731E+5	   -0.0921	   15.7538	   26.0215	   -3.6796	
 -110.0000	7.283E-11	3.337E-11	2.055E+6	7.201E+5	   -0.0921	   15.7538	   26.0196	   -3.6806	
 -120.0000	6.924E-11	3.229E-11	2.178E+6	7.676E+5	   -0.0870	   15.7538	   26.0003	   -3.6905	
 -130.0000	6.564E-11	3.106E-11	2.304E+6	8.246E+5	   -0.0819	   15.7257	   25.9959	   -3.7167	
 -140.0000	6.197E-11	2.982E-11	2.459E+6	8.925E+5	   -0.0691	   15.7179	   25.9703	   -3.7365	
 -150.0000	5.827E-11	2.850E-11	2.651E+6	9.828E+5	   -0.0614	   15.7087	   25.9791	   -3.7399	
 -160.0000	5.435E-11	2.721E-11	2.907E+6	1.103E+6	   -0.0486	   15.7169	   25.9801	   -3.7323	
 -170.0000	5.046E-11	2.605E-11	3.226E+6	1.268E+6	   -0.0333	   15.6945	   25.9972	   -3.7427	
 -180.0000	4.668E-11	2.511E-11	3.593E+6	1.471E+6	   -0.0256	   15.6807	   26.0171	   -3.7443	
 -190.0000	4.306E-11	2.436E-11	4.012E+6	1.720E+6	   -0.0179	   15.6807	   26.0345	   -3.7354	
 -200.0000	3.972E-11	2.376E-11	4.464E+6	2.029E+6	   -0.0128	   15.6721	   26.0395	   -3.7401	
 -220.0000	3.414E-11	2.296E-11	5.463E+6	2.767E+6	    0.0026	   15.6734	   26.0440	   -3.7368	
 -240.0000	3.013E-11	2.249E-11	6.534E+6	3.645E+6	    0.0102	   15.6576	   26.0525	   -3.7459	
 -260.0000	2.743E-11	2.220E-11	7.585E+6	4.596E+6	    0.0128	   15.6600	   26.0769	   -3.7313	
 -280.0000	2.559E-11	2.201E-11	8.633E+6	5.517E+6	    0.0230	   15.6641	   26.0794	   -3.7266	
 -300.0000	2.414E-11	2.186E-11	9.459E+6	6.368E+6	    0.0281	   15.6241	   26.0670	   -3.7670	
 -320.0000	2.328E-11	2.178E-11	1.023E+7	7.114E+6	    0.0333	   15.6188	   26.0633	   -3.7734	
 -340.0000	2.269E-11	2.172E-11	1.085E+7	7.825E+6	    0.0358	   15.6187	   26.0515	   -3.7796	
 -360.0000	2.225E-11	2.167E-11	1.131E+7	8.360E+6	    0.0409	   15.6016	   26.0718	   -3.7837	
 -380.0000	2.187E-11	2.164E-11	1.172E+7	8.780E+6	    0.0435	   15.5826	   26.0797	   -3.7959	
 -400.0000	2.161E-11	2.161E-11	1.203E+7	9.191E+6	    0.0512	   15.5826	   26.0781	   -3.7968	
 -440.0000	2.119E-11	2.156E-11	1.242E+7	9.738E+6	    0.0512	   15.5691	   26.0863	   -3.8070	
 -480.0000	2.087E-11	2.153E-11	1.258E+7	1.007E+7	    0.0486	   15.5592	   26.0693	   -3.8212	
 -520.0000	2.069E-11	2.151E-11	1.254E+7	1.023E+7	    0.0486	   15.5825	   26.0436	   -3.8145	
 -560.0000	2.046E-11	2.148E-11	1.230E+7	1.018E+7	    0.0512	   15.5867	   26.0417	   -3.8118	
 -600.0000	2.043E-11	2.146E-11	1.214E+7	1.014E+7	    0.0461	   15.5721	   26.0142	   -3.8384	
 -640.0000	2.031E-11	2.144E-11	1.170E+7	9.933E+6	    0.0409	   15.5617	   26.0085	   -3.8502	
 -680.0000	2.019E-11	2.142E-11	1.137E+7	9.729E+6	    0.0358	   15.5454	   25.9851	   -3.8760	
 -720.0000	2.006E-11	2.140E-11	1.081E+7	9.459E+6	    0.0281	   15.5369	   25.9883	   -3.8817	
 -760.0000	1.997E-11	2.139E-11	1.040E+7	9.168E+6	    0.0230	   15.5445	   25.9921	   -3.8733	
 -800.0000	1.965E-11	2.137E-11	9.741E+6	8.745E+6	    0.0230	   15.5183	   25.9820	   -3.9008	
 -840.0000	1.931E-11	2.135E-11	9.297E+6	8.392E+6	    0.0077	   15.4799	   26.0003	   -3.9241	
 -880.0000	1.939E-11	2.133E-11	8.854E+6	7.988E+6	    0.0102	   15.4838	   26.0104	   -3.9156	
 -920.0000	1.886E-11	2.131E-11	8.105E+6	7.532E+6	    0.0051	   15.4784	   26.0247	   -3.9130	
 -960.0000	1.871E-11	2.129E-11	7.647E+6	7.085E+6	   -0.0000	   15.4871	   26.0342	   -3.9007	
-1000.0000	1.859E-11	2.126E-11	6.908E+6	6.579E+6	   -0.0026	   15.4693	   26.0658	   -3.8998

File: Diodes/HGCAL/Hamburg_Analysis/Data/cviv_data/HGCAL_2.5/N4789_20_LL_DIODE/CV_N4789_20_LL_DIODE_GR_Irradiated_Annealed_60C_30min_3_4_2022_9_28_48_AM.txt
GCD Test
Bias: 5000.000000
CV_N4789_20_LL_DIODE_GR_Irradiated_Annealed_60C_30min
Date/Time: 3/4/2022 9:28:48 AM
Sensor Name: DIODE
Type: P
Annealing Status: Irradiated and Annealed at 60C for 10 minutes
Environment: 0C
Tester: Andrew Kent

Time Delay per Ramp Step (s): 0.500

CV Time Delay per Measurement (s) :0.500

AC Voltage (V): 0.500

Current Number of measurements per voltage: 1.000

IV Time Delay per Measurement (s) :0.000


BiasVoltage	LCR_Cp_freq1000.0	LCR_Cp_freq10000.0	LCR_Rp_freq1000.0	LCR_Rp_freq10000.0	Temperature	Air_Temp	Humidity	Dewpoint	
  -10.0000	2.020E-10	4.245E-11	6.061E+5	2.399E+5	    0.0051	   14.0964	   27.1689	   -4.5246	
  -20.0000	1.589E-10	4.360E-11	8.570E+5	2.979E+5	    0.0051	   14.0883	   27.1901	   -4.5212	
  -30.0000	1.347E-10	4.274E-11	1.063E+6	3.537E+5	    0.0102	   14.0957	   27.1958	   -4.5121	
  -40.0000	1.184E-10	4.150E-11	1.243E+6	4.066E+5	    0.0051	   14.0884	   27.2056	   -4.5136	
  -50.0000	1.067E-10	4.008E-11	1.402E+6	4.588E+5	    0.0051	   14.0956	   27.2378	   -4.4917	
  -60.0000	9.768E-11	3.873E-11	1.545E+6	5.093E+5	   -0.0000	   14.0816	   27.2770	   -4.4847	
  -70.0000	9.039E-11	3.753E-11	1.680E+6	5.569E+5	    0.0026	   14.0412	   27.2834	   -4.5163	
  -80.0000	8.446E-11	3.631E-11	1.804E+6	6.054E+5	    0.0051	   14.0412	   27.2818	   -4.5171	
  -90.0000	7.948E-11	3.526E-11	1.920E+6	6.497E+5	   -0.0000	   14.0587	   27.2799	   -4.5029	
 -100.0000	7.515E-11	3.414E-11	2.031E+6	6.965E+5	    0.0077	   14.0369	   27.2824	   -4.5205	
 -110.0000	7.121E-11	3.302E-11	2.146E+6	7.443E+5	    0.0026	   14.0358	   27.2922	   -4.5167	
 -120.0000	6.775E-11	3.187E-11	2.273E+6	7.969E+5	   -0.0000	   14.0357	   27.3071	   -4.5095	
 -130.0000	6.411E-11	3.064E-11	2.412E+6	8.580E+5	   -0.0051	   14.0478	   27.3299	   -4.4881	
 -140.0000	6.044E-11	2.933E-11	2.587E+6	9.362E+5	   -0.0051	   14.0527	   27.3390	   -4.4794	
 -150.0000	5.664E-11	2.801E-11	2.818E+6	1.038E+6	   -0.0077	   14.0449	   27.3343	   -4.4885	
 -160.0000	5.278E-11	2.677E-11	3.106E+6	1.177E+6	   -0.0102	   14.0579	   27.3435	   -4.4728	
 -170.0000	4.886E-11	2.567E-11	3.471E+6	1.361E+6	   -0.0051	   14.0510	   27.3612	   -4.4702	
 -180.0000	4.510E-11	2.476E-11	3.889E+6	1.599E+6	   -0.0026	   14.0335	   27.3552	   -4.4881	
 -190.0000	4.149E-11	2.406E-11	4.369E+6	1.889E+6	   -0.0077	   14.0184	   27.3577	   -4.4999	
 -200.0000	3.817E-11	2.353E-11	4.903E+6	2.236E+6	   -0.0102	   14.0156	   27.3627	   -4.4998	
 -220.0000	3.285E-11	2.280E-11	6.052E+6	3.095E+6	   -0.0077	   14.0327	   27.3675	   -4.4829	
 -240.0000	2.915E-11	2.238E-11	7.286E+6	4.091E+6	   -0.0102	   14.0171	   27.3688	   -4.4956	
 -260.0000	2.669E-11	2.213E-11	8.506E+6	5.163E+6	   -0.0128	   14.0285	   27.3608	   -4.4896	
 -280.0000	2.509E-11	2.197E-11	9.634E+6	6.199E+6	   -0.0077	   14.0130	   27.3571	   -4.5048	
 -300.0000	2.400E-11	2.186E-11	1.067E+7	7.172E+6	   -0.0128	   13.9914	   27.3479	   -4.5278	
 -320.0000	2.325E-11	2.179E-11	1.149E+7	8.009E+6	   -0.0102	   13.9956	   27.3314	   -4.5322	
 -340.0000	2.273E-11	2.174E-11	1.219E+7	8.758E+6	   -0.0077	   13.9976	   27.3286	   -4.5318	
 -360.0000	2.210E-11	2.166E-11	1.262E+7	9.266E+6	   -0.0077	   13.9888	   27.3058	   -4.5504	
 -380.0000	2.182E-11	2.163E-11	1.301E+7	9.754E+6	   -0.0051	   13.9867	   27.3071	   -4.5516	
 -400.0000	2.159E-11	2.161E-11	1.341E+7	1.014E+7	   -0.0051	   13.9898	   27.2970	   -4.5538	
 -440.0000	2.120E-11	2.157E-11	1.381E+7	1.078E+7	   -0.0051	   13.9761	   27.2761	   -4.5757	
 -480.0000	2.098E-11	2.154E-11	1.403E+7	1.114E+7	   -0.0051	   13.9628	   27.2634	   -4.5932	
 -520.0000	2.079E-11	2.151E-11	1.400E+7	1.129E+7	   -0.0026	   13.9537	   27.2495	   -4.6079	
 -560.0000	2.057E-11	2.149E-11	1.375E+7	1.129E+7	   -0.0000	   13.9751	   27.2492	   -4.5896	
 -600.0000	2.048E-11	2.147E-11	1.340E+7	1.122E+7	    0.0051	   13.9532	   27.2549	   -4.6057	
 -640.0000	2.032E-11	2.145E-11	1.306E+7	1.101E+7	    0.0051	   13.9515	   27.2454	   -4.6117	
 -680.0000	2.015E-11	2.144E-11	1.260E+7	1.082E+7	    0.0051	   13.9466	   27.2293	   -4.6238	
 -720.0000	2.009E-11	2.142E-11	1.213E+7	1.049E+7	    0.0102	   13.9648	   27.1977	   -4.6235	
 -760.0000	1.989E-11	2.140E-11	1.160E+7	1.014E+7	    0.0102	   13.9597	   27.1996	   -4.6270	
 -800.0000	1.989E-11	2.138E-11	1.111E+7	9.809E+6	    0.0077	   13.9389	   27.1809	   -4.6539	
 -840.0000	1.964E-11	2.137E-11	1.041E+7	9.383E+6	    0.0077	   13.9417	   27.1809	   -4.6515	
 -880.0000	1.939E-11	2.135E-11	9.870E+6	8.978E+6	    0.0051	   13.9492	   27.1850	   -4.6430	
 -920.0000	1.952E-11	2.133E-11	9.220E+6	8.494E+6	    0.0077	   13.9391	   27.1777	   -4.6552	
 -960.0000	1.919E-11	2.131E-11	8.703E+6	8.003E+6	    0.0102	   13.9422	   27.1790	   -4.6520	
-1000.0000	1.904E-11	2.129E-11	7.920E+6	7.473E+6	    0.0102	   13.9398	   27.1803	   -4.6535

File: Diodes/HGCAL/Hamburg_Analysis/Data/cviv_data/HGCAL_2.5/N4789_20_LL_DIODE/CV_N4789_20_LL_DIODE_GR_Irradiated_Annealed_60C_40min_3_4_2022_11_18_59_AM.txt
GCD Test
Bias: 5000.000000
CV_N4789_20_LL_DIODE_GR_Irradiated_Annealed_60C_40min
Date/Time: 3/4/2022 11:18:59 AM
Sensor Name: DIODE
Type: P
Annealing Status: Irradiated and Annealed at 60C for 40 minutes
Environment: 0C
Tester: Andrew Kent

Time Delay per Ramp Step (s): 0.500

CV Time Delay per Measurement (s) :0.500

AC Voltage (V): 0.500

Current Number of measurements per voltage: 1.000

IV Time Delay per Measurement (s) :0.000


BiasVoltage	LCR_Cp_freq1000.0	LCR_Cp_freq10000.0	LCR_Rp_freq1000.0	LCR_Rp_freq10000.0	Temperature	Air_Temp	Humidity	Dewpoint	
  -10.0000	1.869E-10	4.059E-11	6.305E+5	2.592E+5	   -0.3480	   15.2699	   25.3213	   -4.4544	
  -20.0000	1.475E-10	4.160E-11	8.968E+5	3.237E+5	   -0.3556	   15.2741	   25.3428	   -4.4396	
  -30.0000	1.251E-10	4.075E-11	1.118E+6	3.859E+5	   -0.3608	   15.2647	   25.3820	   -4.4271	
  -40.0000	1.101E-10	3.952E-11	1.308E+6	4.450E+5	   -0.3710	   15.2434	   25.4165	   -4.4272	
  -50.0000	9.936E-11	3.821E-11	1.474E+6	5.020E+5	   -0.3735	   15.2389	   25.4706	   -4.4029	
  -60.0000	9.114E-11	3.702E-11	1.624E+6	5.552E+5	   -0.3710	   15.2159	   25.5073	   -4.4034	
  -70.0000	8.452E-11	3.589E-11	1.765E+6	6.065E+5	   -0.3556	   15.2042	   25.5310	   -4.4011	
  -80.0000	7.924E-11	3.478E-11	1.890E+6	6.564E+5	   -0.3275	   15.1922	   25.5718	   -4.3902	
  -90.0000	7.469E-11	3.372E-11	2.011E+6	7.049E+5	   -0.3147	   15.1848	   25.5854	   -4.3894	
 -100.0000	7.067E-11	3.261E-11	2.130E+6	7.552E+5	   -0.2866	   15.1751	   25.6195	   -4.3799	
 -110.0000	6.698E-11	3.149E-11	2.250E+6	8.079E+5	   -0.2456	   15.1604	   25.6249	   -4.3897	
 -120.0000	6.357E-11	3.030E-11	2.393E+6	8.693E+5	   -0.2124	   15.1647	   25.6471	   -4.3746	
 -130.0000	5.985E-11	2.897E-11	2.569E+6	9.510E+5	   -0.1817	   15.1275	   25.6622	   -4.3985	
 -140.0000	5.595E-11	2.763E-11	2.802E+6	1.061E+6	   -0.1535	   15.1269	   25.6717	   -4.3941	
 -150.0000	5.192E-11	2.634E-11	3.111E+6	1.217E+6	   -0.0972	   15.1210	   25.6872	   -4.3911	
 -160.0000	4.784E-11	2.526E-11	3.508E+6	1.425E+6	   -0.0665	   15.1258	   25.7030	   -4.3788	
 -170.0000	4.387E-11	2.439E-11	3.976E+6	1.699E+6	   -0.0384	   15.1258	   25.7097	   -4.3754	
 -180.0000	4.018E-11	2.374E-11	4.513E+6	2.037E+6	   -0.0128	   15.1060	   25.7052	   -4.3946	
 -190.0000	3.685E-11	2.325E-11	5.100E+6	2.442E+6	    0.0384	   15.1024	   25.7090	   -4.3957	
 -200.0000	3.398E-11	2.289E-11	5.743E+6	2.909E+6	    0.0614	   15.1055	   25.7242	   -4.3853	
 -220.0000	2.970E-11	2.241E-11	7.107E+6	3.981E+6	    0.0947	   15.0948	   25.7356	   -4.3885	
 -240.0000	2.700E-11	2.215E-11	8.500E+6	5.117E+6	    0.1279	   15.0974	   25.7745	   -4.3663	
 -260.0000	2.529E-11	2.198E-11	9.782E+6	6.262E+6	    0.1458	   15.0695	   25.7789	   -4.3877	
 -280.0000	2.417E-11	2.187E-11	1.091E+7	7.281E+6	    0.1612	   15.0695	   25.7913	   -4.3814	
 -300.0000	2.341E-11	2.180E-11	1.186E+7	8.194E+6	    0.1663	   15.0585	   25.7868	   -4.3931	
 -320.0000	2.289E-11	2.175E-11	1.264E+7	8.963E+6	    0.1893	   15.0494	   25.7748	   -4.4070	
 -340.0000	2.249E-11	2.171E-11	1.324E+7	9.631E+6	    0.1945	   15.0594	   25.7758	   -4.3980	
 -360.0000	2.217E-11	2.168E-11	1.379E+7	1.020E+7	    0.1996	   15.0256	   25.7812	   -4.4241	
 -380.0000	2.192E-11	2.166E-11	1.420E+7	1.071E+7	    0.1970	   15.0481	   25.7875	   -4.4016	
 -400.0000	2.153E-11	2.160E-11	1.441E+7	1.093E+7	    0.1945	   15.0085	   25.7853	   -4.4366	
 -440.0000	2.122E-11	2.157E-11	1.477E+7	1.147E+7	    0.1919	   15.0085	   25.7856	   -4.4364	
 -480.0000	2.103E-11	2.154E-11	1.495E+7	1.181E+7	    0.1791	   15.0221	   25.7963	   -4.4193	
 -520.0000	2.083E-11	2.152E-11	1.488E+7	1.198E+7	    0.1612	   15.0117	   25.8011	   -4.4257	
 -560.0000	2.072E-11	2.150E-11	1.468E+7	1.201E+7	    0.1510	   15.0070	   25.7948	   -4.4330	
 -600.0000	2.056E-11	2.149E-11	1.435E+7	1.193E+7	    0.1382	   15.0005	   25.7834	   -4.4443	
 -640.0000	2.049E-11	2.147E-11	1.403E+7	1.178E+7	    0.1023	   14.9775	   25.7777	   -4.4668	
 -680.0000	2.034E-11	2.145E-11	1.365E+7	1.156E+7	    0.0947	   14.9688	   25.7846	   -4.4707	
 -720.0000	2.020E-11	2.144E-11	1.313E+7	1.130E+7	    0.0742	   14.9758	   25.7793	   -4.4675	
 -760.0000	2.016E-11	2.142E-11	1.260E+7	1.100E+7	    0.0435	   14.9534	   25.7704	   -4.4911	
 -800.0000	2.007E-11	2.141E-11	1.211E+7	1.065E+7	    0.0256	   14.9456	   25.7619	   -4.5022	
 -840.0000	1.986E-11	2.139E-11	1.147E+7	1.025E+7	    0.0077	   14.9456	   25.7581	   -4.5041	
 -880.0000	1.976E-11	2.138E-11	1.094E+7	9.873E+6	   -0.0154	   14.9316	   25.7498	   -4.5203	
 -920.0000	1.978E-11	2.136E-11	1.036E+7	9.415E+6	   -0.0358	   14.9157	   25.7318	   -4.5431	
 -960.0000	1.946E-11	2.135E-11	9.755E+6	8.933E+6	   -0.0461	   14.9189	   25.7255	   -4.5437	
-1000.0000	1.938E-11	2.133E-11	9.134E+6	8.416E+6	   -0.0588	   14.9177	   25.7090	   -4.5531

File: Diodes/HGCAL/Hamburg_Analysis/Data/cviv_data/HGCAL_2.5/N4789_20_LL_DIODE/CV_N4789_20_LL_DIODE_GR_Irradiated_Annealed_60C_50min_3_4_2022_1_03_58_PM.txt
GCD Test
Bias: 5000.000000
CV_N4789_20_LL_DIODE_GR_Irradiated_Annealed_60C_50min
Date/Time: 3/4/2022 1:03:58 PM
Sensor Name: DIODE
Type: P
Annealing Status: Irradiated and Annealed at 60C for 50 minutes
Environment: 0C
Tester: Andrew Kent

Time Delay per Ramp Step (s): 0.500

CV Time Delay per Measurement (s) :0.500

AC Voltage (V): 0.500

Current Number of measurements per voltage: 1.000

IV Time Delay per Measurement (s) :0.000


BiasVoltage	LCR_Cp_freq1000.0	LCR_Cp_freq10000.0	LCR_Rp_freq1000.0	LCR_Rp_freq10000.0	Temperature	Air_Temp	Humidity	Dewpoint	
  -10.0000	1.904E-10	4.186E-11	6.224E+5	2.516E+5	   -0.0000	   13.3923	   28.2350	   -4.6209	
  -20.0000	1.497E-10	4.265E-11	8.887E+5	3.176E+5	    0.0051	   13.3953	   28.2274	   -4.6220	
  -30.0000	1.269E-10	4.171E-11	1.107E+6	3.791E+5	    0.0051	   13.3989	   28.2135	   -4.6253	
  -40.0000	1.116E-10	4.039E-11	1.295E+6	4.371E+5	    0.0026	   13.3904	   28.2147	   -4.6321	
  -50.0000	1.008E-10	3.906E-11	1.457E+6	4.920E+5	    0.0026	   13.3904	   28.1879	   -4.6447	
  -60.0000	9.238E-11	3.773E-11	1.607E+6	5.454E+5	   -0.0000	   13.3832	   28.1730	   -4.6579	
  -70.0000	8.573E-11	3.654E-11	1.744E+6	5.953E+5	    0.0026	   13.3802	   28.1455	   -4.6734	
  -80.0000	8.032E-11	3.535E-11	1.870E+6	6.453E+5	    0.0051	   13.3722	   28.1376	   -4.6840	
  -90.0000	7.565E-11	3.419E-11	1.993E+6	6.942E+5	   -0.0026	   13.3660	   28.1183	   -4.6984	
 -100.0000	7.156E-11	3.308E-11	2.112E+6	7.424E+5	   -0.0000	   13.3924	   28.1059	   -4.6814	
 -110.0000	6.778E-11	3.188E-11	2.237E+6	7.963E+5	   -0.0051	   13.3769	   28.0990	   -4.6981	
 -120.0000	6.429E-11	3.065E-11	2.383E+6	8.575E+5	   -0.0051	   13.3769	   28.0889	   -4.7029	
 -130.0000	6.049E-11	2.932E-11	2.566E+6	9.359E+5	   -0.0026	   13.3738	   28.0844	   -4.7076	
 -140.0000	5.654E-11	2.791E-11	2.806E+6	1.045E+6	   -0.0051	   13.3772	   28.0443	   -4.7236	
 -150.0000	5.250E-11	2.661E-11	3.125E+6	1.192E+6	   -0.0051	   13.3750	   28.0351	   -4.7298	
 -160.0000	4.842E-11	2.545E-11	3.527E+6	1.399E+6	   -0.0051	   13.3648	   28.0098	   -4.7505	
 -170.0000	4.436E-11	2.454E-11	4.010E+6	1.668E+6	   -0.0051	   13.3514	   27.9937	   -4.7696	
 -180.0000	4.063E-11	2.384E-11	4.561E+6	2.002E+6	   -0.0051	   13.3620	   27.9696	   -4.7719	
 -190.0000	3.726E-11	2.332E-11	5.165E+6	2.407E+6	   -0.0051	   13.3693	   27.9719	   -4.7646	
 -200.0000	3.429E-11	2.294E-11	5.829E+6	2.872E+6	   -0.0051	   13.3585	   27.9567	   -4.7811	
 -220.0000	2.986E-11	2.243E-11	7.272E+6	3.973E+6	   -0.0051	   13.3538	   27.9263	   -4.7995	
 -240.0000	2.704E-11	2.214E-11	8.742E+6	5.158E+6	   -0.0051	   13.3420	   27.9105	   -4.8170	
 -260.0000	2.526E-11	2.197E-11	1.012E+7	6.366E+6	   -0.0051	   13.3466	   27.9054	   -4.8155	
 -280.0000	2.412E-11	2.186E-11	1.131E+7	7.485E+6	   -0.0051	   13.3518	   27.8969	   -4.8151	
 -300.0000	2.335E-11	2.179E-11	1.235E+7	8.433E+6	   -0.0051	   13.3558	   27.8877	   -4.8160	
 -320.0000	2.281E-11	2.173E-11	1.319E+7	9.277E+6	   -0.0026	   13.3449	   27.8906	   -4.8240	
 -340.0000	2.242E-11	2.170E-11	1.383E+7	9.970E+6	   -0.0051	   13.3422	   27.8754	   -4.8335	
 -360.0000	2.212E-11	2.166E-11	1.441E+7	1.059E+7	   -0.0026	   13.3434	   27.8431	   -4.8478	
 -380.0000	2.188E-11	2.164E-11	1.486E+7	1.108E+7	   -0.0026	   13.3382	   27.8510	   -4.8485	
 -400.0000	2.169E-11	2.162E-11	1.521E+7	1.153E+7	   -0.0000	   13.3458	   27.8444	   -4.8451	
 -440.0000	2.118E-11	2.155E-11	1.542E+7	1.192E+7	   -0.0026	   13.3343	   27.8469	   -4.8538	
 -480.0000	2.096E-11	2.153E-11	1.564E+7	1.228E+7	   -0.0000	   13.3481	   27.8438	   -4.8434	
 -520.0000	2.079E-11	2.150E-11	1.553E+7	1.240E+7	   -0.0000	   13.3404	   27.8510	   -4.8466	
 -560.0000	2.067E-11	2.149E-11	1.529E+7	1.243E+7	    0.0026	   13.3470	   27.8542	   -4.8394	
 -600.0000	2.053E-11	2.147E-11	1.494E+7	1.223E+7	    0.0026	   13.3253	   27.8786	   -4.8466	
 -640.0000	2.040E-11	2.145E-11	1.445E+7	1.213E+7	    0.0026	   13.3173	   27.8782	   -4.8536	
 -680.0000	2.029E-11	2.144E-11	1.400E+7	1.188E+7	    0.0051	   13.3349	   27.8773	   -4.8389	
 -720.0000	2.022E-11	2.142E-11	1.354E+7	1.155E+7	    0.0051	   13.3413	   27.8805	   -4.8319	
 -760.0000	2.005E-11	2.140E-11	1.290E+7	1.123E+7	    0.0051	   13.3154	   27.8912	   -4.8491	
 -800.0000	1.988E-11	2.139E-11	1.229E+7	1.084E+7	    0.0026	   13.3235	   27.9013	   -4.8373	
 -840.0000	1.971E-11	2.137E-11	1.166E+7	1.043E+7	    0.0026	   13.3278	   27.9156	   -4.8269	
 -880.0000	1.979E-11	2.135E-11	1.108E+7	9.940E+6	    0.0051	   13.3333	   27.9058	   -4.8268	
 -920.0000	1.944E-11	2.134E-11	1.034E+7	9.468E+6	    0.0026	   13.3333	   27.9035	   -4.8279	
 -960.0000	1.942E-11	2.132E-11	9.847E+6	8.961E+6	    0.0026	   13.3273	   27.9039	   -4.8329	
-1000.0000	1.916E-11	2.130E-11	9.087E+6	8.418E+6	   -0.0000	   13.3214	   27.9250	   -4.8279

File: Diodes/HGCAL/Hamburg_Analysis/Data/cviv_data/HGCAL_2.5/N4789_20_LL_DIODE/CV_N4789_20_LL_DIODE_GR_Irradiated_Annealed_60C_60min_3_4_2022_2_20_53_PM.txt
GCD Test
Bias: 5000.000000
CV_N4789_20_LL_DIODE_GR_Irradiated_Annealed_60C_60min
Date/Time: 3/4/2022 2:20:53 PM
Sensor Name: DIODE
Type: P
Annealing Status: Irradiated and Annealed at 60C for 60 minutes
Environment: 0C
Tester: Andrew Kent

Time Delay per Ramp Step (s): 0.500

CV Time Delay per Measurement (s) :0.500

AC Voltage (V): 0.500

Current Number of measurements per voltage: 1.000

IV Time Delay per Measurement (s) :0.000


BiasVoltage	LCR_Cp_freq1000.0	LCR_Cp_freq10000.0	LCR_Rp_freq1000.0	LCR_Rp_freq10000.0	Temperature	Air_Temp	Humidity	Dewpoint	
  -10.0000	1.845E-10	4.157E-11	6.301E+5	2.586E+5	    0.0537	   15.3154	   25.1882	   -4.4855	
  -20.0000	1.448E-10	4.230E-11	9.057E+5	3.279E+5	    0.0793	   15.2920	   25.1752	   -4.5123	
  -30.0000	1.227E-10	4.129E-11	1.128E+6	3.922E+5	    0.1254	   15.2867	   25.1746	   -4.5170	
  -40.0000	1.083E-10	3.990E-11	1.315E+6	4.531E+5	    0.1433	   15.2618	   25.1856	   -4.5324	
  -50.0000	9.723E-11	3.860E-11	1.501E+6	5.090E+5	    0.1612	   15.2618	   25.1790	   -4.5359	
  -60.0000	8.971E-11	3.725E-11	1.632E+6	5.623E+5	    0.1766	   15.2479	   25.1762	   -4.5492	
  -70.0000	8.336E-11	3.597E-11	1.768E+6	6.125E+5	    0.1893	   15.2335	   25.1796	   -4.5597	
  -80.0000	7.828E-11	3.492E-11	1.891E+6	6.630E+5	    0.1945	   15.2401	   25.1768	   -4.5555	
  -90.0000	7.375E-11	3.375E-11	2.017E+6	7.127E+5	    0.1996	   15.2491	   25.1676	   -4.5527	
 -100.0000	6.981E-11	3.256E-11	2.136E+6	7.638E+5	    0.2021	   15.2190	   25.1556	   -4.5846	
 -110.0000	6.600E-11	3.127E-11	2.266E+6	8.214E+5	    0.1945	   15.2129	   25.1458	   -4.5949	
 -120.0000	6.239E-11	2.994E-11	2.435E+6	8.926E+5	    0.1868	   15.2129	   25.1505	   -4.5924	
 -130.0000	5.845E-11	2.852E-11	2.645E+6	9.858E+5	    0.1791	   15.1908	   25.1531	   -4.6099	
 -140.0000	5.425E-11	2.709E-11	2.939E+6	1.123E+6	    0.1586	   15.1825	   25.1455	   -4.6210	
 -150.0000	5.002E-11	2.581E-11	3.320E+6	1.312E+6	    0.1535	   15.1679	   25.1512	   -4.6304	
 -160.0000	4.578E-11	2.477E-11	3.797E+6	1.570E+6	    0.1407	   15.1623	   25.1471	   -4.6373	
 -170.0000	4.172E-11	2.398E-11	4.358E+6	1.905E+6	    0.1126	   15.1405	   25.1309	   -4.6644	
 -180.0000	3.802E-11	2.339E-11	4.997E+6	2.313E+6	    0.0921	   15.1417	   25.1176	   -4.6703	
 -190.0000	3.488E-11	2.297E-11	5.678E+6	2.803E+6	    0.0742	   15.1313	   25.1224	   -4.6767	
 -200.0000	3.221E-11	2.266E-11	6.446E+6	3.358E+6	    0.0614	   15.1067	   25.1240	   -4.6967	
 -220.0000	2.841E-11	2.226E-11	8.038E+6	4.590E+6	    0.0358	   15.1018	   25.1129	   -4.7067	
 -240.0000	2.612E-11	2.204E-11	9.582E+6	5.873E+6	    0.0205	   15.0924	   25.1157	   -4.7132	
 -260.0000	2.467E-11	2.191E-11	1.097E+7	7.087E+6	   -0.0051	   15.0904	   25.1123	   -4.7168	
 -280.0000	2.373E-11	2.182E-11	1.222E+7	8.201E+6	   -0.0307	   15.0676	   25.1101	   -4.7373	
 -300.0000	2.311E-11	2.176E-11	1.322E+7	9.136E+6	   -0.0461	   15.0680	   25.1173	   -4.7331	
 -320.0000	2.265E-11	2.172E-11	1.407E+7	9.957E+6	   -0.0486	   15.0673	   25.1157	   -4.7345	
 -340.0000	2.234E-11	2.169E-11	1.469E+7	1.066E+7	   -0.0614	   15.0391	   25.1312	   -4.7504	
 -360.0000	2.206E-11	2.166E-11	1.524E+7	1.122E+7	   -0.0844	   15.0379	   25.1157	   -4.7596	
 -380.0000	2.186E-11	2.164E-11	1.572E+7	1.171E+7	   -0.0844	   15.0332	   25.1240	   -4.7592	
 -400.0000	2.171E-11	2.162E-11	1.608E+7	1.207E+7	   -0.0921	   15.0192	   25.1233	   -4.7714	
 -440.0000	2.147E-11	2.160E-11	1.645E+7	1.266E+7	   -0.0972	   15.0204	   25.1439	   -4.7596	
 -480.0000	2.113E-11	2.157E-11	1.635E+7	1.302E+7	   -0.1049	   14.9934	   25.1607	   -4.7738	
 -520.0000	2.088E-11	2.153E-11	1.623E+7	1.278E+7	   -0.1100	   14.9806	   25.1698	   -4.7799	
 -560.0000	2.077E-11	2.150E-11	1.600E+7	1.299E+7	   -0.1075	   14.9826	   25.1831	   -4.7722	
 -600.0000	2.063E-11	2.148E-11	1.568E+7	1.289E+7	   -0.1126	   14.9849	   25.1973	   -4.7618	
 -640.0000	2.050E-11	2.147E-11	1.519E+7	1.270E+7	   -0.1075	   14.9649	   25.2128	   -4.7706	
 -680.0000	2.045E-11	2.145E-11	1.477E+7	1.242E+7	   -0.1100	   14.9511	   25.2217	   -4.7778	
 -720.0000	2.026E-11	2.144E-11	1.413E+7	1.215E+7	   -0.0998	   14.9329	   25.2521	   -4.7774	
 -760.0000	2.022E-11	2.142E-11	1.364E+7	1.179E+7	   -0.0947	   14.9373	   25.2657	   -4.7665	
 -800.0000	2.011E-11	2.141E-11	1.306E+7	1.132E+7	   -0.0896	   14.9094	   25.2837	   -4.7808	
 -840.0000	1.992E-11	2.139E-11	1.234E+7	1.097E+7	   -0.0716	   14.9108	   25.3065	   -4.7677	
 -880.0000	1.982E-11	2.138E-11	1.172E+7	1.050E+7	   -0.0640	   14.8999	   25.3232	   -4.7683	
 -920.0000	1.972E-11	2.136E-11	1.109E+7	1.004E+7	   -0.0537	   14.8933	   25.3232	   -4.7739	
 -960.0000	1.949E-11	2.134E-11	1.040E+7	9.515E+6	   -0.0358	   14.8851	   25.3444	   -4.7698	
-1000.0000	1.934E-11	2.133E-11	9.636E+6	8.979E+6	   -0.0307	   14.8841	   25.3782	   -4.7530
