Repository: ctiley/CERN_CMS_Silicon_Sensor

# CERN_CMS_Silicon_Sensor

# Code To-Do 
- Double check Halfmoon Diode Data

# Lab To-Do
- Measure more HGCAL Diodes
- Measure rest of Unirradiated Halfmoon Diodes
- Rebond D0 Diode
- Cleanup Wires at Alibava Station
-

File: Diodes/HGCAL/Hamburg_Analysis/Data/cviv_data/HGCAL_2.5/N4789_20_LL_DIODE/CV_N4789_20_LL_DIODE_GR_Irradiated_Annealed_60C_70min_3_5_2022_12_59_20_PM.txt
GCD Test
Bias: 5000.000000
CV_N4789_20_LL_DIODE_GR_Irradiated_Annealed_60C_70min
Date/Time: 3/5/2022 12:59:20 PM
Sensor Name: DIODE
Type: P
Annealing Status: Irradiated and Annealed at 60C for 70 minutes
Environment: 0C
Tester: Andrew Kent

Time Delay per Ramp Step (s): 0.500

CV Time Delay per Measurement (s) :0.500

AC Voltage (V): 0.500

Current Number of measurements per voltage: 1.000

IV Time Delay per Measurement (s) :0.000


BiasVoltage	LCR_Cp_freq1000.0	LCR_Cp_freq10000.0	LCR_Rp_freq1000.0	LCR_Rp_freq10000.0	Temperature	Air_Temp	Humidity	Dewpoint	
  -10.0000	1.845E-10	4.174E-11	6.434E+5	2.599E+5	   -0.0154	   16.7408	   23.5149	   -4.1902	
  -20.0000	1.442E-10	4.243E-11	9.332E+5	3.307E+5	   -0.0000	   16.7088	   23.5411	   -4.2024	
  -30.0000	1.223E-10	4.144E-11	1.163E+6	3.953E+5	    0.0026	   16.7074	   23.5772	   -4.1833	
  -40.0000	1.080E-10	4.009E-11	1.355E+6	4.557E+5	    0.0026	   16.6808	   23.5829	   -4.2025	
  -50.0000	9.757E-11	3.873E-11	1.523E+6	5.121E+5	    0.0077	   16.6812	   23.5987	   -4.1932	
  -60.0000	8.970E-11	3.739E-11	1.674E+6	5.670E+5	    0.0128	   16.6703	   23.6335	   -4.1829	
  -70.0000	8.336E-11	3.620E-11	1.814E+6	6.178E+5	    0.0077	   16.6565	   23.6392	   -4.1913	
  -80.0000	7.819E-11	3.498E-11	1.944E+6	6.689E+5	    0.0154	   16.6565	   23.6502	   -4.1851	
  -90.0000	7.377E-11	3.387E-11	2.068E+6	7.174E+5	    0.0128	   16.6193	   23.6588	   -4.2117	
 -100.0000	6.980E-11	3.269E-11	2.191E+6	7.688E+5	    0.0128	   16.6333	   23.6638	   -4.1971	
 -110.0000	6.610E-11	3.147E-11	2.323E+6	8.254E+5	    0.0205	   16.6277	   23.6796	   -4.1929	
 -120.0000	6.254E-11	3.017E-11	2.492E+6	8.939E+5	    0.0128	   16.6300	   23.6743	   -4.1940	
 -130.0000	5.867E-11	2.877E-11	2.700E+6	9.841E+5	    0.0077	   16.6073	   23.7027	   -4.1972	
 -140.0000	5.465E-11	2.737E-11	2.981E+6	1.111E+6	   -0.0000	   16.5976	   23.7090	   -4.2018	
 -150.0000	5.051E-11	2.605E-11	3.358E+6	1.293E+6	    0.0026	   16.5712	   23.7049	   -4.2264	
 -160.0000	4.634E-11	2.498E-11	3.830E+6	1.534E+6	    0.0026	   16.5682	   23.7097	   -4.2263	
 -170.0000	4.228E-11	2.413E-11	4.391E+6	1.859E+6	   -0.0026	   16.5571	   23.7116	   -4.2346	
 -180.0000	3.853E-11	2.351E-11	5.039E+6	2.261E+6	   -0.0026	   16.5499	   23.7188	   -4.2366	
 -190.0000	3.530E-11	2.305E-11	5.737E+6	2.739E+6	   -0.0051	   16.5406	   23.7296	   -4.2384	
 -200.0000	3.256E-11	2.272E-11	6.511E+6	3.285E+6	   -0.0154	   16.5397	   23.7492	   -4.2283	
 -220.0000	2.858E-11	2.229E-11	8.158E+6	4.544E+6	   -0.0205	   16.5244	   23.7717	   -4.2286	
 -240.0000	2.619E-11	2.206E-11	9.786E+6	5.879E+6	   -0.0230	   16.5098	   23.7641	   -4.2452	
 -260.0000	2.471E-11	2.191E-11	1.126E+7	7.174E+6	   -0.0256	   16.4929	   23.7666	   -4.2580	
 -280.0000	2.374E-11	2.182E-11	1.256E+7	8.325E+6	   -0.0358	   16.4894	   23.7685	   -4.2599	
 -300.0000	2.309E-11	2.176E-11	1.361E+7	9.316E+6	   -0.0384	   16.4804	   23.7609	   -4.2718	
 -320.0000	2.264E-11	2.171E-11	1.450E+7	1.015E+7	   -0.0435	   16.4529	   23.7577	   -4.2967	
 -340.0000	2.230E-11	2.168E-11	1.520E+7	1.091E+7	   -0.0512	   16.4326	   23.7745	   -4.3045	
 -360.0000	2.204E-11	2.166E-11	1.576E+7	1.149E+7	   -0.0512	   16.4449	   23.7634	   -4.3003	
 -380.0000	2.183E-11	2.164E-11	1.630E+7	1.202E+7	   -0.0512	   16.3985	   23.7685	   -4.3367	
 -400.0000	2.167E-11	2.162E-11	1.664E+7	1.244E+7	   -0.0563	   16.3967	   23.7559	   -4.3452	
 -440.0000	2.142E-11	2.159E-11	1.706E+7	1.306E+7	   -0.0588	   16.3817	   23.7445	   -4.3642	
 -480.0000	2.121E-11	2.156E-11	1.719E+7	1.341E+7	   -0.0614	   16.3760	   23.7343	   -4.3747	
 -520.0000	2.089E-11	2.151E-11	1.692E+7	1.342E+7	   -0.0665	   16.3749	   23.7416	   -4.3716	
 -560.0000	2.073E-11	2.149E-11	1.667E+7	1.342E+7	   -0.0691	   16.3398	   23.7483	   -4.3974	
 -600.0000	2.062E-11	2.147E-11	1.635E+7	1.336E+7	   -0.0691	   16.3306	   23.7600	   -4.3987	
 -640.0000	2.049E-11	2.146E-11	1.585E+7	1.316E+7	   -0.0665	   16.3212	   23.7565	   -4.4086	
 -680.0000	2.040E-11	2.144E-11	1.537E+7	1.292E+7	   -0.0588	   16.3304	   23.7777	   -4.3890	
 -720.0000	2.029E-11	2.143E-11	1.478E+7	1.261E+7	   -0.0614	   16.3113	   23.7672	   -4.4110	
 -760.0000	2.014E-11	2.142E-11	1.418E+7	1.228E+7	   -0.0537	   16.3029	   23.7634	   -4.4202	
 -800.0000	2.004E-11	2.140E-11	1.364E+7	1.188E+7	   -0.0512	   16.2682	   23.7454	   -4.4595	
 -840.0000	1.998E-11	2.139E-11	1.300E+7	1.142E+7	   -0.0563	   16.2546	   23.7536	   -4.4664	
 -880.0000	1.979E-11	2.137E-11	1.230E+7	1.099E+7	   -0.0588	   16.2627	   23.7653	   -4.4531	
 -920.0000	1.978E-11	2.135E-11	1.167E+7	1.052E+7	   -0.0563	   16.2686	   23.7641	   -4.4487	
 -960.0000	1.967E-11	2.134E-11	1.104E+7	9.979E+6	   -0.0537	   16.2462	   23.7862	   -4.4553	
-1000.0000	1.938E-11	2.132E-11	1.018E+7	9.439E+6	   -0.0461	   16.2329	   23.8058	   -4.4557

File: Diodes/HGCAL/Hamburg_Analysis/Data/cviv_data/HGCAL_2.5/N4789_20_LL_DIODE/CV_N4789_20_LL_DIODE_GR_Irradiated_Annealed_60C_80min_3_5_2022_2_35_13_PM.txt
GCD Test
Bias: 5000.000000
CV_N4789_20_LL_DIODE_GR_Irradiated_Annealed_60C_80min
Date/Time: 3/5/2022 2:35:13 PM
Sensor Name: DIODE
Type: P
Annealing Status: Irradiated and Annealed at 60C for 80 minutes
Environment: 0C
Tester: Andrew Kent

Time Delay per Ramp Step (s): 0.500

CV Time Delay per Measurement (s) :0.500

AC Voltage (V): 0.500

Current Number of measurements per voltage: 1.000

IV Time Delay per Measurement (s) :0.000


BiasVoltage	LCR_Cp_freq1000.0	LCR_Cp_freq10000.0	LCR_Rp_freq1000.0	LCR_Rp_freq10000.0	Temperature	Air_Temp	Humidity	Dewpoint	
  -10.0000	1.769E-10	4.083E-11	6.565E+5	2.709E+5	   -0.3710	   15.4424	   25.2498	   -4.3452	
  -20.0000	1.389E-10	4.144E-11	9.532E+5	3.458E+5	   -0.3582	   15.4325	   25.2441	   -4.3565	
  -30.0000	1.180E-10	4.051E-11	1.189E+6	4.129E+5	   -0.3403	   15.4008	   25.2337	   -4.3889	
  -40.0000	1.044E-10	3.925E-11	1.384E+6	4.748E+5	   -0.3249	   15.3902	   25.2423	   -4.3935	
  -50.0000	9.475E-11	3.795E-11	1.550E+6	5.319E+5	   -0.3121	   15.3957	   25.2498	   -4.3849	
  -60.0000	8.737E-11	3.670E-11	1.699E+6	5.867E+5	   -0.2968	   15.3685	   25.2318	   -4.4175	
  -70.0000	8.145E-11	3.554E-11	1.837E+6	6.374E+5	   -0.2431	   15.3592	   25.2356	   -4.4233	
  -80.0000	7.659E-11	3.446E-11	1.962E+6	6.855E+5	   -0.2124	   15.3679	   25.2321	   -4.4178	
  -90.0000	7.243E-11	3.330E-11	2.081E+6	7.355E+5	   -0.1842	   15.3418	   25.2394	   -4.4361	
 -100.0000	6.868E-11	3.214E-11	2.202E+6	7.870E+5	   -0.1356	   15.3390	   25.2170	   -4.4504	
 -110.0000	6.497E-11	3.090E-11	2.338E+6	8.461E+5	   -0.0921	   15.3208	   25.2220	   -4.4632	
 -120.0000	6.144E-11	2.962E-11	2.510E+6	9.175E+5	   -0.0691	   15.3069	   25.2321	   -4.4697	
 -130.0000	5.755E-11	2.821E-11	2.735E+6	1.019E+6	   -0.0409	   15.3056	   25.2321	   -4.4708	
 -140.0000	5.335E-11	2.682E-11	3.055E+6	1.164E+6	    0.0128	   15.2999	   25.2419	   -4.4705	
 -150.0000	4.916E-11	2.560E-11	3.462E+6	1.366E+6	    0.0358	   15.2934	   25.2464	   -4.4737	
 -160.0000	4.495E-11	2.461E-11	3.970E+6	1.642E+6	    0.0614	   15.2934	   25.2378	   -4.4782	
 -170.0000	4.091E-11	2.387E-11	4.574E+6	1.995E+6	    0.0844	   15.2757	   25.2419	   -4.4911	
 -180.0000	3.731E-11	2.332E-11	5.232E+6	2.425E+6	    0.1228	   15.2771	   25.2388	   -4.4915	
 -190.0000	3.421E-11	2.292E-11	5.970E+6	2.935E+6	    0.1331	   15.2608	   25.2413	   -4.5040	
 -200.0000	3.167E-11	2.262E-11	6.755E+6	3.509E+6	    0.1484	   15.2602	   25.2780	   -4.4854	
 -220.0000	2.807E-11	2.225E-11	8.390E+6	4.785E+6	    0.1714	   15.2276	   25.3068	   -4.4980	
 -240.0000	2.589E-11	2.204E-11	9.973E+6	6.121E+6	    0.1766	   15.2345	   25.3052	   -4.4929	
 -260.0000	2.454E-11	2.191E-11	1.140E+7	7.329E+6	    0.1842	   15.2345	   25.3074	   -4.4918	
 -280.0000	2.369E-11	2.182E-11	1.256E+7	8.424E+6	    0.1919	   15.2279	   25.3147	   -4.4936	
 -300.0000	2.307E-11	2.177E-11	1.353E+7	9.350E+6	    0.1919	   15.2053	   25.3406	   -4.4992	
 -320.0000	2.263E-11	2.173E-11	1.437E+7	1.013E+7	    0.1842	   15.1877	   25.3466	   -4.5111	
 -340.0000	2.231E-11	2.170E-11	1.505E+7	1.084E+7	    0.1842	   15.1733	   25.3618	   -4.5154	
 -360.0000	2.205E-11	2.167E-11	1.556E+7	1.140E+7	    0.1714	   15.1587	   25.3982	   -4.5089	
 -380.0000	2.187E-11	2.165E-11	1.596E+7	1.191E+7	    0.1663	   15.1746	   25.3997	   -4.4945	
 -400.0000	2.170E-11	2.163E-11	1.635E+7	1.231E+7	    0.1510	   15.1746	   25.4247	   -4.4815	
 -440.0000	2.145E-11	2.161E-11	1.672E+7	1.287E+7	    0.1279	   15.1413	   25.4519	   -4.4957	
 -480.0000	2.129E-11	2.158E-11	1.692E+7	1.321E+7	    0.1151	   15.1354	   25.4823	   -4.4849	
 -520.0000	2.094E-11	2.153E-11	1.661E+7	1.320E+7	    0.0998	   15.1308	   25.4817	   -4.4892	
 -560.0000	2.078E-11	2.151E-11	1.636E+7	1.327E+7	    0.0844	   15.1255	   25.4949	   -4.4868	
 -600.0000	2.068E-11	2.150E-11	1.603E+7	1.317E+7	    0.0486	   15.1171	   25.5047	   -4.4889	
 -640.0000	2.056E-11	2.148E-11	1.560E+7	1.299E+7	    0.0384	   15.1113	   25.5288	   -4.4813	
 -680.0000	2.047E-11	2.147E-11	1.514E+7	1.283E+7	    0.0230	   15.0834	   25.5522	   -4.4930	
 -720.0000	2.039E-11	2.145E-11	1.463E+7	1.250E+7	   -0.0128	   15.0855	   25.5870	   -4.4732	
 -760.0000	2.028E-11	2.144E-11	1.412E+7	1.220E+7	   -0.0230	   15.0707	   25.5800	   -4.4894	
 -800.0000	2.021E-11	2.143E-11	1.351E+7	1.182E+7	   -0.0384	   15.0601	   25.6097	   -4.4830	
 -840.0000	2.011E-11	2.141E-11	1.293E+7	1.142E+7	   -0.0614	   15.0373	   25.6559	   -4.4786	
 -880.0000	2.002E-11	2.140E-11	1.235E+7	1.101E+7	   -0.0793	   15.0317	   25.6784	   -4.4718	
 -920.0000	1.985E-11	2.138E-11	1.166E+7	1.050E+7	   -0.0896	   15.0303	   25.7100	   -4.4566	
 -960.0000	1.977E-11	2.137E-11	1.093E+7	1.001E+7	   -0.0972	   15.0308	   25.7378	   -4.4419	
-1000.0000	1.955E-11	2.135E-11	1.025E+7	9.464E+6	   -0.1177	   15.0163	   25.7878	   -4.4286

File: Diodes/HGCAL/Hamburg_Analysis/Data/cviv_data/HGCAL_2.5/N4789_20_LL_DIODE/CV_N4789_20_LL_DIODE_GR_Irradiated_Annealed_60C_90min_3_5_2022_4_38_53_PM.txt
GCD Test
Bias: 5000.000000
CV_N4789_20_LL_DIODE_GR_Irradiated_Annealed_60C_90min
Date/Time: 3/5/2022 4:38:53 PM
Sensor Name: DIODE
Type: P
Annealing Status: Irradiated and Annealed at 60C for 90 minutes
Environment: 0C
Tester: Andrew Kent

Time Delay per Ramp Step (s): 0.500

CV Time Delay per Measurement (s) :0.500

AC Voltage (V): 0.500

Current Number of measurements per voltage: 1.000

IV Time Delay per Measurement (s) :0.000


BiasVoltage	LCR_Cp_freq1000.0	LCR_Cp_freq10000.0	LCR_Rp_freq1000.0	LCR_Rp_freq10000.0	Temperature	Air_Temp	Humidity	Dewpoint	
  -10.0000	1.812E-10	4.168E-11	6.411E+5	2.634E+5	    0.0409	   14.7189	   26.7628	   -4.1906	
  -20.0000	1.416E-10	4.222E-11	9.372E+5	3.384E+5	    0.0358	   14.7153	   26.7717	   -4.1892	
  -30.0000	1.200E-10	4.120E-11	1.173E+6	4.056E+5	    0.0281	   14.7156	   26.7859	   -4.1819	
  -40.0000	1.059E-10	3.990E-11	1.374E+6	4.668E+5	    0.0256	   14.7026	   26.7840	   -4.1940	
  -50.0000	9.593E-11	3.857E-11	1.553E+6	5.241E+5	    0.0230	   14.6952	   26.8033	   -4.1908	
  -60.0000	8.850E-11	3.724E-11	1.707E+6	5.790E+5	    0.0128	   14.6677	   26.7957	   -4.2181	
  -70.0000	8.243E-11	3.598E-11	1.850E+6	6.308E+5	    0.0026	   14.6677	   26.7903	   -4.2207	
  -80.0000	7.742E-11	3.481E-11	1.981E+6	6.803E+5	   -0.0026	   14.6608	   26.8074	   -4.2182	
  -90.0000	7.314E-11	3.366E-11	2.106E+6	7.288E+5	   -0.0051	   14.6658	   26.8346	   -4.2005	
 -100.0000	6.928E-11	3.242E-11	2.228E+6	7.821E+5	   -0.0102	   14.6531	   26.8571	   -4.2002	
 -110.0000	6.562E-11	3.120E-11	2.363E+6	8.390E+5	   -0.0128	   14.6498	   26.8703	   -4.1965	
 -120.0000	6.210E-11	2.988E-11	2.537E+6	9.111E+5	   -0.0179	   14.6459	   26.8868	   -4.1917	
 -130.0000	5.812E-11	2.845E-11	2.771E+6	1.009E+6	   -0.0205	   14.6483	   26.8871	   -4.1895	
 -140.0000	5.404E-11	2.706E-11	3.080E+6	1.147E+6	   -0.0205	   14.6362	   26.8941	   -4.1964	
 -150.0000	4.984E-11	2.582E-11	3.490E+6	1.337E+6	   -0.0281	   14.6169	   26.8877	   -4.2161	
 -160.0000	4.561E-11	2.478E-11	4.006E+6	1.601E+6	   -0.0333	   14.6191	   26.9026	   -4.2069	
 -170.0000	4.158E-11	2.399E-11	4.604E+6	1.943E+6	   -0.0358	   14.6128	   26.9029	   -4.2121	
 -180.0000	3.790E-11	2.341E-11	5.282E+6	2.364E+6	   -0.0307	   14.6107	   26.9020	   -4.2144	
 -190.0000	3.475E-11	2.297E-11	6.018E+6	2.871E+6	   -0.0333	   14.6006	   26.8982	   -4.2249	
 -200.0000	3.209E-11	2.266E-11	6.826E+6	3.457E+6	   -0.0333	   14.5985	   26.9013	   -4.2252	
 -220.0000	2.828E-11	2.225E-11	8.533E+6	4.767E+6	   -0.0333	   14.5817	   26.9127	   -4.2340	
 -240.0000	2.598E-11	2.203E-11	1.022E+7	6.146E+6	   -0.0307	   14.5800	   26.9282	   -4.2278	
 -260.0000	2.457E-11	2.189E-11	1.175E+7	7.449E+6	   -0.0281	   14.5809	   26.9364	   -4.2229	
 -280.0000	2.368E-11	2.181E-11	1.298E+7	8.611E+6	   -0.0333	   14.5639	   26.9336	   -4.2389	
 -300.0000	2.309E-11	2.176E-11	1.403E+7	9.611E+6	   -0.0281	   14.5609	   26.9519	   -4.2325	
 -320.0000	2.264E-11	2.171E-11	1.485E+7	1.045E+7	   -0.0256	   14.5469	   26.9478	   -4.2465	
 -340.0000	2.233E-11	2.168E-11	1.559E+7	1.117E+7	   -0.0230	   14.5505	   26.9469	   -4.2438	
 -360.0000	2.207E-11	2.166E-11	1.616E+7	1.177E+7	   -0.0281	   14.5663	   26.9424	   -4.2325	
 -380.0000	2.186E-11	2.164E-11	1.660E+7	1.225E+7	   -0.0230	   14.5494	   26.9409	   -4.2478	
 -400.0000	2.171E-11	2.162E-11	1.693E+7	1.267E+7	   -0.0179	   14.5424	   26.9330	   -4.2577	
 -440.0000	2.145E-11	2.159E-11	1.733E+7	1.327E+7	   -0.0154	   14.5240	   26.9409	   -4.2695	
 -480.0000	2.128E-11	2.157E-11	1.746E+7	1.363E+7	   -0.0102	   14.5191	   26.9178	   -4.2851	
 -520.0000	2.112E-11	2.155E-11	1.733E+7	1.376E+7	    0.0026	   14.5163	   26.9140	   -4.2894	
 -560.0000	2.080E-11	2.150E-11	1.682E+7	1.359E+7	    0.0026	   14.5198	   26.9089	   -4.2889	
 -600.0000	2.068E-11	2.148E-11	1.650E+7	1.348E+7	    0.0102	   14.5150	   26.9058	   -4.2945	
 -640.0000	2.059E-11	2.147E-11	1.604E+7	1.325E+7	    0.0077	   14.5128	   26.9197	   -4.2895	
 -680.0000	2.046E-11	2.145E-11	1.550E+7	1.303E+7	    0.0205	   14.5085	   26.8827	   -4.3115	
 -720.0000	2.037E-11	2.144E-11	1.493E+7	1.272E+7	    0.0154	   14.4980	   26.8643	   -4.3295	
 -760.0000	2.026E-11	2.142E-11	1.434E+7	1.240E+7	    0.0154	   14.4846	   26.8744	   -4.3360	
 -800.0000	2.017E-11	2.141E-11	1.381E+7	1.204E+7	    0.0154	   14.4887	   26.8820	   -4.3288	
 -840.0000	2.004E-11	2.139E-11	1.314E+7	1.159E+7	    0.0179	   14.4779	   26.8694	   -4.3442	
 -880.0000	1.998E-11	2.138E-11	1.248E+7	1.115E+7	    0.0179	   14.4833	   26.8583	   -4.3451	
 -920.0000	1.987E-11	2.137E-11	1.182E+7	1.065E+7	    0.0128	   14.4765	   26.8371	   -4.3614	
 -960.0000	1.970E-11	2.135E-11	1.109E+7	1.014E+7	    0.0128	   14.4605	   26.8412	   -4.3731	
-1000.0000	1.954E-11	2.134E-11	1.043E+7	9.593E+6	    0.0179	   14.4605	   26.8374	   -4.3750

File: Diodes/HGCAL/Hamburg_Analysis/Data/cviv_data/HGCAL_2.5/N4789_20_LL_DIODE/IV_N4789_20_LL_DIODE_GR_Irradiated_Annealed_60C_0min_3_1_2022_11_18_29_AM.txt
GCD Test
Bias: 5000.000000
IV_N4789_20_LL_DIODE_GR_Irradiated_Annealed_60C_0min
Date/Time: 3/1/2022 11:18:29 AM
Sensor Name: DIODE
Type: 
Annealing Status: Irradiated and Annealed at 60C for 0 minutes
Environment: 
Tester: Andrew Kent

Time Delay per Ramp Step (s): 0.500

CV Time Delay per Measurement (s) :0.500

AC Voltage (V): 0.500

Current Number of measurements per voltage: 1.000

IV Time Delay per Measurement (s) :0.000


BiasVoltage	Total Current_Avg	Total Current_0	Bias Current_Avg	Bias Current_0	Temperature	Air_Temp	Humidity	Dewpoint	
  -10.0000	-1.3420E-5	-1.3420E-5	-1.109390E-5	-1.109390E-5	   -0.2840	   18.5987	   20.0844	   -4.7589	
  -20.0000	-1.9220E-5	-1.9220E-5	-1.569109E-5	-1.569109E-5	   -0.2840	   18.5663	   20.0844	   -4.7544	
  -30.0000	-2.3430E-5	-2.3430E-5	-1.931771E-5	-1.931771E-5	   -0.2840	   18.5663	   20.0844	   -4.7544	
  -40.0000	-2.7130E-5	-2.7130E-5	-2.226909E-5	-2.226909E-5	   -0.6294	   18.5469	   20.1445	   -4.7310	
  -50.0000	-3.0260E-5	-3.0260E-5	-2.486233E-5	-2.486233E-5	   -0.8110	   18.5172	   20.1847	   -4.7292	
  -60.0000	-3.2900E-5	-3.2900E-5	-2.714102E-5	-2.714102E-5	   -1.0259	   18.5172	   20.2312	   -4.7292	
  -70.0000	-3.5620E-5	-3.5620E-5	-2.938375E-5	-2.938375E-5	   -1.0259	   18.4710	   20.2312	   -4.7371	
  -80.0000	-3.8140E-5	-3.8140E-5	-3.141382E-5	-3.141382E-5	   -1.2049	   18.4393	   20.2568	   -4.7466	
  -90.0000	-4.0390E-5	-4.0390E-5	-3.330520E-5	-3.330520E-5	   -1.3840	   18.4393	   20.3052	   -4.7466	
 -100.0000	-4.2530E-5	-4.2530E-5	-3.515858E-5	-3.515858E-5	   -1.3840	   18.3962	   20.3052	   -4.7507	
 -110.0000	-4.4780E-5	-4.4780E-5	-3.690400E-5	-3.690400E-5	   -1.5169	   18.3694	   20.3257	   -4.7596	
 -120.0000	-4.6560E-5	-4.6560E-5	-3.854278E-5	-3.854278E-5	   -1.5169	   18.3694	   20.3257	   -4.7596	
 -130.0000	-4.8570E-5	-4.8570E-5	-4.008695E-5	-4.008695E-5	   -1.6806	   18.3220	   20.3744	   -4.7673	
 -140.0000	-5.0520E-5	-5.0520E-5	-4.167451E-5	-4.167451E-5	   -1.7752	   18.3220	   20.3991	   -4.7513	
 -150.0000	-5.2350E-5	-5.2350E-5	-4.325651E-5	-4.325651E-5	   -1.7752	   18.3220	   20.3991	   -4.7513	
 -160.0000	-5.4180E-5	-5.4180E-5	-4.486257E-5	-4.486257E-5	   -1.9159	   18.3027	   20.4497	   -4.7345	
 -170.0000	-5.6220E-5	-5.6220E-5	-4.637393E-5	-4.637393E-5	   -1.9824	   18.2751	   20.4867	   -4.7335	
 -180.0000	-5.7980E-5	-5.7980E-5	-4.779953E-5	-4.779953E-5	   -1.9824	   18.2751	   20.4867	   -4.7335	
 -190.0000	-5.9710E-5	-5.9710E-5	-4.926487E-5	-4.926487E-5	   -2.0770	   18.2362	   20.5225	   -4.7427	
 -200.0000	-6.1350E-5	-6.1350E-5	-5.064338E-5	-5.064338E-5	   -2.1179	   18.1868	   20.5629	   -4.7577	
 -220.0000	-6.4680E-5	-6.4680E-5	-5.326214E-5	-5.326214E-5	   -2.1179	   18.1868	   20.5629	   -4.7577	
 -240.0000	-6.7630E-5	-6.7630E-5	-5.560536E-5	-5.560536E-5	   -2.1537	   18.1868	   20.5977	   -4.7353	
 -260.0000	-7.0510E-5	-7.0510E-5	-5.791969E-5	-5.791969E-5	   -2.1665	   18.1647	   20.6392	   -4.7271	
 -280.0000	-7.3200E-5	-7.3200E-5	-6.006749E-5	-6.006749E-5	   -2.1665	   18.1647	   20.6392	   -4.7271	
 -300.0000	-7.5650E-5	-7.5650E-5	-6.183104E-5	-6.183104E-5	   -2.1537	   18.1291	   20.6920	   -4.7229	
 -320.0000	-7.8320E-5	-7.8320E-5	-6.400589E-5	-6.400589E-5	   -2.1256	   18.0861	   20.7394	   -4.7283	
 -340.0000	-8.0830E-5	-8.0830E-5	-6.587854E-5	-6.587854E-5	   -2.1256	   18.0861	   20.7394	   -4.7283	
 -360.0000	-8.3610E-5	-8.3610E-5	-6.807995E-5	-6.807995E-5	   -2.0744	   18.0556	   20.7748	   -4.7311	
 -380.0000	-8.6100E-5	-8.6100E-5	-7.004030E-5	-7.004030E-5	   -1.9926	   18.0556	   20.7748	   -4.7311	
 -400.0000	-8.8440E-5	-8.8440E-5	-7.174531E-5	-7.174531E-5	   -1.9926	   17.9761	   20.8343	   -4.7594	
 -440.0000	-9.3000E-5	-9.3000E-5	-7.552055E-5	-7.552055E-5	   -1.9261	   17.9761	   20.8719	   -4.7355	
 -480.0000	-9.7530E-5	-9.7530E-5	-7.850165E-5	-7.850165E-5	   -1.8443	   17.9766	   20.9273	   -4.7001	
 -520.0000	-1.0180E-4	-1.0180E-4	-8.157860E-5	-8.157860E-5	   -1.8443	   17.9766	   20.9273	   -4.7001	
 -560.0000	-1.0690E-4	-1.0690E-4	-8.478289E-5	-8.478289E-5	   -1.7471	   17.9968	   20.9658	   -4.6590	
 -600.0000	-1.1200E-4	-1.1200E-4	-8.844537E-5	-8.844537E-5	   -1.6602	   17.9917	   20.9991	   -4.6423	
 -640.0000	-1.1740E-4	-1.1740E-4	-9.237486E-5	-9.237486E-5	   -1.6602	   17.9917	   20.9991	   -4.6423	
 -680.0000	-1.2300E-4	-1.2300E-4	-9.561954E-5	-9.561954E-5	   -1.5527	   17.9632	   21.0332	   -4.6445	
 -720.0000	-1.2930E-4	-1.2930E-4	-9.966332E-5	-9.966332E-5	   -1.4863	   17.9575	   21.0614	   -4.6316	
 -760.0000	-1.3640E-4	-1.3640E-4	-1.038255E-4	-1.038255E-4	   -1.4863	   17.9575	   21.0614	   -4.6316	
 -800.0000	-1.4350E-4	-1.4350E-4	-1.080852E-4	-1.080852E-4	   -1.3712	   17.9404	   21.1018	   -4.6203	
 -840.0000	-1.5160E-4	-1.5160E-4	-1.136411E-4	-1.136411E-4	   -1.3072	   17.9512	   21.1240	   -4.5976	
 -880.0000	-1.6020E-4	-1.6020E-4	-1.189312E-4	-1.189312E-4	   -1.3072	   17.9512	   21.1240	   -4.5976	
 -920.0000	-1.6940E-4	-1.6940E-4	-1.249472E-4	-1.249472E-4	   -1.1972	   17.9632	   21.1515	   -4.5703	
 -960.0000	-1.7970E-4	-1.7970E-4	-1.312030E-4	-1.312030E-4	   -1.1359	   17.9102	   21.1686	   -4.6038	
-1000.0000	-1.9100E-4	-1.9100E-4	-1.387489E-4	-1.387489E-4	   -1.0412	   17.9102	   21.1686	   -4.6038

File: Diodes/HGCAL/Hamburg_Analysis/Data/cviv_data/HGCAL_2.5/N4789_20_LL_DIODE/IV_N4789_20_LL_DIODE_GR_Irradiated_Annealed_60C_100min_3_5_2022_5_44_28_PM.txt
GCD Test
Bias: 5000.000000
IV_N4789_20_LL_DIODE_GR_Irradiated_Annealed_60C_100min
Date/Time: 3/5/2022 5:44:28 PM
Sensor Name: DIODE
Type: P
Annealing Status: Irradiated and Annealed at 60C for 100 minutes
Environment: 0C
Tester: Andrew Kent

Time Delay per Ramp Step (s): 0.500

CV Time Delay per Measurement (s) :0.500

AC Voltage (V): 0.500

Current Number of measurements per voltage: 1.000

IV Time Delay per Measurement (s) :0.000


BiasVoltage	Total Current_Avg	Total Current_0	Bias Current_Avg	Bias Current_0	Temperature	Air_Temp	Humidity	Dewpoint	
  -10.0000	-1.4020E-5	-1.4020E-5	-1.239026E-5	-1.239026E-5	    0.3582	   16.6007	   23.8280	   -4.1328	
  -20.0000	-1.9920E-5	-1.9920E-5	-1.701694E-5	-1.701694E-5	    0.1126	   16.6007	   23.9016	   -4.1328	
  -30.0000	-2.4160E-5	-2.4160E-5	-2.029171E-5	-2.029171E-5	    0.1126	   16.5645	   23.9016	   -4.1223	
  -40.0000	-2.7760E-5	-2.7760E-5	-2.290308E-5	-2.290308E-5	    0.1126	   16.5645	   23.9016	   -4.1223	
  -50.0000	-3.0650E-5	-3.0650E-5	-2.527786E-5	-2.527786E-5	   -0.2252	   16.5413	   23.9744	   -4.1016	
  -60.0000	-3.3400E-5	-3.3400E-5	-2.733962E-5	-2.733962E-5	   -0.2252	   16.5413	   23.9744	   -4.1016	
  -70.0000	-3.5810E-5	-3.5810E-5	-2.923906E-5	-2.923906E-5	   -0.4682	   16.4736	   24.0607	   -4.1110	
  -80.0000	-3.8060E-5	-3.8060E-5	-3.101512E-5	-3.101512E-5	   -0.5987	   16.4500	   24.0942	   -4.1125	
  -90.0000	-4.0050E-5	-4.0050E-5	-3.258514E-5	-3.258514E-5	   -0.5987	   16.4500	   24.0942	   -4.1125	
 -100.0000	-4.2080E-5	-4.2080E-5	-3.421121E-5	-3.421121E-5	   -0.8212	   16.4144	   24.1518	   -4.1109	
 -110.0000	-4.3840E-5	-4.3840E-5	-3.561030E-5	-3.561030E-5	   -0.9568	   16.3927	   24.2154	   -4.0943	
 -120.0000	-4.5400E-5	-4.5400E-5	-3.685477E-5	-3.685477E-5	   -0.9568	   16.3927	   24.2154	   -4.0943	
 -130.0000	-4.6920E-5	-4.6920E-5	-3.804591E-5	-3.804591E-5	   -1.1128	   16.3498	   24.2767	   -4.0970	
 -140.0000	-4.8390E-5	-4.8390E-5	-3.921259E-5	-3.921259E-5	   -1.2689	   16.3498	   24.3425	   -4.0970	
 -150.0000	-4.9580E-5	-4.9580E-5	-4.006871E-5	-4.006871E-5	   -1.2689	   16.3228	   24.3425	   -4.0839	
 -160.0000	-5.0560E-5	-5.0560E-5	-4.074688E-5	-4.074688E-5	   -1.3763	   16.2837	   24.3874	   -4.0925	
 -170.0000	-5.1710E-5	-5.1710E-5	-4.150217E-5	-4.150217E-5	   -1.4914	   16.2837	   24.4605	   -4.0925	
 -180.0000	-5.2500E-5	-5.2500E-5	-4.217713E-5	-4.217713E-5	   -1.4914	   16.2505	   24.4605	   -4.0809	
 -190.0000	-5.3450E-5	-5.3450E-5	-4.283378E-5	-4.283378E-5	   -1.5681	   16.2351	   24.4915	   -4.0771	
 -200.0000	-5.4110E-5	-5.4110E-5	-4.326835E-5	-4.326835E-5	   -1.6602	   16.2351	   24.4915	   -4.0771	
 -220.0000	-5.5660E-5	-5.5660E-5	-4.439010E-5	-4.439010E-5	   -1.6602	   16.1636	   24.5689	   -4.0957	
 -240.0000	-5.6990E-5	-5.6990E-5	-4.539015E-5	-4.539015E-5	   -1.7190	   16.1636	   24.6123	   -4.0723	
 -260.0000	-5.8200E-5	-5.8200E-5	-4.619892E-5	-4.619892E-5	   -1.7190	   16.1636	   24.6123	   -4.0723	
 -280.0000	-5.9550E-5	-5.9550E-5	-4.715424E-5	-4.715424E-5	   -1.7752	   16.1437	   24.6733	   -4.0562	
 -300.0000	-6.0780E-5	-6.0780E-5	-4.808044E-5	-4.808044E-5	   -1.7931	   16.1156	   24.7132	   -4.0586	
 -320.0000	-6.2020E-5	-6.2020E-5	-4.898458E-5	-4.898458E-5	   -1.7931	   16.1156	   24.7132	   -4.0586	
 -340.0000	-6.3160E-5	-6.3160E-5	-4.965689E-5	-4.965689E-5	   -1.8085	   16.0905	   24.7713	   -4.0486	
 -360.0000	-6.4460E-5	-6.4460E-5	-5.072386E-5	-5.072386E-5	   -1.8136	   16.0740	   24.8238	   -4.0345	
 -380.0000	-6.5630E-5	-6.5630E-5	-5.154637E-5	-5.154637E-5	   -1.8136	   16.0740	   24.8238	   -4.0345	
 -400.0000	-6.7030E-5	-6.7030E-5	-5.241966E-5	-5.241966E-5	   -1.7880	   16.0354	   24.8833	   -4.0355	
 -440.0000	-6.9490E-5	-6.9490E-5	-5.420691E-5	-5.420691E-5	   -1.7625	   16.0296	   24.9269	   -4.0171	
 -480.0000	-7.2030E-5	-7.2030E-5	-5.583227E-5	-5.583227E-5	   -1.7625	   16.0296	   24.9269	   -4.0171	
 -520.0000	-7.4460E-5	-7.4460E-5	-5.783781E-5	-5.783781E-5	   -1.7011	   15.9979	   24.9756	   -4.0180	
 -560.0000	-7.7150E-5	-7.7150E-5	-5.960921E-5	-5.960921E-5	   -1.6576	   15.9579	   24.9940	   -4.0422	
 -600.0000	-7.9760E-5	-7.9760E-5	-6.154026E-5	-6.154026E-5	   -1.6576	   15.9579	   24.9940	   -4.0422	
 -640.0000	-8.2720E-5	-8.2720E-5	-6.369863E-5	-6.369863E-5	   -1.5579	   15.9426	   25.0291	   -4.0366	
 -680.0000	-8.5900E-5	-8.5900E-5	-6.592584E-5	-6.592584E-5	   -1.4914	   15.9194	   25.0506	   -4.0448	
 -720.0000	-8.9300E-5	-8.9300E-5	-6.839394E-5	-6.839394E-5	   -1.4914	   15.9194	   25.0506	   -4.0448	
 -760.0000	-9.2810E-5	-9.2810E-5	-7.081871E-5	-7.081871E-5	   -1.3609	   15.8947	   25.1047	   -4.0372	
 -800.0000	-9.6540E-5	-9.6540E-5	-7.342531E-5	-7.342531E-5	   -1.2791	   15.8882	   25.1252	   -4.0318	
 -840.0000	-1.0060E-4	-1.0060E-4	-7.640221E-5	-7.640221E-5	   -1.2791	   15.8882	   25.1252	   -4.0318	
 -880.0000	-1.0480E-4	-1.0480E-4	-7.945187E-5	-7.945187E-5	   -1.1333	   15.8723	   25.1720	   -4.0206	
 -920.0000	-1.0940E-4	-1.0940E-4	-8.265653E-5	-8.265653E-5	   -1.0463	   15.8697	   25.1771	   -4.0201	
 -960.0000	-1.1430E-4	-1.1430E-4	-8.621149E-5	-8.621149E-5	   -0.9338	   15.8757	   25.1980	   -4.0040	
-1000.0000	-1.1950E-4	-1.1950E-4	-8.973363E-5	-8.973363E-5	   -0.9338	   15.8757	   25.1980	   -4.0040

File: Diodes/HGCAL/Hamburg_Analysis/Data/cviv_data/HGCAL_2.5/N4789_20_LL_DIODE/IV_N4789_20_LL_DIODE_GR_Irradiated_Annealed_60C_20min_3_3_2022_5_12_15_PM.txt
GCD Test
Bias: 5000.000000
IV_N4789_20_LL_DIODE_GR_Irradiated_Annealed_60C_20min
Date/Time: 3/3/2022 5:12:15 PM
Sensor Name: DIODE
Type: 
Annealing Status: Irradiated and Annealed at 60C for 10 minutes
Environment: 
Tester: Andrew Kent

Time Delay per Ramp Step (s): 0.500

CV Time Delay per Measurement (s) :0.500

AC Voltage (V): 0.500

Current Number of measurements per voltage: 1.000

IV Time Delay per Measurement (s) :0.000


BiasVoltage	Total Current_Avg	Total Current_0	Bias Current_Avg	Bias Current_0	Temperature	Air_Temp	Humidity	Dewpoint	
  -10.0000	-1.5430E-5	-1.5430E-5	-1.345237E-5	-1.345237E-5	   -0.0844	   16.0552	   24.6569	   -4.1401	
  -20.0000	-2.2700E-5	-2.2700E-5	-1.926135E-5	-1.926135E-5	   -0.0588	   16.0455	   24.7264	   -4.1109	
  -30.0000	-2.8620E-5	-2.8620E-5	-2.391417E-5	-2.391417E-5	   -0.0588	   16.0455	   24.7264	   -4.1109	
  -40.0000	-3.3560E-5	-3.3560E-5	-2.786036E-5	-2.786036E-5	   -0.0256	   16.0455	   24.8156	   -4.0631	
  -50.0000	-3.7980E-5	-3.7980E-5	-3.143433E-5	-3.143433E-5	   -0.0102	   16.0347	   24.8580	   -4.0495	
  -60.0000	-4.2000E-5	-4.2000E-5	-3.468982E-5	-3.468982E-5	   -0.0102	   16.0347	   24.8580	   -4.0495	
  -70.0000	-4.5940E-5	-4.5940E-5	-3.782604E-5	-3.782604E-5	    0.0230	   16.0365	   24.9349	   -4.0070	
  -80.0000	-4.9310E-5	-4.9310E-5	-4.065157E-5	-4.065157E-5	    0.0358	   16.0518	   24.9962	   -3.9613	
  -90.0000	-5.2750E-5	-5.2750E-5	-4.335660E-5	-4.335660E-5	    0.0358	   16.0518	   24.9962	   -3.9613	
 -100.0000	-5.5850E-5	-5.5850E-5	-4.595160E-5	-4.595160E-5	    0.0640	   16.0566	   25.0816	   -3.9119	
 -110.0000	-5.9130E-5	-5.9130E-5	-4.843065E-5	-4.843065E-5	    0.0768	   16.0279	   25.1252	   -3.9132	
 -120.0000	-6.2040E-5	-6.2040E-5	-5.097576E-5	-5.097576E-5	    0.0768	   16.0279	   25.1252	   -3.9132	
 -130.0000	-6.4840E-5	-6.4840E-5	-5.347349E-5	-5.347349E-5	    0.1049	   16.0314	   25.1834	   -3.8794	
 -140.0000	-6.7680E-5	-6.7680E-5	-5.561460E-5	-5.561460E-5	    0.1126	   16.0508	   25.2283	   -3.8392	
 -150.0000	-7.0340E-5	-7.0340E-5	-5.765583E-5	-5.765583E-5	    0.1126	   16.0508	   25.2283	   -3.8392	
 -160.0000	-7.2410E-5	-7.2410E-5	-5.937337E-5	-5.937337E-5	    0.1331	   16.0508	   25.2770	   -3.8135	
 -170.0000	-7.4640E-5	-7.4640E-5	-6.101938E-5	-6.101938E-5	    0.1458	   16.0508	   25.3178	   -3.8135	
 -180.0000	-7.6800E-5	-7.6800E-5	-6.286524E-5	-6.286524E-5	    0.1458	   16.0371	   25.3178	   -3.8036	
 -190.0000	-7.8940E-5	-7.8940E-5	-6.436433E-5	-6.436433E-5	    0.1561	   16.0371	   25.3178	   -3.8036	
 -200.0000	-8.0500E-5	-8.0500E-5	-6.534298E-5	-6.534298E-5	    0.1561	   16.0296	   25.3593	   -3.7882	
 -220.0000	-8.3430E-5	-8.3430E-5	-6.803447E-5	-6.803447E-5	    0.1612	   16.0296	   25.3884	   -3.7730	
 -240.0000	-8.6360E-5	-8.6360E-5	-6.996663E-5	-6.996663E-5	    0.1612	   16.0296	   25.3884	   -3.7730	
 -260.0000	-8.9030E-5	-8.9030E-5	-7.184010E-5	-7.184010E-5	    0.1689	   16.0113	   25.4235	   -3.7701	
 -280.0000	-9.0920E-5	-9.0920E-5	-7.329424E-5	-7.329424E-5	    0.1714	   16.0042	   25.4453	   -3.7647	
 -300.0000	-9.3150E-5	-9.3150E-5	-7.501078E-5	-7.501078E-5	    0.1714	   16.0042	   25.4453	   -3.7647	
 -320.0000	-9.5090E-5	-9.5090E-5	-7.626302E-5	-7.626302E-5	    0.1689	   15.9950	   25.4848	   -3.7518	
 -340.0000	-9.7330E-5	-9.7330E-5	-7.783662E-5	-7.783662E-5	    0.1663	   15.9950	   25.4930	   -3.7518	
 -360.0000	-9.9290E-5	-9.9290E-5	-7.937792E-5	-7.937792E-5	    0.1663	   15.9726	   25.4930	   -3.7667	
 -380.0000	-1.0090E-4	-1.0090E-4	-8.058860E-5	-8.058860E-5	    0.1638	   15.9726	   25.5231	   -3.7509	
 -400.0000	-1.0280E-4	-1.0280E-4	-8.182295E-5	-8.182295E-5	    0.1638	   15.9726	   25.5231	   -3.7509	
 -440.0000	-1.0660E-4	-1.0660E-4	-8.476186E-5	-8.476186E-5	    0.1612	   15.9746	   25.5468	   -3.7368	
 -480.0000	-1.1030E-4	-1.1030E-4	-8.714925E-5	-8.714925E-5	    0.1561	   15.9611	   25.5604	   -3.7413	
 -520.0000	-1.1390E-4	-1.1390E-4	-8.990480E-5	-8.990480E-5	    0.1433	   15.9611	   25.5604	   -3.7413	
 -560.0000	-1.1740E-4	-1.1740E-4	-9.232006E-5	-9.232006E-5	    0.1433	   15.9456	   25.5772	   -3.7458	
 -600.0000	-1.2170E-4	-1.2170E-4	-9.525997E-5	-9.525997E-5	    0.1331	   15.9456	   25.6028	   -3.7324	
 -640.0000	-1.2560E-4	-1.2560E-4	-9.829030E-5	-9.829030E-5	    0.1254	   15.9558	   25.6287	   -3.7102	
 -680.0000	-1.3010E-4	-1.3010E-4	-1.014928E-4	-1.014928E-4	    0.1254	   15.9558	   25.6287	   -3.7102	
 -720.0000	-1.3450E-4	-1.3450E-4	-1.040936E-4	-1.040936E-4	    0.1100	   15.9496	   25.6670	   -3.6956	
 -760.0000	-1.3970E-4	-1.3970E-4	-1.080870E-4	-1.080870E-4	    0.0998	   15.9336	   25.6894	   -3.6976	
 -800.0000	-1.4540E-4	-1.4540E-4	-1.117715E-4	-1.117715E-4	    0.0998	   15.9336	   25.6894	   -3.6976	
 -840.0000	-1.5120E-4	-1.5120E-4	-1.158974E-4	-1.158974E-4	    0.0870	   15.9213	   25.6980	   -3.7036	
 -880.0000	-1.5790E-4	-1.5790E-4	-1.205960E-4	-1.205960E-4	    0.0742	   15.9200	   25.7062	   -3.7005	
 -920.0000	-1.6510E-4	-1.6510E-4	-1.253984E-4	-1.253984E-4	    0.0742	   15.9200	   25.7062	   -3.7005	
 -960.0000	-1.7230E-4	-1.7230E-4	-1.303352E-4	-1.303352E-4	    0.0537	   15.9008	   25.7391	   -3.6998	
-1000.0000	-1.8210E-4	-1.8210E-4	-1.368688E-4	-1.368688E-4	    0.0486	   15.8884	   25.7483	   -3.7056

File: Diodes/HGCAL/Hamburg_Analysis/Data/cviv_data/HGCAL_2.5/N4789_20_LL_DIODE/IV_N4789_20_LL_DIODE_GR_Irradiated_Annealed_60C_30min_3_4_2022_9_24_25_AM.txt
GCD Test
Bias: 5000.000000
IV_N4789_20_LL_DIODE_GR_Irradiated_Annealed_60C_30min
Date/Time: 3/4/2022 9:24:25 AM
Sensor Name: DIODE
Type: P
Annealing Status: Irradiated and Annealed at 60C for 10 minutes
Environment: 0C
Tester: Andrew Kent

Time Delay per Ramp Step (s): 0.500

CV Time Delay per Measurement (s) :0.500

AC Voltage (V): 0.500

Current Number of measurements per voltage: 1.000

IV Time Delay per Measurement (s) :0.000


BiasVoltage	Total Current_Avg	Total Current_0	Bias Current_Avg	Bias Current_0	Temperature	Air_Temp	Humidity	Dewpoint	
  -10.0000	-1.4510E-5	-1.4510E-5	-1.269816E-5	-1.269816E-5	    0.0051	   14.1918	   26.5895	   -4.7279	
  -20.0000	-2.1530E-5	-2.1530E-5	-1.827824E-5	-1.827824E-5	   -0.0000	   14.1520	   26.6116	   -4.7510	
  -30.0000	-2.6870E-5	-2.6870E-5	-2.247754E-5	-2.247754E-5	   -0.0000	   14.1520	   26.6116	   -4.7510	
  -40.0000	-3.1440E-5	-3.1440E-5	-2.617972E-5	-2.617972E-5	   -0.0026	   14.1683	   26.6350	   -4.7254	
  -50.0000	-3.5560E-5	-3.5560E-5	-2.944075E-5	-2.944075E-5	    0.0026	   14.1925	   26.6445	   -4.7000	
  -60.0000	-3.9260E-5	-3.9260E-5	-3.243847E-5	-3.243847E-5	   -0.0000	   14.1925	   26.6445	   -4.7000	
  -70.0000	-4.2680E-5	-4.2680E-5	-3.514560E-5	-3.514560E-5	   -0.0000	   14.2173	   26.6638	   -4.6691	
  -80.0000	-4.5900E-5	-4.5900E-5	-3.781059E-5	-3.781059E-5	   -0.0026	   14.2173	   26.6799	   -4.6612	
  -90.0000	-4.8950E-5	-4.8950E-5	-4.028749E-5	-4.028749E-5	   -0.0026	   14.2173	   26.6799	   -4.6612	
 -100.0000	-5.1940E-5	-5.1940E-5	-4.275244E-5	-4.275244E-5	   -0.0051	   14.1705	   26.6939	   -4.6944	
 -110.0000	-5.4820E-5	-5.4820E-5	-4.516077E-5	-4.516077E-5	   -0.0051	   14.1945	   26.6992	   -4.6712	
 -120.0000	-5.7500E-5	-5.7500E-5	-4.736358E-5	-4.736358E-5	   -0.0051	   14.1945	   26.6992	   -4.6712	
 -130.0000	-5.9980E-5	-5.9980E-5	-4.940913E-5	-4.940913E-5	   -0.0051	   14.1910	   26.7192	   -4.6643	
 -140.0000	-6.2500E-5	-6.2500E-5	-5.133996E-5	-5.133996E-5	   -0.0102	   14.1698	   26.7321	   -4.6761	
 -150.0000	-6.4830E-5	-6.4830E-5	-5.316191E-5	-5.316191E-5	   -0.0102	   14.1698	   26.7321	   -4.6761	
 -160.0000	-6.6800E-5	-6.6800E-5	-5.477456E-5	-5.477456E-5	   -0.0077	   14.1525	   26.7435	   -4.6853	
 -170.0000	-6.8980E-5	-6.8980E-5	-5.649572E-5	-5.649572E-5	   -0.0051	   14.1438	   26.7565	   -4.6863	
 -180.0000	-7.0700E-5	-7.0700E-5	-5.796418E-5	-5.796418E-5	   -0.0051	   14.1438	   26.7565	   -4.6863	
 -190.0000	-7.2160E-5	-7.2160E-5	-5.891169E-5	-5.891169E-5	   -0.0102	   14.1438	   26.7736	   -4.6778	
 -200.0000	-7.3910E-5	-7.3910E-5	-6.025858E-5	-6.025858E-5	   -0.0102	   14.1438	   26.7932	   -4.6778	
 -220.0000	-7.6570E-5	-7.6570E-5	-6.219129E-5	-6.219129E-5	   -0.0102	   14.1642	   26.7932	   -4.6507	
 -240.0000	-7.9130E-5	-7.9130E-5	-6.412424E-5	-6.412424E-5	   -0.0102	   14.1642	   26.7932	   -4.6507	
 -260.0000	-8.1240E-5	-8.1240E-5	-6.557374E-5	-6.557374E-5	   -0.0077	   14.1427	   26.8248	   -4.6535	
 -280.0000	-8.3400E-5	-8.3400E-5	-6.717841E-5	-6.717841E-5	   -0.0051	   14.1431	   26.8270	   -4.6521	
 -300.0000	-8.5240E-5	-8.5240E-5	-6.862026E-5	-6.862026E-5	   -0.0051	   14.1431	   26.8270	   -4.6521	
 -320.0000	-8.6950E-5	-8.6950E-5	-6.983823E-5	-6.983823E-5	   -0.0077	   14.1348	   26.8501	   -4.6478	
 -340.0000	-8.8840E-5	-8.8840E-5	-7.121041E-5	-7.121041E-5	   -0.0051	   14.1334	   26.8514	   -4.6484	
 -360.0000	-9.0380E-5	-9.0380E-5	-7.226978E-5	-7.226978E-5	   -0.0051	   14.1334	   26.8514	   -4.6484	
 -380.0000	-9.2260E-5	-9.2260E-5	-7.365337E-5	-7.365337E-5	   -0.0026	   14.1268	   26.8732	   -4.6433	
 -400.0000	-9.3690E-5	-9.3690E-5	-7.450297E-5	-7.450297E-5	   -0.0077	   14.1465	   26.8994	   -4.6135	
 -440.0000	-9.7390E-5	-9.7390E-5	-7.751737E-5	-7.751737E-5	   -0.0077	   14.1465	   26.8994	   -4.6135	
 -480.0000	-1.0060E-4	-1.0060E-4	-7.959124E-5	-7.959124E-5	   -0.0077	   14.1411	   26.9048	   -4.6155	
 -520.0000	-1.0380E-4	-1.0380E-4	-8.167323E-5	-8.167323E-5	   -0.0051	   14.1417	   26.9175	   -4.6088	
 -560.0000	-1.0680E-4	-1.0680E-4	-8.388019E-5	-8.388019E-5	   -0.0051	   14.1417	   26.9175	   -4.6088	
 -600.0000	-1.1060E-4	-1.1060E-4	-8.662767E-5	-8.662767E-5	   -0.0026	   14.1270	   26.9235	   -4.6184	
 -640.0000	-1.1420E-4	-1.1420E-4	-8.915037E-5	-8.915037E-5	   -0.0051	   14.1258	   26.9402	   -4.6112	
 -680.0000	-1.1820E-4	-1.1820E-4	-9.198680E-5	-9.198680E-5	   -0.0051	   14.1258	   26.9402	   -4.6112	
 -720.0000	-1.2240E-4	-1.2240E-4	-9.481968E-5	-9.481968E-5	   -0.0051	   14.1277	   26.9475	   -4.6060	
 -760.0000	-1.2670E-4	-1.2670E-4	-9.775248E-5	-9.775248E-5	   -0.0077	   14.1248	   26.9696	   -4.5976	
 -800.0000	-1.3140E-4	-1.3140E-4	-1.010076E-4	-1.010076E-4	   -0.0077	   14.1248	   26.9696	   -4.5976	
 -840.0000	-1.3640E-4	-1.3640E-4	-1.044562E-4	-1.044562E-4	   -0.0077	   14.1248	   27.0006	   -4.5824	
 -880.0000	-1.4200E-4	-1.4200E-4	-1.085738E-4	-1.085738E-4	   -0.0026	   14.1244	   27.0054	   -4.5804	
 -920.0000	-1.4810E-4	-1.4810E-4	-1.126049E-4	-1.126049E-4	   -0.0026	   14.1244	   27.0054	   -4.5804	
 -960.0000	-1.5450E-4	-1.5450E-4	-1.171038E-4	-1.171038E-4	   -0.0026	   14.1031	   27.0291	   -4.5871	
-1000.0000	-1.6180E-4	-1.6180E-4	-1.218665E-4	-1.218665E-4	   -0.0026	   14.1031	   27.0509	   -4.5764

File: Diodes/HGCAL/Hamburg_Analysis/Data/cviv_data/HGCAL_2.5/N4789_20_LL_DIODE/IV_N4789_20_LL_DIODE_GR_Irradiated_Annealed_60C_40min_3_4_2022_11_14_37_AM.txt
GCD Test
Bias: 5000.000000
IV_N4789_20_LL_DIODE_GR_Irradiated_Annealed_60C_40min
Date/Time: 3/4/2022 11:14:37 AM
Sensor Name: DIODE
Type: P
Annealing Status: Irradiated and Annealed at 60C for 40 minutes
Environment: 0C
Tester: Andrew Kent

Time Delay per Ramp Step (s): 0.500

CV Time Delay per Measurement (s) :0.500

AC Voltage (V): 0.500

Current Number of measurements per voltage: 1.000

IV Time Delay per Measurement (s) :0.000


BiasVoltage	Total Current_Avg	Total Current_0	Bias Current_Avg	Bias Current_0	Temperature	Air_Temp	Humidity	Dewpoint	
  -10.0000	-1.5380E-5	-1.5380E-5	-1.341328E-5	-1.341328E-5	    0.2303	   15.6339	   24.5759	   -4.5527	
  -20.0000	-2.2630E-5	-2.2630E-5	-1.919494E-5	-1.919494E-5	    0.2303	   15.6172	   24.5759	   -4.5551	
  -30.0000	-2.8250E-5	-2.8250E-5	-2.359446E-5	-2.359446E-5	    0.3071	   15.6134	   24.5848	   -4.5536	
  -40.0000	-3.3150E-5	-3.3150E-5	-2.748146E-5	-2.748146E-5	    0.3736	   15.6089	   24.6037	   -4.5471	
  -50.0000	-3.7440E-5	-3.7440E-5	-3.087622E-5	-3.087622E-5	    0.3736	   15.6089	   24.6037	   -4.5471	
  -60.0000	-4.1470E-5	-4.1470E-5	-3.422870E-5	-3.422870E-5	    0.4401	   15.6057	   24.6259	   -4.5379	
  -70.0000	-4.5090E-5	-4.5090E-5	-3.707978E-5	-3.707978E-5	    0.5067	   15.6057	   24.6379	   -4.5379	
  -80.0000	-4.8540E-5	-4.8540E-5	-3.990028E-5	-3.990028E-5	    0.5067	   15.5988	   24.6379	   -4.5373	
  -90.0000	-5.1870E-5	-5.1870E-5	-4.259631E-5	-4.259631E-5	    0.5450	   15.5886	   24.6369	   -4.5465	
 -100.0000	-5.4930E-5	-5.4930E-5	-4.504857E-5	-4.504857E-5	    0.5860	   15.5886	   24.6467	   -4.5465	
 -110.0000	-5.7900E-5	-5.7900E-5	-4.741119E-5	-4.741119E-5	    0.5860	   15.5821	   24.6467	   -4.5467	
 -120.0000	-6.0770E-5	-6.0770E-5	-4.979480E-5	-4.979480E-5	    0.6065	   15.5759	   24.6613	   -4.5442	
 -130.0000	-6.3410E-5	-6.3410E-5	-5.196848E-5	-5.196848E-5	    0.6372	   15.5759	   24.6613	   -4.5442	
 -140.0000	-6.5750E-5	-6.5750E-5	-5.384405E-5	-5.384405E-5	    0.6372	   15.5648	   24.6540	   -4.5575	
 -150.0000	-6.7980E-5	-6.7980E-5	-5.548430E-5	-5.548430E-5	    0.6423	   15.5648	   24.6774	   -4.5450	
 -160.0000	-6.9970E-5	-6.9970E-5	-5.706987E-5	-5.706987E-5	    0.6423	   15.5648	   24.6774	   -4.5450	
 -170.0000	-7.1890E-5	-7.1890E-5	-5.850123E-5	-5.850123E-5	    0.6525	   15.5557	   24.6920	   -4.5449	
 -180.0000	-7.3450E-5	-7.3450E-5	-5.978188E-5	-5.978188E-5	    0.6576	   15.5557	   24.6980	   -4.5416	
 -190.0000	-7.4830E-5	-7.4830E-5	-6.060887E-5	-6.060887E-5	    0.6576	   15.5557	   24.6980	   -4.5416	
 -200.0000	-7.6110E-5	-7.6110E-5	-6.178638E-5	-6.178638E-5	    0.6474	   15.5315	   24.7334	   -4.5432	
 -220.0000	-7.8540E-5	-7.8540E-5	-6.343988E-5	-6.343988E-5	    0.6423	   15.5436	   24.7432	   -4.5277	
 -240.0000	-8.0580E-5	-8.0580E-5	-6.475048E-5	-6.475048E-5	    0.6423	   15.5436	   24.7432	   -4.5277	
 -260.0000	-8.2490E-5	-8.2490E-5	-6.633602E-5	-6.633602E-5	    0.6141	   15.5177	   24.7682	   -4.5363	
 -280.0000	-8.4090E-5	-8.4090E-5	-6.725590E-5	-6.725590E-5	    0.5962	   15.4906	   24.7789	   -4.5535	
 -300.0000	-8.5570E-5	-8.5570E-5	-6.829563E-5	-6.829563E-5	    0.5962	   15.4906	   24.7789	   -4.5535	
 -320.0000	-8.7070E-5	-8.7070E-5	-6.942303E-5	-6.942303E-5	    0.5553	   15.5028	   24.8229	   -4.5197	
 -340.0000	-8.8430E-5	-8.8430E-5	-7.030356E-5	-7.030356E-5	    0.5246	   15.5120	   24.8232	   -4.5117	
 -360.0000	-8.9790E-5	-8.9790E-5	-7.136486E-5	-7.136486E-5	    0.5246	   15.5120	   24.8232	   -4.5117	
 -380.0000	-9.0920E-5	-9.0920E-5	-7.211036E-5	-7.211036E-5	    0.4862	   15.4943	   24.8694	   -4.5022	
 -400.0000	-9.2230E-5	-9.2230E-5	-7.286917E-5	-7.286917E-5	    0.4401	   15.4943	   24.8836	   -4.5022	
 -440.0000	-9.4890E-5	-9.4890E-5	-7.481316E-5	-7.481316E-5	    0.4401	   15.4670	   24.8836	   -4.5178	
 -480.0000	-9.7680E-5	-9.7680E-5	-7.654958E-5	-7.654958E-5	    0.4017	   15.4615	   24.9089	   -4.5090	
 -520.0000	-1.0020E-4	-1.0020E-4	-7.840180E-5	-7.840180E-5	    0.3557	   15.4576	   24.9292	   -4.5016	
 -560.0000	-1.0270E-4	-1.0270E-4	-8.021475E-5	-8.021475E-5	    0.3557	   15.4576	   24.9292	   -4.5016	
 -600.0000	-1.0570E-4	-1.0570E-4	-8.216313E-5	-8.216313E-5	    0.2943	   15.4707	   24.9636	   -4.4721	
 -640.0000	-1.0850E-4	-1.0850E-4	-8.405949E-5	-8.405949E-5	    0.2482	   15.4537	   24.9889	   -4.4732	
 -680.0000	-1.1140E-4	-1.1140E-4	-8.602069E-5	-8.602069E-5	    0.2482	   15.4537	   24.9889	   -4.4732	
 -720.0000	-1.1480E-4	-1.1480E-4	-8.851440E-5	-8.851440E-5	    0.1919	   15.4359	   25.0145	   -4.4747	
 -760.0000	-1.1800E-4	-1.1800E-4	-9.055687E-5	-9.055687E-5	    0.1484	   15.4223	   25.0304	   -4.4779	
 -800.0000	-1.2180E-4	-1.2180E-4	-9.321204E-5	-9.321204E-5	    0.1484	   15.4223	   25.0304	   -4.4779	
 -840.0000	-1.2570E-4	-1.2570E-4	-9.593202E-5	-9.593202E-5	    0.0819	   15.4076	   25.0784	   -4.4650	
 -880.0000	-1.2970E-4	-1.2970E-4	-9.871386E-5	-9.871386E-5	    0.0486	   15.3990	   25.0822	   -4.4703	
 -920.0000	-1.3440E-4	-1.3440E-4	-1.017464E-4	-1.017464E-4	    0.0486	   15.3990	   25.0822	   -4.4703	
 -960.0000	-1.3940E-4	-1.3940E-4	-1.050028E-4	-1.050028E-4	   -0.0205	   15.3930	   25.1180	   -4.4565	
-1000.0000	-1.4520E-4	-1.4520E-4	-1.090265E-4	-1.090265E-4	   -0.0537	   15.3587	   25.1287	   -4.4800
