Repository: ctiley/CERN_CMS_Silicon_Sensor

# CERN_CMS_Silicon_Sensor

# Code To-Do 
- Double check Halfmoon Diode Data

# Lab To-Do
- Measure more HGCAL Diodes
- Measure rest of Unirradiated Halfmoon Diodes
- Rebond D0 Diode
- Cleanup Wires at Alibava Station
-

File: Diodes/HGCAL/Hamburg_Analysis/Data/cviv_data/HGCAL_2.5/N4789_20_UR_DIODEHALF/CV_N4789_20_UR_DIODEHALF_GR_Irradiated_Annealed_60C_0min_3_1_2022_11_54_22_AM.txt
GCD Test
Bias: 5000.000000
CV_N4789_20_UR_DIODEHALF_GR_Irradiated_Annealed_60C_0min
Date/Time: 3/1/2022 11:54:22 AM
Sensor Name: DIODEHALF
Type: 
Annealing Status: Irradiated and Annealed at 60C for 0 minutes
Environment: 
Tester: Andrew Kent

Time Delay per Ramp Step (s): 0.500

CV Time Delay per Measurement (s) :0.500

AC Voltage (V): 0.500

Current Number of measurements per voltage: 1.000

IV Time Delay per Measurement (s) :0.000


BiasVoltage	LCR_Cp_freq1000.0	LCR_Cp_freq10000.0	LCR_Rp_freq1000.0	LCR_Rp_freq10000.0	Temperature	Air_Temp	Humidity	Dewpoint	
  -10.0000	4.535E-11	9.420E-12	2.363E+6	1.022E+6	    0.0026	   15.2752	   24.7517	   -4.7509	
  -20.0000	3.561E-11	9.623E-12	3.380E+6	1.294E+6	   -0.0000	   15.2693	   24.7676	   -4.7474	
  -30.0000	2.996E-11	9.410E-12	4.274E+6	1.552E+6	   -0.0026	   15.2633	   24.8030	   -4.7336	
  -40.0000	2.613E-11	9.075E-12	5.026E+6	1.799E+6	   -0.0051	   15.2691	   24.8321	   -4.7132	
  -50.0000	2.350E-11	8.761E-12	5.688E+6	2.025E+6	   -0.0077	   15.2810	   24.8469	   -4.6952	
  -60.0000	2.153E-11	8.441E-12	6.279E+6	2.244E+6	   -0.0077	   15.2810	   24.8596	   -4.6885	
  -70.0000	1.993E-11	8.151E-12	6.841E+6	2.448E+6	   -0.0077	   15.2747	   24.8719	   -4.6873	
  -80.0000	1.866E-11	7.861E-12	7.341E+6	2.649E+6	   -0.0077	   15.2360	   24.8963	   -4.7072	
  -90.0000	1.756E-11	7.567E-12	7.826E+6	2.851E+6	   -0.0102	   15.2198	   24.8997	   -4.7191	
 -100.0000	1.657E-11	7.289E-12	8.312E+6	3.045E+6	   -0.0128	   15.2220	   24.8887	   -4.7231	
 -110.0000	1.566E-11	6.975E-12	8.803E+6	3.273E+6	   -0.0077	   15.2407	   24.9007	   -4.7008	
 -120.0000	1.479E-11	6.664E-12	9.476E+6	3.532E+6	   -0.0102	   15.2213	   24.9023	   -4.7165	
 -130.0000	1.383E-11	6.300E-12	1.024E+7	3.909E+6	   -0.0102	   15.2103	   24.8915	   -4.7315	
 -140.0000	1.279E-11	5.935E-12	1.128E+7	4.458E+6	   -0.0154	   15.2331	   24.8906	   -4.7127	
 -150.0000	1.172E-11	5.623E-12	1.272E+7	5.217E+6	   -0.0128	   15.2057	   24.8877	   -4.7375	
 -160.0000	1.064E-11	5.374E-12	1.451E+7	6.246E+6	   -0.0102	   15.2044	   24.8890	   -4.7379	
 -170.0000	9.597E-12	5.187E-12	1.675E+7	7.607E+6	   -0.0154	   15.1915	   24.9168	   -4.7341	
 -180.0000	8.683E-12	5.054E-12	1.923E+7	9.230E+6	   -0.0128	   15.1962	   24.9456	   -4.7148	
 -190.0000	7.902E-12	4.961E-12	2.198E+7	1.110E+7	   -0.0102	   15.2154	   24.9424	   -4.7003	
 -200.0000	7.266E-12	4.894E-12	2.503E+7	1.314E+7	   -0.0077	   15.1969	   24.9576	   -4.7079	
 -220.0000	6.396E-12	4.811E-12	3.117E+7	1.745E+7	   -0.0102	   15.1777	   24.9655	   -4.7200	
 -240.0000	5.879E-12	4.766E-12	3.709E+7	2.143E+7	   -0.0051	   15.1802	   24.9620	   -4.7197	
 -260.0000	5.559E-12	4.738E-12	4.230E+7	2.507E+7	   -0.0077	   15.1749	   24.9908	   -4.7090	
 -280.0000	5.355E-12	4.720E-12	4.677E+7	2.802E+7	   -0.0051	   15.1933	   24.9943	   -4.6915	
 -300.0000	5.205E-12	4.708E-12	5.054E+7	3.059E+7	   -0.0051	   15.1696	   25.0019	   -4.7076	
 -320.0000	5.102E-12	4.699E-12	5.372E+7	3.279E+7	   -0.0000	   15.1811	   25.0130	   -4.6920	
 -340.0000	5.019E-12	4.691E-12	5.656E+7	3.460E+7	    0.0026	   15.1709	   25.0218	   -4.6960	
 -360.0000	4.956E-12	4.685E-12	5.869E+7	3.610E+7	   -0.0000	   15.1653	   25.0294	   -4.6967	
 -380.0000	4.910E-12	4.680E-12	6.032E+7	3.736E+7	    0.0026	   15.1324	   25.0285	   -4.7253	
 -400.0000	4.872E-12	4.675E-12	6.173E+7	3.839E+7	   -0.0000	   15.1575	   25.0127	   -4.7123	
 -440.0000	4.800E-12	4.668E-12	6.333E+7	3.983E+7	   -0.0000	   15.1449	   25.0193	   -4.7194	
 -480.0000	4.755E-12	4.662E-12	6.351E+7	4.081E+7	    0.0051	   15.1340	   25.0006	   -4.7385	
 -520.0000	4.712E-12	4.657E-12	6.354E+7	4.145E+7	    0.0026	   15.1426	   24.9994	   -4.7319	
 -560.0000	4.673E-12	4.652E-12	6.288E+7	4.138E+7	    0.0051	   15.1405	   24.9877	   -4.7399	
 -600.0000	4.650E-12	4.648E-12	6.162E+7	4.123E+7	    0.0026	   15.1269	   25.0000	   -4.7449	
 -640.0000	4.620E-12	4.645E-12	6.019E+7	4.083E+7	    0.0051	   15.1056	   24.9975	   -4.7643	
 -680.0000	4.594E-12	4.641E-12	5.820E+7	4.037E+7	    0.0051	   15.0997	   24.9962	   -4.7701	
 -720.0000	4.569E-12	4.637E-12	5.619E+7	3.965E+7	    0.0051	   15.1083	   25.0183	   -4.7510	
 -760.0000	4.533E-12	4.632E-12	5.434E+7	3.881E+7	    0.0051	   15.1200	   25.0199	   -4.7403	
 -800.0000	4.503E-12	4.630E-12	5.198E+7	3.804E+7	    0.0026	   15.1550	   25.0386	   -4.7007	
 -840.0000	4.472E-12	4.626E-12	4.985E+7	3.696E+7	   -0.0000	   15.1198	   25.0376	   -4.7311	
 -880.0000	4.449E-12	4.622E-12	4.747E+7	3.583E+7	   -0.0000	   15.0950	   25.0452	   -4.7482	
 -920.0000	4.429E-12	4.619E-12	4.500E+7	3.471E+7	    0.0026	   15.0700	   25.0576	   -4.7629	
 -960.0000	4.392E-12	4.615E-12	4.255E+7	3.332E+7	    0.0051	   15.0700	   25.0411	   -4.7716	
-1000.0000	4.363E-12	4.610E-12	3.977E+7	3.184E+7	    0.0077	   15.0824	   25.0395	   -4.7618

File: Diodes/HGCAL/Hamburg_Analysis/Data/cviv_data/HGCAL_2.5/N4789_20_UR_DIODEHALF/CV_N4789_20_UR_DIODEHALF_GR_Irradiated_Annealed_60C_100min_3_5_2022_6_21_25_PM.txt
GCD Test
Bias: 5000.000000
CV_N4789_20_UR_DIODEHALF_GR_Irradiated_Annealed_60C_100min
Date/Time: 3/5/2022 6:21:25 PM
Sensor Name: DIODEHALF
Type: P
Annealing Status: Irradiated and Annealed at 60C for 100 minutes
Environment: 0C
Tester: Andrew Kent

Time Delay per Ramp Step (s): 0.500

CV Time Delay per Measurement (s) :0.500

AC Voltage (V): 0.500

Current Number of measurements per voltage: 1.000

IV Time Delay per Measurement (s) :0.000


BiasVoltage	LCR_Cp_freq1000.0	LCR_Cp_freq10000.0	LCR_Rp_freq1000.0	LCR_Rp_freq10000.0	Temperature	Air_Temp	Humidity	Dewpoint	
  -10.0000	3.930E-11	9.394E-12	2.711E+6	1.167E+6	   -0.0026	   13.8490	   28.5025	   -4.1019	
  -20.0000	3.073E-11	9.502E-12	4.067E+6	1.523E+6	    0.0026	   13.8469	   28.5114	   -4.0996	
  -30.0000	2.630E-11	9.236E-12	5.113E+6	1.816E+6	    0.0077	   13.8439	   28.5256	   -4.0956	
  -40.0000	2.340E-11	8.895E-12	5.894E+6	2.066E+6	    0.0051	   13.8171	   28.5354	   -4.1142	
  -50.0000	2.143E-11	8.554E-12	6.563E+6	2.293E+6	    0.0051	   13.8171	   28.5316	   -4.1160	
  -60.0000	1.989E-11	8.234E-12	7.160E+6	2.503E+6	    0.0026	   13.8199	   28.5364	   -4.1114	
  -70.0000	1.865E-11	7.929E-12	7.685E+6	2.703E+6	    0.0026	   13.8086	   28.5525	   -4.1135	
  -80.0000	1.760E-11	7.630E-12	8.198E+6	2.899E+6	   -0.0051	   13.8008	   28.5550	   -4.1191	
  -90.0000	1.665E-11	7.319E-12	8.698E+6	3.105E+6	   -0.0051	   13.8116	   28.5576	   -4.1086	
 -100.0000	1.577E-11	6.992E-12	9.193E+6	3.336E+6	   -0.0077	   13.7923	   28.5452	   -4.1311	
 -110.0000	1.484E-11	6.644E-12	9.845E+6	3.621E+6	   -0.0051	   13.7915	   28.5348	   -4.1366	
 -120.0000	1.393E-11	6.306E-12	1.082E+7	3.989E+6	   -0.0051	   13.7915	   28.5465	   -4.1311	
 -130.0000	1.285E-11	5.934E-12	1.210E+7	4.573E+6	   -0.0000	   13.7951	   28.5525	   -4.1253	
 -140.0000	1.172E-11	5.607E-12	1.392E+7	5.430E+6	   -0.0026	   13.7937	   28.5240	   -4.1397	
 -150.0000	1.057E-11	5.348E-12	1.629E+7	6.645E+6	   -0.0051	   13.7890	   28.5101	   -4.1502	
 -160.0000	9.466E-12	5.162E-12	1.922E+7	8.253E+6	   -0.0026	   13.7919	   28.5092	   -4.1482	
 -170.0000	8.476E-12	5.029E-12	2.266E+7	1.029E+7	   -0.0026	   13.8033	   28.5199	   -4.1333	
 -180.0000	7.655E-12	4.937E-12	2.647E+7	1.268E+7	   -0.0102	   13.7903	   28.5202	   -4.1443	
 -190.0000	7.020E-12	4.874E-12	3.071E+7	1.528E+7	   -0.0102	   13.7891	   28.5066	   -4.1518	
 -200.0000	6.548E-12	4.828E-12	3.517E+7	1.808E+7	   -0.0077	   13.7646	   28.5003	   -4.1758	
 -220.0000	5.936E-12	4.774E-12	4.372E+7	2.330E+7	   -0.0051	   13.7797	   28.4687	   -4.1776	
 -240.0000	5.587E-12	4.743E-12	5.135E+7	2.799E+7	   -0.0026	   13.7771	   28.4592	   -4.1843	
 -260.0000	5.368E-12	4.724E-12	5.789E+7	3.187E+7	   -0.0051	   13.7823	   28.4171	   -4.1994	
 -280.0000	5.229E-12	4.711E-12	6.362E+7	3.515E+7	   -0.0026	   13.7768	   28.3893	   -4.2171	
 -300.0000	5.117E-12	4.702E-12	6.811E+7	3.803E+7	   -0.0000	   13.7771	   28.3773	   -4.2225	
 -320.0000	5.042E-12	4.694E-12	7.196E+7	4.032E+7	   -0.0026	   13.7673	   28.3741	   -4.2324	
 -340.0000	4.985E-12	4.689E-12	7.523E+7	4.230E+7	   -0.0000	   13.7604	   28.3567	   -4.2465	
 -360.0000	4.938E-12	4.684E-12	7.775E+7	4.385E+7	    0.0051	   13.7473	   28.3381	   -4.2666	
 -380.0000	4.893E-12	4.680E-12	7.965E+7	4.525E+7	    0.0051	   13.7442	   28.3403	   -4.2682	
 -400.0000	4.865E-12	4.676E-12	8.123E+7	4.631E+7	   -0.0026	   13.7511	   28.3327	   -4.2658	
 -440.0000	4.817E-12	4.671E-12	8.351E+7	4.813E+7	   -0.0000	   13.7403	   28.3251	   -4.2787	
 -480.0000	4.775E-12	4.665E-12	8.401E+7	4.910E+7	   -0.0026	   13.7340	   28.3147	   -4.2889	
 -520.0000	4.742E-12	4.660E-12	8.368E+7	4.952E+7	    0.0026	   13.7329	   28.3020	   -4.2958	
 -560.0000	4.719E-12	4.656E-12	8.240E+7	4.978E+7	   -0.0000	   13.7359	   28.3046	   -4.2921	
 -600.0000	4.693E-12	4.653E-12	8.080E+7	4.975E+7	    0.0051	   13.7446	   28.3023	   -4.2856	
 -640.0000	4.670E-12	4.649E-12	7.910E+7	4.953E+7	    0.0026	   13.7186	   28.3178	   -4.3007	
 -680.0000	4.645E-12	4.646E-12	7.620E+7	4.884E+7	   -0.0000	   13.7216	   28.3340	   -4.2906	
 -720.0000	4.615E-12	4.643E-12	7.396E+7	4.825E+7	   -0.0000	   13.6998	   28.3390	   -4.3070	
 -760.0000	4.606E-12	4.640E-12	7.112E+7	4.743E+7	    0.0051	   13.7106	   28.3289	   -4.3025	
 -800.0000	4.579E-12	4.636E-12	6.830E+7	4.656E+7	   -0.0000	   13.7089	   28.3219	   -4.3072	
 -840.0000	4.558E-12	4.634E-12	6.513E+7	4.519E+7	   -0.0000	   13.7070	   28.3128	   -4.3131	
 -880.0000	4.526E-12	4.631E-12	6.221E+7	4.406E+7	   -0.0000	   13.6938	   28.3080	   -4.3267	
 -920.0000	4.519E-12	4.628E-12	5.913E+7	4.251E+7	   -0.0077	   13.6938	   28.3071	   -4.3272	
 -960.0000	4.484E-12	4.625E-12	5.560E+7	4.103E+7	   -0.0051	   13.7059	   28.3058	   -4.3174	
-1000.0000	4.456E-12	4.621E-12	5.194E+7	3.918E+7	   -0.0026	   13.6888	   28.3299	   -4.3208

File: Diodes/HGCAL/Hamburg_Analysis/Data/cviv_data/HGCAL_2.5/N4789_20_UR_DIODEHALF/CV_N4789_20_UR_DIODEHALF_GR_Irradiated_Annealed_60C_10min_3_3_2022_4_33_23_PM.txt
GCD Test
Bias: 5000.000000
CV_N4789_20_UR_DIODEHALF_GR_Irradiated_Annealed_60C_10min
Date/Time: 3/3/2022 4:33:23 PM
Sensor Name: DIODEHALF
Type: 
Annealing Status: Irradiated and Annealed at 60C for 10 minutes
Environment: 
Tester: Andrew Kent

Time Delay per Ramp Step (s): 0.500

CV Time Delay per Measurement (s) :0.500

AC Voltage (V): 0.500

Current Number of measurements per voltage: 1.000

IV Time Delay per Measurement (s) :0.000


BiasVoltage	LCR_Cp_freq1000.0	LCR_Cp_freq10000.0	LCR_Rp_freq1000.0	LCR_Rp_freq10000.0	Temperature	Air_Temp	Humidity	Dewpoint	
  -10.0000	4.364E-11	9.326E-12	2.419E+6	1.055E+6	   -0.0026	   14.2732	   28.2030	   -3.8766	
  -20.0000	3.408E-11	9.500E-12	3.506E+6	1.349E+6	   -0.0026	   14.2758	   28.1841	   -3.8833	
  -30.0000	2.872E-11	9.277E-12	4.437E+6	1.624E+6	    0.0026	   14.2684	   28.1850	   -3.8893	
  -40.0000	2.510E-11	8.939E-12	5.210E+6	1.882E+6	   -0.0000	   14.2908	   28.1777	   -3.8734	
  -50.0000	2.264E-11	8.622E-12	5.891E+6	2.117E+6	    0.0026	   14.2643	   28.1901	   -3.8904	
  -60.0000	2.076E-11	8.314E-12	6.506E+6	2.336E+6	   -0.0026	   14.2634	   28.1733	   -3.8991	
  -70.0000	1.931E-11	8.022E-12	7.054E+6	2.543E+6	   -0.0026	   14.2507	   28.1743	   -3.9096	
  -80.0000	1.806E-11	7.723E-12	7.594E+6	2.751E+6	   -0.0000	   14.2501	   28.1540	   -3.9196	
  -90.0000	1.705E-11	7.438E-12	8.068E+6	2.948E+6	   -0.0077	   14.2625	   28.1546	   -3.9087	
 -100.0000	1.610E-11	7.133E-12	8.572E+6	3.161E+6	   -0.0077	   14.2652	   28.1426	   -3.9120	
 -110.0000	1.517E-11	6.800E-12	9.106E+6	3.413E+6	   -0.0026	   14.2638	   28.1417	   -3.9137	
 -120.0000	1.430E-11	6.465E-12	9.856E+6	3.721E+6	   -0.0051	   14.2624	   28.1521	   -3.9100	
 -130.0000	1.328E-11	6.093E-12	1.076E+7	4.176E+6	   -0.0026	   14.2613	   28.1670	   -3.9039	
 -140.0000	1.220E-11	5.740E-12	1.204E+7	4.855E+6	   -0.0051	   14.2378	   28.1591	   -3.9279	
 -150.0000	1.108E-11	5.451E-12	1.379E+7	5.818E+6	   -0.0000	   14.2347	   28.1537	   -3.9331	
 -160.0000	9.985E-12	5.232E-12	1.596E+7	7.119E+6	   -0.0051	   14.2369	   28.1395	   -3.9379	
 -170.0000	8.969E-12	5.078E-12	1.856E+7	8.761E+6	   -0.0051	   14.2287	   28.1243	   -3.9522	
 -180.0000	8.102E-12	4.973E-12	2.149E+7	1.066E+7	   -0.0026	   14.2287	   28.1132	   -3.9574	
 -190.0000	7.409E-12	4.900E-12	2.467E+7	1.281E+7	   -0.0000	   14.2312	   28.1053	   -3.9590	
 -200.0000	6.862E-12	4.848E-12	2.806E+7	1.504E+7	   -0.0026	   14.2343	   28.0835	   -3.9667	
 -220.0000	6.137E-12	4.783E-12	3.482E+7	1.948E+7	   -0.0000	   14.2360	   28.0750	   -3.9692	
 -240.0000	5.730E-12	4.747E-12	4.092E+7	2.355E+7	    0.0026	   14.2279	   28.0490	   -3.9885	
 -260.0000	5.465E-12	4.725E-12	4.636E+7	2.704E+7	    0.0026	   14.2246	   28.0231	   -4.0037	
 -280.0000	5.292E-12	4.709E-12	5.085E+7	3.001E+7	    0.0026	   14.2081	   28.0158	   -4.0213	
 -300.0000	5.170E-12	4.698E-12	5.478E+7	3.249E+7	    0.0026	   14.2081	   28.0231	   -4.0179	
 -320.0000	5.079E-12	4.689E-12	5.793E+7	3.464E+7	    0.0026	   14.2087	   28.0288	   -4.0146	
 -340.0000	5.007E-12	4.683E-12	6.062E+7	3.637E+7	    0.0026	   14.2023	   28.0380	   -4.0158	
 -360.0000	4.939E-12	4.677E-12	6.262E+7	3.791E+7	    0.0026	   14.1977	   28.0411	   -4.0183	
 -380.0000	4.894E-12	4.673E-12	6.469E+7	3.914E+7	   -0.0000	   14.1910	   28.0560	   -4.0170	
 -400.0000	4.859E-12	4.669E-12	6.576E+7	4.017E+7	   -0.0000	   14.1955	   28.0459	   -4.0180	
 -440.0000	4.799E-12	4.661E-12	6.763E+7	4.163E+7	   -0.0026	   14.1941	   28.0329	   -4.0253	
 -480.0000	4.746E-12	4.656E-12	6.811E+7	4.262E+7	   -0.0026	   14.1964	   28.0424	   -4.0188	
 -520.0000	4.713E-12	4.651E-12	6.758E+7	4.298E+7	   -0.0026	   14.1731	   28.0421	   -4.0390	
 -560.0000	4.680E-12	4.646E-12	6.695E+7	4.335E+7	   -0.0026	   14.1741	   28.0304	   -4.0437	
 -600.0000	4.651E-12	4.642E-12	6.533E+7	4.297E+7	   -0.0026	   14.1651	   28.0342	   -4.0497	
 -640.0000	4.617E-12	4.638E-12	6.390E+7	4.262E+7	   -0.0000	   14.1686	   28.0253	   -4.0509	
 -680.0000	4.597E-12	4.635E-12	6.198E+7	4.210E+7	   -0.0026	   14.1704	   28.0310	   -4.0466	
 -720.0000	4.566E-12	4.631E-12	5.975E+7	4.145E+7	   -0.0000	   14.1678	   28.0307	   -4.0490	
 -760.0000	4.543E-12	4.628E-12	5.775E+7	4.061E+7	    0.0026	   14.1606	   28.0351	   -4.0531	
 -800.0000	4.516E-12	4.624E-12	5.530E+7	3.969E+7	   -0.0000	   14.1708	   28.0471	   -4.0386	
 -840.0000	4.487E-12	4.621E-12	5.298E+7	3.873E+7	    0.0026	   14.1699	   28.0553	   -4.0354	
 -880.0000	4.466E-12	4.617E-12	5.064E+7	3.770E+7	    0.0051	   14.1579	   28.0645	   -4.0414	
 -920.0000	4.438E-12	4.613E-12	4.772E+7	3.629E+7	   -0.0000	   14.1442	   28.0750	   -4.0483	
 -960.0000	4.413E-12	4.609E-12	4.525E+7	3.499E+7	   -0.0026	   14.1270	   28.1037	   -4.0495	
-1000.0000	4.378E-12	4.605E-12	4.238E+7	3.339E+7	    0.0026	   14.1270	   28.1139	   -4.0447

File: Diodes/HGCAL/Hamburg_Analysis/Data/cviv_data/HGCAL_2.5/N4789_20_UR_DIODEHALF/CV_N4789_20_UR_DIODEHALF_GR_Irradiated_Annealed_60C_20min_3_3_2022_5_53_16_PM.txt
GCD Test
Bias: 5000.000000
CV_N4789_20_UR_DIODEHALF_GR_Irradiated_Annealed_60C_20min
Date/Time: 3/3/2022 5:53:16 PM
Sensor Name: DIODEHALF
Type: 
Annealing Status: Irradiated and Annealed at 60C for 10 minutes
Environment: 
Tester: Andrew Kent

Time Delay per Ramp Step (s): 0.500

CV Time Delay per Measurement (s) :0.500

AC Voltage (V): 0.500

Current Number of measurements per voltage: 1.000

IV Time Delay per Measurement (s) :0.000


BiasVoltage	LCR_Cp_freq1000.0	LCR_Cp_freq10000.0	LCR_Rp_freq1000.0	LCR_Rp_freq10000.0	Temperature	Air_Temp	Humidity	Dewpoint	
  -10.0000	4.296E-11	9.487E-12	2.418E+6	1.058E+6	    0.0026	   14.0382	   28.9494	   -3.7315	
  -20.0000	3.346E-11	9.620E-12	3.524E+6	1.367E+6	   -0.0026	   14.0393	   28.9304	   -3.7394	
  -30.0000	2.802E-11	9.342E-12	4.464E+6	1.654E+6	   -0.0026	   14.0441	   28.9298	   -3.7355	
  -40.0000	2.466E-11	9.024E-12	5.246E+6	1.907E+6	   -0.0000	   14.0513	   28.9292	   -3.7296	
  -50.0000	2.232E-11	8.674E-12	5.903E+6	2.145E+6	   -0.0000	   14.0488	   28.9140	   -3.7387	
  -60.0000	2.050E-11	8.353E-12	6.517E+6	2.362E+6	   -0.0000	   14.0539	   28.9143	   -3.7342	
  -70.0000	1.910E-11	8.046E-12	7.057E+6	2.569E+6	    0.0026	   14.0461	   28.9032	   -3.7460	
  -80.0000	1.792E-11	7.753E-12	7.564E+6	2.765E+6	    0.0051	   14.0319	   28.9070	   -3.7565	
  -90.0000	1.687E-11	7.450E-12	8.069E+6	2.964E+6	    0.0051	   14.0290	   28.8795	   -3.7717	
 -100.0000	1.599E-11	7.126E-12	8.523E+6	3.181E+6	    0.0051	   14.0257	   28.8738	   -3.7772	
 -110.0000	1.504E-11	6.770E-12	9.073E+6	3.444E+6	    0.0026	   14.0158	   28.8574	   -3.7933	
 -120.0000	1.412E-11	6.417E-12	9.878E+6	3.777E+6	   -0.0000	   14.0158	   28.8479	   -3.7977	
 -130.0000	1.302E-11	6.021E-12	1.093E+7	4.304E+6	    0.0026	   14.0168	   28.8362	   -3.8022	
 -140.0000	1.190E-11	5.671E-12	1.235E+7	5.072E+6	    0.0026	   14.0112	   28.8447	   -3.8031	
 -150.0000	1.073E-11	5.392E-12	1.431E+7	6.176E+6	   -0.0000	   13.9918	   28.8359	   -3.8240	
 -160.0000	9.626E-12	5.191E-12	1.671E+7	7.645E+6	    0.0051	   14.0047	   28.8482	   -3.8072	
 -170.0000	8.622E-12	5.053E-12	1.958E+7	9.438E+6	    0.0026	   13.9804	   28.8371	   -3.8333	
 -180.0000	7.811E-12	4.959E-12	2.267E+7	1.150E+7	   -0.0026	   13.9981	   28.8454	   -3.8142	
 -190.0000	7.175E-12	4.894E-12	2.604E+7	1.372E+7	   -0.0000	   13.9981	   28.8637	   -3.8057	
 -200.0000	6.689E-12	4.848E-12	2.963E+7	1.603E+7	   -0.0000	   13.9996	   28.8748	   -3.7993	
 -220.0000	6.048E-12	4.792E-12	3.643E+7	2.049E+7	    0.0051	   13.9903	   28.8808	   -3.8046	
 -240.0000	5.677E-12	4.760E-12	4.242E+7	2.433E+7	    0.0051	   13.9733	   28.9023	   -3.8094	
 -260.0000	5.445E-12	4.739E-12	4.741E+7	2.763E+7	   -0.0000	   13.9868	   28.8950	   -3.8010	
 -280.0000	5.285E-12	4.725E-12	5.175E+7	3.041E+7	   -0.0000	   13.9785	   28.8877	   -3.8116	
 -300.0000	5.169E-12	4.714E-12	5.525E+7	3.284E+7	   -0.0026	   13.9699	   28.8808	   -3.8222	
 -320.0000	5.086E-12	4.706E-12	5.845E+7	3.487E+7	   -0.0000	   13.9788	   28.8707	   -3.8192	
 -340.0000	5.020E-12	4.700E-12	6.083E+7	3.657E+7	   -0.0026	   13.9716	   28.8707	   -3.8254	
 -360.0000	4.956E-12	4.694E-12	6.322E+7	3.787E+7	   -0.0051	   13.9781	   28.8640	   -3.8229	
 -380.0000	4.913E-12	4.689E-12	6.443E+7	3.911E+7	   -0.0026	   13.9697	   28.8776	   -3.8238	
 -400.0000	4.881E-12	4.686E-12	6.565E+7	4.002E+7	   -0.0051	   13.9709	   28.8757	   -3.8236	
 -440.0000	4.822E-12	4.678E-12	6.690E+7	4.157E+7	   -0.0102	   13.9589	   28.8868	   -3.8290	
 -480.0000	4.775E-12	4.672E-12	6.762E+7	4.241E+7	   -0.0051	   13.9746	   28.8814	   -3.8178	
 -520.0000	4.742E-12	4.668E-12	6.752E+7	4.291E+7	   -0.0077	   13.9746	   28.9086	   -3.8053	
 -560.0000	4.699E-12	4.663E-12	6.620E+7	4.298E+7	   -0.0102	   13.9634	   28.9238	   -3.8080	
 -600.0000	4.675E-12	4.658E-12	6.509E+7	4.282E+7	   -0.0077	   13.9655	   28.9307	   -3.8030	
 -640.0000	4.640E-12	4.654E-12	6.325E+7	4.233E+7	   -0.0051	   13.9589	   28.9367	   -3.8059	
 -680.0000	4.610E-12	4.651E-12	6.126E+7	4.171E+7	   -0.0077	   13.9606	   28.9374	   -3.8041	
 -720.0000	4.591E-12	4.648E-12	5.934E+7	4.124E+7	   -0.0051	   13.9540	   28.9690	   -3.7953	
 -760.0000	4.559E-12	4.644E-12	5.712E+7	4.025E+7	   -0.0051	   13.9405	   28.9839	   -3.8002	
 -800.0000	4.541E-12	4.641E-12	5.489E+7	3.934E+7	   -0.0051	   13.9580	   29.0076	   -3.7742	
 -840.0000	4.503E-12	4.636E-12	5.207E+7	3.838E+7	   -0.0026	   13.9499	   29.0319	   -3.7700	
 -880.0000	4.471E-12	4.633E-12	4.966E+7	3.725E+7	   -0.0051	   13.9345	   29.0376	   -3.7807	
 -920.0000	4.442E-12	4.629E-12	4.714E+7	3.587E+7	   -0.0000	   13.9335	   29.0595	   -3.7715	
 -960.0000	4.425E-12	4.626E-12	4.438E+7	3.458E+7	   -0.0051	   13.9358	   29.0841	   -3.7582	
-1000.0000	4.401E-12	4.622E-12	4.160E+7	3.301E+7	   -0.0051	   13.9366	   29.0987	   -3.7509

File: Diodes/HGCAL/Hamburg_Analysis/Data/cviv_data/HGCAL_2.5/N4789_20_UR_DIODEHALF/CV_N4789_20_UR_DIODEHALF_GR_Irradiated_Annealed_60C_30min_3_4_2022_10_37_25_AM.txt
GCD Test
Bias: 5000.000000
CV_N4789_20_UR_DIODEHALF_GR_Irradiated_Annealed_60C_30min
Date/Time: 3/4/2022 10:37:25 AM
Sensor Name: DIODEHALF
Type: P
Annealing Status: Irradiated and Annealed at 60C for 30 minutes
Environment: 0C
Tester: Andrew Kent

Time Delay per Ramp Step (s): 0.500

CV Time Delay per Measurement (s) :0.500

AC Voltage (V): 0.500

Current Number of measurements per voltage: 1.000

IV Time Delay per Measurement (s) :0.000


BiasVoltage	LCR_Cp_freq1000.0	LCR_Cp_freq10000.0	LCR_Rp_freq1000.0	LCR_Rp_freq10000.0	Temperature	Air_Temp	Humidity	Dewpoint	
  -10.0000	4.230E-11	9.455E-12	2.464E+6	1.076E+6	   -0.0000	   13.0169	   29.1651	   -4.5164	
  -20.0000	3.285E-11	9.563E-12	3.627E+6	1.400E+6	   -0.0026	   13.0032	   29.1828	   -4.5202	
  -30.0000	2.776E-11	9.318E-12	4.589E+6	1.686E+6	    0.0026	   12.9936	   29.1977	   -4.5218	
  -40.0000	2.432E-11	8.980E-12	5.384E+6	1.943E+6	    0.0051	   12.9945	   29.2037	   -4.5183	
  -50.0000	2.203E-11	8.638E-12	6.060E+6	2.180E+6	    0.0026	   12.9862	   29.1983	   -4.5279	
  -60.0000	2.028E-11	8.316E-12	6.677E+6	2.398E+6	    0.0051	   12.9862	   29.1996	   -4.5273	
  -70.0000	1.894E-11	7.997E-12	7.203E+6	2.610E+6	   -0.0000	   13.0106	   29.2052	   -4.5037	
  -80.0000	1.777E-11	7.702E-12	7.726E+6	2.809E+6	    0.0051	   13.0161	   29.2201	   -4.4921	
  -90.0000	1.677E-11	7.392E-12	8.226E+6	3.016E+6	   -0.0000	   13.0185	   29.2211	   -4.4897	
 -100.0000	1.586E-11	7.073E-12	8.706E+6	3.234E+6	   -0.0000	   13.0041	   29.2287	   -4.4987	
 -110.0000	1.492E-11	6.725E-12	9.282E+6	3.499E+6	    0.0051	   12.9839	   29.2239	   -4.5183	
 -120.0000	1.400E-11	6.367E-12	1.013E+7	3.854E+6	   -0.0051	   12.9918	   29.2163	   -4.5149	
 -130.0000	1.293E-11	5.981E-12	1.120E+7	4.398E+6	    0.0026	   12.9964	   29.2268	   -4.5062	
 -140.0000	1.177E-11	5.636E-12	1.277E+7	5.206E+6	   -0.0026	   12.9812	   29.2179	   -4.5234	
 -150.0000	1.062E-11	5.363E-12	1.481E+7	6.370E+6	   -0.0051	   12.9885	   29.2075	   -4.5218	
 -160.0000	9.515E-12	5.168E-12	1.736E+7	7.906E+6	   -0.0000	   13.0014	   29.1980	   -4.5149	
 -170.0000	8.525E-12	5.034E-12	2.037E+7	9.795E+6	   -0.0026	   12.9937	   29.1768	   -4.5312	
 -180.0000	7.717E-12	4.946E-12	2.371E+7	1.190E+7	   -0.0026	   12.9797	   29.1629	   -4.5496	
 -190.0000	7.087E-12	4.883E-12	2.724E+7	1.424E+7	   -0.0000	   12.9843	   29.1467	   -4.5529	
 -200.0000	6.615E-12	4.838E-12	3.096E+7	1.669E+7	   -0.0026	   12.9884	   29.1464	   -4.5495	
 -220.0000	5.999E-12	4.784E-12	3.808E+7	2.123E+7	   -0.0026	   12.9736	   29.1249	   -4.5721	
 -240.0000	5.643E-12	4.753E-12	4.444E+7	2.530E+7	   -0.0026	   12.9725	   29.0971	   -4.5857	
 -260.0000	5.415E-12	4.734E-12	4.990E+7	2.860E+7	   -0.0000	   12.9832	   29.0857	   -4.5817	
 -280.0000	5.262E-12	4.719E-12	5.434E+7	3.160E+7	    0.0026	   12.9884	   29.0522	   -4.5924	
 -300.0000	5.151E-12	4.709E-12	5.822E+7	3.410E+7	   -0.0000	   12.9824	   29.0430	   -4.6018	
 -320.0000	5.069E-12	4.701E-12	6.126E+7	3.611E+7	   -0.0000	   12.9699	   29.0440	   -4.6121	
 -340.0000	5.004E-12	4.695E-12	6.412E+7	3.782E+7	   -0.0026	   12.9624	   29.0338	   -4.6232	
 -360.0000	4.946E-12	4.690E-12	6.626E+7	3.929E+7	   -0.0000	   12.9651	   29.0278	   -4.6237	
 -380.0000	4.901E-12	4.686E-12	6.788E+7	4.054E+7	    0.0026	   12.9657	   29.0016	   -4.6351	
 -400.0000	4.867E-12	4.683E-12	6.919E+7	4.151E+7	    0.0051	   12.9654	   28.9896	   -4.6408	
 -440.0000	4.815E-12	4.675E-12	7.090E+7	4.306E+7	   -0.0000	   12.9584	   28.9769	   -4.6526	
 -480.0000	4.773E-12	4.669E-12	7.106E+7	4.401E+7	   -0.0000	   12.9648	   28.9541	   -4.6575	
 -520.0000	4.738E-12	4.664E-12	7.058E+7	4.448E+7	   -0.0000	   12.9459	   28.9428	   -4.6790	
 -560.0000	4.698E-12	4.660E-12	7.008E+7	4.450E+7	    0.0051	   12.9600	   28.9450	   -4.6659	
 -600.0000	4.669E-12	4.657E-12	6.820E+7	4.442E+7	    0.0051	   12.9578	   28.9288	   -4.6752	
 -640.0000	4.638E-12	4.652E-12	6.664E+7	4.405E+7	   -0.0000	   12.9685	   28.9118	   -4.6737	
 -680.0000	4.615E-12	4.649E-12	6.455E+7	4.349E+7	   -0.0000	   12.9643	   28.8978	   -4.6837	
 -720.0000	4.584E-12	4.645E-12	6.227E+7	4.274E+7	    0.0026	   12.9590	   28.8947	   -4.6898	
 -760.0000	4.569E-12	4.641E-12	6.000E+7	4.189E+7	   -0.0026	   12.9412	   28.8725	   -4.7153	
 -800.0000	4.535E-12	4.638E-12	5.745E+7	4.095E+7	   -0.0026	   12.9492	   28.8577	   -4.7152	
 -840.0000	4.508E-12	4.634E-12	5.512E+7	3.981E+7	   -0.0000	   12.9524	   28.8479	   -4.7169	
 -880.0000	4.489E-12	4.631E-12	5.250E+7	3.876E+7	   -0.0026	   12.9394	   28.8302	   -4.7362	
 -920.0000	4.455E-12	4.627E-12	4.960E+7	3.736E+7	   -0.0026	   12.9529	   28.8223	   -4.7282	
 -960.0000	4.426E-12	4.624E-12	4.659E+7	3.579E+7	   -0.0000	   12.9421	   28.8283	   -4.7348	
-1000.0000	4.390E-12	4.620E-12	4.359E+7	3.438E+7	    0.0026	   12.9422	   28.8172	   -4.7396

File: Diodes/HGCAL/Hamburg_Analysis/Data/cviv_data/HGCAL_2.5/N4789_20_UR_DIODEHALF/CV_N4789_20_UR_DIODEHALF_GR_Irradiated_Annealed_60C_40min_3_4_2022_11_51_39_AM.txt
GCD Test
Bias: 5000.000000
CV_N4789_20_UR_DIODEHALF_GR_Irradiated_Annealed_60C_40min
Date/Time: 3/4/2022 11:51:39 AM
Sensor Name: DIODEHALF
Type: P
Annealing Status: Irradiated and Annealed at 60C for 40 minutes
Environment: 0C
Tester: Andrew Kent

Time Delay per Ramp Step (s): 0.500

CV Time Delay per Measurement (s) :0.500

AC Voltage (V): 0.500

Current Number of measurements per voltage: 1.000

IV Time Delay per Measurement (s) :0.000


BiasVoltage	LCR_Cp_freq1000.0	LCR_Cp_freq10000.0	LCR_Rp_freq1000.0	LCR_Rp_freq10000.0	Temperature	Air_Temp	Humidity	Dewpoint	
  -10.0000	4.086E-11	9.307E-12	2.537E+6	1.114E+6	   -0.0077	   13.7218	   27.5351	   -4.6692	
  -20.0000	3.181E-11	9.434E-12	3.750E+6	1.449E+6	   -0.0077	   13.7202	   27.5443	   -4.6662	
  -30.0000	2.691E-11	9.173E-12	4.757E+6	1.747E+6	   -0.0051	   13.7164	   27.5512	   -4.6661	
  -40.0000	2.369E-11	8.842E-12	5.558E+6	2.008E+6	   -0.0051	   13.7066	   27.5844	   -4.6586	
  -50.0000	2.153E-11	8.513E-12	6.243E+6	2.244E+6	   -0.0102	   13.7037	   27.5867	   -4.6600	
  -60.0000	1.987E-11	8.201E-12	6.859E+6	2.462E+6	   -0.0077	   13.7048	   27.6199	   -4.6432	
  -70.0000	1.855E-11	7.884E-12	7.415E+6	2.676E+6	   -0.0077	   13.7216	   27.6461	   -4.6162	
  -80.0000	1.746E-11	7.584E-12	7.919E+6	2.881E+6	   -0.0077	   13.7170	   27.6626	   -4.6123	
  -90.0000	1.649E-11	7.278E-12	8.420E+6	3.090E+6	   -0.0051	   13.7006	   27.6758	   -4.6200	
 -100.0000	1.557E-11	6.948E-12	8.937E+6	3.324E+6	   -0.0051	   13.6896	   27.6926	   -4.6214	
 -110.0000	1.464E-11	6.597E-12	9.540E+6	3.610E+6	   -0.0026	   13.6855	   27.7353	   -4.6046	
 -120.0000	1.370E-11	6.233E-12	1.045E+7	4.009E+6	   -0.0026	   13.6808	   27.7397	   -4.6066	
 -130.0000	1.260E-11	5.856E-12	1.168E+7	4.622E+6	   -0.0051	   13.6808	   27.7530	   -4.6002	
 -140.0000	1.143E-11	5.527E-12	1.342E+7	5.551E+6	   -0.0102	   13.6810	   27.7758	   -4.5892	
 -150.0000	1.027E-11	5.280E-12	1.568E+7	6.847E+6	   -0.0077	   13.6660	   27.7979	   -4.5916	
 -160.0000	9.187E-12	5.109E-12	1.849E+7	8.525E+6	   -0.0102	   13.6692	   27.8178	   -4.5794	
 -170.0000	8.227E-12	4.989E-12	2.174E+7	1.061E+7	   -0.0102	   13.6697	   27.8355	   -4.5705	
 -180.0000	7.468E-12	4.910E-12	2.538E+7	1.291E+7	   -0.0051	   13.6729	   27.8637	   -4.5544	
 -190.0000	6.886E-12	4.855E-12	2.911E+7	1.540E+7	   -0.0026	   13.6766	   27.8744	   -4.5460	
 -200.0000	6.468E-12	4.817E-12	3.304E+7	1.786E+7	   -0.0077	   13.6766	   27.8887	   -4.5393	
 -220.0000	5.910E-12	4.769E-12	4.050E+7	2.256E+7	   -0.0026	   13.6485	   27.9146	   -4.5512	
 -240.0000	5.587E-12	4.740E-12	4.708E+7	2.669E+7	    0.0026	   13.6499	   27.9219	   -4.5465	
 -260.0000	5.370E-12	4.723E-12	5.255E+7	3.016E+7	   -0.0026	   13.6462	   27.9279	   -4.5468	
 -280.0000	5.231E-12	4.710E-12	5.712E+7	3.300E+7	    0.0051	   13.6420	   27.9383	   -4.5456	
 -300.0000	5.128E-12	4.701E-12	6.116E+7	3.556E+7	    0.0051	   13.6412	   27.9450	   -4.5431	
 -320.0000	5.054E-12	4.694E-12	6.450E+7	3.756E+7	   -0.0000	   13.6462	   27.9630	   -4.5302	
 -340.0000	4.984E-12	4.688E-12	6.723E+7	3.938E+7	   -0.0026	   13.6400	   27.9700	   -4.5323	
 -360.0000	4.936E-12	4.682E-12	6.950E+7	4.077E+7	   -0.0000	   13.6516	   28.0000	   -4.5081	
 -380.0000	4.897E-12	4.678E-12	7.145E+7	4.215E+7	   -0.0051	   13.6514	   28.0421	   -4.4884	
 -400.0000	4.860E-12	4.675E-12	7.260E+7	4.318E+7	    0.0026	   13.6252	   28.0512	   -4.5066	
 -440.0000	4.816E-12	4.669E-12	7.433E+7	4.457E+7	   -0.0000	   13.6372	   28.0617	   -4.4914	
 -480.0000	4.767E-12	4.663E-12	7.505E+7	4.556E+7	   -0.0000	   13.6325	   28.0816	   -4.4860	
 -520.0000	4.733E-12	4.658E-12	7.448E+7	4.611E+7	   -0.0026	   13.6184	   28.0946	   -4.4920	
 -560.0000	4.700E-12	4.654E-12	7.334E+7	4.612E+7	   -0.0051	   13.6184	   28.1161	   -4.4819	
 -600.0000	4.672E-12	4.650E-12	7.189E+7	4.600E+7	    0.0026	   13.6322	   28.1221	   -4.4672	
 -640.0000	4.644E-12	4.646E-12	6.986E+7	4.558E+7	   -0.0000	   13.6268	   28.1262	   -4.4699	
 -680.0000	4.617E-12	4.643E-12	6.787E+7	4.514E+7	    0.0026	   13.6070	   28.1379	   -4.4815	
 -720.0000	4.598E-12	4.640E-12	6.567E+7	4.445E+7	    0.0026	   13.6126	   28.1278	   -4.4814	
 -760.0000	4.563E-12	4.637E-12	6.317E+7	4.371E+7	    0.0077	   13.5971	   28.1417	   -4.4882	
 -800.0000	4.541E-12	4.633E-12	6.075E+7	4.263E+7	    0.0051	   13.6208	   28.1452	   -4.4662	
 -840.0000	4.516E-12	4.629E-12	5.793E+7	4.151E+7	   -0.0000	   13.6075	   28.1531	   -4.4739	
 -880.0000	4.493E-12	4.626E-12	5.523E+7	4.029E+7	   -0.0000	   13.5981	   28.1499	   -4.4835	
 -920.0000	4.462E-12	4.624E-12	5.230E+7	3.898E+7	   -0.0026	   13.5951	   28.1439	   -4.4889	
 -960.0000	4.434E-12	4.620E-12	4.919E+7	3.742E+7	    0.0051	   13.5970	   28.1363	   -4.4908	
-1000.0000	4.407E-12	4.615E-12	4.622E+7	3.588E+7	    0.0051	   13.5950	   28.1237	   -4.4985

File: Diodes/HGCAL/Hamburg_Analysis/Data/cviv_data/HGCAL_2.5/N4789_20_UR_DIODEHALF/CV_N4789_20_UR_DIODEHALF_GR_Irradiated_Annealed_60C_50min_3_4_2022_1_35_58_PM.txt
GCD Test
Bias: 5000.000000
CV_N4789_20_UR_DIODEHALF_GR_Irradiated_Annealed_60C_50min
Date/Time: 3/4/2022 1:35:58 PM
Sensor Name: DIODEHALF
Type: P
Annealing Status: Irradiated and Annealed at 60C for 50 minutes
Environment: 0C
Tester: Andrew Kent

Time Delay per Ramp Step (s): 0.500

CV Time Delay per Measurement (s) :0.500

AC Voltage (V): 0.500

Current Number of measurements per voltage: 1.000

IV Time Delay per Measurement (s) :0.000


BiasVoltage	LCR_Cp_freq1000.0	LCR_Cp_freq10000.0	LCR_Rp_freq1000.0	LCR_Rp_freq10000.0	Temperature	Air_Temp	Humidity	Dewpoint	
  -10.0000	4.032E-11	9.133E-12	2.571E+6	1.128E+6	    0.0051	   13.2409	   28.4510	   -4.6508	
  -20.0000	3.146E-11	9.301E-12	3.813E+6	1.464E+6	    0.0026	   13.2330	   28.4709	   -4.6483	
  -30.0000	2.672E-11	9.071E-12	4.821E+6	1.758E+6	   -0.0000	   13.2286	   28.4873	   -4.6445	
  -40.0000	2.354E-11	8.755E-12	5.634E+6	2.015E+6	   -0.0000	   13.2368	   28.5025	   -4.6304	
  -50.0000	2.144E-11	8.434E-12	6.315E+6	2.251E+6	    0.0026	   13.2337	   28.5120	   -4.6287	
  -60.0000	1.983E-11	8.132E-12	6.920E+6	2.464E+6	    0.0051	   13.2342	   28.5060	   -4.6310	
  -70.0000	1.852E-11	7.832E-12	7.474E+6	2.672E+6	    0.0026	   13.2231	   28.5149	   -4.6365	
  -80.0000	1.744E-11	7.541E-12	7.986E+6	2.872E+6	    0.0026	   13.2269	   28.5193	   -4.6311	
  -90.0000	1.648E-11	7.242E-12	8.483E+6	3.078E+6	   -0.0000	   13.2300	   28.5490	   -4.6147	
 -100.0000	1.557E-11	6.923E-12	9.010E+6	3.307E+6	   -0.0026	   13.2334	   28.5446	   -4.6138	
 -110.0000	1.466E-11	6.571E-12	9.606E+6	3.595E+6	   -0.0026	   13.2185	   28.5617	   -4.6188	
 -120.0000	1.372E-11	6.221E-12	1.054E+7	3.978E+6	   -0.0026	   13.2238	   28.5835	   -4.6041	
 -130.0000	1.263E-11	5.846E-12	1.176E+7	4.587E+6	   -0.0026	   13.2258	   28.5911	   -4.5988	
 -140.0000	1.148E-11	5.521E-12	1.352E+7	5.493E+6	   -0.0026	   13.2198	   28.5993	   -4.6002	
 -150.0000	1.032E-11	5.276E-12	1.583E+7	6.757E+6	   -0.0026	   13.2133	   28.6025	   -4.6044	
 -160.0000	9.227E-12	5.104E-12	1.866E+7	8.423E+6	   -0.0026	   13.2151	   28.6237	   -4.5930	
 -170.0000	8.261E-12	4.985E-12	2.201E+7	1.044E+7	   -0.0051	   13.2087	   28.6306	   -4.5953	
 -180.0000	7.491E-12	4.906E-12	2.569E+7	1.270E+7	   -0.0026	   13.2087	   28.6417	   -4.5902	
 -190.0000	6.910E-12	4.850E-12	2.950E+7	1.517E+7	   -0.0077	   13.2209	   28.6471	   -4.5772	
 -200.0000	6.475E-12	4.812E-12	3.356E+7	1.763E+7	   -0.0077	   13.2086	   28.6591	   -4.5823	
 -220.0000	5.898E-12	4.764E-12	4.122E+7	2.225E+7	   -0.0077	   13.1996	   28.6660	   -4.5868	
 -240.0000	5.574E-12	4.736E-12	4.801E+7	2.625E+7	   -0.0102	   13.2060	   28.6799	   -4.5749	
 -260.0000	5.372E-12	4.719E-12	5.381E+7	2.967E+7	   -0.0077	   13.1910	   28.6999	   -4.5787	
 -280.0000	5.223E-12	4.707E-12	5.862E+7	3.246E+7	   -0.0077	   13.1889	   28.7027	   -4.5792	
 -300.0000	5.120E-12	4.698E-12	6.301E+7	3.486E+7	   -0.0051	   13.1889	   28.7015	   -4.5798	
 -320.0000	5.046E-12	4.690E-12	6.612E+7	3.682E+7	   -0.0051	   13.1994	   28.7011	   -4.5709	
 -340.0000	4.984E-12	4.685E-12	6.894E+7	3.852E+7	   -0.0000	   13.2052	   28.6841	   -4.5737	
 -360.0000	4.934E-12	4.679E-12	7.138E+7	4.012E+7	   -0.0000	   13.1890	   28.6613	   -4.5982	
 -380.0000	4.898E-12	4.675E-12	7.321E+7	4.112E+7	   -0.0051	   13.2013	   28.6695	   -4.5838	
 -400.0000	4.862E-12	4.672E-12	7.462E+7	4.215E+7	   -0.0026	   13.1907	   28.6474	   -4.6031	
 -440.0000	4.809E-12	4.666E-12	7.610E+7	4.374E+7	   -0.0000	   13.1814	   28.6452	   -4.6122	
 -480.0000	4.764E-12	4.660E-12	7.680E+7	4.438E+7	   -0.0026	   13.1690	   28.6509	   -4.6203	
 -520.0000	4.727E-12	4.655E-12	7.652E+7	4.490E+7	   -0.0000	   13.1766	   28.6474	   -4.6153	
 -560.0000	4.703E-12	4.651E-12	7.491E+7	4.524E+7	    0.0077	   13.1769	   28.6376	   -4.6196	
 -600.0000	4.673E-12	4.647E-12	7.413E+7	4.516E+7	    0.0051	   13.1743	   28.6157	   -4.6319	
 -640.0000	4.645E-12	4.644E-12	7.209E+7	4.485E+7	    0.0102	   13.1765	   28.6003	   -4.6372	
 -680.0000	4.614E-12	4.640E-12	6.965E+7	4.428E+7	   -0.0000	   13.1717	   28.5822	   -4.6497	
 -720.0000	4.596E-12	4.637E-12	6.736E+7	4.361E+7	    0.0026	   13.1763	   28.5601	   -4.6560	
 -760.0000	4.566E-12	4.634E-12	6.505E+7	4.290E+7	    0.0026	   13.1838	   28.5515	   -4.6534	
 -800.0000	4.547E-12	4.630E-12	6.260E+7	4.202E+7	    0.0077	   13.1772	   28.5316	   -4.6684	
 -840.0000	4.516E-12	4.627E-12	5.962E+7	4.100E+7	    0.0051	   13.1824	   28.5225	   -4.6681	
 -880.0000	4.502E-12	4.625E-12	5.672E+7	3.989E+7	    0.0026	   13.1752	   28.5006	   -4.6844	
 -920.0000	4.471E-12	4.620E-12	5.371E+7	3.856E+7	    0.0051	   13.1659	   28.4611	   -4.7108	
 -960.0000	4.441E-12	4.617E-12	5.061E+7	3.711E+7	    0.0051	   13.1640	   28.4554	   -4.7151	
-1000.0000	4.424E-12	4.613E-12	4.729E+7	3.562E+7	    0.0051	   13.1640	   28.4367	   -4.7237

File: Diodes/HGCAL/Hamburg_Analysis/Data/cviv_data/HGCAL_2.5/N4789_20_UR_DIODEHALF/CV_N4789_20_UR_DIODEHALF_GR_Irradiated_Annealed_60C_60min_3_4_2022_2_58_53_PM.txt
GCD Test
Bias: 5000.000000
CV_N4789_20_UR_DIODEHALF_GR_Irradiated_Annealed_60C_60min
Date/Time: 3/4/2022 2:58:53 PM
Sensor Name: DIODEHALF
Type: P
Annealing Status: Irradiated and Annealed at 60C for 60 minutes
Environment: 0C
Tester: Andrew Kent

Time Delay per Ramp Step (s): 0.500

CV Time Delay per Measurement (s) :0.500

AC Voltage (V): 0.500

Current Number of measurements per voltage: 1.000

IV Time Delay per Measurement (s) :0.000


BiasVoltage	LCR_Cp_freq1000.0	LCR_Cp_freq10000.0	LCR_Rp_freq1000.0	LCR_Rp_freq10000.0	Temperature	Air_Temp	Humidity	Dewpoint	
  -10.0000	4.026E-11	9.348E-12	2.591E+6	1.133E+6	    0.0128	   13.5732	   27.4462	   -4.8397	
  -20.0000	3.133E-11	9.452E-12	3.860E+6	1.481E+6	    0.0077	   13.5781	   27.4630	   -4.8274	
  -30.0000	2.660E-11	9.206E-12	4.886E+6	1.775E+6	    0.0077	   13.5500	   27.4703	   -4.8480	
  -40.0000	2.349E-11	8.864E-12	5.688E+6	2.034E+6	    0.0051	   13.5581	   27.4813	   -4.8358	
  -50.0000	2.141E-11	8.519E-12	6.374E+6	2.271E+6	    0.0051	   13.5458	   27.5051	   -4.8350	
  -60.0000	1.984E-11	8.210E-12	6.964E+6	2.482E+6	    0.0026	   13.5304	   27.5133	   -4.8443	
  -70.0000	1.854E-11	7.889E-12	7.519E+6	2.694E+6	    0.0026	   13.5540	   27.5342	   -4.8139	
  -80.0000	1.746E-11	7.594E-12	8.021E+6	2.893E+6	    0.0077	   13.5423	   27.5699	   -4.8069	
  -90.0000	1.649E-11	7.285E-12	8.526E+6	3.101E+6	    0.0077	   13.5607	   27.5857	   -4.7834	
 -100.0000	1.559E-11	6.955E-12	9.044E+6	3.333E+6	    0.0051	   13.5374	   27.5939	   -4.7996	
 -110.0000	1.465E-11	6.594E-12	9.681E+6	3.627E+6	    0.0026	   13.5438	   27.6157	   -4.7836	
 -120.0000	1.371E-11	6.231E-12	1.063E+7	4.030E+6	   -0.0026	   13.5508	   27.6202	   -4.7755	
 -130.0000	1.260E-11	5.854E-12	1.191E+7	4.657E+6	   -0.0026	   13.5278	   27.6445	   -4.7836	
 -140.0000	1.144E-11	5.528E-12	1.373E+7	5.590E+6	   -0.0102	   13.5278	   27.6664	   -4.7732	
 -150.0000	1.028E-11	5.282E-12	1.607E+7	6.893E+6	   -0.0077	   13.5184	   27.6841	   -4.7728	
 -160.0000	9.181E-12	5.107E-12	1.900E+7	8.622E+6	   -0.0077	   13.5187	   27.7220	   -4.7545	
 -170.0000	8.215E-12	4.988E-12	2.244E+7	1.074E+7	   -0.0102	   13.5267	   27.7343	   -4.7417	
 -180.0000	7.460E-12	4.907E-12	2.616E+7	1.312E+7	   -0.0128	   13.5201	   27.7540	   -4.7380	
 -190.0000	6.886E-12	4.852E-12	3.015E+7	1.564E+7	   -0.0154	   13.5289	   27.7786	   -4.7188	
 -200.0000	6.449E-12	4.813E-12	3.424E+7	1.827E+7	   -0.0128	   13.5272	   27.8090	   -4.7057	
 -220.0000	5.886E-12	4.764E-12	4.220E+7	2.318E+7	   -0.0154	   13.5272	   27.8248	   -4.6982	
 -240.0000	5.567E-12	4.735E-12	4.876E+7	2.736E+7	   -0.0128	   13.5241	   27.8343	   -4.6964	
 -260.0000	5.358E-12	4.717E-12	5.489E+7	3.101E+7	   -0.0128	   13.5147	   27.8593	   -4.6927	
 -280.0000	5.216E-12	4.706E-12	5.965E+7	3.405E+7	   -0.0077	   13.5101	   27.8710	   -4.6910	
 -300.0000	5.113E-12	4.696E-12	6.405E+7	3.656E+7	   -0.0051	   13.4907	   27.8836	   -4.7018	
 -320.0000	5.035E-12	4.689E-12	6.759E+7	3.876E+7	   -0.0077	   13.5030	   27.9080	   -4.6796	
 -340.0000	4.979E-12	4.683E-12	7.028E+7	4.057E+7	   -0.0077	   13.5094	   27.9181	   -4.6693	
 -360.0000	4.930E-12	4.678E-12	7.287E+7	4.206E+7	   -0.0051	   13.5094	   27.9203	   -4.6683	
 -380.0000	4.891E-12	4.674E-12	7.426E+7	4.333E+7	   -0.0026	   13.5069	   27.9421	   -4.6601	
 -400.0000	4.856E-12	4.670E-12	7.580E+7	4.444E+7	   -0.0051	   13.5062	   27.9728	   -4.6462	
 -440.0000	4.807E-12	4.663E-12	7.761E+7	4.601E+7	   -0.0026	   13.4764	   27.9785	   -4.6692	
 -480.0000	4.765E-12	4.658E-12	7.797E+7	4.680E+7	   -0.0000	   13.4936	   27.9829	   -4.6523	
 -520.0000	4.724E-12	4.654E-12	7.739E+7	4.740E+7	    0.0026	   13.4863	   27.9994	   -4.6508	
 -560.0000	4.695E-12	4.651E-12	7.634E+7	4.755E+7	   -0.0000	   13.4771	   28.0120	   -4.6528	
 -600.0000	4.681E-12	4.646E-12	7.486E+7	4.741E+7	   -0.0000	   13.4780	   28.0259	   -4.6454	
 -640.0000	4.649E-12	4.643E-12	7.312E+7	4.719E+7	    0.0051	   13.4701	   28.0588	   -4.6366	
 -680.0000	4.632E-12	4.640E-12	7.079E+7	4.645E+7	    0.0026	   13.4759	   28.0740	   -4.6245	
 -720.0000	4.598E-12	4.636E-12	6.815E+7	4.566E+7	    0.0026	   13.4647	   28.0898	   -4.6267	
 -760.0000	4.582E-12	4.632E-12	6.564E+7	4.494E+7	    0.0051	   13.4744	   28.1015	   -4.6166	
 -800.0000	4.555E-12	4.629E-12	6.318E+7	4.395E+7	    0.0051	   13.4578	   28.1116	   -4.6224	
 -840.0000	4.527E-12	4.627E-12	6.038E+7	4.287E+7	    0.0051	   13.4836	   28.1173	   -4.5975	
 -880.0000	4.507E-12	4.623E-12	5.748E+7	4.167E+7	    0.0026	   13.4748	   28.1221	   -4.6029	
 -920.0000	4.483E-12	4.619E-12	5.433E+7	4.028E+7	    0.0026	   13.4733	   28.1464	   -4.5927	
 -960.0000	4.454E-12	4.616E-12	5.131E+7	3.872E+7	    0.0077	   13.4555	   28.1493	   -4.6067	
-1000.0000	4.437E-12	4.613E-12	4.806E+7	3.703E+7	   -0.0000	   13.4521	   28.1537	   -4.6075

File: Diodes/HGCAL/Hamburg_Analysis/Data/cviv_data/HGCAL_2.5/N4789_20_UR_DIODEHALF/CV_N4789_20_UR_DIODEHALF_GR_Irradiated_Annealed_60C_70min_3_5_2022_1_46_33_PM.txt
GCD Test
Bias: 5000.000000
CV_N4789_20_UR_DIODEHALF_GR_Irradiated_Annealed_60C_70min
Date/Time: 3/5/2022 1:46:33 PM
Sensor Name: DIODEHALF
Type: P
Annealing Status: Irradiated and Annealed at 60C for 70 minutes
Environment: 0C
Tester: Andrew Kent

Time Delay per Ramp Step (s): 0.500

CV Time Delay per Measurement (s) :0.500

AC Voltage (V): 0.500

Current Number of measurements per voltage: 1.000

IV Time Delay per Measurement (s) :0.000


BiasVoltage	LCR_Cp_freq1000.0	LCR_Cp_freq10000.0	LCR_Rp_freq1000.0	LCR_Rp_freq10000.0	Temperature	Air_Temp	Humidity	Dewpoint	
  -10.0000	3.989E-11	9.316E-12	2.630E+6	1.146E+6	    0.0051	   13.6528	   27.8295	   -4.5879	
  -20.0000	3.111E-11	9.445E-12	3.925E+6	1.493E+6	    0.0051	   13.6363	   27.8324	   -4.6007	
  -30.0000	2.652E-11	9.185E-12	4.944E+6	1.789E+6	    0.0077	   13.6389	   27.8302	   -4.5996	
  -40.0000	2.347E-11	8.837E-12	5.745E+6	2.047E+6	    0.0026	   13.6370	   27.8450	   -4.5941	
  -50.0000	2.140E-11	8.501E-12	6.432E+6	2.279E+6	    0.0051	   13.6430	   27.8428	   -4.5900	
  -60.0000	1.981E-11	8.184E-12	7.038E+6	2.493E+6	    0.0026	   13.6365	   27.8504	   -4.5920	
  -70.0000	1.853E-11	7.878E-12	7.593E+6	2.699E+6	    0.0026	   13.6544	   27.8792	   -4.5629	
  -80.0000	1.748E-11	7.575E-12	8.083E+6	2.901E+6	    0.0051	   13.6270	   27.8792	   -4.5865	
  -90.0000	1.650E-11	7.263E-12	8.603E+6	3.112E+6	    0.0051	   13.6270	   27.8858	   -4.5833	
 -100.0000	1.562E-11	6.942E-12	9.110E+6	3.342E+6	    0.0026	   13.6323	   27.8805	   -4.5813	
 -110.0000	1.468E-11	6.583E-12	9.751E+6	3.639E+6	    0.0026	   13.6271	   27.8906	   -4.5810	
 -120.0000	1.374E-11	6.230E-12	1.073E+7	4.036E+6	   -0.0000	   13.6136	   27.9096	   -4.5836	
 -130.0000	1.267E-11	5.863E-12	1.198E+7	4.638E+6	   -0.0026	   13.6238	   27.9178	   -4.5710	
 -140.0000	1.151E-11	5.539E-12	1.382E+7	5.541E+6	   -0.0000	   13.6214	   27.9374	   -4.5638	
 -150.0000	1.036E-11	5.288E-12	1.617E+7	6.821E+6	   -0.0077	   13.6189	   27.9570	   -4.5566	
 -160.0000	9.266E-12	5.109E-12	1.913E+7	8.514E+6	    0.0026	   13.6189	   27.9608	   -4.5548	
 -170.0000	8.290E-12	4.987E-12	2.255E+7	1.058E+7	   -0.0051	   13.6050	   27.9760	   -4.5596	
 -180.0000	7.515E-12	4.902E-12	2.635E+7	1.298E+7	   -0.0026	   13.5900	   28.0136	   -4.5547	
 -190.0000	6.918E-12	4.843E-12	3.040E+7	1.559E+7	    0.0051	   13.6093	   28.0329	   -4.5290	
 -200.0000	6.467E-12	4.804E-12	3.473E+7	1.820E+7	   -0.0026	   13.6007	   28.0522	   -4.5272	
 -220.0000	5.881E-12	4.752E-12	4.285E+7	2.332E+7	   -0.0000	   13.6113	   28.0857	   -4.5023	
 -240.0000	5.556E-12	4.723E-12	5.016E+7	2.784E+7	   -0.0026	   13.5999	   28.0980	   -4.5064	
 -260.0000	5.348E-12	4.706E-12	5.634E+7	3.153E+7	   -0.0051	   13.6020	   28.1259	   -4.4914	
 -280.0000	5.204E-12	4.693E-12	6.158E+7	3.481E+7	   -0.0128	   13.5819	   28.1543	   -4.4953	
 -300.0000	5.102E-12	4.684E-12	6.602E+7	3.748E+7	   -0.0102	   13.5856	   28.1898	   -4.4755	
 -320.0000	5.022E-12	4.677E-12	6.972E+7	3.960E+7	   -0.0102	   13.5770	   28.2103	   -4.4733	
 -340.0000	4.964E-12	4.671E-12	7.292E+7	4.143E+7	   -0.0102	   13.5722	   28.2239	   -4.4710	
 -360.0000	4.916E-12	4.666E-12	7.532E+7	4.305E+7	   -0.0128	   13.5854	   28.2495	   -4.4476	
 -380.0000	4.874E-12	4.662E-12	7.703E+7	4.448E+7	   -0.0128	   13.5814	   28.2739	   -4.4397	
 -400.0000	4.847E-12	4.659E-12	7.880E+7	4.539E+7	   -0.0102	   13.5754	   28.2865	   -4.4389	
 -440.0000	4.792E-12	4.653E-12	8.067E+7	4.723E+7	   -0.0128	   13.5796	   28.3137	   -4.4226	
 -480.0000	4.753E-12	4.647E-12	8.133E+7	4.835E+7	   -0.0102	   13.5463	   28.3491	   -4.4347	
 -520.0000	4.721E-12	4.643E-12	8.031E+7	4.874E+7	   -0.0128	   13.5476	   28.3457	   -4.4352	
 -560.0000	4.684E-12	4.638E-12	7.988E+7	4.898E+7	   -0.0051	   13.5484	   28.3482	   -4.4334	
 -600.0000	4.660E-12	4.634E-12	7.804E+7	4.882E+7	   -0.0026	   13.5379	   28.3830	   -4.4262	
 -640.0000	4.637E-12	4.631E-12	7.646E+7	4.849E+7	   -0.0026	   13.5350	   28.3953	   -4.4229	
 -680.0000	4.608E-12	4.628E-12	7.380E+7	4.774E+7	   -0.0051	   13.5376	   28.4020	   -4.4176	
 -720.0000	4.584E-12	4.625E-12	7.168E+7	4.724E+7	   -0.0026	   13.5212	   28.4269	   -4.4201	
 -760.0000	4.568E-12	4.622E-12	6.891E+7	4.634E+7	   -0.0000	   13.5319	   28.4415	   -4.4041	
 -800.0000	4.537E-12	4.619E-12	6.597E+7	4.534E+7	   -0.0000	   13.5304	   28.4665	   -4.3937	
 -840.0000	4.519E-12	4.616E-12	6.296E+7	4.420E+7	    0.0026	   13.5192	   28.4791	   -4.3975	
 -880.0000	4.494E-12	4.613E-12	6.020E+7	4.297E+7	    0.0026	   13.5259	   28.4946	   -4.3845	
 -920.0000	4.465E-12	4.610E-12	5.695E+7	4.156E+7	   -0.0000	   13.5083	   28.5009	   -4.3968	
 -960.0000	4.443E-12	4.606E-12	5.346E+7	3.994E+7	    0.0026	   13.5235	   28.5139	   -4.3776	
-1000.0000	4.420E-12	4.602E-12	5.020E+7	3.821E+7	    0.0077	   13.5239	   28.5193	   -4.3748
