Repository: ctiley/CERN_CMS_Silicon_Sensor

# CERN_CMS_Silicon_Sensor

# Code To-Do 
- Double check Halfmoon Diode Data

# Lab To-Do
- Measure more HGCAL Diodes
- Measure rest of Unirradiated Halfmoon Diodes
- Rebond D0 Diode
- Cleanup Wires at Alibava Station
-

File: Diodes/HGCAL/Hamburg_Analysis/Data/cviv_data/HGCAL_2.5/N4789_20_UR_DIODEHALF/CV_N4789_20_UR_DIODEHALF_GR_Irradiated_Annealed_60C_80min_3_5_2022_3_44_42_PM.txt
GCD Test
Bias: 5000.000000
CV_N4789_20_UR_DIODEHALF_GR_Irradiated_Annealed_60C_80min
Date/Time: 3/5/2022 3:44:42 PM
Sensor Name: DIODEHALF
Type: P
Annealing Status: Irradiated and Annealed at 60C for 80 minutes
Environment: 0C
Tester: Andrew Kent

Time Delay per Ramp Step (s): 0.500

CV Time Delay per Measurement (s) :0.500

AC Voltage (V): 0.500

Current Number of measurements per voltage: 1.000

IV Time Delay per Measurement (s) :0.000


BiasVoltage	LCR_Cp_freq1000.0	LCR_Cp_freq10000.0	LCR_Rp_freq1000.0	LCR_Rp_freq10000.0	Temperature	Air_Temp	Humidity	Dewpoint	
  -10.0000	3.986E-11	9.383E-12	2.651E+6	1.147E+6	    0.0051	   13.1214	   29.0364	   -4.4845	
  -20.0000	3.109E-11	9.475E-12	3.964E+6	1.502E+6	    0.0051	   13.1170	   29.0354	   -4.4888	
  -30.0000	2.650E-11	9.229E-12	4.998E+6	1.794E+6	    0.0026	   13.1327	   29.0471	   -4.4699	
  -40.0000	2.346E-11	8.886E-12	5.804E+6	2.047E+6	    0.0026	   13.1203	   29.0538	   -4.4776	
  -50.0000	2.144E-11	8.540E-12	6.474E+6	2.280E+6	    0.0026	   13.1266	   29.0512	   -4.4732	
  -60.0000	1.987E-11	8.235E-12	7.070E+6	2.487E+6	    0.0051	   13.1266	   29.0465	   -4.4754	
  -70.0000	1.861E-11	7.917E-12	7.618E+6	2.694E+6	   -0.0000	   13.1144	   29.0572	   -4.4811	
  -80.0000	1.755E-11	7.609E-12	8.124E+6	2.897E+6	   -0.0051	   13.1054	   29.0528	   -4.4909	
  -90.0000	1.659E-11	7.305E-12	8.622E+6	3.100E+6	   -0.0026	   13.0916	   29.0582	   -4.5003	
 -100.0000	1.568E-11	6.978E-12	9.145E+6	3.329E+6	    0.0026	   13.1129	   29.0655	   -4.4787	
 -110.0000	1.477E-11	6.627E-12	9.767E+6	3.615E+6	   -0.0000	   13.0992	   29.0769	   -4.4853	
 -120.0000	1.384E-11	6.275E-12	1.072E+7	3.998E+6	   -0.0051	   13.1109	   29.0835	   -4.4722	
 -130.0000	1.275E-11	5.898E-12	1.201E+7	4.597E+6	   -0.0051	   13.1109	   29.0879	   -4.4701	
 -140.0000	1.161E-11	5.568E-12	1.382E+7	5.481E+6	   -0.0051	   13.1102	   29.1031	   -4.4638	
 -150.0000	1.045E-11	5.313E-12	1.617E+7	6.734E+6	   -0.0051	   13.1156	   29.1420	   -4.4414	
 -160.0000	9.343E-12	5.129E-12	1.909E+7	8.393E+6	   -0.0051	   13.1073	   29.1654	   -4.4380	
 -170.0000	8.368E-12	5.002E-12	2.252E+7	1.046E+7	   -0.0102	   13.1048	   29.1932	   -4.4276	
 -180.0000	7.571E-12	4.915E-12	2.630E+7	1.282E+7	   -0.0102	   13.1128	   29.2274	   -4.4051	
 -190.0000	6.969E-12	4.854E-12	3.041E+7	1.543E+7	   -0.0077	   13.0885	   29.2423	   -4.4194	
 -200.0000	6.499E-12	4.812E-12	3.474E+7	1.810E+7	   -0.0051	   13.0871	   29.2666	   -4.4096	
 -220.0000	5.903E-12	4.759E-12	4.308E+7	2.324E+7	   -0.0051	   13.0963	   29.2868	   -4.3924	
 -240.0000	5.567E-12	4.730E-12	5.047E+7	2.770E+7	   -0.0102	   13.0814	   29.3140	   -4.3931	
 -260.0000	5.359E-12	4.711E-12	5.663E+7	3.152E+7	   -0.0077	   13.0841	   29.3308	   -4.3832	
 -280.0000	5.210E-12	4.698E-12	6.197E+7	3.469E+7	   -0.0102	   13.0785	   29.3574	   -4.3761	
 -300.0000	5.108E-12	4.688E-12	6.650E+7	3.744E+7	   -0.0051	   13.0770	   29.3893	   -4.3629	
 -320.0000	5.029E-12	4.681E-12	7.012E+7	3.970E+7	   -0.0051	   13.0880	   29.4121	   -4.3431	
 -340.0000	4.965E-12	4.676E-12	7.317E+7	4.162E+7	   -0.0051	   13.1005	   29.4225	   -4.3276	
 -360.0000	4.923E-12	4.671E-12	7.572E+7	4.315E+7	   -0.0026	   13.0831	   29.4431	   -4.3334	
 -380.0000	4.886E-12	4.667E-12	7.765E+7	4.453E+7	   -0.0051	   13.0837	   29.4614	   -4.3246	
 -400.0000	4.851E-12	4.663E-12	7.951E+7	4.561E+7	   -0.0051	   13.0658	   29.4823	   -4.3307	
 -440.0000	4.796E-12	4.656E-12	8.109E+7	4.739E+7	   -0.0077	   13.0628	   29.5098	   -4.3209	
 -480.0000	4.759E-12	4.651E-12	8.188E+7	4.835E+7	   -0.0026	   13.0688	   29.5164	   -4.3128	
 -520.0000	4.722E-12	4.646E-12	8.132E+7	4.889E+7	   -0.0026	   13.0673	   29.5383	   -4.3042	
 -560.0000	4.698E-12	4.642E-12	7.961E+7	4.909E+7	   -0.0051	   13.0704	   29.5398	   -4.3008	
 -600.0000	4.667E-12	4.639E-12	7.832E+7	4.893E+7	   -0.0051	   13.0718	   29.5550	   -4.2928	
 -640.0000	4.653E-12	4.636E-12	7.664E+7	4.861E+7	   -0.0026	   13.0632	   29.5765	   -4.2907	
 -680.0000	4.617E-12	4.633E-12	7.471E+7	4.800E+7	   -0.0026	   13.0598	   29.5942	   -4.2857	
 -720.0000	4.598E-12	4.630E-12	7.174E+7	4.732E+7	   -0.0026	   13.0526	   29.6047	   -4.2872	
 -760.0000	4.577E-12	4.626E-12	6.897E+7	4.642E+7	   -0.0051	   13.0539	   29.6075	   -4.2849	
 -800.0000	4.556E-12	4.623E-12	6.637E+7	4.550E+7	   -0.0000	   13.0694	   29.6170	   -4.2671	
 -840.0000	4.531E-12	4.620E-12	6.322E+7	4.438E+7	    0.0026	   13.0553	   29.6221	   -4.2771	
 -880.0000	4.504E-12	4.617E-12	6.035E+7	4.305E+7	    0.0026	   13.0661	   29.6395	   -4.2599	
 -920.0000	4.482E-12	4.614E-12	5.713E+7	4.169E+7	    0.0051	   13.0615	   29.6392	   -4.2640	
 -960.0000	4.464E-12	4.610E-12	5.398E+7	4.010E+7	    0.0051	   13.0615	   29.6436	   -4.2621	
-1000.0000	4.433E-12	4.606E-12	5.033E+7	3.849E+7	    0.0051	   13.0689	   29.6543	   -4.2509

File: Diodes/HGCAL/Hamburg_Analysis/Data/cviv_data/HGCAL_2.5/N4789_20_UR_DIODEHALF/CV_N4789_20_UR_DIODEHALF_GR_Irradiated_Annealed_60C_90min_3_5_2022_5_11_39_PM.txt
GCD Test
Bias: 5000.000000
CV_N4789_20_UR_DIODEHALF_GR_Irradiated_Annealed_60C_90min
Date/Time: 3/5/2022 5:11:39 PM
Sensor Name: DIODEHALF
Type: P
Annealing Status: Irradiated and Annealed at 60C for 90 minutes
Environment: 0C
Tester: Andrew Kent

Time Delay per Ramp Step (s): 0.500

CV Time Delay per Measurement (s) :0.500

AC Voltage (V): 0.500

Current Number of measurements per voltage: 1.000

IV Time Delay per Measurement (s) :0.000


BiasVoltage	LCR_Cp_freq1000.0	LCR_Cp_freq10000.0	LCR_Rp_freq1000.0	LCR_Rp_freq10000.0	Temperature	Air_Temp	Humidity	Dewpoint	
  -10.0000	3.903E-11	9.056E-12	2.674E+6	1.166E+6	   -0.0026	   13.6194	   28.7056	   -4.2059	
  -20.0000	3.070E-11	9.321E-12	4.002E+6	1.511E+6	   -0.0102	   13.6194	   28.7372	   -4.1913	
  -30.0000	2.631E-11	9.115E-12	5.030E+6	1.800E+6	   -0.0077	   13.6020	   28.7540	   -4.1986	
  -40.0000	2.337E-11	8.817E-12	5.834E+6	2.049E+6	   -0.0051	   13.6026	   28.7634	   -4.1937	
  -50.0000	2.142E-11	8.510E-12	6.505E+6	2.272E+6	   -0.0026	   13.6092	   28.7628	   -4.1883	
  -60.0000	1.987E-11	8.196E-12	7.094E+6	2.481E+6	   -0.0102	   13.6139	   28.7641	   -4.1837	
  -70.0000	1.862E-11	7.907E-12	7.633E+6	2.681E+6	   -0.0102	   13.6083	   28.8055	   -4.1694	
  -80.0000	1.760E-11	7.631E-12	8.125E+6	2.884E+6	   -0.0128	   13.5983	   28.8090	   -4.1764	
  -90.0000	1.665E-11	7.332E-12	8.630E+6	3.091E+6	   -0.0077	   13.6133	   28.8197	   -4.1585	
 -100.0000	1.576E-11	7.015E-12	9.140E+6	3.319E+6	   -0.0077	   13.5948	   28.8371	   -4.1665	
 -110.0000	1.485E-11	6.661E-12	9.768E+6	3.606E+6	   -0.0051	   13.5832	   28.8545	   -4.1685	
 -120.0000	1.391E-11	6.307E-12	1.075E+7	3.991E+6	   -0.0051	   13.5801	   28.8504	   -4.1730	
 -130.0000	1.283E-11	5.938E-12	1.204E+7	4.573E+6	   -0.0026	   13.5857	   28.8504	   -4.1683	
 -140.0000	1.169E-11	5.604E-12	1.383E+7	5.457E+6	    0.0026	   13.5846	   28.8801	   -4.1555	
 -150.0000	1.053E-11	5.349E-12	1.621E+7	6.684E+6	    0.0026	   13.5715	   28.8871	   -4.1636	
 -160.0000	9.423E-12	5.164E-12	1.910E+7	8.312E+6	   -0.0000	   13.5715	   28.9099	   -4.1532	
 -170.0000	8.436E-12	5.032E-12	2.256E+7	1.039E+7	    0.0051	   13.5727	   28.9133	   -4.1505	
 -180.0000	7.629E-12	4.945E-12	2.648E+7	1.273E+7	    0.0026	   13.5675	   28.9096	   -4.1567	
 -190.0000	7.005E-12	4.883E-12	3.063E+7	1.534E+7	   -0.0000	   13.5629	   28.9298	   -4.1515	
 -200.0000	6.536E-12	4.839E-12	3.502E+7	1.808E+7	   -0.0026	   13.5662	   28.9298	   -4.1486	
 -220.0000	5.942E-12	4.786E-12	4.347E+7	2.328E+7	    0.0077	   13.5644	   28.9320	   -4.1491	
 -240.0000	5.595E-12	4.756E-12	5.092E+7	2.781E+7	    0.0051	   13.5449	   28.9295	   -4.1672	
 -260.0000	5.378E-12	4.737E-12	5.743E+7	3.164E+7	    0.0026	   13.5449	   28.9548	   -4.1556	
 -280.0000	5.232E-12	4.724E-12	6.274E+7	3.491E+7	    0.0077	   13.5403	   28.9630	   -4.1557	
 -300.0000	5.129E-12	4.714E-12	6.755E+7	3.767E+7	    0.0077	   13.5482	   28.9665	   -4.1474	
 -320.0000	5.056E-12	4.707E-12	7.120E+7	3.985E+7	    0.0102	   13.5668	   28.9794	   -4.1253	
 -340.0000	4.992E-12	4.702E-12	7.426E+7	4.181E+7	    0.0051	   13.5520	   28.9839	   -4.1361	
 -360.0000	4.948E-12	4.697E-12	7.690E+7	4.352E+7	    0.0077	   13.5484	   28.9855	   -4.1385	
 -380.0000	4.912E-12	4.692E-12	7.904E+7	4.491E+7	    0.0077	   13.5377	   28.9722	   -4.1539	
 -400.0000	4.874E-12	4.689E-12	8.052E+7	4.604E+7	    0.0026	   13.5377	   28.9712	   -4.1543	
 -440.0000	4.818E-12	4.682E-12	8.275E+7	4.766E+7	    0.0051	   13.5339	   28.9725	   -4.1570	
 -480.0000	4.772E-12	4.677E-12	8.343E+7	4.871E+7	    0.0026	   13.5236	   28.9738	   -4.1653	
 -520.0000	4.745E-12	4.673E-12	8.305E+7	4.926E+7	    0.0026	   13.5342	   28.9677	   -4.1589	
 -560.0000	4.718E-12	4.668E-12	8.167E+7	4.947E+7	    0.0026	   13.5261	   28.9503	   -4.1739	
 -600.0000	4.689E-12	4.665E-12	8.007E+7	4.941E+7	   -0.0000	   13.5250	   28.9304	   -4.1839	
 -640.0000	4.668E-12	4.661E-12	7.813E+7	4.897E+7	   -0.0000	   13.5184	   28.9250	   -4.1921	
 -680.0000	4.648E-12	4.658E-12	7.578E+7	4.854E+7	    0.0026	   13.5207	   28.9187	   -4.1930	
 -720.0000	4.634E-12	4.655E-12	7.332E+7	4.791E+7	   -0.0026	   13.5226	   28.8896	   -4.2047	
 -760.0000	4.602E-12	4.652E-12	7.035E+7	4.696E+7	   -0.0051	   13.5101	   28.8893	   -4.2157	
 -800.0000	4.586E-12	4.649E-12	6.748E+7	4.601E+7	   -0.0026	   13.5101	   28.8615	   -4.2285	
 -840.0000	4.557E-12	4.646E-12	6.475E+7	4.492E+7	   -0.0051	   13.5111	   28.8318	   -4.2413	
 -880.0000	4.535E-12	4.643E-12	6.174E+7	4.375E+7	   -0.0000	   13.4979	   28.8166	   -4.2597	
 -920.0000	4.505E-12	4.639E-12	5.829E+7	4.225E+7	   -0.0051	   13.4948	   28.8036	   -4.2684	
 -960.0000	4.482E-12	4.636E-12	5.520E+7	4.068E+7	   -0.0051	   13.4857	   28.7910	   -4.2821	
-1000.0000	4.454E-12	4.632E-12	5.151E+7	3.874E+7	   -0.0026	   13.4894	   28.7691	   -4.2889

File: Diodes/HGCAL/Hamburg_Analysis/Data/cviv_data/HGCAL_2.5/N4789_20_UR_DIODEHALF/IV_N4789_20_UR_DIODEHALF_GR_Irradiated_Annealed_60C_0min_3_1_2022_11_50_01_AM.txt
GCD Test
Bias: 5000.000000
IV_N4789_20_UR_DIODEHALF_GR_Irradiated_Annealed_60C_0min
Date/Time: 3/1/2022 11:50:01 AM
Sensor Name: DIODEHALF
Type: 
Annealing Status: Irradiated and Annealed at 60C for 0 minutes
Environment: 
Tester: Andrew Kent

Time Delay per Ramp Step (s): 0.500

CV Time Delay per Measurement (s) :0.500

AC Voltage (V): 0.500

Current Number of measurements per voltage: 1.000

IV Time Delay per Measurement (s) :0.000


BiasVoltage	Total Current_Avg	Total Current_0	Bias Current_Avg	Bias Current_0	Temperature	Air_Temp	Humidity	Dewpoint	
  -10.0000	-5.4180E-6	-5.4180E-6	-3.450778E-6	-3.450778E-6	   -0.0026	   15.4192	   24.4058	   -4.8147	
  -20.0000	-7.9260E-6	-7.9260E-6	-4.931428E-6	-4.931428E-6	   -0.0026	   15.4149	   24.3991	   -4.8219	
  -30.0000	-9.7580E-6	-9.7580E-6	-6.062546E-6	-6.062546E-6	   -0.0051	   15.3977	   24.4061	   -4.8327	
  -40.0000	-1.1270E-5	-1.1270E-5	-7.012099E-6	-7.012099E-6	   -0.0051	   15.3977	   24.4099	   -4.8327	
  -50.0000	-1.2590E-5	-1.2590E-5	-7.864457E-6	-7.864457E-6	   -0.0051	   15.4004	   24.4099	   -4.8284	
  -60.0000	-1.3780E-5	-1.3780E-5	-8.642759E-6	-8.642759E-6	   -0.0051	   15.3970	   24.4156	   -4.8282	
  -70.0000	-1.4890E-5	-1.4890E-5	-9.361607E-6	-9.361607E-6	   -0.0026	   15.3970	   24.4156	   -4.8282	
  -80.0000	-1.5910E-5	-1.5910E-5	-1.004409E-5	-1.004409E-5	   -0.0026	   15.4068	   24.4311	   -4.8116	
  -90.0000	-1.6840E-5	-1.6840E-5	-1.070833E-5	-1.070833E-5	   -0.0000	   15.4068	   24.4390	   -4.8073	
 -100.0000	-1.7770E-5	-1.7770E-5	-1.130915E-5	-1.130915E-5	   -0.0000	   15.4068	   24.4390	   -4.8073	
 -110.0000	-1.8620E-5	-1.8620E-5	-1.187695E-5	-1.187695E-5	    0.0026	   15.3924	   24.4684	   -4.8036	
 -120.0000	-1.9470E-5	-1.9470E-5	-1.244759E-5	-1.244759E-5	    0.0026	   15.3988	   24.4671	   -4.7989	
 -130.0000	-2.0230E-5	-2.0230E-5	-1.293400E-5	-1.293400E-5	    0.0026	   15.3988	   24.4671	   -4.7989	
 -140.0000	-2.1000E-5	-2.1000E-5	-1.341312E-5	-1.341312E-5	    0.0077	   15.3972	   24.4899	   -4.7879	
 -150.0000	-2.1660E-5	-2.1660E-5	-1.379518E-5	-1.379518E-5	    0.0077	   15.3782	   24.4858	   -4.8062	
 -160.0000	-2.2230E-5	-2.2230E-5	-1.423795E-5	-1.423795E-5	    0.0077	   15.3782	   24.4858	   -4.8062	
 -170.0000	-2.2760E-5	-2.2760E-5	-1.451284E-5	-1.451284E-5	    0.0102	   15.3872	   24.5070	   -4.7872	
 -180.0000	-2.3300E-5	-2.3300E-5	-1.483263E-5	-1.483263E-5	    0.0128	   15.4128	   24.5104	   -4.7636	
 -190.0000	-2.3710E-5	-2.3710E-5	-1.502992E-5	-1.502992E-5	    0.0128	   15.4128	   24.5104	   -4.7636	
 -200.0000	-2.4190E-5	-2.4190E-5	-1.534588E-5	-1.534588E-5	    0.0128	   15.4108	   24.5281	   -4.7557	
 -220.0000	-2.4930E-5	-2.4930E-5	-1.577332E-5	-1.577332E-5	    0.0179	   15.4033	   24.5417	   -4.7548	
 -240.0000	-2.5560E-5	-2.5560E-5	-1.610409E-5	-1.610409E-5	    0.0179	   15.4033	   24.5417	   -4.7548	
 -260.0000	-2.6150E-5	-2.6150E-5	-1.642513E-5	-1.642513E-5	    0.0154	   15.3910	   24.5427	   -4.7647	
 -280.0000	-2.6740E-5	-2.6740E-5	-1.669832E-5	-1.669832E-5	    0.0154	   15.3775	   24.5433	   -4.7758	
 -300.0000	-2.7330E-5	-2.7330E-5	-1.702715E-5	-1.702715E-5	    0.0154	   15.3775	   24.5433	   -4.7758	
 -320.0000	-2.7760E-5	-2.7760E-5	-1.725591E-5	-1.725591E-5	    0.0205	   15.3799	   24.5620	   -4.7637	
 -340.0000	-2.8300E-5	-2.8300E-5	-1.756478E-5	-1.756478E-5	    0.0179	   15.3799	   24.5759	   -4.7637	
 -360.0000	-2.8830E-5	-2.8830E-5	-1.781538E-5	-1.781538E-5	    0.0179	   15.3606	   24.5759	   -4.7726	
 -380.0000	-2.9240E-5	-2.9240E-5	-1.801542E-5	-1.801542E-5	    0.0179	   15.3796	   24.5939	   -4.7468	
 -400.0000	-2.9650E-5	-2.9650E-5	-1.823635E-5	-1.823635E-5	    0.0179	   15.3796	   24.5939	   -4.7468	
 -440.0000	-3.0550E-5	-3.0550E-5	-1.874394E-5	-1.874394E-5	    0.0179	   15.3842	   24.6139	   -4.7322	
 -480.0000	-3.1520E-5	-3.1520E-5	-1.921306E-5	-1.921306E-5	    0.0205	   15.3544	   24.6082	   -4.7605	
 -520.0000	-3.2330E-5	-3.2330E-5	-1.963526E-5	-1.963526E-5	    0.0179	   15.3544	   24.6082	   -4.7605	
 -560.0000	-3.3240E-5	-3.3240E-5	-2.012508E-5	-2.012508E-5	    0.0179	   15.3710	   24.6180	   -4.7412	
 -600.0000	-3.4160E-5	-3.4160E-5	-2.061167E-5	-2.061167E-5	    0.0205	   15.3710	   24.6208	   -4.7397	
 -640.0000	-3.5150E-5	-3.5150E-5	-2.114241E-5	-2.114241E-5	    0.0205	   15.3616	   24.6240	   -4.7460	
 -680.0000	-3.6130E-5	-3.6130E-5	-2.167100E-5	-2.167100E-5	    0.0205	   15.3616	   24.6240	   -4.7460	
 -720.0000	-3.7140E-5	-3.7140E-5	-2.226708E-5	-2.226708E-5	    0.0154	   15.3477	   24.6331	   -4.7529	
 -760.0000	-3.8200E-5	-3.8200E-5	-2.280543E-5	-2.280543E-5	    0.0154	   15.3446	   24.6426	   -4.7503	
 -800.0000	-3.9250E-5	-3.9250E-5	-2.347453E-5	-2.347453E-5	    0.0154	   15.3446	   24.6426	   -4.7503	
 -840.0000	-4.0540E-5	-4.0540E-5	-2.415231E-5	-2.415231E-5	    0.0154	   15.3397	   24.6664	   -4.7418	
 -880.0000	-4.1780E-5	-4.1780E-5	-2.480832E-5	-2.480832E-5	    0.0154	   15.3445	   24.6882	   -4.7260	
 -920.0000	-4.3190E-5	-4.3190E-5	-2.563052E-5	-2.563052E-5	    0.0128	   15.3445	   24.6882	   -4.7260	
 -960.0000	-4.4620E-5	-4.4620E-5	-2.647252E-5	-2.647252E-5	    0.0128	   15.3190	   24.7018	   -4.7404	
-1000.0000	-4.6230E-5	-4.6230E-5	-2.728432E-5	-2.728432E-5	    0.0102	   15.3190	   24.7059	   -4.7382

File: Diodes/HGCAL/Hamburg_Analysis/Data/cviv_data/HGCAL_2.5/N4789_20_UR_DIODEHALF/IV_N4789_20_UR_DIODEHALF_GR_Irradiated_Annealed_60C_100min_3_5_2022_6_17_04_PM.txt
GCD Test
Bias: 5000.000000
IV_N4789_20_UR_DIODEHALF_GR_Irradiated_Annealed_60C_100min
Date/Time: 3/5/2022 6:17:04 PM
Sensor Name: DIODEHALF
Type: P
Annealing Status: Irradiated and Annealed at 60C for 100 minutes
Environment: 0C
Tester: Andrew Kent

Time Delay per Ramp Step (s): 0.500

CV Time Delay per Measurement (s) :0.500

AC Voltage (V): 0.500

Current Number of measurements per voltage: 1.000

IV Time Delay per Measurement (s) :0.000


BiasVoltage	Total Current_Avg	Total Current_0	Bias Current_Avg	Bias Current_0	Temperature	Air_Temp	Humidity	Dewpoint	
  -10.0000	-5.3090E-6	-5.3090E-6	-3.264976E-6	-3.264976E-6	   -0.0102	   13.8866	   27.9883	   -4.3113	
  -20.0000	-7.5190E-6	-7.5190E-6	-4.496946E-6	-4.496946E-6	   -0.0077	   13.9026	   28.0092	   -4.2876	
  -30.0000	-9.0960E-6	-9.0960E-6	-5.410844E-6	-5.410844E-6	   -0.0051	   13.8877	   28.0329	   -4.2891	
  -40.0000	-1.0360E-5	-1.0360E-5	-6.160888E-6	-6.160888E-6	   -0.0051	   13.8877	   28.0329	   -4.2891	
  -50.0000	-1.1460E-5	-1.1460E-5	-6.851185E-6	-6.851185E-6	   -0.0077	   13.8983	   28.0756	   -4.2599	
  -60.0000	-1.2500E-5	-1.2500E-5	-7.471056E-6	-7.471056E-6	   -0.0102	   13.9072	   28.1028	   -4.2394	
  -70.0000	-1.3400E-5	-1.3400E-5	-8.076393E-6	-8.076393E-6	   -0.0102	   13.9072	   28.1028	   -4.2394	
  -80.0000	-1.4260E-5	-1.4260E-5	-8.618601E-6	-8.618601E-6	   -0.0077	   13.9072	   28.1385	   -4.2225	
  -90.0000	-1.5050E-5	-1.5050E-5	-9.106958E-6	-9.106958E-6	   -0.0077	   13.8989	   28.1717	   -4.2139	
 -100.0000	-1.5820E-5	-1.5820E-5	-9.600759E-6	-9.600759E-6	   -0.0077	   13.8989	   28.1717	   -4.2139	
 -110.0000	-1.6540E-5	-1.6540E-5	-1.011126E-5	-1.011126E-5	   -0.0077	   13.8989	   28.1717	   -4.2139	
 -120.0000	-1.7190E-5	-1.7190E-5	-1.052644E-5	-1.052644E-5	   -0.0051	   13.8947	   28.2015	   -4.2036	
 -130.0000	-1.7810E-5	-1.7810E-5	-1.089958E-5	-1.089958E-5	   -0.0051	   13.8971	   28.2157	   -4.1948	
 -140.0000	-1.8390E-5	-1.8390E-5	-1.126308E-5	-1.126308E-5	   -0.0051	   13.8971	   28.2157	   -4.1948	
 -150.0000	-1.8870E-5	-1.8870E-5	-1.151794E-5	-1.151794E-5	   -0.0026	   13.8976	   28.2457	   -4.1802	
 -160.0000	-1.9320E-5	-1.9320E-5	-1.178900E-5	-1.178900E-5	   -0.0026	   13.9074	   28.2540	   -4.1679	
 -170.0000	-1.9730E-5	-1.9730E-5	-1.199876E-5	-1.199876E-5	   -0.0026	   13.9074	   28.2540	   -4.1679	
 -180.0000	-2.0050E-5	-2.0050E-5	-1.219971E-5	-1.219971E-5	   -0.0051	   13.9138	   28.2878	   -4.1465	
 -190.0000	-2.0390E-5	-2.0390E-5	-1.237955E-5	-1.237955E-5	   -0.0051	   13.9000	   28.2903	   -4.1572	
 -200.0000	-2.0690E-5	-2.0690E-5	-1.257746E-5	-1.257746E-5	   -0.0051	   13.9000	   28.2903	   -4.1572	
 -220.0000	-2.1200E-5	-2.1200E-5	-1.282438E-5	-1.282438E-5	   -0.0051	   13.9031	   28.2992	   -4.1504	
 -240.0000	-2.1700E-5	-2.1700E-5	-1.304686E-5	-1.304686E-5	   -0.0026	   13.9063	   28.3061	   -4.1444	
 -260.0000	-2.2100E-5	-2.2100E-5	-1.332009E-5	-1.332009E-5	   -0.0026	   13.9063	   28.3061	   -4.1444	
 -280.0000	-2.2570E-5	-2.2570E-5	-1.350481E-5	-1.350481E-5	   -0.0026	   13.9116	   28.3223	   -4.1322	
 -300.0000	-2.2900E-5	-2.2900E-5	-1.370587E-5	-1.370587E-5	   -0.0026	   13.8985	   28.3302	   -4.1398	
 -320.0000	-2.3310E-5	-2.3310E-5	-1.391225E-5	-1.391225E-5	   -0.0026	   13.8985	   28.3302	   -4.1398	
 -340.0000	-2.3710E-5	-2.3710E-5	-1.410535E-5	-1.410535E-5	   -0.0051	   13.9074	   28.3245	   -4.1348	
 -360.0000	-2.4010E-5	-2.4010E-5	-1.428548E-5	-1.428548E-5	   -0.0026	   13.9074	   28.3245	   -4.1348	
 -380.0000	-2.4340E-5	-2.4340E-5	-1.442226E-5	-1.442226E-5	   -0.0026	   13.8977	   28.3435	   -4.1343	
 -400.0000	-2.4720E-5	-2.4720E-5	-1.462983E-5	-1.462983E-5	   -0.0026	   13.8977	   28.3564	   -4.1282	
 -440.0000	-2.5370E-5	-2.5370E-5	-1.496617E-5	-1.496617E-5	   -0.0026	   13.8977	   28.3564	   -4.1282	
 -480.0000	-2.5980E-5	-2.5980E-5	-1.532000E-5	-1.532000E-5	   -0.0026	   13.9006	   28.3662	   -4.1211	
 -520.0000	-2.6640E-5	-2.6640E-5	-1.569348E-5	-1.569348E-5	   -0.0051	   13.9006	   28.3662	   -4.1211	
 -560.0000	-2.7370E-5	-2.7370E-5	-1.603769E-5	-1.603769E-5	   -0.0000	   13.8926	   28.3830	   -4.1202	
 -600.0000	-2.8000E-5	-2.8000E-5	-1.641673E-5	-1.641673E-5	   -0.0000	   13.8926	   28.3830	   -4.1202	
 -640.0000	-2.8670E-5	-2.8670E-5	-1.680097E-5	-1.680097E-5	   -0.0000	   13.8959	   28.3978	   -4.1104	
 -680.0000	-2.9410E-5	-2.9410E-5	-1.719318E-5	-1.719318E-5	   -0.0000	   13.9005	   28.3915	   -4.1094	
 -720.0000	-3.0100E-5	-3.0100E-5	-1.766111E-5	-1.766111E-5	   -0.0000	   13.9005	   28.3915	   -4.1094	
 -760.0000	-3.0980E-5	-3.0980E-5	-1.810532E-5	-1.810532E-5	   -0.0000	   13.9010	   28.4349	   -4.0887	
 -800.0000	-3.1750E-5	-3.1750E-5	-1.861642E-5	-1.861642E-5	   -0.0000	   13.8982	   28.4466	   -4.0856	
 -840.0000	-3.2640E-5	-3.2640E-5	-1.908744E-5	-1.908744E-5	   -0.0000	   13.8982	   28.4466	   -4.0856	
 -880.0000	-3.3450E-5	-3.3450E-5	-1.962245E-5	-1.962245E-5	    0.0026	   13.8895	   28.4722	   -4.0812	
 -920.0000	-3.4460E-5	-3.4460E-5	-2.017915E-5	-2.017915E-5	    0.0026	   13.8815	   28.4709	   -4.0887	
 -960.0000	-3.5510E-5	-3.5510E-5	-2.080784E-5	-2.080784E-5	    0.0026	   13.8815	   28.4709	   -4.0887	
-1000.0000	-3.6680E-5	-3.6680E-5	-2.151137E-5	-2.151137E-5	    0.0026	   13.8660	   28.4915	   -4.0925

File: Diodes/HGCAL/Hamburg_Analysis/Data/cviv_data/HGCAL_2.5/N4789_20_UR_DIODEHALF/IV_N4789_20_UR_DIODEHALF_GR_Irradiated_Annealed_60C_10min_3_3_2022_4_28_55_PM.txt
GCD Test
Bias: 5000.000000
IV_N4789_20_UR_DIODEHALF_GR_Irradiated_Annealed_60C_10min
Date/Time: 3/3/2022 4:28:55 PM
Sensor Name: DIODEHALF
Type: 
Annealing Status: Irradiated and Annealed at 60C for 10 minutes
Environment: 
Tester: Andrew Kent

Time Delay per Ramp Step (s): 0.500

CV Time Delay per Measurement (s) :0.500

AC Voltage (V): 0.500

Current Number of measurements per voltage: 1.000

IV Time Delay per Measurement (s) :0.000


BiasVoltage	Total Current_Avg	Total Current_0	Bias Current_Avg	Bias Current_0	Temperature	Air_Temp	Humidity	Dewpoint	
  -10.0000	-5.3680E-6	-5.3680E-6	-3.422560E-6	-3.422560E-6	   -0.0051	   14.3392	   27.7207	   -4.0493	
  -20.0000	-7.8230E-6	-7.8230E-6	-4.875838E-6	-4.875838E-6	   -0.0026	   14.3265	   27.7742	   -4.0346	
  -30.0000	-9.6230E-6	-9.6230E-6	-5.974725E-6	-5.974725E-6	   -0.0000	   14.3250	   27.7951	   -4.0259	
  -40.0000	-1.1100E-5	-1.1100E-5	-6.905146E-6	-6.905146E-6	   -0.0026	   14.3250	   27.8608	   -4.0259	
  -50.0000	-1.2360E-5	-1.2360E-5	-7.705022E-6	-7.705022E-6	   -0.0026	   14.3254	   27.8608	   -3.9941	
  -60.0000	-1.3520E-5	-1.3520E-5	-8.457627E-6	-8.457627E-6	   -0.0026	   14.3340	   27.8928	   -3.9714	
  -70.0000	-1.4600E-5	-1.4600E-5	-9.159877E-6	-9.159877E-6	   -0.0051	   14.3340	   27.8928	   -3.9714	
  -80.0000	-1.5600E-5	-1.5600E-5	-9.792765E-6	-9.792765E-6	   -0.0051	   14.3249	   27.9241	   -3.9644	
  -90.0000	-1.6530E-5	-1.6530E-5	-1.042917E-5	-1.042917E-5	   -0.0026	   14.3249	   27.9573	   -3.9485	
 -100.0000	-1.7390E-5	-1.7390E-5	-1.100761E-5	-1.100761E-5	   -0.0051	   14.3249	   27.9573	   -3.9485	
 -110.0000	-1.8260E-5	-1.8260E-5	-1.157205E-5	-1.157205E-5	   -0.0051	   14.3261	   27.9975	   -3.9284	
 -120.0000	-1.9070E-5	-1.9070E-5	-1.208434E-5	-1.208434E-5	   -0.0026	   14.3261	   28.0250	   -3.9154	
 -130.0000	-1.9790E-5	-1.9790E-5	-1.256049E-5	-1.256049E-5	   -0.0026	   14.3261	   28.0250	   -3.9154	
 -140.0000	-2.0440E-5	-2.0440E-5	-1.299325E-5	-1.299325E-5	   -0.0000	   14.3260	   28.0509	   -3.9031	
 -150.0000	-2.1110E-5	-2.1110E-5	-1.339500E-5	-1.339500E-5	   -0.0051	   14.3319	   28.0433	   -3.9016	
 -160.0000	-2.1670E-5	-2.1670E-5	-1.371926E-5	-1.371926E-5	   -0.0051	   14.3319	   28.0433	   -3.9016	
 -170.0000	-2.2170E-5	-2.2170E-5	-1.402784E-5	-1.402784E-5	   -0.0000	   14.3356	   28.0579	   -3.8915	
 -180.0000	-2.2610E-5	-2.2610E-5	-1.428579E-5	-1.428579E-5	   -0.0000	   14.3294	   28.0566	   -3.8975	
 -190.0000	-2.3070E-5	-2.3070E-5	-1.452637E-5	-1.452637E-5	   -0.0000	   14.3294	   28.0566	   -3.8975	
 -200.0000	-2.3490E-5	-2.3490E-5	-1.475320E-5	-1.475320E-5	   -0.0000	   14.3441	   28.0629	   -3.8819	
 -220.0000	-2.4140E-5	-2.4140E-5	-1.512077E-5	-1.512077E-5	    0.0026	   14.3413	   28.0680	   -3.8819	
 -240.0000	-2.4740E-5	-2.4740E-5	-1.542342E-5	-1.542342E-5	    0.0026	   14.3413	   28.0680	   -3.8819	
 -260.0000	-2.5240E-5	-2.5240E-5	-1.571879E-5	-1.571879E-5	    0.0077	   14.3438	   28.0816	   -3.8733	
 -280.0000	-2.5790E-5	-2.5790E-5	-1.600836E-5	-1.600836E-5	    0.0051	   14.3326	   28.0819	   -3.8827	
 -300.0000	-2.6330E-5	-2.6330E-5	-1.625819E-5	-1.625819E-5	    0.0051	   14.3326	   28.0819	   -3.8827	
 -320.0000	-2.6790E-5	-2.6790E-5	-1.649193E-5	-1.649193E-5	    0.0026	   14.3264	   28.0816	   -3.8883	
 -340.0000	-2.7310E-5	-2.7310E-5	-1.676439E-5	-1.676439E-5	   -0.0000	   14.3291	   28.0835	   -3.8850	
 -360.0000	-2.7720E-5	-2.7720E-5	-1.692673E-5	-1.692673E-5	   -0.0000	   14.3291	   28.0835	   -3.8850	
 -380.0000	-2.8150E-5	-2.8150E-5	-1.716623E-5	-1.716623E-5	    0.0026	   14.3410	   28.0974	   -3.8682	
 -400.0000	-2.8650E-5	-2.8650E-5	-1.745298E-5	-1.745298E-5	    0.0026	   14.3410	   28.0974	   -3.8682	
 -440.0000	-2.9450E-5	-2.9450E-5	-1.785758E-5	-1.785758E-5	    0.0026	   14.3251	   28.1107	   -3.8755	
 -480.0000	-3.0310E-5	-3.0310E-5	-1.829418E-5	-1.829418E-5	    0.0026	   14.3251	   28.1211	   -3.8706	
 -520.0000	-3.1100E-5	-3.1100E-5	-1.871383E-5	-1.871383E-5	    0.0026	   14.3290	   28.1275	   -3.8643	
 -560.0000	-3.1980E-5	-3.1980E-5	-1.925184E-5	-1.925184E-5	    0.0026	   14.3290	   28.1275	   -3.8643	
 -600.0000	-3.2800E-5	-3.2800E-5	-1.966301E-5	-1.966301E-5	   -0.0000	   14.3344	   28.1499	   -3.8490	
 -640.0000	-3.3760E-5	-3.3760E-5	-2.018623E-5	-2.018623E-5	    0.0051	   14.3244	   28.1629	   -3.8515	
 -680.0000	-3.4590E-5	-3.4590E-5	-2.068434E-5	-2.068434E-5	    0.0051	   14.3244	   28.1629	   -3.8515	
 -720.0000	-3.5550E-5	-3.5550E-5	-2.120650E-5	-2.120650E-5	    0.0026	   14.3069	   28.1781	   -3.8594	
 -760.0000	-3.6520E-5	-3.6520E-5	-2.178135E-5	-2.178135E-5	   -0.0000	   14.3143	   28.1850	   -3.8498	
 -800.0000	-3.7570E-5	-3.7570E-5	-2.244725E-5	-2.244725E-5	    0.0026	   14.3143	   28.1980	   -3.8498	
 -840.0000	-3.8570E-5	-3.8570E-5	-2.301260E-5	-2.301260E-5	    0.0026	   14.3084	   28.1980	   -3.8487	
 -880.0000	-3.9720E-5	-3.9720E-5	-2.371785E-5	-2.371785E-5	   -0.0000	   14.3100	   28.1973	   -3.8476	
 -920.0000	-4.0900E-5	-4.0900E-5	-2.441694E-5	-2.441694E-5	   -0.0026	   14.3016	   28.1961	   -3.8555	
 -960.0000	-4.2300E-5	-4.2300E-5	-2.519859E-5	-2.519859E-5	   -0.0026	   14.3016	   28.1961	   -3.8555	
-1000.0000	-4.3630E-5	-4.3630E-5	-2.598347E-5	-2.598347E-5	   -0.0026	   14.3085	   28.1935	   -3.8507

File: Diodes/HGCAL/Hamburg_Analysis/Data/cviv_data/HGCAL_2.5/N4789_20_UR_DIODEHALF/IV_N4789_20_UR_DIODEHALF_GR_Irradiated_Annealed_60C_20min_3_3_2022_5_48_56_PM.txt
GCD Test
Bias: 5000.000000
IV_N4789_20_UR_DIODEHALF_GR_Irradiated_Annealed_60C_20min
Date/Time: 3/3/2022 5:48:56 PM
Sensor Name: DIODEHALF
Type: 
Annealing Status: Irradiated and Annealed at 60C for 10 minutes
Environment: 
Tester: Andrew Kent

Time Delay per Ramp Step (s): 0.500

CV Time Delay per Measurement (s) :0.500

AC Voltage (V): 0.500

Current Number of measurements per voltage: 1.000

IV Time Delay per Measurement (s) :0.000


BiasVoltage	Total Current_Avg	Total Current_0	Bias Current_Avg	Bias Current_0	Temperature	Air_Temp	Humidity	Dewpoint	
  -10.0000	-5.6400E-6	-5.6400E-6	-3.555580E-6	-3.555580E-6	    0.0026	   14.0781	   28.5079	   -3.9018	
  -20.0000	-8.1840E-6	-8.1840E-6	-5.033773E-6	-5.033773E-6	    0.0051	   14.0859	   28.5601	   -3.8707	
  -30.0000	-1.0040E-5	-1.0040E-5	-6.130856E-6	-6.130856E-6	    0.0026	   14.0859	   28.5601	   -3.8707	
  -40.0000	-1.1560E-5	-1.1560E-5	-7.080976E-6	-7.080976E-6	    0.0026	   14.0789	   28.6271	   -3.8455	
  -50.0000	-1.2890E-5	-1.2890E-5	-7.909242E-6	-7.909242E-6	   -0.0026	   14.0789	   28.6667	   -3.8272	
  -60.0000	-1.4060E-5	-1.4060E-5	-8.689051E-6	-8.689051E-6	   -0.0026	   14.0789	   28.6667	   -3.8272	
  -70.0000	-1.5170E-5	-1.5170E-5	-9.388837E-6	-9.388837E-6	   -0.0026	   14.0998	   28.7176	   -3.7855	
  -80.0000	-1.6180E-5	-1.6180E-5	-1.004281E-5	-1.004281E-5	   -0.0000	   14.0998	   28.7359	   -3.7770	
  -90.0000	-1.7080E-5	-1.7080E-5	-1.064774E-5	-1.064774E-5	   -0.0000	   14.0998	   28.7359	   -3.7770	
 -100.0000	-1.8060E-5	-1.8060E-5	-1.125942E-5	-1.125942E-5	   -0.0026	   14.0900	   28.7808	   -3.7646	
 -110.0000	-1.8890E-5	-1.8890E-5	-1.181749E-5	-1.181749E-5	   -0.0026	   14.0959	   28.7982	   -3.7515	
 -120.0000	-1.9660E-5	-1.9660E-5	-1.229251E-5	-1.229251E-5	   -0.0026	   14.0959	   28.7982	   -3.7515	
 -130.0000	-2.0410E-5	-2.0410E-5	-1.281734E-5	-1.281734E-5	   -0.0026	   14.0935	   28.8204	   -3.7433	
 -140.0000	-2.1120E-5	-2.1120E-5	-1.322499E-5	-1.322499E-5	   -0.0051	   14.0938	   28.8349	   -3.7363	
 -150.0000	-2.1720E-5	-2.1720E-5	-1.364502E-5	-1.364502E-5	   -0.0051	   14.0938	   28.8349	   -3.7363	
 -160.0000	-2.2240E-5	-2.2240E-5	-1.391797E-5	-1.391797E-5	   -0.0051	   14.0956	   28.8602	   -3.7231	
 -170.0000	-2.2730E-5	-2.2730E-5	-1.422088E-5	-1.422088E-5	   -0.0026	   14.1025	   28.8776	   -3.7091	
 -180.0000	-2.3220E-5	-2.3220E-5	-1.445993E-5	-1.445993E-5	   -0.0026	   14.1025	   28.8776	   -3.7091	
 -190.0000	-2.3600E-5	-2.3600E-5	-1.464606E-5	-1.464606E-5	   -0.0026	   14.1025	   28.9032	   -3.6972	
 -200.0000	-2.4010E-5	-2.4010E-5	-1.491104E-5	-1.491104E-5	   -0.0026	   14.1025	   28.9282	   -3.6972	
 -220.0000	-2.4690E-5	-2.4690E-5	-1.527336E-5	-1.527336E-5	   -0.0026	   14.1119	   28.9282	   -3.6776	
 -240.0000	-2.5310E-5	-2.5310E-5	-1.558456E-5	-1.558456E-5	   -0.0000	   14.0995	   28.9573	   -3.6750	
 -260.0000	-2.5900E-5	-2.5900E-5	-1.586507E-5	-1.586507E-5	   -0.0026	   14.0995	   28.9706	   -3.6750	
 -280.0000	-2.6350E-5	-2.6350E-5	-1.607030E-5	-1.607030E-5	   -0.0026	   14.0975	   28.9706	   -3.6706	
 -300.0000	-2.6840E-5	-2.6840E-5	-1.636708E-5	-1.636708E-5	   -0.0000	   14.0945	   28.9725	   -3.6723	
 -320.0000	-2.7440E-5	-2.7440E-5	-1.662007E-5	-1.662007E-5	   -0.0026	   14.0945	   28.9725	   -3.6723	
 -340.0000	-2.7770E-5	-2.7770E-5	-1.687964E-5	-1.687964E-5	   -0.0026	   14.1083	   28.9937	   -3.6506	
 -360.0000	-2.8280E-5	-2.8280E-5	-1.712404E-5	-1.712404E-5	   -0.0051	   14.1083	   29.0000	   -3.6477	
 -380.0000	-2.8710E-5	-2.8710E-5	-1.735776E-5	-1.735776E-5	   -0.0051	   14.1083	   29.0000	   -3.6477	
 -400.0000	-2.9120E-5	-2.9120E-5	-1.753709E-5	-1.753709E-5	   -0.0051	   14.1057	   29.0003	   -3.6498	
 -440.0000	-2.9900E-5	-2.9900E-5	-1.794105E-5	-1.794105E-5	   -0.0077	   14.1141	   29.0019	   -3.6418	
 -480.0000	-3.0810E-5	-3.0810E-5	-1.840407E-5	-1.840407E-5	   -0.0077	   14.1141	   29.0019	   -3.6418	
 -520.0000	-3.1630E-5	-3.1630E-5	-1.884981E-5	-1.884981E-5	   -0.0051	   14.1137	   29.0003	   -3.6428	
 -560.0000	-3.2480E-5	-3.2480E-5	-1.934585E-5	-1.934585E-5	   -0.0051	   14.0988	   29.0041	   -3.6540	
 -600.0000	-3.3390E-5	-3.3390E-5	-1.982388E-5	-1.982388E-5	   -0.0051	   14.0988	   29.0041	   -3.6540	
 -640.0000	-3.4210E-5	-3.4210E-5	-2.034142E-5	-2.034142E-5	   -0.0051	   14.0741	   28.9991	   -3.6777	
 -680.0000	-3.5180E-5	-3.5180E-5	-2.080127E-5	-2.080127E-5	   -0.0077	   14.0741	   28.9978	   -3.6783	
 -720.0000	-3.6190E-5	-3.6190E-5	-2.138973E-5	-2.138973E-5	   -0.0026	   14.0717	   29.0025	   -3.6781	
 -760.0000	-3.7160E-5	-3.7160E-5	-2.202269E-5	-2.202269E-5	   -0.0026	   14.0717	   29.0025	   -3.6781	
 -800.0000	-3.8190E-5	-3.8190E-5	-2.268440E-5	-2.268440E-5	   -0.0077	   14.0720	   29.0044	   -3.6770	
 -840.0000	-3.9330E-5	-3.9330E-5	-2.329250E-5	-2.329250E-5	   -0.0077	   14.0894	   28.9937	   -3.6670	
 -880.0000	-4.0490E-5	-4.0490E-5	-2.399199E-5	-2.399199E-5	   -0.0000	   14.0894	   28.9937	   -3.6670	
 -920.0000	-4.1630E-5	-4.1630E-5	-2.467124E-5	-2.467124E-5	   -0.0000	   14.0848	   28.9905	   -3.6724	
 -960.0000	-4.2900E-5	-4.2900E-5	-2.550782E-5	-2.550782E-5	   -0.0026	   14.0848	   28.9839	   -3.6754	
-1000.0000	-4.4410E-5	-4.4410E-5	-2.640041E-5	-2.640041E-5	   -0.0026	   14.0879	   28.9766	   -3.6761

File: Diodes/HGCAL/Hamburg_Analysis/Data/cviv_data/HGCAL_2.5/N4789_20_UR_DIODEHALF/IV_N4789_20_UR_DIODEHALF_GR_Irradiated_Annealed_60C_30min_3_4_2022_10_33_06_AM.txt
GCD Test
Bias: 5000.000000
IV_N4789_20_UR_DIODEHALF_GR_Irradiated_Annealed_60C_30min
Date/Time: 3/4/2022 10:33:06 AM
Sensor Name: DIODEHALF
Type: P
Annealing Status: Irradiated and Annealed at 60C for 30 minutes
Environment: 0C
Tester: Andrew Kent

Time Delay per Ramp Step (s): 0.500

CV Time Delay per Measurement (s) :0.500

AC Voltage (V): 0.500

Current Number of measurements per voltage: 1.000

IV Time Delay per Measurement (s) :0.000


BiasVoltage	Total Current_Avg	Total Current_0	Bias Current_Avg	Bias Current_0	Temperature	Air_Temp	Humidity	Dewpoint	
  -10.0000	-5.5020E-6	-5.5020E-6	-3.476528E-6	-3.476528E-6	   -0.0051	   12.9361	   28.5534	   -4.8664	
  -20.0000	-7.9430E-6	-7.9430E-6	-4.907890E-6	-4.907890E-6	   -0.0102	   12.9299	   28.5955	   -4.8524	
  -30.0000	-9.7130E-6	-9.7130E-6	-5.989369E-6	-5.989369E-6	   -0.0051	   12.9299	   28.5955	   -4.8524	
  -40.0000	-1.1160E-5	-1.1160E-5	-6.862676E-6	-6.862676E-6	   -0.0051	   12.9463	   28.6461	   -4.8149	
  -50.0000	-1.2400E-5	-1.2400E-5	-7.657984E-6	-7.657984E-6	   -0.0051	   12.9463	   28.6841	   -4.7974	
  -60.0000	-1.3560E-5	-1.3560E-5	-8.434876E-6	-8.434876E-6	   -0.0000	   12.9463	   28.6841	   -4.7974	
  -70.0000	-1.4600E-5	-1.4600E-5	-9.075181E-6	-9.075181E-6	   -0.0000	   12.9613	   28.7157	   -4.7698	
  -80.0000	-1.5560E-5	-1.5560E-5	-9.733737E-6	-9.733737E-6	   -0.0000	   12.9613	   28.7372	   -4.7599	
  -90.0000	-1.6470E-5	-1.6470E-5	-1.029326E-5	-1.029326E-5	   -0.0000	   12.9613	   28.7372	   -4.7599	
 -100.0000	-1.7370E-5	-1.7370E-5	-1.090602E-5	-1.090602E-5	   -0.0051	   12.9682	   28.7628	   -4.7422	
 -110.0000	-1.8170E-5	-1.8170E-5	-1.144954E-5	-1.144954E-5	   -0.0077	   12.9792	   28.7799	   -4.7249	
 -120.0000	-1.8880E-5	-1.8880E-5	-1.189231E-5	-1.189231E-5	   -0.0077	   12.9792	   28.7799	   -4.7249	
 -130.0000	-1.9640E-5	-1.9640E-5	-1.239250E-5	-1.239250E-5	   -0.0077	   12.9738	   28.8083	   -4.7165	
 -140.0000	-2.0310E-5	-2.0310E-5	-1.279434E-5	-1.279434E-5	   -0.0051	   12.9728	   28.8197	   -4.7121	
 -150.0000	-2.0880E-5	-2.0880E-5	-1.312031E-5	-1.312031E-5	   -0.0051	   12.9728	   28.8197	   -4.7121	
 -160.0000	-2.1410E-5	-2.1410E-5	-1.344830E-5	-1.344830E-5	   -0.0000	   12.9851	   28.8561	   -4.6848	
 -170.0000	-2.1920E-5	-2.1920E-5	-1.370464E-5	-1.370464E-5	   -0.0000	   12.9945	   28.8643	   -4.6729	
 -180.0000	-2.2340E-5	-2.2340E-5	-1.397070E-5	-1.397070E-5	   -0.0000	   12.9945	   28.8643	   -4.6729	
 -190.0000	-2.2710E-5	-2.2710E-5	-1.417847E-5	-1.417847E-5	   -0.0026	   12.9986	   28.8994	   -4.6533	
 -200.0000	-2.3070E-5	-2.3070E-5	-1.436004E-5	-1.436004E-5	   -0.0051	   12.9986	   28.9190	   -4.6533	
 -220.0000	-2.3750E-5	-2.3750E-5	-1.475042E-5	-1.475042E-5	   -0.0051	   12.9947	   28.9190	   -4.6477	
 -240.0000	-2.4300E-5	-2.4300E-5	-1.504330E-5	-1.504330E-5	   -0.0026	   12.9995	   28.9323	   -4.6375	
 -260.0000	-2.4930E-5	-2.4930E-5	-1.531903E-5	-1.531903E-5	   -0.0000	   12.9995	   28.9481	   -4.6375	
 -280.0000	-2.5340E-5	-2.5340E-5	-1.552980E-5	-1.552980E-5	   -0.0000	   13.0123	   28.9481	   -4.6192	
 -300.0000	-2.5820E-5	-2.5820E-5	-1.579020E-5	-1.579020E-5	   -0.0026	   12.9987	   28.9586	   -4.6262	
 -320.0000	-2.6300E-5	-2.6300E-5	-1.602755E-5	-1.602755E-5	   -0.0026	   12.9987	   28.9586	   -4.6262	
 -340.0000	-2.6720E-5	-2.6720E-5	-1.622273E-5	-1.622273E-5	   -0.0026	   13.0171	   28.9832	   -4.5990	
 -360.0000	-2.7150E-5	-2.7150E-5	-1.646486E-5	-1.646486E-5	   -0.0000	   13.0171	   28.9968	   -4.5928	
 -380.0000	-2.7620E-5	-2.7620E-5	-1.669294E-5	-1.669294E-5	   -0.0000	   13.0171	   28.9968	   -4.5928	
 -400.0000	-2.8030E-5	-2.8030E-5	-1.684605E-5	-1.684605E-5	    0.0026	   12.9990	   29.0111	   -4.6019	
 -440.0000	-2.8840E-5	-2.8840E-5	-1.731066E-5	-1.731066E-5	   -0.0000	   12.9969	   29.0386	   -4.5913	
 -480.0000	-2.9630E-5	-2.9630E-5	-1.770194E-5	-1.770194E-5	   -0.0000	   12.9969	   29.0386	   -4.5913	
 -520.0000	-3.0430E-5	-3.0430E-5	-1.815337E-5	-1.815337E-5	   -0.0000	   12.9988	   29.0484	   -4.5851	
 -560.0000	-3.1260E-5	-3.1260E-5	-1.864153E-5	-1.864153E-5	    0.0026	   12.9988	   29.0648	   -4.5776	
 -600.0000	-3.2070E-5	-3.2070E-5	-1.909543E-5	-1.909543E-5	   -0.0000	   13.0149	   29.0658	   -4.5633	
 -640.0000	-3.2950E-5	-3.2950E-5	-1.954839E-5	-1.954839E-5	   -0.0000	   13.0149	   29.0658	   -4.5633	
 -680.0000	-3.3840E-5	-3.3840E-5	-2.002328E-5	-2.002328E-5	    0.0026	   13.0151	   29.0746	   -4.5590	
 -720.0000	-3.4710E-5	-3.4710E-5	-2.054981E-5	-2.054981E-5	   -0.0000	   13.0134	   29.0623	   -4.5662	
 -760.0000	-3.5720E-5	-3.5720E-5	-2.115793E-5	-2.115793E-5	   -0.0000	   13.0134	   29.0623	   -4.5662	
 -800.0000	-3.6700E-5	-3.6700E-5	-2.176005E-5	-2.176005E-5	   -0.0000	   13.0047	   29.0633	   -4.5733	
 -840.0000	-3.7680E-5	-3.7680E-5	-2.232639E-5	-2.232639E-5	   -0.0051	   13.0045	   29.0759	   -4.5677	
 -880.0000	-3.8790E-5	-3.8790E-5	-2.299228E-5	-2.299228E-5	   -0.0026	   13.0045	   29.0759	   -4.5677	
 -920.0000	-4.0040E-5	-4.0040E-5	-2.367768E-5	-2.367768E-5	   -0.0026	   13.0051	   29.0860	   -4.5626	
 -960.0000	-4.1310E-5	-4.1310E-5	-2.452360E-5	-2.452360E-5	   -0.0026	   13.0051	   29.1066	   -4.5532	
-1000.0000	-4.2720E-5	-4.2720E-5	-2.537938E-5	-2.537938E-5	   -0.0000	   13.0038	   29.1237	   -4.5466

File: Diodes/HGCAL/Hamburg_Analysis/Data/cviv_data/HGCAL_2.5/N4789_20_UR_DIODEHALF/IV_N4789_20_UR_DIODEHALF_GR_Irradiated_Annealed_60C_40min_3_4_2022_11_47_01_AM.txt
GCD Test
Bias: 5000.000000
IV_N4789_20_UR_DIODEHALF_GR_Irradiated_Annealed_60C_40min
Date/Time: 3/4/2022 11:47:01 AM
Sensor Name: DIODEHALF
Type: P
Annealing Status: Irradiated and Annealed at 60C for 40 minutes
Environment: 0C
Tester: Andrew Kent

Time Delay per Ramp Step (s): 0.500

CV Time Delay per Measurement (s) :0.500

AC Voltage (V): 0.500

Current Number of measurements per voltage: 1.000

IV Time Delay per Measurement (s) :0.000


BiasVoltage	Total Current_Avg	Total Current_0	Bias Current_Avg	Bias Current_0	Temperature	Air_Temp	Humidity	Dewpoint	
  -10.0000	-5.4730E-6	-5.4730E-6	-3.421304E-6	-3.421304E-6	   -0.0026	   13.7505	   26.9459	   -4.9302	
  -20.0000	-7.8730E-6	-7.8730E-6	-4.790235E-6	-4.790235E-6	   -0.0026	   13.7656	   27.0070	   -4.8874	
  -30.0000	-9.6540E-6	-9.6540E-6	-5.837784E-6	-5.837784E-6	   -0.0026	   13.7656	   27.0519	   -4.8655	
  -40.0000	-1.1050E-5	-1.1050E-5	-6.688589E-6	-6.688589E-6	    0.0026	   13.7656	   27.0949	   -4.8655	
  -50.0000	-1.2320E-5	-1.2320E-5	-7.465837E-6	-7.465837E-6	    0.0026	   13.7572	   27.0949	   -4.8517	
  -60.0000	-1.3410E-5	-1.3410E-5	-8.153400E-6	-8.153400E-6	    0.0026	   13.7572	   27.0949	   -4.8517	
  -70.0000	-1.4420E-5	-1.4420E-5	-8.822428E-6	-8.822428E-6	   -0.0000	   13.7461	   27.1354	   -4.8415	
  -80.0000	-1.5390E-5	-1.5390E-5	-9.426121E-6	-9.426121E-6	    0.0026	   13.7540	   27.1619	   -4.8218	
  -90.0000	-1.6270E-5	-1.6270E-5	-1.001721E-5	-1.001721E-5	    0.0026	   13.7540	   27.1619	   -4.8218	
 -100.0000	-1.7120E-5	-1.7120E-5	-1.052390E-5	-1.052390E-5	    0.0102	   13.7539	   27.1923	   -4.8072	
 -110.0000	-1.7890E-5	-1.7890E-5	-1.106476E-5	-1.106476E-5	    0.0051	   13.7796	   27.2090	   -4.7770	
 -120.0000	-1.8670E-5	-1.8670E-5	-1.157134E-5	-1.157134E-5	    0.0051	   13.7796	   27.2090	   -4.7770	
 -130.0000	-1.9340E-5	-1.9340E-5	-1.195375E-5	-1.195375E-5	    0.0026	   13.7796	   27.2185	   -4.7724	
 -140.0000	-1.9990E-5	-1.9990E-5	-1.236878E-5	-1.236878E-5	    0.0026	   13.7601	   27.2274	   -4.7848	
 -150.0000	-2.0500E-5	-2.0500E-5	-1.268936E-5	-1.268936E-5	    0.0026	   13.7601	   27.2274	   -4.7848	
 -160.0000	-2.1000E-5	-2.1000E-5	-1.297112E-5	-1.297112E-5	    0.0051	   13.8003	   27.2245	   -4.7517	
 -170.0000	-2.1440E-5	-2.1440E-5	-1.320609E-5	-1.320609E-5	    0.0051	   13.8003	   27.2457	   -4.7517	
 -180.0000	-2.1780E-5	-2.1780E-5	-1.341881E-5	-1.341881E-5	    0.0051	   13.7711	   27.2457	   -4.7664	
 -190.0000	-2.2230E-5	-2.2230E-5	-1.366276E-5	-1.366276E-5	    0.0026	   13.7780	   27.2476	   -4.7596	
 -200.0000	-2.2510E-5	-2.2510E-5	-1.380523E-5	-1.380523E-5	    0.0026	   13.7780	   27.2476	   -4.7596	
 -220.0000	-2.3110E-5	-2.3110E-5	-1.411878E-5	-1.411878E-5	    0.0026	   13.7810	   27.2476	   -4.7570	
 -240.0000	-2.3640E-5	-2.3640E-5	-1.440014E-5	-1.440014E-5	    0.0026	   13.7820	   27.2688	   -4.7460	
 -260.0000	-2.4180E-5	-2.4180E-5	-1.466936E-5	-1.466936E-5	    0.0026	   13.7820	   27.2688	   -4.7460	
 -280.0000	-2.4630E-5	-2.4630E-5	-1.490081E-5	-1.490081E-5	    0.0051	   13.7803	   27.2581	   -4.7526	
 -300.0000	-2.5090E-5	-2.5090E-5	-1.512814E-5	-1.512814E-5	    0.0077	   13.7803	   27.2761	   -4.7438	
 -320.0000	-2.5520E-5	-2.5520E-5	-1.532773E-5	-1.532773E-5	    0.0077	   13.7803	   27.2761	   -4.7438	
 -340.0000	-2.5880E-5	-2.5880E-5	-1.552368E-5	-1.552368E-5	    0.0051	   13.7614	   27.2796	   -4.7584	
 -360.0000	-2.6300E-5	-2.6300E-5	-1.572606E-5	-1.572606E-5	    0.0051	   13.7709	   27.2995	   -4.7406	
 -380.0000	-2.6660E-5	-2.6660E-5	-1.589669E-5	-1.589669E-5	    0.0051	   13.7709	   27.2995	   -4.7406	
 -400.0000	-2.7050E-5	-2.7050E-5	-1.608891E-5	-1.608891E-5	    0.0026	   13.7748	   27.3058	   -4.7342	
 -440.0000	-2.7820E-5	-2.7820E-5	-1.655562E-5	-1.655562E-5	    0.0051	   13.7636	   27.3144	   -4.7397	
 -480.0000	-2.8590E-5	-2.8590E-5	-1.692684E-5	-1.692684E-5	    0.0051	   13.7636	   27.3144	   -4.7397	
 -520.0000	-2.9340E-5	-2.9340E-5	-1.733175E-5	-1.733175E-5	    0.0026	   13.7714	   27.3150	   -4.7326	
 -560.0000	-3.0060E-5	-3.0060E-5	-1.771308E-5	-1.771308E-5	   -0.0000	   13.7752	   27.3201	   -4.7270	
 -600.0000	-3.0790E-5	-3.0790E-5	-1.814726E-5	-1.814726E-5	   -0.0000	   13.7752	   27.3201	   -4.7270	
 -640.0000	-3.1590E-5	-3.1590E-5	-1.860738E-5	-1.860738E-5	   -0.0000	   13.7845	   27.3131	   -4.7223	
 -680.0000	-3.2430E-5	-3.2430E-5	-1.907890E-5	-1.907890E-5	   -0.0026	   13.7548	   27.3201	   -4.7444	
 -720.0000	-3.3240E-5	-3.3240E-5	-1.951802E-5	-1.951802E-5	   -0.0026	   13.7548	   27.3201	   -4.7444	
 -760.0000	-3.4110E-5	-3.4110E-5	-2.007270E-5	-2.007270E-5	   -0.0077	   13.7610	   27.3438	   -4.7277	
 -800.0000	-3.5040E-5	-3.5040E-5	-2.068418E-5	-2.068418E-5	   -0.0026	   13.7644	   27.3520	   -4.7208	
 -840.0000	-3.6040E-5	-3.6040E-5	-2.114561E-5	-2.114561E-5	   -0.0026	   13.7644	   27.3520	   -4.7208	
 -880.0000	-3.7110E-5	-3.7110E-5	-2.185241E-5	-2.185241E-5	   -0.0000	   13.7681	   27.3675	   -4.7101	
 -920.0000	-3.8200E-5	-3.8200E-5	-2.249274E-5	-2.249274E-5	   -0.0026	   13.7681	   27.3675	   -4.7101	
 -960.0000	-3.9290E-5	-3.9290E-5	-2.318313E-5	-2.318313E-5	   -0.0026	   13.7433	   27.3846	   -4.7232	
-1000.0000	-4.0610E-5	-4.0610E-5	-2.399914E-5	-2.399914E-5	   -0.0026	   13.7433	   27.3890	   -4.7210
