Repository: ctiley/CERN_CMS_Silicon_Sensor

# CERN_CMS_Silicon_Sensor

# Code To-Do 
- Double check Halfmoon Diode Data

# Lab To-Do
- Measure more HGCAL Diodes
- Measure rest of Unirradiated Halfmoon Diodes
- Rebond D0 Diode
- Cleanup Wires at Alibava Station
-

File: Diodes/HGCAL/Hamburg_Analysis/Data/cviv_data/HGCAL_2.5/N4789_20_UR_DIODEHALF/IV_N4789_20_UR_DIODEHALF_GR_Irradiated_Annealed_60C_50min_3_4_2022_1_31_38_PM.txt
GCD Test
Bias: 5000.000000
IV_N4789_20_UR_DIODEHALF_GR_Irradiated_Annealed_60C_50min
Date/Time: 3/4/2022 1:31:38 PM
Sensor Name: DIODEHALF
Type: P
Annealing Status: Irradiated and Annealed at 60C for 50 minutes
Environment: 0C
Tester: Andrew Kent

Time Delay per Ramp Step (s): 0.500

CV Time Delay per Measurement (s) :0.500

AC Voltage (V): 0.500

Current Number of measurements per voltage: 1.000

IV Time Delay per Measurement (s) :0.000


BiasVoltage	Total Current_Avg	Total Current_0	Bias Current_Avg	Bias Current_0	Temperature	Air_Temp	Humidity	Dewpoint	
  -10.0000	-5.3790E-6	-5.3790E-6	-3.370836E-6	-3.370836E-6	   -0.0077	   13.2162	   27.7818	   -4.9863	
  -20.0000	-7.7480E-6	-7.7480E-6	-4.720397E-6	-4.720397E-6	   -0.0077	   13.2162	   27.7818	   -4.9863	
  -30.0000	-9.4370E-6	-9.4370E-6	-5.709531E-6	-5.709531E-6	   -0.0102	   13.2162	   27.8270	   -4.9649	
  -40.0000	-1.0810E-5	-1.0810E-5	-6.548340E-6	-6.548340E-6	   -0.0051	   13.2164	   27.8460	   -4.9558	
  -50.0000	-1.2010E-5	-1.2010E-5	-7.292809E-6	-7.292809E-6	   -0.0051	   13.2164	   27.8460	   -4.9558	
  -60.0000	-1.3070E-5	-1.3070E-5	-7.971274E-6	-7.971274E-6	   -0.0077	   13.2230	   27.8893	   -4.9296	
  -70.0000	-1.4090E-5	-1.4090E-5	-8.631901E-6	-8.631901E-6	   -0.0077	   13.2331	   27.9219	   -4.9055	
  -80.0000	-1.5020E-5	-1.5020E-5	-9.213158E-6	-9.213158E-6	   -0.0077	   13.2331	   27.9219	   -4.9055	
  -90.0000	-1.5880E-5	-1.5880E-5	-9.805474E-6	-9.805474E-6	   -0.0077	   13.2400	   27.9617	   -4.8807	
 -100.0000	-1.6670E-5	-1.6670E-5	-1.030172E-5	-1.030172E-5	   -0.0051	   13.2479	   27.9703	   -4.8699	
 -110.0000	-1.7480E-5	-1.7480E-5	-1.083917E-5	-1.083917E-5	   -0.0051	   13.2479	   27.9703	   -4.8699	
 -120.0000	-1.8170E-5	-1.8170E-5	-1.128299E-5	-1.128299E-5	   -0.0051	   13.2302	   27.9858	   -4.8778	
 -130.0000	-1.8840E-5	-1.8840E-5	-1.169238E-5	-1.169238E-5	   -0.0102	   13.2200	   28.0073	   -4.8765	
 -140.0000	-1.9420E-5	-1.9420E-5	-1.206886E-5	-1.206886E-5	   -0.0102	   13.2200	   28.0073	   -4.8765	
 -150.0000	-2.0000E-5	-2.0000E-5	-1.239137E-5	-1.239137E-5	   -0.0077	   13.2370	   28.0136	   -4.8588	
 -160.0000	-2.0480E-5	-2.0480E-5	-1.266683E-5	-1.266683E-5	   -0.0051	   13.2370	   28.0323	   -4.8588	
 -170.0000	-2.0900E-5	-2.0900E-5	-1.292560E-5	-1.292560E-5	   -0.0051	   13.2369	   28.0323	   -4.8501	
 -180.0000	-2.1330E-5	-2.1330E-5	-1.312614E-5	-1.312614E-5	   -0.0077	   13.2600	   28.0408	   -4.8262	
 -190.0000	-2.1720E-5	-2.1720E-5	-1.334661E-5	-1.334661E-5	   -0.0077	   13.2600	   28.0560	   -4.8262	
 -200.0000	-2.1980E-5	-2.1980E-5	-1.349702E-5	-1.349702E-5	   -0.0077	   13.2589	   28.0560	   -4.8200	
 -220.0000	-2.2550E-5	-2.2550E-5	-1.381466E-5	-1.381466E-5	   -0.0077	   13.2529	   28.0769	   -4.8154	
 -240.0000	-2.3150E-5	-2.3150E-5	-1.409860E-5	-1.409860E-5	   -0.0051	   13.2529	   28.0769	   -4.8154	
 -260.0000	-2.3570E-5	-2.3570E-5	-1.432567E-5	-1.432567E-5	   -0.0051	   13.2569	   28.0914	   -4.8051	
 -280.0000	-2.4070E-5	-2.4070E-5	-1.457987E-5	-1.457987E-5	   -0.0026	   13.2569	   28.1028	   -4.7997	
 -300.0000	-2.4470E-5	-2.4470E-5	-1.476999E-5	-1.476999E-5	   -0.0026	   13.2569	   28.1028	   -4.7997	
 -320.0000	-2.4880E-5	-2.4880E-5	-1.499907E-5	-1.499907E-5	   -0.0000	   13.2385	   28.1107	   -4.8118	
 -340.0000	-2.5340E-5	-2.5340E-5	-1.517943E-5	-1.517943E-5	    0.0026	   13.2441	   28.1341	   -4.7960	
 -360.0000	-2.5700E-5	-2.5700E-5	-1.539336E-5	-1.539336E-5	    0.0026	   13.2441	   28.1341	   -4.7960	
 -380.0000	-2.6110E-5	-2.6110E-5	-1.558486E-5	-1.558486E-5	   -0.0000	   13.2394	   28.1322	   -4.8010	
 -400.0000	-2.6480E-5	-2.6480E-5	-1.580170E-5	-1.580170E-5	   -0.0051	   13.2565	   28.1423	   -4.7815	
 -440.0000	-2.7240E-5	-2.7240E-5	-1.617820E-5	-1.617820E-5	   -0.0051	   13.2565	   28.1423	   -4.7815	
 -480.0000	-2.7920E-5	-2.7920E-5	-1.655914E-5	-1.655914E-5	   -0.0000	   13.2457	   28.1667	   -4.7794	
 -520.0000	-2.8680E-5	-2.8680E-5	-1.695703E-5	-1.695703E-5	   -0.0026	   13.2457	   28.1686	   -4.7785	
 -560.0000	-2.9450E-5	-2.9450E-5	-1.735094E-5	-1.735094E-5	   -0.0026	   13.2457	   28.1686	   -4.7785	
 -600.0000	-3.0130E-5	-3.0130E-5	-1.776011E-5	-1.776011E-5	    0.0026	   13.2591	   28.1784	   -4.7624	
 -640.0000	-3.0850E-5	-3.0850E-5	-1.815810E-5	-1.815810E-5	    0.0026	   13.2445	   28.1977	   -4.7659	
 -680.0000	-3.1680E-5	-3.1680E-5	-1.865486E-5	-1.865486E-5	    0.0026	   13.2445	   28.1977	   -4.7659	
 -720.0000	-3.2530E-5	-3.2530E-5	-1.912019E-5	-1.912019E-5	   -0.0000	   13.2547	   28.2457	   -4.7346	
 -760.0000	-3.3340E-5	-3.3340E-5	-1.959772E-5	-1.959772E-5	    0.0051	   13.2593	   28.2669	   -4.7207	
 -800.0000	-3.4290E-5	-3.4290E-5	-2.016458E-5	-2.016458E-5	    0.0051	   13.2593	   28.2669	   -4.7207	
 -840.0000	-3.5210E-5	-3.5210E-5	-2.072906E-5	-2.072906E-5	    0.0026	   13.2600	   28.2998	   -4.7048	
 -880.0000	-3.6210E-5	-3.6210E-5	-2.129966E-5	-2.129966E-5	   -0.0000	   13.2492	   28.3219	   -4.7037	
 -920.0000	-3.7250E-5	-3.7250E-5	-2.194435E-5	-2.194435E-5	    0.0026	   13.2575	   28.3311	   -4.6923	
 -960.0000	-3.8380E-5	-3.8380E-5	-2.263159E-5	-2.263159E-5	    0.0026	   13.2575	   28.3311	   -4.6923	
-1000.0000	-3.9650E-5	-3.9650E-5	-2.343202E-5	-2.343202E-5	    0.0051	   13.2389	   28.3457	   -4.7015

File: Diodes/HGCAL/Hamburg_Analysis/Data/cviv_data/HGCAL_2.5/N4789_20_UR_DIODEHALF/IV_N4789_20_UR_DIODEHALF_GR_Irradiated_Annealed_60C_60min_3_4_2022_2_54_35_PM.txt
GCD Test
Bias: 5000.000000
IV_N4789_20_UR_DIODEHALF_GR_Irradiated_Annealed_60C_60min
Date/Time: 3/4/2022 2:54:35 PM
Sensor Name: DIODEHALF
Type: P
Annealing Status: Irradiated and Annealed at 60C for 60 minutes
Environment: 0C
Tester: Andrew Kent

Time Delay per Ramp Step (s): 0.500

CV Time Delay per Measurement (s) :0.500

AC Voltage (V): 0.500

Current Number of measurements per voltage: 1.000

IV Time Delay per Measurement (s) :0.000


BiasVoltage	Total Current_Avg	Total Current_0	Bias Current_Avg	Bias Current_0	Temperature	Air_Temp	Humidity	Dewpoint	
  -10.0000	-5.4310E-6	-5.4310E-6	-3.378985E-6	-3.378985E-6	   -0.0077	   13.5823	   27.1863	   -4.9574	
  -20.0000	-7.7770E-6	-7.7770E-6	-4.698068E-6	-4.698068E-6	   -0.0077	   13.5884	   27.2173	   -4.9372	
  -30.0000	-9.4520E-6	-9.4520E-6	-5.688715E-6	-5.688715E-6	   -0.0077	   13.5884	   27.2173	   -4.9372	
  -40.0000	-1.0840E-5	-1.0840E-5	-6.516956E-6	-6.516956E-6	   -0.0077	   13.5763	   27.2489	   -4.9322	
  -50.0000	-1.2010E-5	-1.2010E-5	-7.229744E-6	-7.229744E-6	   -0.0077	   13.5763	   27.2739	   -4.9201	
  -60.0000	-1.3100E-5	-1.3100E-5	-7.923350E-6	-7.923350E-6	   -0.0102	   13.5763	   27.2739	   -4.9201	
  -70.0000	-1.4090E-5	-1.4090E-5	-8.553073E-6	-8.553073E-6	   -0.0102	   13.5996	   27.3014	   -4.8868	
  -80.0000	-1.5030E-5	-1.5030E-5	-9.113813E-6	-9.113813E-6	   -0.0102	   13.5996	   27.3166	   -4.8795	
  -90.0000	-1.5880E-5	-1.5880E-5	-9.701560E-6	-9.701560E-6	   -0.0102	   13.5996	   27.3166	   -4.8795	
 -100.0000	-1.6700E-5	-1.6700E-5	-1.022808E-5	-1.022808E-5	   -0.0154	   13.5925	   27.3333	   -4.8775	
 -110.0000	-1.7470E-5	-1.7470E-5	-1.072863E-5	-1.072863E-5	   -0.0102	   13.5854	   27.3517	   -4.8747	
 -120.0000	-1.8190E-5	-1.8190E-5	-1.117431E-5	-1.117431E-5	   -0.0102	   13.5854	   27.3517	   -4.8747	
 -130.0000	-1.8820E-5	-1.8820E-5	-1.160190E-5	-1.160190E-5	   -0.0102	   13.5949	   27.3514	   -4.8667	
 -140.0000	-1.9370E-5	-1.9370E-5	-1.192052E-5	-1.192052E-5	   -0.0102	   13.6058	   27.3520	   -4.8570	
 -150.0000	-1.9970E-5	-1.9970E-5	-1.226018E-5	-1.226018E-5	   -0.0102	   13.6058	   27.3520	   -4.8570	
 -160.0000	-2.0430E-5	-2.0430E-5	-1.251679E-5	-1.251679E-5	   -0.0077	   13.5982	   27.3608	   -4.8593	
 -170.0000	-2.0820E-5	-2.0820E-5	-1.278581E-5	-1.278581E-5	   -0.0102	   13.6024	   27.3580	   -4.8571	
 -180.0000	-2.1180E-5	-2.1180E-5	-1.297208E-5	-1.297208E-5	   -0.0102	   13.6024	   27.3580	   -4.8571	
 -190.0000	-2.1550E-5	-2.1550E-5	-1.319747E-5	-1.319747E-5	   -0.0128	   13.6014	   27.3659	   -4.8541	
 -200.0000	-2.1890E-5	-2.1890E-5	-1.335505E-5	-1.335505E-5	   -0.0128	   13.6154	   27.3564	   -4.8466	
 -220.0000	-2.2500E-5	-2.2500E-5	-1.368395E-5	-1.368395E-5	   -0.0128	   13.6154	   27.3564	   -4.8466	
 -240.0000	-2.2990E-5	-2.2990E-5	-1.391570E-5	-1.391570E-5	   -0.0077	   13.6059	   27.3631	   -4.8516	
 -260.0000	-2.3440E-5	-2.3440E-5	-1.416499E-5	-1.416499E-5	   -0.0077	   13.6197	   27.3688	   -4.8370	
 -280.0000	-2.3890E-5	-2.3890E-5	-1.438005E-5	-1.438005E-5	   -0.0077	   13.6197	   27.3688	   -4.8370	
 -300.0000	-2.4280E-5	-2.4280E-5	-1.455327E-5	-1.455327E-5	   -0.0026	   13.5960	   27.3751	   -4.8543	
 -320.0000	-2.4680E-5	-2.4680E-5	-1.480178E-5	-1.480178E-5	   -0.0077	   13.5960	   27.3824	   -4.8543	
 -340.0000	-2.5150E-5	-2.5150E-5	-1.503873E-5	-1.503873E-5	   -0.0077	   13.6029	   27.3824	   -4.8449	
 -360.0000	-2.5540E-5	-2.5540E-5	-1.522957E-5	-1.522957E-5	   -0.0051	   13.6094	   27.3890	   -4.8361	
 -380.0000	-2.5890E-5	-2.5890E-5	-1.537065E-5	-1.537065E-5	   -0.0000	   13.6094	   27.3890	   -4.8361	
 -400.0000	-2.6260E-5	-2.6260E-5	-1.559561E-5	-1.559561E-5	   -0.0000	   13.5917	   27.3928	   -4.8495	
 -440.0000	-2.6970E-5	-2.6970E-5	-1.595111E-5	-1.595111E-5	   -0.0026	   13.5917	   27.3978	   -4.8470	
 -480.0000	-2.7720E-5	-2.7720E-5	-1.635329E-5	-1.635329E-5	   -0.0000	   13.5917	   27.4016	   -4.8470	
 -520.0000	-2.8440E-5	-2.8440E-5	-1.674884E-5	-1.674884E-5	   -0.0000	   13.6074	   27.4016	   -4.8317	
 -560.0000	-2.9230E-5	-2.9230E-5	-1.717541E-5	-1.717541E-5	   -0.0000	   13.6022	   27.4035	   -4.8352	
 -600.0000	-2.9860E-5	-2.9860E-5	-1.753583E-5	-1.753583E-5	    0.0051	   13.6115	   27.4039	   -4.8271	
 -640.0000	-3.0640E-5	-3.0640E-5	-1.794985E-5	-1.794985E-5	    0.0051	   13.6115	   27.4039	   -4.8271	
 -680.0000	-3.1400E-5	-3.1400E-5	-1.844311E-5	-1.844311E-5	    0.0051	   13.6115	   27.3912	   -4.8332	
 -720.0000	-3.2270E-5	-3.2270E-5	-1.893294E-5	-1.893294E-5	    0.0026	   13.6166	   27.4010	   -4.8241	
 -760.0000	-3.3080E-5	-3.3080E-5	-1.944919E-5	-1.944919E-5	    0.0026	   13.6166	   27.4010	   -4.8241	
 -800.0000	-3.3960E-5	-3.3960E-5	-1.995003E-5	-1.995003E-5	    0.0026	   13.6063	   27.3944	   -4.8362	
 -840.0000	-3.4930E-5	-3.4930E-5	-2.047936E-5	-2.047936E-5	    0.0026	   13.5967	   27.3887	   -4.8472	
 -880.0000	-3.5830E-5	-3.5830E-5	-2.111431E-5	-2.111431E-5	    0.0026	   13.5967	   27.3887	   -4.8472	
 -920.0000	-3.7000E-5	-3.7000E-5	-2.173977E-5	-2.173977E-5	   -0.0000	   13.5931	   27.4092	   -4.8403	
 -960.0000	-3.8100E-5	-3.8100E-5	-2.243078E-5	-2.243078E-5	   -0.0000	   13.5819	   27.4064	   -4.8513	
-1000.0000	-3.9430E-5	-3.9430E-5	-2.325660E-5	-2.325660E-5	   -0.0000	   13.5739	   27.4175	   -4.8529

File: Diodes/HGCAL/Hamburg_Analysis/Data/cviv_data/HGCAL_2.5/N4789_20_UR_DIODEHALF/IV_N4789_20_UR_DIODEHALF_GR_Irradiated_Annealed_60C_70min_3_5_2022_1_32_11_PM.txt
GCD Test
Bias: 5000.000000
IV_N4789_20_UR_DIODEHALF_GR_Irradiated_Annealed_60C_70min
Date/Time: 3/5/2022 1:32:11 PM
Sensor Name: DIODEHALF
Type: P
Annealing Status: Irradiated and Annealed at 60C for 70 minutes
Environment: 0C
Tester: Andrew Kent

Time Delay per Ramp Step (s): 0.500

CV Time Delay per Measurement (s) :0.500

AC Voltage (V): 0.500

Current Number of measurements per voltage: 1.000

IV Time Delay per Measurement (s) :0.000


BiasVoltage	Total Current_Avg	Total Current_0	Bias Current_Avg	Bias Current_0	Temperature	Air_Temp	Humidity	Dewpoint	
  -10.0000	-5.1550E-6	-5.1550E-6	-3.212095E-6	-3.212095E-6	    0.0026	   14.1325	   27.2707	   -4.4440	
  -20.0000	-7.5220E-6	-7.5220E-6	-4.536703E-6	-4.536703E-6	   -0.0000	   14.1324	   27.3065	   -4.4268	
  -30.0000	-9.1740E-6	-9.1740E-6	-5.502117E-6	-5.502117E-6	   -0.0000	   14.1133	   27.3318	   -4.4309	
  -40.0000	-1.0550E-5	-1.0550E-5	-6.312946E-6	-6.312946E-6	    0.0026	   14.1133	   27.3956	   -4.4309	
  -50.0000	-1.1710E-5	-1.1710E-5	-7.036626E-6	-7.036626E-6	    0.0026	   14.1275	   27.3956	   -4.3878	
  -60.0000	-1.2730E-5	-1.2730E-5	-7.687390E-6	-7.687390E-6	    0.0077	   14.1271	   27.4295	   -4.3718	
  -70.0000	-1.3700E-5	-1.3700E-5	-8.310309E-6	-8.310309E-6	    0.0051	   14.1271	   27.4295	   -4.3718	
  -80.0000	-1.4610E-5	-1.4610E-5	-8.886695E-6	-8.886695E-6	    0.0051	   14.1198	   27.4535	   -4.3665	
  -90.0000	-1.5440E-5	-1.5440E-5	-9.423089E-6	-9.423089E-6	    0.0051	   14.1198	   27.4801	   -4.3536	
 -100.0000	-1.6240E-5	-1.6240E-5	-9.931140E-6	-9.931140E-6	    0.0051	   14.1198	   27.4801	   -4.3536	
 -110.0000	-1.6980E-5	-1.6980E-5	-1.044013E-5	-1.044013E-5	    0.0051	   14.1195	   27.4956	   -4.3464	
 -120.0000	-1.7670E-5	-1.7670E-5	-1.089490E-5	-1.089490E-5	    0.0051	   14.1250	   27.5082	   -4.3356	
 -130.0000	-1.8350E-5	-1.8350E-5	-1.130565E-5	-1.130565E-5	    0.0051	   14.1250	   27.5082	   -4.3356	
 -140.0000	-1.8900E-5	-1.8900E-5	-1.165745E-5	-1.165745E-5	    0.0128	   14.1313	   27.5196	   -4.3247	
 -150.0000	-1.9460E-5	-1.9460E-5	-1.197085E-5	-1.197085E-5	    0.0077	   14.1371	   27.5319	   -4.3138	
 -160.0000	-1.9970E-5	-1.9970E-5	-1.224752E-5	-1.224752E-5	    0.0077	   14.1371	   27.5319	   -4.3138	
 -170.0000	-2.0320E-5	-2.0320E-5	-1.244493E-5	-1.244493E-5	    0.0102	   14.1421	   27.5398	   -4.3056	
 -180.0000	-2.0680E-5	-2.0680E-5	-1.267050E-5	-1.267050E-5	    0.0128	   14.1456	   27.5294	   -4.3076	
 -190.0000	-2.1050E-5	-2.1050E-5	-1.286648E-5	-1.286648E-5	    0.0128	   14.1456	   27.5294	   -4.3076	
 -200.0000	-2.1390E-5	-2.1390E-5	-1.303239E-5	-1.303239E-5	    0.0128	   14.1456	   27.5348	   -4.3050	
 -220.0000	-2.1950E-5	-2.1950E-5	-1.333977E-5	-1.333977E-5	    0.0154	   14.1582	   27.5389	   -4.2923	
 -240.0000	-2.2450E-5	-2.2450E-5	-1.355571E-5	-1.355571E-5	    0.0154	   14.1582	   27.5389	   -4.2923	
 -260.0000	-2.2850E-5	-2.2850E-5	-1.378691E-5	-1.378691E-5	    0.0128	   14.1340	   27.5244	   -4.3201	
 -280.0000	-2.3290E-5	-2.3290E-5	-1.402345E-5	-1.402345E-5	    0.0102	   14.1144	   27.5212	   -4.3384	
 -300.0000	-2.3780E-5	-2.3780E-5	-1.426833E-5	-1.426833E-5	    0.0102	   14.1144	   27.5212	   -4.3384	
 -320.0000	-2.4150E-5	-2.4150E-5	-1.446349E-5	-1.446349E-5	    0.0102	   14.1291	   27.5209	   -4.3260	
 -340.0000	-2.4520E-5	-2.4520E-5	-1.461560E-5	-1.461560E-5	    0.0102	   14.1291	   27.5209	   -4.3260	
 -360.0000	-2.4870E-5	-2.4870E-5	-1.482760E-5	-1.482760E-5	    0.0102	   14.1026	   27.5221	   -4.3481	
 -380.0000	-2.5250E-5	-2.5250E-5	-1.500908E-5	-1.500908E-5	    0.0051	   14.1026	   27.5139	   -4.3521	
 -400.0000	-2.5570E-5	-2.5570E-5	-1.519440E-5	-1.519440E-5	    0.0102	   14.1026	   27.5139	   -4.3521	
 -440.0000	-2.6300E-5	-2.6300E-5	-1.555067E-5	-1.555067E-5	    0.0102	   14.1324	   27.5130	   -4.3269	
 -480.0000	-2.7000E-5	-2.7000E-5	-1.590249E-5	-1.590249E-5	    0.0102	   14.1324	   27.4978	   -4.3342	
 -520.0000	-2.7700E-5	-2.7700E-5	-1.628050E-5	-1.628050E-5	    0.0102	   14.1298	   27.4889	   -4.3407	
 -560.0000	-2.8380E-5	-2.8380E-5	-1.669131E-5	-1.669131E-5	    0.0102	   14.1298	   27.4889	   -4.3407	
 -600.0000	-2.9150E-5	-2.9150E-5	-1.711575E-5	-1.711575E-5	    0.0102	   14.1189	   27.4690	   -4.3597	
 -640.0000	-2.9800E-5	-2.9800E-5	-1.747065E-5	-1.747065E-5	    0.0051	   14.1142	   27.4538	   -4.3711	
 -680.0000	-3.0570E-5	-3.0570E-5	-1.793264E-5	-1.793264E-5	    0.0051	   14.1142	   27.4538	   -4.3711	
 -720.0000	-3.1340E-5	-3.1340E-5	-1.841785E-5	-1.841785E-5	   -0.0000	   14.1323	   27.4402	   -4.3621	
 -760.0000	-3.2120E-5	-3.2120E-5	-1.884801E-5	-1.884801E-5	   -0.0000	   14.1232	   27.4421	   -4.3690	
 -800.0000	-3.2940E-5	-3.2940E-5	-1.936660E-5	-1.936660E-5	   -0.0000	   14.1232	   27.4421	   -4.3690	
 -840.0000	-3.3860E-5	-3.3860E-5	-1.989508E-5	-1.989508E-5	   -0.0026	   14.1235	   27.4130	   -4.3828	
 -880.0000	-3.4800E-5	-3.4800E-5	-2.038952E-5	-2.038952E-5	   -0.0000	   14.1118	   27.3972	   -4.4005	
 -920.0000	-3.5910E-5	-3.5910E-5	-2.107245E-5	-2.107245E-5	   -0.0000	   14.1118	   27.3972	   -4.4005	
 -960.0000	-3.6900E-5	-3.6900E-5	-2.170583E-5	-2.170583E-5	   -0.0000	   14.1221	   27.3846	   -4.3978	
-1000.0000	-3.8030E-5	-3.8030E-5	-2.243024E-5	-2.243024E-5	   -0.0026	   14.1038	   27.3637	   -4.4236

File: Diodes/HGCAL/Hamburg_Analysis/Data/cviv_data/HGCAL_2.5/N4789_20_UR_DIODEHALF/IV_N4789_20_UR_DIODEHALF_GR_Irradiated_Annealed_60C_80min_3_5_2022_3_40_20_PM.txt
GCD Test
Bias: 5000.000000
IV_N4789_20_UR_DIODEHALF_GR_Irradiated_Annealed_60C_80min
Date/Time: 3/5/2022 3:40:20 PM
Sensor Name: DIODEHALF
Type: P
Annealing Status: Irradiated and Annealed at 60C for 80 minutes
Environment: 0C
Tester: Andrew Kent

Time Delay per Ramp Step (s): 0.500

CV Time Delay per Measurement (s) :0.500

AC Voltage (V): 0.500

Current Number of measurements per voltage: 1.000

IV Time Delay per Measurement (s) :0.000


BiasVoltage	Total Current_Avg	Total Current_0	Bias Current_Avg	Bias Current_0	Temperature	Air_Temp	Humidity	Dewpoint	
  -10.0000	-5.3500E-6	-5.3500E-6	-3.322761E-6	-3.322761E-6	   -0.0026	   13.0881	   29.1392	   -4.4666	
  -20.0000	-7.6090E-6	-7.6090E-6	-4.596016E-6	-4.596016E-6	   -0.0051	   13.0881	   29.1607	   -4.4666	
  -30.0000	-9.2330E-6	-9.2330E-6	-5.529496E-6	-5.529496E-6	   -0.0051	   13.0851	   29.1607	   -4.4594	
  -40.0000	-1.0540E-5	-1.0540E-5	-6.331445E-6	-6.331445E-6	   -0.0026	   13.0932	   29.1603	   -4.4525	
  -50.0000	-1.1690E-5	-1.1690E-5	-7.054517E-6	-7.054517E-6	   -0.0026	   13.0932	   29.1664	   -4.4525	
  -60.0000	-1.2710E-5	-1.2710E-5	-7.695643E-6	-7.695643E-6	   -0.0026	   13.0887	   29.1664	   -4.4536	
  -70.0000	-1.3660E-5	-1.3660E-5	-8.296042E-6	-8.296042E-6	   -0.0077	   13.0902	   29.1641	   -4.4534	
  -80.0000	-1.4540E-5	-1.4540E-5	-8.857127E-6	-8.857127E-6	   -0.0026	   13.0902	   29.1641	   -4.4534	
  -90.0000	-1.5330E-5	-1.5330E-5	-9.390792E-6	-9.390792E-6	   -0.0026	   13.0999	   29.1641	   -4.4450	
 -100.0000	-1.6110E-5	-1.6110E-5	-9.915292E-6	-9.915292E-6	    0.0026	   13.1091	   29.1600	   -4.4389	
 -110.0000	-1.6870E-5	-1.6870E-5	-1.037628E-5	-1.037628E-5	   -0.0026	   13.1091	   29.1600	   -4.4389	
 -120.0000	-1.7570E-5	-1.7570E-5	-1.083066E-5	-1.083066E-5	   -0.0026	   13.1217	   29.1578	   -4.4290	
 -130.0000	-1.8230E-5	-1.8230E-5	-1.123742E-5	-1.123742E-5	   -0.0026	   13.1217	   29.1550	   -4.4303	
 -140.0000	-1.8790E-5	-1.8790E-5	-1.155849E-5	-1.155849E-5	   -0.0026	   13.1217	   29.1550	   -4.4303	
 -150.0000	-1.9300E-5	-1.9300E-5	-1.189408E-5	-1.189408E-5	   -0.0000	   13.1291	   29.1433	   -4.4292	
 -160.0000	-1.9750E-5	-1.9750E-5	-1.216413E-5	-1.216413E-5	    0.0026	   13.1239	   29.1240	   -4.4425	
 -170.0000	-2.0150E-5	-2.0150E-5	-1.241426E-5	-1.241426E-5	    0.0026	   13.1239	   29.1240	   -4.4425	
 -180.0000	-2.0540E-5	-2.0540E-5	-1.260105E-5	-1.260105E-5	    0.0026	   13.1166	   29.1218	   -4.4498	
 -190.0000	-2.0860E-5	-2.0860E-5	-1.279367E-5	-1.279367E-5	    0.0051	   13.1273	   29.1050	   -4.4482	
 -200.0000	-2.1170E-5	-2.1170E-5	-1.293317E-5	-1.293317E-5	    0.0051	   13.1273	   29.1050	   -4.4482	
 -220.0000	-2.1730E-5	-2.1730E-5	-1.322391E-5	-1.322391E-5	    0.0026	   13.1277	   29.0841	   -4.4573	
 -240.0000	-2.2210E-5	-2.2210E-5	-1.347696E-5	-1.347696E-5	    0.0026	   13.1349	   29.0908	   -4.4481	
 -260.0000	-2.2700E-5	-2.2700E-5	-1.374888E-5	-1.374888E-5	    0.0026	   13.1349	   29.0908	   -4.4481	
 -280.0000	-2.3110E-5	-2.3110E-5	-1.391728E-5	-1.391728E-5	   -0.0000	   13.1290	   29.0791	   -4.4585	
 -300.0000	-2.3500E-5	-2.3500E-5	-1.413372E-5	-1.413372E-5	   -0.0000	   13.1376	   29.0746	   -4.4531	
 -320.0000	-2.3930E-5	-2.3930E-5	-1.434721E-5	-1.434721E-5	   -0.0000	   13.1376	   29.0746	   -4.4531	
 -340.0000	-2.4270E-5	-2.4270E-5	-1.452694E-5	-1.452694E-5	    0.0051	   13.1353	   29.0708	   -4.4568	
 -360.0000	-2.4650E-5	-2.4650E-5	-1.469951E-5	-1.469951E-5	    0.0051	   13.1394	   29.0427	   -4.4661	
 -380.0000	-2.5020E-5	-2.5020E-5	-1.489176E-5	-1.489176E-5	    0.0051	   13.1394	   29.0427	   -4.4661	
 -400.0000	-2.5360E-5	-2.5360E-5	-1.508781E-5	-1.508781E-5	    0.0077	   13.1368	   29.0338	   -4.4723	
 -440.0000	-2.6060E-5	-2.6060E-5	-1.543958E-5	-1.543958E-5	    0.0051	   13.1347	   29.0345	   -4.4739	
 -480.0000	-2.6800E-5	-2.6800E-5	-1.579117E-5	-1.579117E-5	    0.0051	   13.1347	   29.0345	   -4.4739	
 -520.0000	-2.7410E-5	-2.7410E-5	-1.616168E-5	-1.616168E-5	   -0.0000	   13.1377	   29.0364	   -4.4705	
 -560.0000	-2.8090E-5	-2.8090E-5	-1.650116E-5	-1.650116E-5	   -0.0000	   13.1307	   29.0405	   -4.4747	
 -600.0000	-2.8790E-5	-2.8790E-5	-1.691045E-5	-1.691045E-5	   -0.0000	   13.1307	   29.0405	   -4.4747	
 -640.0000	-2.9540E-5	-2.9540E-5	-1.731629E-5	-1.731629E-5	    0.0026	   13.1454	   29.0376	   -4.4632	
 -680.0000	-3.0290E-5	-3.0290E-5	-1.774434E-5	-1.774434E-5	   -0.0000	   13.1445	   29.0272	   -4.4687	
 -720.0000	-3.1040E-5	-3.1040E-5	-1.818687E-5	-1.818687E-5	   -0.0000	   13.1445	   29.0272	   -4.4687	
 -760.0000	-3.1870E-5	-3.1870E-5	-1.868348E-5	-1.868348E-5	    0.0026	   13.1436	   29.0256	   -4.4702	
 -800.0000	-3.2730E-5	-3.2730E-5	-1.917073E-5	-1.917073E-5	   -0.0000	   13.1455	   29.0256	   -4.4686	
 -840.0000	-3.3590E-5	-3.3590E-5	-1.971432E-5	-1.971432E-5	   -0.0000	   13.1455	   29.0256	   -4.4686	
 -880.0000	-3.4480E-5	-3.4480E-5	-2.026836E-5	-2.026836E-5	   -0.0000	   13.1380	   29.0278	   -4.4741	
 -920.0000	-3.5510E-5	-3.5510E-5	-2.085709E-5	-2.085709E-5	    0.0026	   13.1421	   29.0316	   -4.4688	
 -960.0000	-3.6590E-5	-3.6590E-5	-2.157931E-5	-2.157931E-5	    0.0026	   13.1421	   29.0316	   -4.4688	
-1000.0000	-3.7750E-5	-3.7750E-5	-2.224628E-5	-2.224628E-5	    0.0026	   13.1489	   29.0323	   -4.4626

File: Diodes/HGCAL/Hamburg_Analysis/Data/cviv_data/HGCAL_2.5/N4789_20_UR_DIODEHALF/IV_N4789_20_UR_DIODEHALF_GR_Irradiated_Annealed_60C_90min_3_5_2022_5_07_15_PM.txt
GCD Test
Bias: 5000.000000
IV_N4789_20_UR_DIODEHALF_GR_Irradiated_Annealed_60C_90min
Date/Time: 3/5/2022 5:07:15 PM
Sensor Name: DIODEHALF
Type: P
Annealing Status: Irradiated and Annealed at 60C for 90 minutes
Environment: 0C
Tester: Andrew Kent

Time Delay per Ramp Step (s): 0.500

CV Time Delay per Measurement (s) :0.500

AC Voltage (V): 0.500

Current Number of measurements per voltage: 1.000

IV Time Delay per Measurement (s) :0.000


BiasVoltage	Total Current_Avg	Total Current_0	Bias Current_Avg	Bias Current_0	Temperature	Air_Temp	Humidity	Dewpoint	
  -10.0000	-5.3290E-6	-5.3290E-6	-3.283177E-6	-3.283177E-6	    0.0026	   13.6200	   28.0731	   -4.5082	
  -20.0000	-7.6050E-6	-7.6050E-6	-4.577192E-6	-4.577192E-6	    0.0026	   13.6146	   28.0731	   -4.5054	
  -30.0000	-9.2030E-6	-9.2030E-6	-5.501251E-6	-5.501251E-6	   -0.0026	   13.6146	   28.0731	   -4.5054	
  -40.0000	-1.0490E-5	-1.0490E-5	-6.269754E-6	-6.269754E-6	   -0.0026	   13.6307	   28.1031	   -4.4774	
  -50.0000	-1.1640E-5	-1.1640E-5	-6.972867E-6	-6.972867E-6	    0.0026	   13.6307	   28.1252	   -4.4670	
  -60.0000	-1.2690E-5	-1.2690E-5	-7.621314E-6	-7.621314E-6	    0.0026	   13.6307	   28.1252	   -4.4670	
  -70.0000	-1.3630E-5	-1.3630E-5	-8.217679E-6	-8.217679E-6	    0.0026	   13.6373	   28.1809	   -4.4351	
  -80.0000	-1.4490E-5	-1.4490E-5	-8.784522E-6	-8.784522E-6	    0.0051	   13.6373	   28.2078	   -4.4224	
  -90.0000	-1.5310E-5	-1.5310E-5	-9.322865E-6	-9.322865E-6	    0.0051	   13.6373	   28.2078	   -4.4224	
 -100.0000	-1.6100E-5	-1.6100E-5	-9.828777E-6	-9.828777E-6	    0.0077	   13.6395	   28.2223	   -4.4138	
 -110.0000	-1.6820E-5	-1.6820E-5	-1.028622E-5	-1.028622E-5	    0.0026	   13.6362	   28.2429	   -4.4069	
 -120.0000	-1.7510E-5	-1.7510E-5	-1.072230E-5	-1.072230E-5	    0.0026	   13.6362	   28.2429	   -4.4069	
 -130.0000	-1.8110E-5	-1.8110E-5	-1.111870E-5	-1.111870E-5	    0.0077	   13.6386	   28.2546	   -4.3994	
 -140.0000	-1.8700E-5	-1.8700E-5	-1.150035E-5	-1.150035E-5	    0.0051	   13.6426	   28.2704	   -4.3885	
 -150.0000	-1.9190E-5	-1.9190E-5	-1.175916E-5	-1.175916E-5	    0.0051	   13.6426	   28.2704	   -4.3885	
 -160.0000	-1.9640E-5	-1.9640E-5	-1.204070E-5	-1.204070E-5	    0.0077	   13.6439	   28.2846	   -4.3807	
 -170.0000	-2.0060E-5	-2.0060E-5	-1.227900E-5	-1.227900E-5	    0.0051	   13.6521	   28.2966	   -4.3681	
 -180.0000	-2.0440E-5	-2.0440E-5	-1.245130E-5	-1.245130E-5	    0.0051	   13.6521	   28.2966	   -4.3681	
 -190.0000	-2.0740E-5	-2.0740E-5	-1.268473E-5	-1.268473E-5	    0.0102	   13.6520	   28.3118	   -4.3610	
 -200.0000	-2.1050E-5	-2.1050E-5	-1.281229E-5	-1.281229E-5	    0.0102	   13.6425	   28.3001	   -4.3747	
 -220.0000	-2.1600E-5	-2.1600E-5	-1.313237E-5	-1.313237E-5	    0.0102	   13.6425	   28.3001	   -4.3747	
 -240.0000	-2.2120E-5	-2.2120E-5	-1.336809E-5	-1.336809E-5	    0.0051	   13.6385	   28.3074	   -4.3748	
 -260.0000	-2.2520E-5	-2.2520E-5	-1.357521E-5	-1.357521E-5	    0.0051	   13.6375	   28.3106	   -4.3741	
 -280.0000	-2.2970E-5	-2.2970E-5	-1.379787E-5	-1.379787E-5	    0.0051	   13.6375	   28.3106	   -4.3741	
 -300.0000	-2.3330E-5	-2.3330E-5	-1.396384E-5	-1.396384E-5	    0.0026	   13.6424	   28.3207	   -4.3652	
 -320.0000	-2.3750E-5	-2.3750E-5	-1.419942E-5	-1.419942E-5	   -0.0000	   13.6424	   28.3289	   -4.3652	
 -340.0000	-2.4090E-5	-2.4090E-5	-1.437668E-5	-1.437668E-5	   -0.0000	   13.6524	   28.3289	   -4.3527	
 -360.0000	-2.4440E-5	-2.4440E-5	-1.455779E-5	-1.455779E-5	   -0.0000	   13.6440	   28.3476	   -4.3512	
 -380.0000	-2.4840E-5	-2.4840E-5	-1.477010E-5	-1.477010E-5	   -0.0026	   13.6440	   28.3476	   -4.3512	
 -400.0000	-2.5140E-5	-2.5140E-5	-1.492087E-5	-1.492087E-5	   -0.0026	   13.6483	   28.3596	   -4.3419	
 -440.0000	-2.5850E-5	-2.5850E-5	-1.527621E-5	-1.527621E-5	   -0.0000	   13.6483	   28.3865	   -4.3293	
 -480.0000	-2.6510E-5	-2.6510E-5	-1.560491E-5	-1.560491E-5	    0.0026	   13.6377	   28.3985	   -4.3328	
 -520.0000	-2.7150E-5	-2.7150E-5	-1.601111E-5	-1.601111E-5	    0.0026	   13.6377	   28.3985	   -4.3328	
 -560.0000	-2.7860E-5	-2.7860E-5	-1.638277E-5	-1.638277E-5	   -0.0000	   13.6424	   28.4035	   -4.3264	
 -600.0000	-2.8560E-5	-2.8560E-5	-1.671035E-5	-1.671035E-5	   -0.0000	   13.6374	   28.4244	   -4.3210	
 -640.0000	-2.9260E-5	-2.9260E-5	-1.714761E-5	-1.714761E-5	   -0.0000	   13.6374	   28.4244	   -4.3210	
 -680.0000	-3.0020E-5	-3.0020E-5	-1.760929E-5	-1.760929E-5	   -0.0051	   13.6395	   28.4488	   -4.3078	
 -720.0000	-3.0680E-5	-3.0680E-5	-1.801861E-5	-1.801861E-5	   -0.0051	   13.6421	   28.4728	   -4.2943	
 -760.0000	-3.1490E-5	-3.1490E-5	-1.846114E-5	-1.846114E-5	   -0.0051	   13.6421	   28.4728	   -4.2943	
 -800.0000	-3.2330E-5	-3.2330E-5	-1.898129E-5	-1.898129E-5	   -0.0026	   13.6466	   28.5054	   -4.2753	
 -840.0000	-3.3270E-5	-3.3270E-5	-1.950925E-5	-1.950925E-5	   -0.0077	   13.6388	   28.5161	   -4.2771	
 -880.0000	-3.4180E-5	-3.4180E-5	-2.008269E-5	-2.008269E-5	   -0.0077	   13.6388	   28.5161	   -4.2771	
 -920.0000	-3.5130E-5	-3.5130E-5	-2.060849E-5	-2.060849E-5	   -0.0051	   13.6340	   28.5455	   -4.2675	
 -960.0000	-3.6170E-5	-3.6170E-5	-2.125199E-5	-2.125199E-5	   -0.0026	   13.6324	   28.5465	   -4.2684	
-1000.0000	-3.7340E-5	-3.7340E-5	-2.194661E-5	-2.194661E-5	   -0.0051	   13.6305	   28.5642	   -4.2618
