Repository: ctiley/CERN_CMS_Silicon_Sensor

# CERN_CMS_Silicon_Sensor

# Code To-Do 
- Double check Halfmoon Diode Data

# Lab To-Do
- Measure more HGCAL Diodes
- Measure rest of Unirradiated Halfmoon Diodes
- Rebond D0 Diode
- Cleanup Wires at Alibava Station
-

File: Diodes/HGCAL/Hamburg_Analysis/Data/cviv_data/HGCAL_2.5/N4789_20_UR_DIODEQUARTER/CV_N4789_20_UR_DIODEQUARTER_GR_Irradiated_Annealed_60C_0min_3_1_2022_12_02_30_PM.txt
GCD Test
Bias: 5000.000000
CV_N4789_20_UR_DIODEQUARTER_GR_Irradiated_Annealed_60C_0min
Date/Time: 3/1/2022 12:02:30 PM
Sensor Name: DIODEQUARTER
Type: 
Annealing Status: Irradiated and Annealed at 60C for 0 minutes
Environment: 
Tester: Andrew Kent

Time Delay per Ramp Step (s): 0.500

CV Time Delay per Measurement (s) :0.500

AC Voltage (V): 0.500

Current Number of measurements per voltage: 1.000

IV Time Delay per Measurement (s) :0.000


BiasVoltage	LCR_Cp_freq1000.0	LCR_Cp_freq10000.0	LCR_Rp_freq1000.0	LCR_Rp_freq10000.0	Temperature	Air_Temp	Humidity	Dewpoint	
  -10.0000	1.199E-11	1.906E-12	8.474E+6	3.611E+6	    0.0102	   14.9812	   25.2448	   -4.7401	
  -20.0000	9.313E-12	1.967E-12	1.209E+7	4.525E+6	    0.0102	   14.9620	   25.2774	   -4.7393	
  -30.0000	7.763E-12	1.905E-12	1.524E+7	5.400E+6	    0.0077	   14.9803	   25.3055	   -4.7090	
  -40.0000	6.746E-12	1.816E-12	1.791E+7	6.227E+6	    0.0026	   14.9389	   25.3276	   -4.7327	
  -50.0000	6.010E-12	1.729E-12	2.029E+7	6.981E+6	    0.0026	   14.9343	   25.3213	   -4.7400	
  -60.0000	5.453E-12	1.640E-12	2.244E+7	7.712E+6	    0.0026	   14.9343	   25.3223	   -4.7395	
  -70.0000	5.008E-12	1.556E-12	2.446E+7	8.403E+6	    0.0026	   14.9542	   25.3169	   -4.7254	
  -80.0000	4.649E-12	1.478E-12	2.630E+7	9.060E+6	    0.0026	   14.9392	   25.3112	   -4.7411	
  -90.0000	4.344E-12	1.400E-12	2.807E+7	9.702E+6	    0.0026	   14.9528	   25.3333	   -4.7180	
 -100.0000	4.066E-12	1.321E-12	2.989E+7	1.036E+7	   -0.0026	   14.9339	   25.3678	   -4.7161	
 -110.0000	3.809E-12	1.235E-12	3.177E+7	1.109E+7	   -0.0026	   14.9393	   25.3817	   -4.7042	
 -120.0000	3.577E-12	1.154E-12	3.409E+7	1.190E+7	   -0.0051	   14.9425	   25.3861	   -4.6992	
 -130.0000	3.318E-12	1.056E-12	3.672E+7	1.305E+7	   -0.0051	   14.9226	   25.3849	   -4.7168	
 -140.0000	3.038E-12	9.565E-13	4.042E+7	1.464E+7	   -0.0051	   14.9171	   25.4083	   -4.7093	
 -150.0000	2.745E-12	8.666E-13	4.552E+7	1.690E+7	   -0.0051	   14.9379	   25.4020	   -4.6948	
 -160.0000	2.444E-12	7.952E-13	5.217E+7	1.986E+7	   -0.0051	   14.9361	   25.4250	   -4.6844	
 -170.0000	2.164E-12	7.403E-13	5.992E+7	2.365E+7	   -0.0051	   14.9319	   25.4424	   -4.6789	
 -180.0000	1.906E-12	7.019E-13	6.902E+7	2.799E+7	   -0.0102	   14.9025	   25.4450	   -4.7027	
 -190.0000	1.681E-12	6.739E-13	7.961E+7	3.289E+7	   -0.0077	   14.8938	   25.4541	   -4.7053	
 -200.0000	1.502E-12	6.550E-13	9.054E+7	3.794E+7	   -0.0077	   14.8939	   25.4674	   -4.6983	
 -220.0000	1.174E-12	6.206E-13	1.127E+8	4.850E+7	   -0.0077	   14.9083	   25.4804	   -4.6793	
 -240.0000	1.025E-12	6.070E-13	1.355E+8	5.740E+7	   -0.0077	   14.8754	   25.4832	   -4.7059	
 -260.0000	9.331E-13	5.999E-13	1.562E+8	6.475E+7	   -0.0051	   14.8974	   25.4851	   -4.6861	
 -280.0000	8.748E-13	5.939E-13	1.730E+8	7.030E+7	   -0.0051	   14.8578	   25.5041	   -4.7101	
 -300.0000	8.326E-13	5.904E-13	1.893E+8	7.504E+7	   -0.0051	   14.8620	   25.5202	   -4.6981	
 -320.0000	8.015E-13	5.878E-13	2.029E+8	7.880E+7	   -0.0051	   14.8620	   25.5493	   -4.6830	
 -340.0000	7.800E-13	5.857E-13	2.144E+8	8.173E+7	   -0.0051	   14.8620	   25.5376	   -4.6890	
 -360.0000	7.615E-13	5.843E-13	2.243E+8	8.436E+7	   -0.0077	   14.8519	   25.5810	   -4.6753	
 -380.0000	7.488E-13	5.824E-13	2.313E+8	8.628E+7	   -0.0077	   14.8394	   25.6047	   -4.6737	
 -400.0000	7.384E-13	5.816E-13	2.384E+8	8.816E+7	   -0.0077	   14.8587	   25.6167	   -4.6510	
 -440.0000	7.177E-13	5.792E-13	2.463E+8	9.062E+7	   -0.0026	   14.8217	   25.6078	   -4.6872	
 -480.0000	7.063E-13	5.771E-13	2.488E+8	9.214E+7	   -0.0026	   14.8129	   25.6154	   -4.6907	
 -520.0000	6.997E-13	5.760E-13	2.518E+8	9.319E+7	   -0.0051	   14.8129	   25.6157	   -4.6905	
 -560.0000	6.874E-13	5.748E-13	2.481E+8	9.349E+7	   -0.0026	   14.8244	   25.6322	   -4.6723	
 -600.0000	6.789E-13	5.739E-13	2.436E+8	9.330E+7	   -0.0026	   14.8017	   25.6534	   -4.6807	
 -640.0000	6.754E-13	5.723E-13	2.371E+8	9.333E+7	   -0.0026	   14.8267	   25.6509	   -4.6606	
 -680.0000	6.675E-13	5.716E-13	2.298E+8	9.270E+7	   -0.0026	   14.8089	   25.6755	   -4.6631	
 -720.0000	6.608E-13	5.708E-13	2.238E+8	9.193E+7	   -0.0000	   14.8140	   25.6752	   -4.6589	
 -760.0000	6.548E-13	5.699E-13	2.158E+8	9.108E+7	   -0.0000	   14.8143	   25.6720	   -4.6603	
 -800.0000	6.490E-13	5.689E-13	2.070E+8	8.977E+7	   -0.0000	   14.7863	   25.6603	   -4.6902	
 -840.0000	6.447E-13	5.682E-13	1.972E+8	8.850E+7	    0.0051	   14.7957	   25.6920	   -4.6660	
 -880.0000	6.365E-13	5.674E-13	1.878E+8	8.699E+7	    0.0051	   14.7879	   25.6799	   -4.6788	
 -920.0000	6.333E-13	5.663E-13	1.791E+8	8.512E+7	    0.0026	   14.7981	   25.6942	   -4.6628	
 -960.0000	6.274E-13	5.653E-13	1.676E+8	8.322E+7	    0.0051	   14.7922	   25.7071	   -4.6611	
-1000.0000	6.164E-13	5.644E-13	1.580E+8	8.081E+7	    0.0051	   14.7843	   25.7176	   -4.6624

File: Diodes/HGCAL/Hamburg_Analysis/Data/cviv_data/HGCAL_2.5/N4789_20_UR_DIODEQUARTER/CV_N4789_20_UR_DIODEQUARTER_GR_Irradiated_Annealed_60C_100min_3_5_2022_6_29_46_PM.txt
GCD Test
Bias: 5000.000000
CV_N4789_20_UR_DIODEQUARTER_GR_Irradiated_Annealed_60C_100min
Date/Time: 3/5/2022 6:29:46 PM
Sensor Name: DIODEQUARTER
Type: P
Annealing Status: Irradiated and Annealed at 60C for 100 minutes
Environment: 0C
Tester: Andrew Kent

Time Delay per Ramp Step (s): 0.500

CV Time Delay per Measurement (s) :0.500

AC Voltage (V): 0.500

Current Number of measurements per voltage: 1.000

IV Time Delay per Measurement (s) :0.000


BiasVoltage	LCR_Cp_freq1000.0	LCR_Cp_freq10000.0	LCR_Rp_freq1000.0	LCR_Rp_freq10000.0	Temperature	Air_Temp	Humidity	Dewpoint	
  -10.0000	1.032E-11	1.889E-12	9.700E+6	4.112E+6	   -0.0000	   13.6829	   28.8795	   -4.0708	
  -20.0000	7.959E-12	1.917E-12	1.450E+7	5.335E+6	    0.0051	   13.6662	   28.8963	   -4.0775	
  -30.0000	6.718E-12	1.849E-12	1.822E+7	6.320E+6	    0.0026	   13.6538	   28.9073	   -4.0832	
  -40.0000	5.940E-12	1.759E-12	2.113E+7	7.163E+6	    0.0051	   13.6517	   28.9118	   -4.0830	
  -50.0000	5.389E-12	1.671E-12	2.358E+7	7.902E+6	    0.0051	   13.6562	   28.9048	   -4.0823	
  -60.0000	4.957E-12	1.580E-12	2.576E+7	8.610E+6	    0.0051	   13.6501	   28.8922	   -4.0933	
  -70.0000	4.615E-12	1.494E-12	2.769E+7	9.284E+6	    0.0051	   13.6529	   28.8849	   -4.0943	
  -80.0000	4.324E-12	1.412E-12	2.955E+7	9.930E+6	    0.0077	   13.6618	   28.8754	   -4.0910	
  -90.0000	4.063E-12	1.329E-12	3.139E+7	1.059E+7	    0.0051	   13.6434	   28.8779	   -4.1057	
 -100.0000	3.817E-12	1.239E-12	3.332E+7	1.133E+7	    0.0026	   13.6434	   28.8767	   -4.1063	
 -110.0000	3.561E-12	1.142E-12	3.569E+7	1.223E+7	    0.0051	   13.6585	   28.8754	   -4.0938	
 -120.0000	3.313E-12	1.051E-12	3.904E+7	1.339E+7	   -0.0000	   13.6495	   28.8659	   -4.1059	
 -130.0000	3.034E-12	9.503E-13	4.362E+7	1.512E+7	    0.0026	   13.6425	   28.8583	   -4.1155	
 -140.0000	2.722E-12	8.583E-13	5.001E+7	1.766E+7	   -0.0026	   13.6433	   28.8602	   -4.1139	
 -150.0000	2.406E-12	7.848E-13	5.868E+7	2.114E+7	   -0.0000	   13.6355	   28.8482	   -4.1263	
 -160.0000	2.106E-12	7.307E-13	6.930E+7	2.561E+7	    0.0026	   13.6353	   28.8340	   -4.1330	
 -170.0000	1.826E-12	6.923E-13	8.173E+7	3.099E+7	    0.0051	   13.6290	   28.8400	   -4.1356	
 -180.0000	1.596E-12	6.662E-13	9.595E+7	3.696E+7	    0.0026	   13.6277	   28.8318	   -4.1405	
 -190.0000	1.414E-12	6.479E-13	1.116E+8	4.315E+7	   -0.0000	   13.6147	   28.8261	   -4.1544	
 -200.0000	1.275E-12	6.352E-13	1.284E+8	4.922E+7	   -0.0000	   13.6121	   28.8131	   -4.1626	
 -220.0000	1.105E-12	6.188E-13	1.624E+8	5.997E+7	   -0.0077	   13.6075	   28.7903	   -4.1771	
 -240.0000	1.004E-12	6.103E-13	1.926E+8	6.842E+7	   -0.0051	   13.6031	   28.7669	   -4.1916	
 -260.0000	9.445E-13	6.046E-13	2.196E+8	7.493E+7	   -0.0128	   13.6003	   28.7549	   -4.1997	
 -280.0000	8.975E-13	6.008E-13	2.433E+8	8.004E+7	   -0.0077	   13.5954	   28.7356	   -4.2128	
 -300.0000	8.709E-13	5.984E-13	2.634E+8	8.399E+7	   -0.0077	   13.5976	   28.7166	   -4.2196	
 -320.0000	8.512E-13	5.961E-13	2.797E+8	8.730E+7	   -0.0102	   13.6053	   28.7018	   -4.2199	
 -340.0000	8.383E-13	5.943E-13	2.945E+8	8.990E+7	   -0.0077	   13.5810	   28.6771	   -4.2523	
 -360.0000	7.446E-13	5.830E-13	2.945E+8	9.465E+7	   -0.0128	   13.5923	   28.6717	   -4.2450	
 -380.0000	7.337E-13	5.819E-13	3.031E+8	9.636E+7	   -0.0051	   13.5923	   28.6686	   -4.2465	
 -400.0000	7.278E-13	5.811E-13	3.083E+8	9.807E+7	   -0.0077	   13.5914	   28.6594	   -4.2515	
 -440.0000	7.086E-13	5.786E-13	3.213E+8	1.004E+8	   -0.0077	   13.5854	   28.6524	   -4.2599	
 -480.0000	7.049E-13	5.778E-13	3.242E+8	1.021E+8	   -0.0077	   13.5730	   28.6347	   -4.2788	
 -520.0000	6.943E-13	5.763E-13	3.245E+8	1.032E+8	   -0.0026	   13.5704	   28.6366	   -4.2802	
 -560.0000	6.836E-13	5.749E-13	3.212E+8	1.036E+8	   -0.0026	   13.5711	   28.6271	   -4.2839	
 -600.0000	6.788E-13	5.741E-13	3.133E+8	1.034E+8	   -0.0077	   13.5656	   28.6230	   -4.2906	
 -640.0000	6.769E-13	5.730E-13	3.103E+8	1.031E+8	   -0.0051	   13.5566	   28.6202	   -4.2997	
 -680.0000	6.706E-13	5.727E-13	3.027E+8	1.031E+8	   -0.0000	   13.5691	   28.6275	   -4.2855	
 -720.0000	6.669E-13	5.713E-13	2.917E+8	1.026E+8	   -0.0026	   13.5524	   28.6338	   -4.2970	
 -760.0000	6.601E-13	5.706E-13	2.809E+8	1.015E+8	   -0.0000	   13.5524	   28.6275	   -4.3000	
 -800.0000	6.586E-13	5.700E-13	2.700E+8	1.008E+8	   -0.0000	   13.5710	   28.6224	   -4.2829	
 -840.0000	6.522E-13	5.694E-13	2.606E+8	9.957E+7	    0.0051	   13.5660	   28.6012	   -4.3004	
 -880.0000	6.466E-13	5.687E-13	2.472E+8	9.807E+7	    0.0051	   13.5637	   28.6132	   -4.2968	
 -920.0000	6.407E-13	5.678E-13	2.343E+8	9.633E+7	    0.0051	   13.5396	   28.5996	   -4.3239	
 -960.0000	6.380E-13	5.670E-13	2.210E+8	9.451E+7	    0.0102	   13.5373	   28.5816	   -4.3343	
-1000.0000	6.329E-13	5.662E-13	2.070E+8	9.222E+7	    0.0051	   13.5451	   28.5797	   -4.3284

File: Diodes/HGCAL/Hamburg_Analysis/Data/cviv_data/HGCAL_2.5/N4789_20_UR_DIODEQUARTER/CV_N4789_20_UR_DIODEQUARTER_GR_Irradiated_Annealed_60C_10min_3_3_2022_4_41_32_PM.txt
GCD Test
Bias: 5000.000000
CV_N4789_20_UR_DIODEQUARTER_GR_Irradiated_Annealed_60C_10min
Date/Time: 3/3/2022 4:41:32 PM
Sensor Name: DIODEQUARTER
Type: 
Annealing Status: Irradiated and Annealed at 60C for 10 minutes
Environment: 
Tester: Andrew Kent

Time Delay per Ramp Step (s): 0.500

CV Time Delay per Measurement (s) :0.500

AC Voltage (V): 0.500

Current Number of measurements per voltage: 1.000

IV Time Delay per Measurement (s) :0.000


BiasVoltage	LCR_Cp_freq1000.0	LCR_Cp_freq10000.0	LCR_Rp_freq1000.0	LCR_Rp_freq10000.0	Temperature	Air_Temp	Humidity	Dewpoint	
  -10.0000	1.150E-11	1.874E-12	8.674E+6	3.721E+6	   -0.0077	   14.1489	   28.4690	   -3.8589	
  -20.0000	8.878E-12	1.918E-12	1.252E+7	4.730E+6	   -0.0051	   14.1483	   28.4791	   -3.8547	
  -30.0000	7.392E-12	1.855E-12	1.583E+7	5.663E+6	   -0.0051	   14.1383	   28.4915	   -3.8575	
  -40.0000	6.427E-12	1.770E-12	1.860E+7	6.512E+6	   -0.0026	   14.1485	   28.5142	   -3.8380	
  -50.0000	5.740E-12	1.683E-12	2.106E+7	7.292E+6	   -0.0051	   14.1338	   28.5269	   -3.8449	
  -60.0000	5.213E-12	1.595E-12	2.330E+7	8.034E+6	   -0.0077	   14.1368	   28.5250	   -3.8431	
  -70.0000	4.805E-12	1.513E-12	2.532E+7	8.726E+6	   -0.0051	   14.1340	   28.5120	   -3.8516	
  -80.0000	4.467E-12	1.435E-12	2.723E+7	9.381E+6	   -0.0077	   14.1229	   28.5028	   -3.8655	
  -90.0000	4.174E-12	1.351E-12	2.911E+7	1.007E+7	   -0.0051	   14.1305	   28.5145	   -3.8534	
 -100.0000	3.917E-12	1.266E-12	3.088E+7	1.078E+7	   -0.0026	   14.1305	   28.5215	   -3.8502	
 -110.0000	3.657E-12	1.176E-12	3.289E+7	1.157E+7	   -0.0000	   14.1165	   28.5332	   -3.8568	
 -120.0000	3.424E-12	1.091E-12	3.544E+7	1.250E+7	    0.0026	   14.1165	   28.5503	   -3.8489	
 -130.0000	3.149E-12	9.891E-13	3.864E+7	1.388E+7	    0.0026	   14.1151	   28.5623	   -3.8444	
 -140.0000	2.849E-12	8.896E-13	4.328E+7	1.593E+7	    0.0051	   14.1036	   28.5721	   -3.8498	
 -150.0000	2.546E-12	8.083E-13	4.956E+7	1.869E+7	    0.0026	   14.1197	   28.5648	   -3.8393	
 -160.0000	2.248E-12	7.446E-13	5.733E+7	2.244E+7	   -0.0000	   14.1122	   28.5421	   -3.8564	
 -170.0000	1.965E-12	7.004E-13	6.689E+7	2.694E+7	   -0.0000	   14.1208	   28.5345	   -3.8526	
 -180.0000	1.726E-12	6.703E-13	7.755E+7	3.186E+7	   -0.0000	   14.1106	   28.5345	   -3.8613	
 -190.0000	1.529E-12	6.484E-13	8.939E+7	3.729E+7	   -0.0000	   14.0893	   28.5247	   -3.8843	
 -200.0000	1.372E-12	6.335E-13	1.020E+8	4.279E+7	   -0.0000	   14.1007	   28.5177	   -3.8777	
 -220.0000	1.166E-12	6.150E-13	1.281E+8	5.269E+7	   -0.0000	   14.1025	   28.5003	   -3.8842	
 -240.0000	9.736E-13	5.944E-13	1.499E+8	6.182E+7	    0.0026	   14.0844	   28.5006	   -3.8997	
 -260.0000	8.949E-13	5.883E-13	1.705E+8	6.840E+7	    0.0051	   14.0804	   28.4696	   -3.9177	
 -280.0000	8.482E-13	5.840E-13	1.887E+8	7.381E+7	    0.0026	   14.0980	   28.4349	   -3.9187	
 -300.0000	8.126E-13	5.807E-13	2.050E+8	7.811E+7	    0.0026	   14.0882	   28.4175	   -3.9354	
 -320.0000	7.840E-13	5.784E-13	2.171E+8	8.156E+7	    0.0026	   14.0605	   28.3941	   -3.9702	
 -340.0000	7.651E-13	5.766E-13	2.291E+8	8.443E+7	   -0.0000	   14.0886	   28.3805	   -3.9524	
 -360.0000	7.519E-13	5.747E-13	2.396E+8	8.680E+7	   -0.0000	   14.0687	   28.3545	   -3.9817	
 -380.0000	7.367E-13	5.739E-13	2.465E+8	8.874E+7	   -0.0000	   14.0759	   28.3567	   -3.9744	
 -400.0000	7.273E-13	5.724E-13	2.521E+8	9.043E+7	   -0.0000	   14.0613	   28.3824	   -3.9750	
 -440.0000	7.095E-13	5.702E-13	2.609E+8	9.246E+7	   -0.0000	   14.0656	   28.3548	   -3.9842	
 -480.0000	6.997E-13	5.691E-13	2.647E+8	9.380E+7	   -0.0000	   14.0487	   28.3327	   -4.0091	
 -520.0000	6.895E-13	5.674E-13	2.633E+8	9.517E+7	   -0.0000	   14.0340	   28.3235	   -4.0261	
 -560.0000	6.786E-13	5.666E-13	2.596E+8	9.554E+7	   -0.0000	   14.0376	   28.3242	   -4.0227	
 -600.0000	6.751E-13	5.652E-13	2.550E+8	9.550E+7	   -0.0051	   14.0545	   28.3128	   -4.0135	
 -640.0000	6.665E-13	5.642E-13	2.507E+8	9.506E+7	   -0.0051	   14.0595	   28.3061	   -4.0123	
 -680.0000	6.602E-13	5.630E-13	2.448E+8	9.459E+7	   -0.0051	   14.0740	   28.3011	   -4.0022	
 -720.0000	6.558E-13	5.626E-13	2.364E+8	9.411E+7	   -0.0051	   14.0629	   28.3030	   -4.0108	
 -760.0000	6.458E-13	5.615E-13	2.290E+8	9.331E+7	   -0.0051	   14.0499	   28.3030	   -4.0220	
 -800.0000	6.433E-13	5.606E-13	2.192E+8	9.167E+7	   -0.0051	   14.0398	   28.2868	   -4.0384	
 -840.0000	6.392E-13	5.598E-13	2.104E+8	9.076E+7	   -0.0026	   14.0394	   28.2865	   -4.0389	
 -880.0000	6.325E-13	5.585E-13	1.992E+8	8.907E+7	   -0.0000	   14.0175	   28.2777	   -4.0619	
 -920.0000	6.265E-13	5.576E-13	1.894E+8	8.755E+7	   -0.0026	   14.0175	   28.2821	   -4.0598	
 -960.0000	6.190E-13	5.575E-13	1.779E+8	8.531E+7	    0.0051	   14.0279	   28.2910	   -4.0535	
-1000.0000	6.112E-13	5.560E-13	1.673E+8	8.301E+7	   -0.0000	   14.0191	   28.2843	   -4.0574

File: Diodes/HGCAL/Hamburg_Analysis/Data/cviv_data/HGCAL_2.5/N4789_20_UR_DIODEQUARTER/CV_N4789_20_UR_DIODEQUARTER_GR_Irradiated_Annealed_60C_20min_3_3_2022_6_02_44_PM.txt
GCD Test
Bias: 5000.000000
CV_N4789_20_UR_DIODEQUARTER_GR_Irradiated_Annealed_60C_20min
Date/Time: 3/3/2022 6:02:44 PM
Sensor Name: DIODEQUARTER
Type: 
Annealing Status: Irradiated and Annealed at 60C for 10 minutes
Environment: 
Tester: Andrew Kent

Time Delay per Ramp Step (s): 0.500

CV Time Delay per Measurement (s) :0.500

AC Voltage (V): 0.500

Current Number of measurements per voltage: 1.000

IV Time Delay per Measurement (s) :0.000


BiasVoltage	LCR_Cp_freq1000.0	LCR_Cp_freq10000.0	LCR_Rp_freq1000.0	LCR_Rp_freq10000.0	Temperature	Air_Temp	Humidity	Dewpoint	
  -10.0000	1.133E-11	1.931E-12	8.664E+6	3.720E+6	    0.0026	   13.8733	   29.2568	   -3.7334	
  -20.0000	8.719E-12	1.961E-12	1.259E+7	4.785E+6	   -0.0000	   13.8522	   29.2457	   -3.7567	
  -30.0000	7.253E-12	1.888E-12	1.595E+7	5.752E+6	   -0.0000	   13.8667	   29.2511	   -3.7417	
  -40.0000	6.314E-12	1.797E-12	1.875E+7	6.614E+6	    0.0026	   13.8665	   29.2511	   -3.7419	
  -50.0000	5.658E-12	1.706E-12	2.115E+7	7.390E+6	   -0.0000	   13.8677	   29.2517	   -3.7405	
  -60.0000	5.159E-12	1.616E-12	2.332E+7	8.117E+6	   -0.0000	   13.8354	   29.2473	   -3.7705	
  -70.0000	4.762E-12	1.532E-12	2.532E+7	8.801E+6	   -0.0026	   13.8474	   29.2451	   -3.7612	
  -80.0000	4.425E-12	1.447E-12	2.727E+7	9.474E+6	   -0.0051	   13.8454	   29.2470	   -3.7620	
  -90.0000	4.141E-12	1.365E-12	2.903E+7	1.012E+7	   -0.0026	   13.8450	   29.2502	   -3.7610	
 -100.0000	3.882E-12	1.274E-12	3.088E+7	1.085E+7	   -0.0026	   13.8344	   29.2296	   -3.7794	
 -110.0000	3.626E-12	1.178E-12	3.296E+7	1.168E+7	   -0.0000	   13.8407	   29.2404	   -3.7691	
 -120.0000	3.380E-12	1.087E-12	3.572E+7	1.271E+7	   -0.0000	   13.8465	   29.2419	   -3.7634	
 -130.0000	3.094E-12	9.801E-13	3.941E+7	1.427E+7	   -0.0000	   13.8629	   29.2176	   -3.7603	
 -140.0000	2.782E-12	8.804E-13	4.459E+7	1.658E+7	   -0.0000	   13.8415	   29.2119	   -3.7814	
 -150.0000	2.469E-12	8.019E-13	5.159E+7	1.973E+7	   -0.0051	   13.8400	   29.2163	   -3.7807	
 -160.0000	2.160E-12	7.426E-13	6.040E+7	2.389E+7	   -0.0051	   13.8284	   29.2220	   -3.7881	
 -170.0000	1.880E-12	7.024E-13	7.086E+7	2.878E+7	   -0.0051	   13.8128	   29.2217	   -3.8018	
 -180.0000	1.653E-12	6.755E-13	8.254E+7	3.410E+7	   -0.0051	   13.7999	   29.2236	   -3.8121	
 -190.0000	1.466E-12	6.566E-13	9.520E+7	3.960E+7	   -0.0051	   13.8103	   29.2369	   -3.7970	
 -200.0000	1.333E-12	6.429E-13	1.085E+8	4.505E+7	   -0.0051	   13.8144	   29.2378	   -3.7931	
 -220.0000	1.068E-12	6.168E-13	1.324E+8	5.548E+7	   -0.0051	   13.8040	   29.2315	   -3.8049	
 -240.0000	9.676E-13	6.077E-13	1.557E+8	6.345E+7	   -0.0000	   13.7853	   29.2233	   -3.8249	
 -260.0000	8.961E-13	6.017E-13	1.766E+8	6.997E+7	   -0.0000	   13.7854	   29.2132	   -3.8293	
 -280.0000	8.509E-13	5.977E-13	1.935E+8	7.498E+7	    0.0026	   13.7854	   29.2021	   -3.8344	
 -300.0000	8.192E-13	5.950E-13	2.093E+8	7.901E+7	    0.0026	   13.7824	   29.2056	   -3.8355	
 -320.0000	7.975E-13	5.924E-13	2.224E+8	8.242E+7	   -0.0000	   13.7914	   29.2027	   -3.8289	
 -340.0000	7.746E-13	5.910E-13	2.334E+8	8.510E+7	   -0.0000	   13.7779	   29.1939	   -3.8446	
 -360.0000	7.626E-13	5.897E-13	2.411E+8	8.745E+7	   -0.0026	   13.7867	   29.2160	   -3.8269	
 -380.0000	7.453E-13	5.881E-13	2.480E+8	8.909E+7	   -0.0000	   13.7906	   29.2043	   -3.8289	
 -400.0000	7.392E-13	5.870E-13	2.549E+8	9.044E+7	   -0.0000	   13.7788	   29.2154	   -3.8341	
 -440.0000	7.253E-13	5.851E-13	2.630E+8	9.270E+7	   -0.0051	   13.7788	   29.2154	   -3.8341	
 -480.0000	7.124E-13	5.830E-13	2.673E+8	9.438E+7	   -0.0051	   13.7636	   29.2511	   -3.8310	
 -520.0000	7.017E-13	5.821E-13	2.662E+8	9.534E+7	   -0.0026	   13.7596	   29.2653	   -3.8280	
 -560.0000	6.932E-13	5.807E-13	2.623E+8	9.597E+7	   -0.0026	   13.7576	   29.2815	   -3.8223	
 -600.0000	6.891E-13	5.795E-13	2.600E+8	9.575E+7	   -0.0026	   13.7500	   29.2764	   -3.8312	
 -640.0000	6.750E-13	5.786E-13	2.529E+8	9.566E+7	   -0.0026	   13.7482	   29.3153	   -3.8151	
 -680.0000	6.742E-13	5.772E-13	2.437E+8	9.470E+7	   -0.0000	   13.7385	   29.3210	   -3.8209	
 -720.0000	6.731E-13	5.764E-13	2.371E+8	9.427E+7	   -0.0000	   13.7467	   29.3409	   -3.8048	
 -760.0000	6.647E-13	5.760E-13	2.293E+8	9.329E+7	   -0.0026	   13.7343	   29.3422	   -3.8149	
 -800.0000	6.587E-13	5.745E-13	2.192E+8	9.226E+7	   -0.0051	   13.7360	   29.3599	   -3.8054	
 -840.0000	6.515E-13	5.740E-13	2.100E+8	9.091E+7	   -0.0051	   13.7146	   29.3688	   -3.8199	
 -880.0000	6.463E-13	5.729E-13	2.020E+8	8.963E+7	   -0.0026	   13.7274	   29.3852	   -3.8014	
 -920.0000	6.398E-13	5.720E-13	1.904E+8	8.779E+7	   -0.0026	   13.7355	   29.4130	   -3.7818	
 -960.0000	6.299E-13	5.711E-13	1.792E+8	8.567E+7	   -0.0026	   13.7303	   29.4314	   -3.7779	
-1000.0000	6.231E-13	5.705E-13	1.673E+8	8.339E+7	   -0.0026	   13.7362	   29.4516	   -3.7637

File: Diodes/HGCAL/Hamburg_Analysis/Data/cviv_data/HGCAL_2.5/N4789_20_UR_DIODEQUARTER/CV_N4789_20_UR_DIODEQUARTER_GR_Irradiated_Annealed_60C_30min_3_4_2022_10_50_31_AM.txt
GCD Test
Bias: 5000.000000
CV_N4789_20_UR_DIODEQUARTER_GR_Irradiated_Annealed_60C_30min
Date/Time: 3/4/2022 10:50:31 AM
Sensor Name: DIODEQUARTER
Type: P
Annealing Status: Irradiated and Annealed at 60C for 30 minutes
Environment: 0C
Tester: Andrew Kent

Time Delay per Ramp Step (s): 1.000

CV Time Delay per Measurement (s) :0.500

AC Voltage (V): 0.500

Current Number of measurements per voltage: 4.000

IV Time Delay per Measurement (s) :0.000


BiasVoltage	LCR_Cp_freq1000.0	LCR_Cp_freq10000.0	LCR_Rp_freq1000.0	LCR_Rp_freq10000.0	Temperature	Air_Temp	Humidity	Dewpoint	
  -10.0000	1.107E-11	1.896E-12	8.881E+6	3.827E+6	   -0.0077	   13.0539	   28.9965	   -4.5612	
  -20.0000	8.513E-12	1.933E-12	1.299E+7	4.922E+6	   -0.0051	   13.0637	   28.9972	   -4.5524	
  -30.0000	7.087E-12	1.864E-12	1.649E+7	5.904E+6	   -0.0026	   13.0550	   29.0228	   -4.5482	
  -40.0000	6.184E-12	1.779E-12	1.934E+7	6.760E+6	   -0.0000	   13.0494	   29.0199	   -4.5543	
  -50.0000	5.557E-12	1.684E-12	2.178E+7	7.559E+6	   -0.0000	   13.0440	   29.0313	   -4.5538	
  -60.0000	5.072E-12	1.595E-12	2.400E+7	8.292E+6	    0.0051	   13.0558	   29.0332	   -4.5427	
  -70.0000	4.681E-12	1.511E-12	2.606E+7	8.977E+6	    0.0051	   13.0521	   29.0478	   -4.5393	
  -80.0000	4.366E-12	1.427E-12	2.795E+7	9.654E+6	    0.0051	   13.0447	   29.0544	   -4.5427	
  -90.0000	4.092E-12	1.344E-12	2.980E+7	1.032E+7	   -0.0000	   13.0343	   29.0686	   -4.5452	
 -100.0000	3.830E-12	1.254E-12	3.168E+7	1.106E+7	    0.0026	   13.0514	   29.0778	   -4.5263	
 -110.0000	3.579E-12	1.160E-12	3.376E+7	1.191E+7	    0.0026	   13.0604	   29.1012	   -4.5078	
 -120.0000	3.329E-12	1.065E-12	3.680E+7	1.304E+7	   -0.0026	   13.0316	   29.0958	   -4.5351	
 -130.0000	3.042E-12	9.604E-13	4.062E+7	1.469E+7	   -0.0000	   13.0441	   29.1059	   -4.5198	
 -140.0000	2.733E-12	8.636E-13	4.630E+7	1.715E+7	   -0.0000	   13.0441	   29.0904	   -4.5268	
 -150.0000	2.413E-12	7.877E-13	5.392E+7	2.052E+7	    0.0026	   13.0551	   29.1009	   -4.5125	
 -160.0000	2.107E-12	7.334E-13	6.314E+7	2.484E+7	    0.0051	   13.0464	   29.0841	   -4.5276	
 -170.0000	1.836E-12	6.949E-13	7.437E+7	3.001E+7	   -0.0026	   13.0452	   29.0781	   -4.5315	
 -180.0000	1.610E-12	6.696E-13	8.669E+7	3.556E+7	    0.0026	   13.0489	   29.0503	   -4.5409	
 -190.0000	1.431E-12	6.517E-13	1.002E+8	4.129E+7	    0.0051	   13.0342	   29.0500	   -4.5537	
 -200.0000	1.299E-12	6.390E-13	1.147E+8	4.678E+7	    0.0026	   13.0305	   29.0449	   -4.5593	
 -210.0000	1.199E-12	6.304E-13	1.288E+8	5.197E+7	    0.0026	   13.0332	   29.0092	   -4.5732	
 -220.0000	1.124E-12	6.239E-13	1.428E+8	5.662E+7	    0.0026	   13.0289	   29.0063	   -4.5783	
 -230.0000	1.071E-12	6.187E-13	1.563E+8	6.096E+7	    0.0026	   13.0281	   29.0051	   -4.5796	
 -240.0000	1.024E-12	6.149E-13	1.687E+8	6.437E+7	    0.0128	   13.0429	   28.9949	   -4.5713	
 -250.0000	9.125E-13	6.020E-13	1.758E+8	6.899E+7	    0.0102	   13.0390	   28.9829	   -4.5802	
 -260.0000	8.924E-13	5.998E-13	1.853E+8	7.198E+7	    0.0154	   13.0486	   28.9709	   -4.5774	
 -270.0000	8.603E-13	5.980E-13	1.959E+8	7.454E+7	    0.0051	   13.0335	   28.9522	   -4.5989	
 -280.0000	8.402E-13	5.961E-13	2.034E+8	7.694E+7	   -0.0000	   13.0445	   28.9472	   -4.5918	
 -290.0000	8.222E-13	5.946E-13	2.112E+8	7.914E+7	   -0.0026	   13.0514	   28.9380	   -4.5900	
 -300.0000	8.125E-13	5.935E-13	2.193E+8	8.086E+7	    0.0051	   13.0338	   28.9099	   -4.6064	
 -310.0000	7.973E-13	5.921E-13	2.265E+8	8.284E+7	    0.0026	   13.0361	   28.8994	   -4.6208	
 -320.0000	7.888E-13	5.913E-13	2.342E+8	8.447E+7	   -0.0026	   13.0350	   28.8744	   -4.6333	
 -330.0000	7.815E-13	5.904E-13	2.380E+8	8.576E+7	   -0.0026	   13.0303	   28.8526	   -4.6473	
 -340.0000	7.743E-13	5.894E-13	2.450E+8	8.705E+7	   -0.0000	   13.0091	   28.8374	   -4.6726	
 -350.0000	7.668E-13	5.888E-13	2.492E+8	8.817E+7	   -0.0077	   13.0165	   28.8403	   -4.6649	
 -360.0000	7.595E-13	5.880E-13	2.540E+8	8.940E+7	   -0.0026	   13.0239	   28.8359	   -4.6606	
 -370.0000	7.513E-13	5.873E-13	2.597E+8	9.011E+7	   -0.0026	   13.0193	   28.8299	   -4.6673	
 -380.0000	7.460E-13	5.865E-13	2.631E+8	9.091E+7	   -0.0077	   13.0215	   28.8137	   -4.6727	
 -390.0000	7.416E-13	5.865E-13	2.680E+8	9.187E+7	   -0.0026	   13.0218	   28.8055	   -4.6763	
 -400.0000	7.361E-13	5.857E-13	2.696E+8	9.255E+7	   -0.0000	   13.0020	   28.8071	   -4.6927	
 -410.0000	7.320E-13	5.851E-13	2.695E+8	9.317E+7	   -0.0000	   13.0147	   28.7761	   -4.6960	
 -420.0000	7.280E-13	5.855E-13	2.729E+8	9.362E+7	   -0.0000	   13.0107	   28.7739	   -4.7004	
 -430.0000	7.245E-13	5.847E-13	2.730E+8	9.448E+7	   -0.0026	   13.0013	   28.7634	   -4.7134	
 -440.0000	7.214E-13	5.840E-13	2.786E+8	9.492E+7	   -0.0000	   13.0025	   28.7577	   -4.7149	
 -450.0000	7.185E-13	5.840E-13	2.776E+8	9.520E+7	   -0.0026	   13.0112	   28.7498	   -4.7110	
 -460.0000	7.182E-13	5.834E-13	2.790E+8	9.585E+7	    0.0051	   13.0136	   28.7536	   -4.7072	
 -470.0000	7.149E-13	5.830E-13	2.782E+8	9.610E+7	   -0.0026	   13.0088	   28.7650	   -4.7061	
 -480.0000	7.084E-13	5.826E-13	2.789E+8	9.632E+7	   -0.0000	   13.0209	   28.7600	   -4.6980	
 -490.0000	7.106E-13	5.825E-13	2.793E+8	9.646E+7	   -0.0051	   13.0209	   28.7470	   -4.7040	
 -500.0000	7.073E-13	5.822E-13	2.787E+8	9.655E+7	   -0.0000	   13.0223	   28.7381	   -4.7068	
 -510.0000	7.054E-13	5.816E-13	2.799E+8	9.705E+7	   -0.0000	   13.0061	   28.7188	   -4.7297	
 -520.0000	7.016E-13	5.812E-13	2.785E+8	9.726E+7	   -0.0000	   13.0180	   28.7147	   -4.7213	
 -530.0000	7.008E-13	5.806E-13	2.787E+8	9.732E+7	   -0.0000	   13.0149	   28.7046	   -4.7286	
 -540.0000	7.010E-13	5.809E-13	2.804E+8	9.718E+7	   -0.0026	   13.0115	   28.7002	   -4.7336	
 -550.0000	6.940E-13	5.803E-13	2.773E+8	9.760E+7	   -0.0026	   13.0212	   28.7084	   -4.7214	
 -560.0000	6.943E-13	5.799E-13	2.767E+8	9.758E+7	   -0.0000	   13.0148	   28.7103	   -4.7261	
 -570.0000	6.925E-13	5.799E-13	2.755E+8	9.758E+7	    0.0051	   13.0046	   28.7400	   -4.7212	
 -580.0000	6.860E-13	5.794E-13	2.745E+8	9.780E+7	    0.0026	   12.9989	   28.7536	   -4.7199	
 -590.0000	6.894E-13	5.797E-13	2.731E+8	9.731E+7	   -0.0000	   13.0043	   28.7704	   -4.7076	
 -600.0000	6.903E-13	5.792E-13	2.728E+8	9.747E+7	   -0.0026	   13.0222	   28.7856	   -4.6880	
 -610.0000	6.843E-13	5.790E-13	2.726E+8	9.753E+7	    0.0026	   13.0178	   28.7992	   -4.6827	
 -620.0000	6.825E-13	5.790E-13	2.703E+8	9.726E+7	    0.0026	   13.0092	   28.7938	   -4.6926	
 -630.0000	6.819E-13	5.786E-13	2.685E+8	9.742E+7	   -0.0026	   12.9950	   28.7925	   -4.7054	
 -640.0000	6.815E-13	5.786E-13	2.655E+8	9.723E+7	   -0.0026	   12.9983	   28.8077	   -4.6956	
 -650.0000	6.771E-13	5.785E-13	2.626E+8	9.693E+7	   -0.0026	   13.0048	   28.8087	   -4.6895	
 -660.0000	6.773E-13	5.777E-13	2.615E+8	9.679E+7	   -0.0000	   12.9957	   28.8087	   -4.6974	
 -670.0000	6.785E-13	5.775E-13	2.595E+8	9.703E+7	    0.0026	   13.0102	   28.8147	   -4.6821	
 -680.0000	6.744E-13	5.777E-13	2.594E+8	9.671E+7	   -0.0000	   12.9972	   28.8140	   -4.6937	
 -690.0000	6.775E-13	5.771E-13	2.569E+8	9.642E+7	   -0.0026	   12.9972	   28.8159	   -4.6928	
 -700.0000	6.725E-13	5.768E-13	2.528E+8	9.652E+7	    0.0026	   12.9967	   28.8400	   -4.6822	
 -710.0000	6.729E-13	5.768E-13	2.502E+8	9.648E+7	   -0.0000	   12.9979	   28.8694	   -4.6676	
 -720.0000	6.696E-13	5.767E-13	2.485E+8	9.596E+7	   -0.0026	   12.9885	   28.8770	   -4.6723	
 -730.0000	6.714E-13	5.763E-13	2.469E+8	9.578E+7	   -0.0000	   12.9788	   28.8909	   -4.6744	
 -740.0000	6.669E-13	5.764E-13	2.461E+8	9.574E+7	    0.0051	   12.9939	   28.9342	   -4.6414	
 -750.0000	6.660E-13	5.763E-13	2.439E+8	9.504E+7	    0.0051	   12.9924	   28.9535	   -4.6339	
 -760.0000	6.661E-13	5.761E-13	2.402E+8	9.526E+7	    0.0026	   12.9925	   28.9576	   -4.6320	
 -770.0000	6.657E-13	5.756E-13	2.380E+8	9.491E+7	   -0.0000	   12.9921	   28.9883	   -4.6183	
 -780.0000	6.601E-13	5.755E-13	2.374E+8	9.469E+7	   -0.0000	   12.9895	   28.9994	   -4.6155	
 -790.0000	6.612E-13	5.756E-13	2.342E+8	9.450E+7	    0.0026	   12.9895	   29.0038	   -4.6135	
 -800.0000	6.598E-13	5.752E-13	2.302E+8	9.429E+7	    0.0026	   12.9963	   29.0199	   -4.6002	
 -810.0000	6.580E-13	5.750E-13	2.293E+8	9.357E+7	   -0.0000	   12.9818	   29.0623	   -4.5935	
 -820.0000	6.571E-13	5.744E-13	2.266E+8	9.355E+7	   -0.0000	   12.9841	   29.0715	   -4.5873	
 -830.0000	6.545E-13	5.746E-13	2.240E+8	9.329E+7	   -0.0000	   12.9870	   29.0753	   -4.5831	
 -840.0000	6.554E-13	5.743E-13	2.224E+8	9.286E+7	   -0.0026	   12.9808	   29.1094	   -4.5729	
 -850.0000	6.530E-13	5.741E-13	2.191E+8	9.258E+7	    0.0026	   12.9881	   29.1186	   -4.5625	
 -860.0000	6.512E-13	5.742E-13	2.161E+8	9.222E+7	   -0.0051	   12.9829	   29.1483	   -4.5534	
 -870.0000	6.473E-13	5.739E-13	2.133E+8	9.161E+7	   -0.0026	   12.9917	   29.1818	   -4.5306	
 -880.0000	6.453E-13	5.732E-13	2.099E+8	9.128E+7	   -0.0051	   12.9921	   29.1923	   -4.5256	
 -890.0000	6.443E-13	5.729E-13	2.090E+8	9.081E+7	   -0.0051	   12.9863	   29.2015	   -4.5264	
 -900.0000	6.478E-13	5.732E-13	2.052E+8	9.029E+7	   -0.0102	   12.9752	   29.2097	   -4.5323	
 -910.0000	6.422E-13	5.728E-13	2.030E+8	9.008E+7	   -0.0051	   12.9708	   29.2460	   -4.5196	
 -920.0000	6.461E-13	5.724E-13	2.002E+8	8.951E+7	   -0.0026	   12.9534	   29.2476	   -4.5340	
 -930.0000	6.401E-13	5.726E-13	1.971E+8	8.898E+7	   -0.0077	   12.9692	   29.2748	   -4.5080	
 -940.0000	6.380E-13	5.722E-13	1.936E+8	8.866E+7	   -0.0102	   12.9597	   29.3027	   -4.5036	
 -950.0000	6.336E-13	5.721E-13	1.914E+8	8.789E+7	   -0.0026	   12.9597	   29.3112	   -4.4998	
 -960.0000	6.343E-13	5.718E-13	1.881E+8	8.756E+7	   -0.0026	   12.9649	   29.3204	   -4.4912	
 -970.0000	6.312E-13	5.713E-13	1.854E+8	8.704E+7	   -0.0026	   12.9609	   29.3561	   -4.4784	
 -980.0000	6.313E-13	5.710E-13	1.821E+8	8.635E+7	   -0.0026	   12.9552	   29.3678	   -4.4781	
 -990.0000	6.300E-13	5.710E-13	1.789E+8	8.562E+7	    0.0026	   12.9552	   29.3580	   -4.4825	
-1000.0000	6.256E-13	5.711E-13	1.764E+8	8.516E+7	   -0.0026	   12.9480	   29.3482	   -4.4932

File: Diodes/HGCAL/Hamburg_Analysis/Data/cviv_data/HGCAL_2.5/N4789_20_UR_DIODEQUARTER/CV_N4789_20_UR_DIODEQUARTER_GR_Irradiated_Annealed_60C_40min_3_4_2022_12_00_53_PM.txt
GCD Test
Bias: 5000.000000
CV_N4789_20_UR_DIODEQUARTER_GR_Irradiated_Annealed_60C_40min
Date/Time: 3/4/2022 12:00:53 PM
Sensor Name: DIODEQUARTER
Type: P
Annealing Status: Irradiated and Annealed at 60C for 40 minutes
Environment: 0C
Tester: Andrew Kent

Time Delay per Ramp Step (s): 0.500

CV Time Delay per Measurement (s) :0.500

AC Voltage (V): 0.500

Current Number of measurements per voltage: 1.000

IV Time Delay per Measurement (s) :0.000


BiasVoltage	LCR_Cp_freq1000.0	LCR_Cp_freq10000.0	LCR_Rp_freq1000.0	LCR_Rp_freq10000.0	Temperature	Air_Temp	Humidity	Dewpoint	
  -10.0000	1.075E-11	1.873E-12	9.094E+6	3.933E+6	   -0.0026	   13.5330	   27.9013	   -4.6569	
  -20.0000	8.254E-12	1.907E-12	1.341E+7	5.077E+6	   -0.0051	   13.5300	   27.9181	   -4.6516	
  -30.0000	6.896E-12	1.839E-12	1.698E+7	6.082E+6	   -0.0077	   13.5481	   27.9364	   -4.6273	
  -40.0000	6.037E-12	1.753E-12	1.992E+7	6.947E+6	   -0.0026	   13.5393	   27.9551	   -4.6261	
  -50.0000	5.435E-12	1.659E-12	2.236E+7	7.755E+6	   -0.0077	   13.5375	   27.9513	   -4.6294	
  -60.0000	4.974E-12	1.574E-12	2.460E+7	8.477E+6	   -0.0102	   13.5375	   27.9684	   -4.6213	
  -70.0000	4.599E-12	1.489E-12	2.664E+7	9.174E+6	   -0.0051	   13.5284	   27.9902	   -4.6189	
  -80.0000	4.296E-12	1.405E-12	2.858E+7	9.861E+6	   -0.0051	   13.5298	   28.0108	   -4.6079	
  -90.0000	4.017E-12	1.321E-12	3.048E+7	1.055E+7	   -0.0051	   13.5306	   28.0266	   -4.5997	
 -100.0000	3.775E-12	1.232E-12	3.238E+7	1.131E+7	   -0.0051	   13.5165	   28.0310	   -4.6098	
 -110.0000	3.515E-12	1.133E-12	3.460E+7	1.223E+7	   -0.0026	   13.5146	   28.0689	   -4.5936	
 -120.0000	3.261E-12	1.041E-12	3.781E+7	1.343E+7	   -0.0026	   13.5285	   28.0683	   -4.5819	
 -130.0000	2.963E-12	9.370E-13	4.212E+7	1.527E+7	   -0.0000	   13.4973	   28.0816	   -4.6025	
 -140.0000	2.654E-12	8.437E-13	4.838E+7	1.801E+7	    0.0026	   13.5032	   28.1040	   -4.5869	
 -150.0000	2.331E-12	7.729E-13	5.666E+7	2.170E+7	   -0.0026	   13.5090	   28.1135	   -4.5774	
 -160.0000	2.032E-12	7.232E-13	6.675E+7	2.638E+7	   -0.0026	   13.5154	   28.1303	   -4.5640	
 -170.0000	1.771E-12	6.887E-13	7.868E+7	3.181E+7	   -0.0051	   13.5029	   28.1401	   -4.5702	
 -180.0000	1.552E-12	6.659E-13	9.204E+7	3.759E+7	   -0.0051	   13.5017	   28.1379	   -4.5722	
 -190.0000	1.389E-12	6.500E-13	1.063E+8	4.350E+7	   -0.0051	   13.4921	   28.1629	   -4.5688	
 -200.0000	1.264E-12	6.388E-13	1.215E+8	4.911E+7	   -0.0051	   13.5010	   28.1695	   -4.5579	
 -220.0000	1.104E-12	6.251E-13	1.510E+8	5.881E+7	   -0.0051	   13.4976	   28.1660	   -4.5625	
 -240.0000	1.014E-12	6.175E-13	1.778E+8	6.645E+7	   -0.0000	   13.4927	   28.1894	   -4.5558	
 -260.0000	8.814E-13	6.022E-13	1.943E+8	7.393E+7	   -0.0000	   13.4761	   28.1831	   -4.5730	
 -280.0000	8.377E-13	5.987E-13	2.129E+8	7.887E+7	   -0.0051	   13.4761	   28.1891	   -4.5702	
 -300.0000	8.080E-13	5.958E-13	2.301E+8	8.293E+7	   -0.0000	   13.4662	   28.1894	   -4.5786	
 -320.0000	7.872E-13	5.937E-13	2.445E+8	8.610E+7	    0.0026	   13.4727	   28.2321	   -4.5530	
 -340.0000	7.732E-13	5.925E-13	2.549E+8	8.893E+7	    0.0026	   13.4722	   28.2299	   -4.5545	
 -360.0000	7.597E-13	5.911E-13	2.638E+8	9.098E+7	    0.0077	   13.4908	   28.2287	   -4.5390	
 -380.0000	7.445E-13	5.897E-13	2.730E+8	9.287E+7	    0.0051	   13.4736	   28.2350	   -4.5509	
 -400.0000	7.396E-13	5.892E-13	2.795E+8	9.429E+7	    0.0026	   13.4583	   28.2331	   -4.5650	
 -440.0000	7.239E-13	5.870E-13	2.865E+8	9.666E+7	    0.0026	   13.4686	   28.2274	   -4.5587	
 -480.0000	7.096E-13	5.855E-13	2.882E+8	9.801E+7	   -0.0026	   13.4590	   28.2258	   -4.5695	
 -520.0000	7.077E-13	5.841E-13	2.921E+8	9.872E+7	   -0.0051	   13.4635	   28.2283	   -4.5627	
 -560.0000	6.985E-13	5.831E-13	2.894E+8	9.944E+7	   -0.0026	   13.4653	   28.2467	   -4.5525	
 -600.0000	6.898E-13	5.821E-13	2.823E+8	9.931E+7	   -0.0000	   13.4657	   28.2467	   -4.5522	
 -640.0000	6.840E-13	5.817E-13	2.772E+8	9.938E+7	   -0.0000	   13.4648	   28.2404	   -4.5559	
 -680.0000	6.815E-13	5.801E-13	2.683E+8	9.865E+7	   -0.0000	   13.4487	   28.2426	   -4.5688	
 -720.0000	6.716E-13	5.794E-13	2.587E+8	9.804E+7	   -0.0000	   13.4571	   28.2324	   -4.5662	
 -760.0000	6.680E-13	5.790E-13	2.519E+8	9.748E+7	    0.0026	   13.4558	   28.2233	   -4.5717	
 -800.0000	6.640E-13	5.780E-13	2.420E+8	9.593E+7	   -0.0026	   13.4494	   28.1996	   -4.5884	
 -840.0000	6.592E-13	5.767E-13	2.299E+8	9.482E+7	   -0.0000	   13.4546	   28.1901	   -4.5883	
 -880.0000	6.549E-13	5.771E-13	2.199E+8	9.350E+7	    0.0026	   13.4454	   28.1711	   -4.6052	
 -920.0000	6.488E-13	5.763E-13	2.087E+8	9.173E+7	   -0.0026	   13.4334	   28.1629	   -4.6194	
 -960.0000	6.368E-13	5.750E-13	1.970E+8	8.982E+7	    0.0051	   13.4353	   28.1512	   -4.6232	
-1000.0000	6.377E-13	5.741E-13	1.843E+8	8.714E+7	    0.0026	   13.4471	   28.1392	   -4.6187

File: Diodes/HGCAL/Hamburg_Analysis/Data/cviv_data/HGCAL_2.5/N4789_20_UR_DIODEQUARTER/CV_N4789_20_UR_DIODEQUARTER_GR_Irradiated_Annealed_60C_50min_3_4_2022_1_44_59_PM.txt
GCD Test
Bias: 5000.000000
CV_N4789_20_UR_DIODEQUARTER_GR_Irradiated_Annealed_60C_50min
Date/Time: 3/4/2022 1:44:59 PM
Sensor Name: DIODEQUARTER
Type: P
Annealing Status: Irradiated and Annealed at 60C for 50 minutes
Environment: 0C
Tester: Andrew Kent

Time Delay per Ramp Step (s): 0.500

CV Time Delay per Measurement (s) :0.500

AC Voltage (V): 0.500

Current Number of measurements per voltage: 1.000

IV Time Delay per Measurement (s) :0.000


BiasVoltage	LCR_Cp_freq1000.0	LCR_Cp_freq10000.0	LCR_Rp_freq1000.0	LCR_Rp_freq10000.0	Temperature	Air_Temp	Humidity	Dewpoint	
  -10.0000	1.091E-11	1.935E-12	8.948E+6	3.851E+6	    0.5118	   13.3238	   28.5244	   -4.5451	
  -20.0000	8.348E-12	1.952E-12	1.327E+7	5.020E+6	    0.4785	   13.3296	   28.5370	   -4.5343	
  -30.0000	6.953E-12	1.874E-12	1.686E+7	6.025E+6	    0.4606	   13.3203	   28.5440	   -4.5391	
  -40.0000	6.083E-12	1.777E-12	1.979E+7	6.903E+6	    0.4324	   13.3195	   28.5414	   -4.5410	
  -50.0000	5.465E-12	1.680E-12	2.229E+7	7.691E+6	    0.3633	   13.3207	   28.5614	   -4.5306	
  -60.0000	4.994E-12	1.584E-12	2.458E+7	8.433E+6	    0.3378	   13.3226	   28.5617	   -4.5289	
  -70.0000	4.613E-12	1.490E-12	2.670E+7	9.165E+6	    0.2994	   13.3115	   28.5708	   -4.5342	
  -80.0000	4.298E-12	1.404E-12	2.872E+7	9.857E+6	    0.2175	   13.3007	   28.5794	   -4.5396	
  -90.0000	4.024E-12	1.288E-12	3.062E+7	1.050E+7	    0.1817	   13.2986	   28.5939	   -4.5347	
 -100.0000	3.765E-12	1.223E-12	3.266E+7	1.137E+7	    0.1279	   13.2908	   28.6167	   -4.5309	
 -110.0000	3.502E-12	1.124E-12	3.499E+7	1.232E+7	    0.0588	   13.2902	   28.6180	   -4.5308	
 -120.0000	3.248E-12	1.028E-12	3.846E+7	1.359E+7	    0.0154	   13.2889	   28.6227	   -4.5298	
 -130.0000	2.946E-12	9.234E-13	4.312E+7	1.552E+7	   -0.0281	   13.2889	   28.6322	   -4.5254	
 -140.0000	2.627E-12	8.320E-13	4.967E+7	1.834E+7	   -0.0870	   13.2660	   28.6505	   -4.5367	
 -150.0000	2.310E-12	7.625E-13	5.834E+7	2.217E+7	   -0.1254	   13.2753	   28.6651	   -4.5219	
 -160.0000	2.010E-12	7.139E-13	6.894E+7	2.699E+7	   -0.1586	   13.2663	   28.6629	   -4.5307	
 -170.0000	1.744E-12	6.803E-13	8.161E+7	3.259E+7	   -0.1893	   13.2565	   28.6632	   -4.5390	
 -180.0000	1.532E-12	6.585E-13	9.565E+7	3.862E+7	   -0.2200	   13.2532	   28.6553	   -4.5455	
 -190.0000	1.367E-12	6.430E-13	1.111E+8	4.469E+7	   -0.2584	   13.2546	   28.6591	   -4.5425	
 -200.0000	1.241E-12	6.323E-13	1.267E+8	5.044E+7	   -0.2661	   13.2565	   28.6578	   -4.5415	
 -220.0000	1.090E-12	6.186E-13	1.581E+8	6.057E+7	   -0.2763	   13.2454	   28.6575	   -4.5512	
 -240.0000	9.995E-13	6.108E-13	1.865E+8	6.835E+7	   -0.2814	   13.2476	   28.6565	   -4.5498	
 -260.0000	9.395E-13	6.064E-13	2.099E+8	7.422E+7	   -0.2891	   13.2504	   28.6423	   -4.5539	
 -280.0000	9.039E-13	6.030E-13	2.322E+8	7.909E+7	   -0.2814	   13.2522	   28.6385	   -4.5541	
 -300.0000	8.778E-13	6.004E-13	2.482E+8	8.269E+7	   -0.2738	   13.2472	   28.6518	   -4.5523	
 -320.0000	7.805E-13	5.887E-13	2.528E+8	8.775E+7	   -0.2559	   13.2392	   28.6559	   -4.5573	
 -340.0000	7.634E-13	5.871E-13	2.664E+8	9.034E+7	   -0.2405	   13.2486	   28.6363	   -4.5582	
 -360.0000	7.509E-13	5.855E-13	2.754E+8	9.242E+7	   -0.2175	   13.2486	   28.6366	   -4.5581	
 -380.0000	7.383E-13	5.848E-13	2.840E+8	9.434E+7	   -0.1842	   13.2507	   28.6195	   -4.5642	
 -400.0000	7.314E-13	5.832E-13	2.907E+8	9.567E+7	   -0.1561	   13.2463	   28.5942	   -4.5797	
 -440.0000	7.180E-13	5.811E-13	2.969E+8	9.763E+7	   -0.1330	   13.2353	   28.5904	   -4.5909	
 -480.0000	7.053E-13	5.802E-13	3.003E+8	9.915E+7	   -0.1126	   13.2162	   28.5506	   -4.6258	
 -520.0000	6.984E-13	5.791E-13	2.997E+8	9.964E+7	   -0.0640	   13.2376	   28.5136	   -4.6245	
 -560.0000	6.927E-13	5.781E-13	2.956E+8	1.000E+8	   -0.0435	   13.2356	   28.5041	   -4.6307	
 -600.0000	6.836E-13	5.766E-13	2.903E+8	1.003E+8	   -0.0205	   13.2323	   28.4896	   -4.6403	
 -640.0000	6.775E-13	5.756E-13	2.814E+8	9.973E+7	    0.0256	   13.2291	   28.4655	   -4.6542	
 -680.0000	6.698E-13	5.752E-13	2.748E+8	9.928E+7	    0.0461	   13.2264	   28.4491	   -4.6642	
 -720.0000	6.686E-13	5.740E-13	2.666E+8	9.873E+7	    0.0640	   13.2331	   28.4371	   -4.6640	
 -760.0000	6.636E-13	5.734E-13	2.566E+8	9.792E+7	    0.0921	   13.2290	   28.4301	   -4.6708	
 -800.0000	6.561E-13	5.730E-13	2.454E+8	9.691E+7	    0.1126	   13.2205	   28.4020	   -4.6912	
 -840.0000	6.482E-13	5.719E-13	2.354E+8	9.559E+7	    0.1228	   13.2242	   28.3909	   -4.6932	
 -880.0000	6.479E-13	5.709E-13	2.253E+8	9.382E+7	    0.1305	   13.2267	   28.3713	   -4.7001	
 -920.0000	6.442E-13	5.706E-13	2.109E+8	9.243E+7	    0.1484	   13.2307	   28.3359	   -4.7132	
 -960.0000	6.392E-13	5.695E-13	1.985E+8	9.041E+7	    0.1510	   13.2209	   28.3163	   -4.7308	
-1000.0000	6.298E-13	5.689E-13	1.868E+8	8.803E+7	    0.1561	   13.2236	   28.3071	   -4.7327

File: Diodes/HGCAL/Hamburg_Analysis/Data/cviv_data/HGCAL_2.5/N4789_20_UR_DIODEQUARTER/CV_N4789_20_UR_DIODEQUARTER_GR_Irradiated_Annealed_60C_60min_3_4_2022_3_24_22_PM.txt
GCD Test
Bias: 5000.000000
CV_N4789_20_UR_DIODEQUARTER_GR_Irradiated_Annealed_60C_60min
Date/Time: 3/4/2022 3:24:22 PM
Sensor Name: DIODEQUARTER
Type: P
Annealing Status: Irradiated and Annealed at 60C for 60 minutes
Environment: 0C
Tester: Andrew Kent

Time Delay per Ramp Step (s): 0.500

CV Time Delay per Measurement (s) :0.500

AC Voltage (V): 0.500

Current Number of measurements per voltage: 1.000

IV Time Delay per Measurement (s) :0.000


BiasVoltage	LCR_Cp_freq1000.0	LCR_Cp_freq10000.0	LCR_Rp_freq1000.0	LCR_Rp_freq10000.0	Temperature	Air_Temp	Humidity	Dewpoint	
  -10.0000	1.057E-11	1.877E-12	9.282E+6	4.003E+6	    0.0077	   13.0799	   28.2622	   -4.8777	
  -20.0000	8.127E-12	1.906E-12	1.376E+7	5.191E+6	    0.0051	   13.0962	   28.2530	   -4.8679	
  -30.0000	6.802E-12	1.838E-12	1.745E+7	6.191E+6	    0.0026	   13.0932	   28.2483	   -4.8727	
  -40.0000	5.977E-12	1.749E-12	2.035E+7	7.057E+6	   -0.0026	   13.0924	   28.2676	   -4.8644	
  -50.0000	5.392E-12	1.659E-12	2.282E+7	7.829E+6	   -0.0051	   13.1038	   28.3229	   -4.8287	
  -60.0000	4.950E-12	1.570E-12	2.504E+7	8.553E+6	   -0.0051	   13.0996	   28.3343	   -4.8271	
  -70.0000	4.586E-12	1.485E-12	2.710E+7	9.247E+6	   -0.0077	   13.1014	   28.3359	   -4.8247	
  -80.0000	4.279E-12	1.400E-12	2.896E+7	9.927E+6	   -0.0128	   13.0851	   28.3416	   -4.8362	
  -90.0000	4.014E-12	1.316E-12	3.083E+7	1.062E+7	   -0.0102	   13.0889	   28.3428	   -4.8323	
 -100.0000	3.761E-12	1.226E-12	3.281E+7	1.138E+7	   -0.0128	   13.0889	   28.3510	   -4.8284	
 -110.0000	3.511E-12	1.130E-12	3.508E+7	1.230E+7	   -0.0102	   13.0910	   28.3861	   -4.8103	
 -120.0000	3.261E-12	1.037E-12	3.844E+7	1.351E+7	   -0.0051	   13.1032	   28.4187	   -4.7847	
 -130.0000	2.966E-12	9.328E-13	4.298E+7	1.539E+7	   -0.0077	   13.0987	   28.4178	   -4.7890	
 -140.0000	2.652E-12	8.410E-13	4.950E+7	1.813E+7	   -0.0102	   13.1104	   28.4415	   -4.7679	
 -150.0000	2.334E-12	7.702E-13	5.797E+7	2.185E+7	   -0.0077	   13.1021	   28.4658	   -4.7637	
 -160.0000	2.034E-12	7.204E-13	6.849E+7	2.653E+7	   -0.0051	   13.0991	   28.4722	   -4.7634	
 -170.0000	1.765E-12	6.856E-13	8.093E+7	3.205E+7	   -0.0026	   13.0858	   28.4652	   -4.7781	
 -180.0000	1.548E-12	6.623E-13	9.457E+7	3.797E+7	   -0.0026	   13.0888	   28.4813	   -4.7680	
 -190.0000	1.384E-12	6.464E-13	1.097E+8	4.402E+7	   -0.0051	   13.0833	   28.5111	   -4.7590	
 -200.0000	1.259E-12	6.344E-13	1.254E+8	4.982E+7	   -0.0051	   13.0779	   28.5250	   -4.7572	
 -220.0000	1.093E-12	6.206E-13	1.567E+8	5.992E+7	   -0.0077	   13.0845	   28.5541	   -4.7380	
 -240.0000	1.003E-12	6.130E-13	1.838E+8	6.775E+7	   -0.0051	   13.0845	   28.5835	   -4.7244	
 -260.0000	9.422E-13	6.071E-13	2.087E+8	7.385E+7	   -0.0026	   13.0683	   28.6357	   -4.7143	
 -280.0000	9.098E-13	6.041E-13	2.297E+8	7.881E+7	   -0.0051	   13.0587	   28.6486	   -4.7166	
 -300.0000	8.017E-13	5.915E-13	2.384E+8	8.448E+7	   -0.0077	   13.0587	   28.6670	   -4.7081	
 -320.0000	7.810E-13	5.897E-13	2.523E+8	8.761E+7	   -0.0051	   13.0609	   28.7138	   -4.6846	
 -340.0000	7.627E-13	5.881E-13	2.645E+8	9.031E+7	   -0.0051	   13.0633	   28.7441	   -4.6686	
 -360.0000	7.506E-13	5.864E-13	2.751E+8	9.257E+7	   -0.0000	   13.0664	   28.7470	   -4.6646	
 -380.0000	7.384E-13	5.855E-13	2.838E+8	9.443E+7	   -0.0026	   13.0669	   28.7694	   -4.6539	
 -400.0000	7.275E-13	5.844E-13	2.933E+8	9.602E+7	   -0.0051	   13.0712	   28.8061	   -4.6333	
 -440.0000	7.170E-13	5.826E-13	2.978E+8	9.838E+7	   -0.0000	   13.0727	   28.8185	   -4.6263	
 -480.0000	7.052E-13	5.809E-13	3.018E+8	9.962E+7	    0.0026	   13.0554	   28.8403	   -4.6313	
 -520.0000	7.006E-13	5.796E-13	3.034E+8	1.008E+8	    0.0077	   13.0480	   28.8479	   -4.6342	
 -560.0000	6.958E-13	5.787E-13	2.985E+8	1.010E+8	    0.0051	   13.0499	   28.8460	   -4.6334	
 -600.0000	6.844E-13	5.775E-13	2.962E+8	1.010E+8	    0.0102	   13.0501	   28.8362	   -4.6377	
 -640.0000	6.777E-13	5.765E-13	2.911E+8	1.012E+8	    0.0077	   13.0619	   28.8352	   -4.6280	
 -680.0000	6.738E-13	5.759E-13	2.787E+8	1.006E+8	    0.0077	   13.0659	   28.8289	   -4.6274	
 -720.0000	6.703E-13	5.748E-13	2.723E+8	1.000E+8	    0.0051	   13.0509	   28.8397	   -4.6354	
 -760.0000	6.674E-13	5.743E-13	2.611E+8	9.926E+7	    0.0051	   13.0639	   28.8223	   -4.6322	
 -800.0000	6.552E-13	5.735E-13	2.507E+8	9.804E+7	    0.0051	   13.0683	   28.8400	   -4.6203	
 -840.0000	6.541E-13	5.731E-13	2.399E+8	9.699E+7	    0.0051	   13.0638	   28.8438	   -4.6224	
 -880.0000	6.478E-13	5.724E-13	2.290E+8	9.531E+7	    0.0051	   13.0667	   28.8166	   -4.6324	
 -920.0000	6.434E-13	5.713E-13	2.186E+8	9.366E+7	    0.0026	   13.0574	   28.7935	   -4.6510	
 -960.0000	6.368E-13	5.702E-13	2.045E+8	9.160E+7	   -0.0000	   13.0613	   28.7897	   -4.6494	
-1000.0000	6.337E-13	5.697E-13	1.920E+8	8.923E+7	   -0.0000	   13.0613	   28.7840	   -4.6521
