Repository: ctiley/CERN_CMS_Silicon_Sensor

# CERN_CMS_Silicon_Sensor

# Code To-Do 
- Double check Halfmoon Diode Data

# Lab To-Do
- Measure more HGCAL Diodes
- Measure rest of Unirradiated Halfmoon Diodes
- Rebond D0 Diode
- Cleanup Wires at Alibava Station
-

File: Diodes/HGCAL/Hamburg_Analysis/Data/cviv_data/HGCAL_2.5/N4789_20_UR_DIODEQUARTER/CV_N4789_20_UR_DIODEQUARTER_GR_Irradiated_Annealed_60C_70min_3_5_2022_1_59_40_PM.txt
GCD Test
Bias: 5000.000000
CV_N4789_20_UR_DIODEQUARTER_GR_Irradiated_Annealed_60C_70min
Date/Time: 3/5/2022 1:59:40 PM
Sensor Name: DIODEQUARTER
Type: P
Annealing Status: Irradiated and Annealed at 60C for 70 minutes
Environment: 0C
Tester: Andrew Kent

Time Delay per Ramp Step (s): 1.000

CV Time Delay per Measurement (s) :0.500

AC Voltage (V): 0.500

Current Number of measurements per voltage: 4.000

IV Time Delay per Measurement (s) :0.000


BiasVoltage	LCR_Cp_freq1000.0	LCR_Cp_freq10000.0	LCR_Rp_freq1000.0	LCR_Rp_freq10000.0	Temperature	Air_Temp	Humidity	Dewpoint	
  -10.0000	1.052E-11	1.870E-12	9.391E+6	4.033E+6	    0.0026	   13.5445	   28.0759	   -4.5645	
  -20.0000	8.053E-12	1.899E-12	1.403E+7	5.234E+6	    0.0026	   13.5445	   28.0829	   -4.5612	
  -30.0000	6.767E-12	1.831E-12	1.770E+7	6.234E+6	   -0.0026	   13.5114	   28.0930	   -4.5850	
  -40.0000	5.954E-12	1.743E-12	2.061E+7	7.090E+6	   -0.0026	   13.5326	   28.1034	   -4.5618	
  -50.0000	5.380E-12	1.653E-12	2.312E+7	7.858E+6	   -0.0051	   13.5356	   28.0958	   -4.5628	
  -60.0000	4.934E-12	1.562E-12	2.534E+7	8.590E+6	   -0.0000	   13.5288	   28.1097	   -4.5621	
  -70.0000	4.584E-12	1.479E-12	2.734E+7	9.263E+6	   -0.0026	   13.5224	   28.1360	   -4.5553	
  -80.0000	4.283E-12	1.395E-12	2.922E+7	9.929E+6	   -0.0051	   13.5108	   28.1464	   -4.5603	
  -90.0000	4.020E-12	1.310E-12	3.104E+7	1.061E+7	   -0.0026	   13.5048	   28.1464	   -4.5656	
 -100.0000	3.770E-12	1.221E-12	3.307E+7	1.135E+7	   -0.0026	   13.5128	   28.1471	   -4.5583	
 -110.0000	3.517E-12	1.124E-12	3.531E+7	1.229E+7	   -0.0026	   13.5145	   28.1509	   -4.5551	
 -120.0000	3.271E-12	1.030E-12	3.864E+7	1.348E+7	    0.0026	   13.5110	   28.1493	   -4.5589	
 -130.0000	2.974E-12	9.281E-13	4.320E+7	1.530E+7	    0.0051	   13.4986	   28.1433	   -4.5724	
 -140.0000	2.662E-12	8.373E-13	4.977E+7	1.794E+7	    0.0026	   13.5134	   28.1490	   -4.5570	
 -150.0000	2.343E-12	7.642E-13	5.838E+7	2.166E+7	   -0.0026	   13.5134	   28.1629	   -4.5504	
 -160.0000	2.048E-12	7.131E-13	6.892E+7	2.631E+7	   -0.0051	   13.4918	   28.2027	   -4.5503	
 -170.0000	1.770E-12	6.773E-13	8.151E+7	3.179E+7	   -0.0026	   13.4930	   28.2220	   -4.5402	
 -180.0000	1.551E-12	6.529E-13	9.561E+7	3.773E+7	   -0.0026	   13.4930	   28.2448	   -4.5296	
 -190.0000	1.378E-12	6.359E-13	1.106E+8	4.390E+7	   -0.0051	   13.4861	   28.2748	   -4.5214	
 -200.0000	1.252E-12	6.245E-13	1.267E+8	4.968E+7	   -0.0051	   13.4910	   28.2830	   -4.5134	
 -210.0000	1.155E-12	6.163E-13	1.432E+8	5.508E+7	   -0.0026	   13.4967	   28.2925	   -4.5040	
 -220.0000	1.085E-12	6.101E-13	1.592E+8	6.003E+7	    0.0026	   13.4758	   28.3153	   -4.5113	
 -230.0000	1.034E-12	6.054E-13	1.737E+8	6.437E+7	   -0.0000	   13.4721	   28.3324	   -4.5065	
 -240.0000	9.944E-13	6.018E-13	1.882E+8	6.814E+7	   -0.0026	   13.4759	   28.3725	   -4.4845	
 -250.0000	9.571E-13	5.991E-13	2.013E+8	7.141E+7	   -0.0077	   13.4676	   28.3937	   -4.4818	
 -260.0000	9.346E-13	5.969E-13	2.138E+8	7.430E+7	   -0.0026	   13.4719	   28.4032	   -4.4737	
 -270.0000	9.094E-13	5.950E-13	2.248E+8	7.693E+7	   -0.0026	   13.4641	   28.4288	   -4.4685	
 -280.0000	8.950E-13	5.935E-13	2.351E+8	7.918E+7	   -0.0026	   13.4664	   28.4424	   -4.4601	
 -290.0000	8.842E-13	5.920E-13	2.455E+8	8.135E+7	   -0.0077	   13.4712	   28.4475	   -4.4537	
 -300.0000	8.618E-13	5.907E-13	2.540E+8	8.304E+7	   -0.0000	   13.4705	   28.4741	   -4.4503	
 -310.0000	8.525E-13	5.897E-13	2.610E+8	8.482E+7	   -0.0051	   13.4626	   28.4880	   -4.4422	
 -320.0000	7.691E-13	5.789E-13	2.591E+8	8.842E+7	   -0.0051	   13.4530	   28.5060	   -4.4421	
 -330.0000	7.602E-13	5.782E-13	2.669E+8	8.980E+7	   -0.0077	   13.4682	   28.5082	   -4.4280	
 -340.0000	7.526E-13	5.770E-13	2.725E+8	9.126E+7	   -0.0051	   13.4574	   28.5250	   -4.4295	
 -350.0000	7.448E-13	5.766E-13	2.802E+8	9.261E+7	   -0.0077	   13.4526	   28.5569	   -4.4188	
 -360.0000	7.369E-13	5.761E-13	2.824E+8	9.349E+7	   -0.0026	   13.4584	   28.5699	   -4.4078	
 -370.0000	7.353E-13	5.754E-13	2.872E+8	9.437E+7	   -0.0026	   13.4568	   28.5819	   -4.4036	
 -380.0000	7.306E-13	5.748E-13	2.909E+8	9.539E+7	   -0.0026	   13.4562	   28.5816	   -4.4043	
 -390.0000	7.238E-13	5.741E-13	2.946E+8	9.605E+7	    0.0026	   13.4750	   28.5930	   -4.3828	
 -400.0000	7.200E-13	5.737E-13	2.986E+8	9.665E+7	    0.0026	   13.4584	   28.6123	   -4.3882	
 -410.0000	7.166E-13	5.735E-13	2.996E+8	9.731E+7	   -0.0000	   13.4557	   28.6256	   -4.3843	
 -420.0000	7.136E-13	5.725E-13	3.041E+8	9.820E+7	   -0.0000	   13.4547	   28.6275	   -4.3844	
 -430.0000	7.103E-13	5.727E-13	3.046E+8	9.844E+7	   -0.0051	   13.4487	   28.6395	   -4.3839	
 -440.0000	7.022E-13	5.722E-13	3.068E+8	9.893E+7	   -0.0026	   13.4584	   28.6695	   -4.3617	
 -450.0000	7.027E-13	5.719E-13	3.089E+8	9.940E+7	   -0.0026	   13.4497	   28.6781	   -4.3652	
 -460.0000	7.042E-13	5.711E-13	3.072E+8	9.988E+7	   -0.0026	   13.4428	   28.7002	   -4.3610	
 -470.0000	7.032E-13	5.706E-13	3.106E+8	1.001E+8	   -0.0000	   13.4532	   28.7119	   -4.3466	
 -480.0000	6.983E-13	5.708E-13	3.089E+8	1.005E+8	    0.0051	   13.4371	   28.7195	   -4.3570	
 -490.0000	6.930E-13	5.701E-13	3.079E+8	1.004E+8	   -0.0000	   13.4445	   28.7271	   -4.3471	
 -500.0000	6.891E-13	5.699E-13	3.113E+8	1.010E+8	    0.0026	   13.4455	   28.7429	   -4.3389	
 -510.0000	6.940E-13	5.697E-13	3.098E+8	1.014E+8	    0.0026	   13.4439	   28.7609	   -4.3320	
 -520.0000	6.894E-13	5.693E-13	3.113E+8	1.013E+8	   -0.0000	   13.4428	   28.7755	   -4.3263	
 -530.0000	6.878E-13	5.695E-13	3.105E+8	1.017E+8	   -0.0000	   13.4451	   28.7774	   -4.3234	
 -540.0000	6.863E-13	5.690E-13	3.108E+8	1.012E+8	    0.0026	   13.4195	   28.7979	   -4.3361	
 -550.0000	6.839E-13	5.690E-13	3.102E+8	1.015E+8	    0.0026	   13.4258	   28.7884	   -4.3350	
 -560.0000	6.817E-13	5.684E-13	3.088E+8	1.020E+8	    0.0026	   13.4248	   28.7913	   -4.3345	
 -570.0000	6.801E-13	5.681E-13	3.071E+8	1.022E+8	   -0.0000	   13.4249	   28.7900	   -4.3350	
 -580.0000	6.788E-13	5.680E-13	3.057E+8	1.018E+8	   -0.0000	   13.4079	   28.7758	   -4.3563	
 -590.0000	6.789E-13	5.678E-13	3.026E+8	1.020E+8	    0.0026	   13.4139	   28.7751	   -4.3514	
 -600.0000	6.746E-13	5.676E-13	3.041E+8	1.020E+8	    0.0026	   13.3908	   28.7830	   -4.3677	
 -610.0000	6.731E-13	5.672E-13	3.004E+8	1.016E+8	   -0.0026	   13.4037	   28.7818	   -4.3572	
 -620.0000	6.767E-13	5.670E-13	2.992E+8	1.017E+8	   -0.0000	   13.4080	   28.7906	   -4.3493	
 -630.0000	6.720E-13	5.669E-13	2.984E+8	1.017E+8	   -0.0000	   13.4117	   28.7593	   -4.3531	
 -640.0000	6.691E-13	5.665E-13	2.964E+8	1.018E+8	   -0.0026	   13.4122	   28.7574	   -4.3610	
 -650.0000	6.678E-13	5.668E-13	2.928E+8	1.016E+8	    0.0026	   13.4070	   28.7467	   -4.3705	
 -660.0000	6.657E-13	5.661E-13	2.956E+8	1.015E+8	   -0.0000	   13.3985	   28.7381	   -4.3818	
 -670.0000	6.663E-13	5.658E-13	2.894E+8	1.013E+8	    0.0026	   13.3946	   28.7090	   -4.3986	
 -680.0000	6.619E-13	5.658E-13	2.873E+8	1.010E+8	    0.0026	   13.3762	   28.6860	   -4.4251	
 -690.0000	6.648E-13	5.654E-13	2.852E+8	1.010E+8	    0.0051	   13.3777	   28.6803	   -4.4264	
 -700.0000	6.621E-13	5.654E-13	2.844E+8	1.008E+8	    0.0026	   13.3739	   28.6774	   -4.4310	
 -710.0000	6.563E-13	5.651E-13	2.810E+8	1.009E+8	   -0.0000	   13.3764	   28.6584	   -4.4376	
 -720.0000	6.598E-13	5.653E-13	2.791E+8	1.004E+8	   -0.0000	   13.3671	   28.6610	   -4.4445	
 -730.0000	6.586E-13	5.649E-13	2.776E+8	1.003E+8	   -0.0000	   13.3682	   28.6357	   -4.4552	
 -740.0000	6.571E-13	5.647E-13	2.726E+8	1.003E+8	   -0.0000	   13.3615	   28.6139	   -4.4711	
 -750.0000	6.572E-13	5.646E-13	2.730E+8	1.001E+8	   -0.0000	   13.3708	   28.6129	   -4.4635	
 -760.0000	6.508E-13	5.644E-13	2.692E+8	9.993E+7	   -0.0000	   13.3547	   28.6189	   -4.4747	
 -770.0000	6.506E-13	5.642E-13	2.665E+8	9.963E+7	   -0.0026	   13.3697	   28.5977	   -4.4715	
 -780.0000	6.515E-13	5.641E-13	2.640E+8	9.924E+7	   -0.0026	   13.3534	   28.5958	   -4.4865	
 -790.0000	6.524E-13	5.640E-13	2.609E+8	9.901E+7	   -0.0051	   13.3405	   28.5889	   -4.5008	
 -800.0000	6.496E-13	5.641E-13	2.595E+8	9.878E+7	   -0.0051	   13.3326	   28.5689	   -4.5169	
 -810.0000	6.493E-13	5.633E-13	2.553E+8	9.851E+7	   -0.0051	   13.3348	   28.5497	   -4.5239	
 -820.0000	6.440E-13	5.633E-13	2.527E+8	9.843E+7	   -0.0051	   13.3348	   28.5503	   -4.5236	
 -830.0000	6.429E-13	5.631E-13	2.518E+8	9.794E+7	   -0.0051	   13.3369	   28.5544	   -4.5199	
 -840.0000	6.455E-13	5.628E-13	2.475E+8	9.741E+7	   -0.0026	   13.3372	   28.5269	   -4.5324	
 -850.0000	6.442E-13	5.626E-13	2.468E+8	9.713E+7	   -0.0026	   13.3447	   28.5117	   -4.5330	
 -860.0000	6.416E-13	5.623E-13	2.423E+8	9.670E+7	   -0.0051	   13.3335	   28.5133	   -4.5419	
 -870.0000	6.426E-13	5.623E-13	2.381E+8	9.651E+7	   -0.0051	   13.3261	   28.5164	   -4.5469	
 -880.0000	6.417E-13	5.623E-13	2.375E+8	9.624E+7	   -0.0102	   13.3360	   28.5329	   -4.5306	
 -890.0000	6.364E-13	5.619E-13	2.343E+8	9.562E+7	   -0.0102	   13.3256	   28.5180	   -4.5465	
 -900.0000	6.379E-13	5.618E-13	2.296E+8	9.533E+7	   -0.0102	   13.3227	   28.5022	   -4.5563	
 -910.0000	6.381E-13	5.616E-13	2.270E+8	9.483E+7	   -0.0102	   13.3212	   28.5041	   -4.5567	
 -920.0000	6.330E-13	5.617E-13	2.250E+8	9.434E+7	   -0.0051	   13.3212	   28.5142	   -4.5521	
 -930.0000	6.328E-13	5.612E-13	2.218E+8	9.368E+7	   -0.0077	   13.3216	   28.5168	   -4.5506	
 -940.0000	6.344E-13	5.614E-13	2.185E+8	9.356E+7	   -0.0000	   13.3179	   28.4886	   -4.5668	
 -950.0000	6.308E-13	5.610E-13	2.138E+8	9.299E+7	   -0.0026	   13.3217	   28.4785	   -4.5682	
 -960.0000	6.315E-13	5.609E-13	2.118E+8	9.233E+7	   -0.0051	   13.3121	   28.4829	   -4.5745	
 -970.0000	6.283E-13	5.610E-13	2.084E+8	9.173E+7	   -0.0026	   13.3050	   28.4934	   -4.5758	
 -980.0000	6.275E-13	5.603E-13	2.041E+8	9.119E+7	   -0.0026	   13.3038	   28.4829	   -4.5816	
 -990.0000	6.229E-13	5.603E-13	2.008E+8	9.089E+7	   -0.0000	   13.3031	   28.5047	   -4.5721	
-1000.0000	6.233E-13	5.603E-13	1.978E+8	8.980E+7	    0.0077	   13.2904	   28.5183	   -4.5767

File: Diodes/HGCAL/Hamburg_Analysis/Data/cviv_data/HGCAL_2.5/N4789_20_UR_DIODEQUARTER/CV_N4789_20_UR_DIODEQUARTER_GR_Irradiated_Annealed_60C_80min_3_5_2022_3_57_22_PM.txt
GCD Test
Bias: 5000.000000
CV_N4789_20_UR_DIODEQUARTER_GR_Irradiated_Annealed_60C_80min
Date/Time: 3/5/2022 3:57:22 PM
Sensor Name: DIODEQUARTER
Type: P
Annealing Status: Irradiated and Annealed at 60C for 80 minutes
Environment: 0C
Tester: Andrew Kent

Time Delay per Ramp Step (s): 1.000

CV Time Delay per Measurement (s) :0.500

AC Voltage (V): 0.500

Current Number of measurements per voltage: 4.000

IV Time Delay per Measurement (s) :0.000


BiasVoltage	LCR_Cp_freq1000.0	LCR_Cp_freq10000.0	LCR_Rp_freq1000.0	LCR_Rp_freq10000.0	Temperature	Air_Temp	Humidity	Dewpoint	
  -10.0000	1.048E-11	1.886E-12	9.466E+6	4.052E+6	   -0.0077	   13.1497	   29.0547	   -4.4517	
  -20.0000	8.046E-12	1.916E-12	1.414E+7	5.257E+6	   -0.0026	   13.1404	   29.0506	   -4.4616	
  -30.0000	6.768E-12	1.847E-12	1.783E+7	6.250E+6	   -0.0000	   13.1301	   29.0405	   -4.4751	
  -40.0000	5.971E-12	1.758E-12	2.073E+7	7.101E+6	   -0.0026	   13.1301	   29.0455	   -4.4728	
  -50.0000	5.398E-12	1.665E-12	2.321E+7	7.870E+6	    0.0026	   13.1301	   29.0512	   -4.4702	
  -60.0000	4.958E-12	1.575E-12	2.539E+7	8.585E+6	   -0.0000	   13.1331	   29.0585	   -4.4644	
  -70.0000	4.606E-12	1.491E-12	2.741E+7	9.255E+6	   -0.0026	   13.1321	   29.0686	   -4.4606	
  -80.0000	4.306E-12	1.408E-12	2.928E+7	9.912E+6	   -0.0051	   13.1370	   29.0727	   -4.4544	
  -90.0000	4.044E-12	1.322E-12	3.112E+7	1.059E+7	    0.0026	   13.1231	   29.0667	   -4.4692	
 -100.0000	3.790E-12	1.235E-12	3.304E+7	1.132E+7	    0.0026	   13.1175	   29.0645	   -4.4751	
 -110.0000	3.543E-12	1.137E-12	3.530E+7	1.224E+7	    0.0102	   13.1157	   29.0648	   -4.4765	
 -120.0000	3.292E-12	1.043E-12	3.872E+7	1.344E+7	    0.0026	   13.1309	   29.0791	   -4.4569	
 -130.0000	2.998E-12	9.412E-13	4.326E+7	1.521E+7	   -0.0026	   13.1138	   29.0987	   -4.4627	
 -140.0000	2.693E-12	8.487E-13	4.968E+7	1.784E+7	   -0.0000	   13.1026	   29.1101	   -4.4673	
 -150.0000	2.372E-12	7.755E-13	5.824E+7	2.146E+7	   -0.0026	   13.1106	   29.1157	   -4.4578	
 -160.0000	2.069E-12	7.233E-13	6.897E+7	2.607E+7	   -0.0026	   13.1136	   29.1202	   -4.4531	
 -170.0000	1.796E-12	6.863E-13	8.155E+7	3.152E+7	   -0.0026	   13.1064	   29.1142	   -4.4621	
 -180.0000	1.571E-12	6.614E-13	9.551E+7	3.750E+7	   -0.0051	   13.1171	   29.1145	   -4.4526	
 -190.0000	1.397E-12	6.441E-13	1.111E+8	4.364E+7	   -0.0026	   13.1101	   29.1132	   -4.4593	
 -200.0000	1.264E-12	6.322E-13	1.274E+8	4.954E+7	   -0.0051	   13.1180	   29.1306	   -4.4445	
 -210.0000	1.169E-12	6.236E-13	1.441E+8	5.494E+7	   -0.0000	   13.1233	   29.1524	   -4.4300	
 -220.0000	1.093E-12	6.174E-13	1.597E+8	5.998E+7	    0.0026	   13.1253	   29.1714	   -4.4197	
 -230.0000	1.041E-12	6.125E-13	1.751E+8	6.431E+7	    0.0051	   13.1004	   29.1781	   -4.4383	
 -240.0000	1.004E-12	6.090E-13	1.887E+8	6.819E+7	   -0.0000	   13.1012	   29.1901	   -4.4321	
 -250.0000	9.654E-13	6.061E-13	2.016E+8	7.144E+7	   -0.0026	   13.0871	   29.2071	   -4.4365	
 -260.0000	9.412E-13	6.039E-13	2.145E+8	7.442E+7	    0.0026	   13.0925	   29.2331	   -4.4202	
 -270.0000	9.178E-13	6.018E-13	2.266E+8	7.696E+7	    0.0026	   13.0912	   29.2359	   -4.4199	
 -280.0000	8.981E-13	6.000E-13	2.391E+8	7.933E+7	   -0.0000	   13.0898	   29.2521	   -4.4139	
 -290.0000	8.883E-13	5.986E-13	2.475E+8	8.139E+7	   -0.0000	   13.0841	   29.2739	   -4.4089	
 -300.0000	8.726E-13	5.976E-13	2.562E+8	8.345E+7	   -0.0000	   13.0846	   29.2916	   -4.4005	
 -310.0000	8.579E-13	5.966E-13	2.637E+8	8.496E+7	    0.0026	   13.0846	   29.2973	   -4.3979	
 -320.0000	7.741E-13	5.861E-13	2.624E+8	8.852E+7	   -0.0000	   13.0781	   29.3058	   -4.3997	
 -330.0000	7.695E-13	5.850E-13	2.678E+8	8.982E+7	   -0.0026	   13.0866	   29.3359	   -4.3788	
 -340.0000	7.579E-13	5.844E-13	2.749E+8	9.138E+7	   -0.0026	   13.0836	   29.3425	   -4.3783	
 -350.0000	7.514E-13	5.832E-13	2.813E+8	9.264E+7	   -0.0000	   13.0742	   29.3517	   -4.3823	
 -360.0000	7.471E-13	5.824E-13	2.842E+8	9.357E+7	   -0.0026	   13.0713	   29.3744	   -4.3745	
 -370.0000	7.407E-13	5.822E-13	2.908E+8	9.446E+7	   -0.0051	   13.0913	   29.3899	   -4.3502	
 -380.0000	7.320E-13	5.815E-13	2.945E+8	9.539E+7	   -0.0026	   13.0946	   29.3985	   -4.3435	
 -390.0000	7.328E-13	5.814E-13	2.973E+8	9.618E+7	   -0.0051	   13.0749	   29.4222	   -4.3499	
 -400.0000	7.335E-13	5.804E-13	3.034E+8	9.674E+7	   -0.0102	   13.0841	   29.4292	   -4.3388	
 -410.0000	7.244E-13	5.804E-13	3.058E+8	9.728E+7	   -0.0102	   13.0831	   29.4342	   -4.3374	
 -420.0000	7.201E-13	5.796E-13	3.045E+8	9.816E+7	   -0.0077	   13.0730	   29.4399	   -4.3467	
 -430.0000	7.177E-13	5.794E-13	3.074E+8	9.858E+7	   -0.0051	   13.0706	   29.4541	   -4.3392	
 -440.0000	7.143E-13	5.787E-13	3.128E+8	9.923E+7	   -0.0077	   13.0886	   29.4775	   -4.3131	
 -450.0000	7.104E-13	5.783E-13	3.120E+8	9.984E+7	   -0.0077	   13.0821	   29.4826	   -4.3164	
 -460.0000	7.106E-13	5.782E-13	3.125E+8	9.992E+7	   -0.0051	   13.0797	   29.5079	   -4.3072	
 -470.0000	7.061E-13	5.780E-13	3.164E+8	1.002E+8	   -0.0051	   13.0649	   29.5145	   -4.3170	
 -480.0000	7.025E-13	5.774E-13	3.157E+8	1.010E+8	   -0.0051	   13.0629	   29.5168	   -4.3177	
 -490.0000	7.024E-13	5.771E-13	3.156E+8	1.010E+8	   -0.0051	   13.0650	   29.5247	   -4.3124	
 -500.0000	6.987E-13	5.767E-13	3.158E+8	1.012E+8	   -0.0026	   13.0722	   29.5329	   -4.3024	
 -510.0000	6.920E-13	5.763E-13	3.142E+8	1.017E+8	   -0.0026	   13.0772	   29.5354	   -4.2970	
 -520.0000	6.946E-13	5.762E-13	3.134E+8	1.017E+8	    0.0026	   13.0825	   29.5591	   -4.2866	
 -530.0000	6.951E-13	5.756E-13	3.122E+8	1.017E+8	   -0.0000	   13.0679	   29.5604	   -4.2938	
 -540.0000	6.934E-13	5.761E-13	3.115E+8	1.020E+8	   -0.0000	   13.0721	   29.5683	   -4.2866	
 -550.0000	6.873E-13	5.753E-13	3.109E+8	1.020E+8	    0.0026	   13.0630	   29.5680	   -4.2947	
 -560.0000	6.903E-13	5.753E-13	3.118E+8	1.020E+8	   -0.0000	   13.0665	   29.5775	   -4.2874	
 -570.0000	6.852E-13	5.751E-13	3.103E+8	1.020E+8	    0.0026	   13.0673	   29.5886	   -4.2817	
 -580.0000	6.863E-13	5.748E-13	3.092E+8	1.017E+8	   -0.0000	   13.0497	   29.5844	   -4.2988	
 -590.0000	6.804E-13	5.748E-13	3.075E+8	1.020E+8	    0.0026	   13.0604	   29.5813	   -4.2910	
 -600.0000	6.801E-13	5.742E-13	3.053E+8	1.020E+8	    0.0051	   13.0420	   29.5911	   -4.3025	
 -610.0000	6.805E-13	5.741E-13	3.034E+8	1.020E+8	    0.0051	   13.0420	   29.5949	   -4.3008	
 -620.0000	6.812E-13	5.740E-13	3.012E+8	1.021E+8	    0.0051	   13.0520	   29.6085	   -4.2867	
 -630.0000	6.761E-13	5.737E-13	3.002E+8	1.019E+8	    0.0026	   13.0534	   29.6120	   -4.2833	
 -640.0000	6.807E-13	5.735E-13	3.011E+8	1.020E+8	    0.0051	   13.0471	   29.6176	   -4.2862	
 -650.0000	6.747E-13	5.735E-13	2.982E+8	1.018E+8	    0.0026	   13.0532	   29.6113	   -4.2838	
 -660.0000	6.763E-13	5.732E-13	2.946E+8	1.015E+8	    0.0026	   13.0629	   29.6135	   -4.2744	
 -670.0000	6.755E-13	5.732E-13	2.929E+8	1.014E+8	   -0.0000	   13.0532	   29.6088	   -4.2848	
 -680.0000	6.714E-13	5.726E-13	2.906E+8	1.013E+8	    0.0051	   13.0498	   29.5996	   -4.2920	
 -690.0000	6.726E-13	5.726E-13	2.897E+8	1.013E+8	    0.0026	   13.0397	   29.6113	   -4.2954	
 -700.0000	6.721E-13	5.723E-13	2.883E+8	1.008E+8	    0.0051	   13.0470	   29.6031	   -4.2928	
 -710.0000	6.666E-13	5.723E-13	2.862E+8	1.008E+8	    0.0026	   13.0470	   29.5889	   -4.2991	
 -720.0000	6.704E-13	5.716E-13	2.818E+8	1.006E+8	   -0.0026	   13.0444	   29.5750	   -4.3049	
 -730.0000	6.677E-13	5.717E-13	2.816E+8	1.005E+8	    0.0026	   13.0418	   29.5591	   -4.3170	
 -740.0000	6.690E-13	5.717E-13	2.801E+8	1.003E+8	   -0.0000	   13.0344	   29.5503	   -4.3274	
 -750.0000	6.603E-13	5.716E-13	2.754E+8	1.001E+8	   -0.0000	   13.0302	   29.5285	   -4.3408	
 -760.0000	6.601E-13	5.714E-13	2.712E+8	1.001E+8	   -0.0026	   13.0300	   29.4959	   -4.3556	
 -770.0000	6.626E-13	5.708E-13	2.709E+8	9.954E+7	   -0.0051	   13.0339	   29.4804	   -4.3592	
 -780.0000	6.632E-13	5.709E-13	2.661E+8	9.942E+7	    0.0026	   13.0337	   29.4608	   -4.3682	
 -790.0000	6.566E-13	5.705E-13	2.647E+8	9.885E+7	   -0.0000	   13.0346	   29.4304	   -4.3811	
 -800.0000	6.589E-13	5.707E-13	2.623E+8	9.900E+7	   -0.0000	   13.0265	   29.4029	   -4.4006	
 -810.0000	6.552E-13	5.704E-13	2.585E+8	9.850E+7	   -0.0000	   13.0265	   29.3985	   -4.4026	
 -820.0000	6.573E-13	5.701E-13	2.576E+8	9.830E+7	    0.0051	   13.0222	   29.3703	   -4.4189	
 -830.0000	6.554E-13	5.700E-13	2.541E+8	9.799E+7	   -0.0026	   13.0180	   29.3283	   -4.4415	
 -840.0000	6.508E-13	5.700E-13	2.510E+8	9.781E+7	   -0.0000	   13.0194	   29.3197	   -4.4442	
 -850.0000	6.532E-13	5.700E-13	2.481E+8	9.723E+7	   -0.0051	   13.0102	   29.3169	   -4.4535	
 -860.0000	6.491E-13	5.694E-13	2.453E+8	9.723E+7	   -0.0000	   13.0217	   29.2976	   -4.4522	
 -870.0000	6.534E-13	5.693E-13	2.423E+8	9.661E+7	    0.0102	   13.0133	   29.2872	   -4.4642	
 -880.0000	6.475E-13	5.691E-13	2.391E+8	9.626E+7	    0.0051	   12.9900	   29.2663	   -4.4938	
 -890.0000	6.455E-13	5.690E-13	2.363E+8	9.585E+7	   -0.0000	   13.0024	   29.2682	   -4.4822	
 -900.0000	6.455E-13	5.693E-13	2.351E+8	9.539E+7	   -0.0051	   13.0091	   29.2606	   -4.4799	
 -910.0000	6.457E-13	5.684E-13	2.299E+8	9.501E+7	   -0.0026	   13.0214	   29.2660	   -4.4668	
 -920.0000	6.428E-13	5.688E-13	2.265E+8	9.463E+7	   -0.0000	   13.0145	   29.2600	   -4.4755	
 -930.0000	6.407E-13	5.683E-13	2.241E+8	9.416E+7	   -0.0026	   13.0022	   29.2457	   -4.4926	
 -940.0000	6.393E-13	5.682E-13	2.198E+8	9.353E+7	   -0.0051	   13.0053	   29.2448	   -4.4903	
 -950.0000	6.364E-13	5.682E-13	2.163E+8	9.297E+7	   -0.0051	   13.0100	   29.2410	   -4.4879	
 -960.0000	6.354E-13	5.677E-13	2.138E+8	9.240E+7	   -0.0051	   13.0061	   29.2324	   -4.4952	
 -970.0000	6.351E-13	5.677E-13	2.103E+8	9.218E+7	   -0.0026	   13.0083	   29.2128	   -4.5022	
 -980.0000	6.385E-13	5.670E-13	2.073E+8	9.145E+7	   -0.0026	   13.0124	   29.2103	   -4.4998	
 -990.0000	6.354E-13	5.671E-13	2.032E+8	9.073E+7	   -0.0051	   13.0054	   29.2103	   -4.5059	
-1000.0000	6.356E-13	5.666E-13	1.999E+8	9.017E+7	   -0.0000	   13.0070	   29.1958	   -4.5110

File: Diodes/HGCAL/Hamburg_Analysis/Data/cviv_data/HGCAL_2.5/N4789_20_UR_DIODEQUARTER/CV_N4789_20_UR_DIODEQUARTER_GR_Irradiated_Annealed_60C_90min_3_5_2022_5_20_35_PM.txt
GCD Test
Bias: 5000.000000
CV_N4789_20_UR_DIODEQUARTER_GR_Irradiated_Annealed_60C_90min
Date/Time: 3/5/2022 5:20:35 PM
Sensor Name: DIODEQUARTER
Type: P
Annealing Status: Irradiated and Annealed at 60C for 90 minutes
Environment: 0C
Tester: Andrew Kent

Time Delay per Ramp Step (s): 0.500

CV Time Delay per Measurement (s) :0.500

AC Voltage (V): 0.500

Current Number of measurements per voltage: 1.000

IV Time Delay per Measurement (s) :0.000


BiasVoltage	LCR_Cp_freq1000.0	LCR_Cp_freq10000.0	LCR_Rp_freq1000.0	LCR_Rp_freq10000.0	Temperature	Air_Temp	Humidity	Dewpoint	
  -10.0000	1.044E-11	1.904E-12	9.534E+6	4.065E+6	   -0.0051	   13.4964	   28.8071	   -4.2654	
  -20.0000	8.023E-12	1.933E-12	1.427E+7	5.277E+6	   -0.0026	   13.4980	   28.8068	   -4.2641	
  -30.0000	6.760E-12	1.861E-12	1.795E+7	6.271E+6	   -0.0026	   13.4928	   28.8128	   -4.2658	
  -40.0000	5.971E-12	1.772E-12	2.086E+7	7.110E+6	   -0.0000	   13.4828	   28.8447	   -4.2598	
  -50.0000	5.409E-12	1.682E-12	2.329E+7	7.858E+6	    0.0026	   13.4833	   28.8529	   -4.2555	
  -60.0000	4.971E-12	1.592E-12	2.549E+7	8.560E+6	   -0.0000	   13.4842	   28.8710	   -4.2465	
  -70.0000	4.629E-12	1.505E-12	2.742E+7	9.236E+6	   -0.0000	   13.4765	   28.8824	   -4.2480	
  -80.0000	4.332E-12	1.422E-12	2.927E+7	9.886E+6	   -0.0000	   13.4798	   28.8934	   -4.2400	
  -90.0000	4.068E-12	1.335E-12	3.108E+7	1.056E+7	   -0.0051	   13.4684	   28.9108	   -4.2418	
 -100.0000	3.818E-12	1.247E-12	3.300E+7	1.129E+7	   -0.0026	   13.4789	   28.9209	   -4.2282	
 -110.0000	3.563E-12	1.149E-12	3.535E+7	1.221E+7	   -0.0000	   13.4636	   28.9298	   -4.2373	
 -120.0000	3.322E-12	1.059E-12	3.860E+7	1.335E+7	    0.0026	   13.4636	   28.9260	   -4.2391	
 -130.0000	3.029E-12	9.542E-13	4.316E+7	1.513E+7	    0.0026	   13.4439	   28.9295	   -4.2545	
 -140.0000	2.711E-12	8.610E-13	4.977E+7	1.771E+7	    0.0051	   13.4516	   28.9320	   -4.2467	
 -150.0000	2.400E-12	7.873E-13	5.831E+7	2.125E+7	    0.0128	   13.4492	   28.9311	   -4.2492	
 -160.0000	2.095E-12	7.343E-13	6.891E+7	2.575E+7	    0.0077	   13.4428	   28.9399	   -4.2506	
 -170.0000	1.819E-12	6.961E-13	8.137E+7	3.120E+7	   -0.0000	   13.4409	   28.9434	   -4.2507	
 -180.0000	1.594E-12	6.705E-13	9.561E+7	3.723E+7	   -0.0026	   13.4369	   28.9807	   -4.2370	
 -190.0000	1.413E-12	6.528E-13	1.112E+8	4.335E+7	   -0.0026	   13.4363	   28.9975	   -4.2299	
 -200.0000	1.275E-12	6.400E-13	1.275E+8	4.926E+7	   -0.0026	   13.4245	   29.0171	   -4.2311	
 -220.0000	1.103E-12	6.247E-13	1.607E+8	5.985E+7	   -0.0026	   13.4107	   29.0117	   -4.2455	
 -240.0000	1.007E-12	6.160E-13	1.900E+8	6.808E+7	   -0.0000	   13.4141	   29.0022	   -4.2469	
 -260.0000	9.462E-13	6.102E-13	2.158E+8	7.460E+7	   -0.0026	   13.4120	   28.9899	   -4.2544	
 -280.0000	9.061E-13	6.066E-13	2.395E+8	7.968E+7	   -0.0000	   13.4286	   28.9864	   -4.2416	
 -300.0000	8.768E-13	6.044E-13	2.593E+8	8.356E+7	   -0.0026	   13.4217	   28.9921	   -4.2450	
 -320.0000	8.549E-13	6.020E-13	2.748E+8	8.692E+7	   -0.0026	   13.4099	   28.9690	   -4.2658	
 -340.0000	7.615E-13	5.906E-13	2.769E+8	9.175E+7	   -0.0026	   13.4068	   28.9696	   -4.2682	
 -360.0000	7.514E-13	5.895E-13	2.894E+8	9.412E+7	   -0.0077	   13.4068	   28.9639	   -4.2708	
 -380.0000	7.356E-13	5.877E-13	2.970E+8	9.590E+7	   -0.0026	   13.3990	   28.9712	   -4.2742	
 -400.0000	7.344E-13	5.868E-13	3.035E+8	9.744E+7	   -0.0026	   13.4083	   28.9715	   -4.2660	
 -440.0000	7.211E-13	5.851E-13	3.154E+8	9.980E+7	   -0.0026	   13.3929	   28.9646	   -4.2825	
 -480.0000	7.080E-13	5.832E-13	3.163E+8	1.011E+8	   -0.0051	   13.3807	   28.9617	   -4.2943	
 -520.0000	6.988E-13	5.822E-13	3.167E+8	1.020E+8	   -0.0077	   13.3898	   28.9431	   -4.2951	
 -560.0000	6.934E-13	5.809E-13	3.171E+8	1.027E+8	   -0.0051	   13.3867	   28.9282	   -4.3046	
 -600.0000	6.867E-13	5.799E-13	3.098E+8	1.028E+8	   -0.0026	   13.3755	   28.9197	   -4.3182	
 -640.0000	6.797E-13	5.790E-13	3.021E+8	1.029E+8	   -0.0051	   13.3823	   28.8884	   -4.3267	
 -680.0000	6.755E-13	5.781E-13	2.966E+8	1.023E+8	   -0.0026	   13.3830	   28.8631	   -4.3377	
 -720.0000	6.694E-13	5.774E-13	2.859E+8	1.015E+8	   -0.0000	   13.3803	   28.8514	   -4.3454	
 -760.0000	6.680E-13	5.769E-13	2.742E+8	1.006E+8	   -0.0000	   13.3718	   28.8393	   -4.3555	
 -800.0000	6.634E-13	5.760E-13	2.653E+8	9.993E+7	    0.0026	   13.3705	   28.8374	   -4.3602	
 -840.0000	6.576E-13	5.755E-13	2.533E+8	9.886E+7	   -0.0000	   13.3675	   28.8226	   -4.3696	
 -880.0000	6.497E-13	5.750E-13	2.427E+8	9.702E+7	    0.0026	   13.3579	   28.8077	   -4.3848	
 -920.0000	6.482E-13	5.736E-13	2.304E+8	9.577E+7	   -0.0000	   13.3631	   28.7767	   -4.3945	
 -960.0000	6.459E-13	5.731E-13	2.163E+8	9.358E+7	   -0.0026	   13.3539	   28.7660	   -4.4074	
-1000.0000	6.389E-13	5.723E-13	2.018E+8	9.135E+7	   -0.0000	   13.3516	   28.7498	   -4.4168

File: Diodes/HGCAL/Hamburg_Analysis/Data/cviv_data/HGCAL_2.5/N4789_20_UR_DIODEQUARTER/IV_N4789_20_UR_DIODEQUARTER_GR_Irradiated_Annealed_60C_0min_3_1_2022_11_57_57_AM.txt
GCD Test
Bias: 5000.000000
IV_N4789_20_UR_DIODEQUARTER_GR_Irradiated_Annealed_60C_0min
Date/Time: 3/1/2022 11:57:57 AM
Sensor Name: DIODEQUARTER
Type: 
Annealing Status: Irradiated and Annealed at 60C for 0 minutes
Environment: 
Tester: Andrew Kent

Time Delay per Ramp Step (s): 0.500

CV Time Delay per Measurement (s) :0.500

AC Voltage (V): 0.500

Current Number of measurements per voltage: 1.000

IV Time Delay per Measurement (s) :0.000


BiasVoltage	Total Current_Avg	Total Current_0	Bias Current_Avg	Bias Current_0	Temperature	Air_Temp	Humidity	Dewpoint	
  -10.0000	-2.1720E-6	-2.1720E-6	-9.693739E-7	-9.693739E-7	   -0.0051	   15.0831	   24.8096	   -4.8831	
  -20.0000	-3.2010E-6	-3.2010E-6	-1.377173E-6	-1.377173E-6	   -0.0026	   15.0529	   24.8381	   -4.8936	
  -30.0000	-3.9600E-6	-3.9600E-6	-1.693663E-6	-1.693663E-6	   -0.0000	   15.0529	   24.8849	   -4.8936	
  -40.0000	-4.5720E-6	-4.5720E-6	-1.968630E-6	-1.968630E-6	   -0.0000	   15.0477	   24.8849	   -4.8732	
  -50.0000	-5.0890E-6	-5.0890E-6	-2.202887E-6	-2.202887E-6	   -0.0000	   15.0552	   24.9130	   -4.8519	
  -60.0000	-5.5710E-6	-5.5710E-6	-2.423318E-6	-2.423318E-6	   -0.0026	   15.0506	   24.9418	   -4.8406	
  -70.0000	-5.9890E-6	-5.9890E-6	-2.621071E-6	-2.621071E-6	   -0.0026	   15.0506	   24.9418	   -4.8406	
  -80.0000	-6.3760E-6	-6.3760E-6	-2.813787E-6	-2.813787E-6	   -0.0026	   15.0634	   24.9624	   -4.8188	
  -90.0000	-6.7520E-6	-6.7520E-6	-2.989724E-6	-2.989724E-6	   -0.0026	   15.0431	   24.9804	   -4.8265	
 -100.0000	-7.1040E-6	-7.1040E-6	-3.164221E-6	-3.164221E-6	   -0.0026	   15.0431	   24.9804	   -4.8265	
 -110.0000	-7.4470E-6	-7.4470E-6	-3.325256E-6	-3.325256E-6	   -0.0026	   15.0523	   24.9883	   -4.8145	
 -120.0000	-7.7730E-6	-7.7730E-6	-3.483407E-6	-3.483407E-6	   -0.0000	   15.0616	   24.9949	   -4.8031	
 -130.0000	-8.0600E-6	-8.0600E-6	-3.618005E-6	-3.618005E-6	   -0.0000	   15.0616	   24.9949	   -4.8031	
 -140.0000	-8.3560E-6	-8.3560E-6	-3.743063E-6	-3.743063E-6	    0.0026	   15.0522	   25.0082	   -4.8040	
 -150.0000	-8.6250E-6	-8.6250E-6	-3.868660E-6	-3.868660E-6	   -0.0000	   15.0515	   25.0180	   -4.7994	
 -160.0000	-8.8690E-6	-8.8690E-6	-3.966441E-6	-3.966441E-6	   -0.0000	   15.0515	   25.0180	   -4.7994	
 -170.0000	-9.1000E-6	-9.1000E-6	-4.064604E-6	-4.064604E-6	   -0.0026	   15.0447	   25.0240	   -4.8021	
 -180.0000	-9.3000E-6	-9.3000E-6	-4.143193E-6	-4.143193E-6	   -0.0026	   15.0446	   25.0272	   -4.8005	
 -190.0000	-9.4830E-6	-9.4830E-6	-4.217608E-6	-4.217608E-6	   -0.0026	   15.0446	   25.0272	   -4.8005	
 -200.0000	-9.6740E-6	-9.6740E-6	-4.292868E-6	-4.292868E-6	   -0.0026	   15.0463	   25.0560	   -4.7839	
 -220.0000	-9.9910E-6	-9.9910E-6	-4.407878E-6	-4.407878E-6	   -0.0026	   15.0362	   25.0582	   -4.7913	
 -240.0000	-1.0240E-5	-1.0240E-5	-4.498650E-6	-4.498650E-6	   -0.0026	   15.0362	   25.0582	   -4.7913	
 -260.0000	-1.0520E-5	-1.0520E-5	-4.582484E-6	-4.582484E-6	   -0.0051	   15.0344	   25.0712	   -4.7860	
 -280.0000	-1.0770E-5	-1.0770E-5	-4.667825E-6	-4.667825E-6	   -0.0026	   15.0385	   25.0791	   -4.7784	
 -300.0000	-1.0990E-5	-1.0990E-5	-4.757474E-6	-4.757474E-6	   -0.0026	   15.0385	   25.0791	   -4.7784	
 -320.0000	-1.1220E-5	-1.1220E-5	-4.831982E-6	-4.831982E-6	   -0.0026	   15.0304	   25.0835	   -4.7829	
 -340.0000	-1.1450E-5	-1.1450E-5	-4.901429E-6	-4.901429E-6	   -0.0051	   15.0491	   25.0965	   -4.7602	
 -360.0000	-1.1620E-5	-1.1620E-5	-4.957315E-6	-4.957315E-6	   -0.0051	   15.0491	   25.0965	   -4.7602	
 -380.0000	-1.1830E-5	-1.1830E-5	-5.030145E-6	-5.030145E-6	   -0.0077	   15.0206	   25.1012	   -4.7819	
 -400.0000	-1.2030E-5	-1.2030E-5	-5.086009E-6	-5.086009E-6	   -0.0051	   15.0264	   25.1072	   -4.7738	
 -440.0000	-1.2430E-5	-1.2430E-5	-5.226205E-6	-5.226205E-6	   -0.0051	   15.0264	   25.1072	   -4.7738	
 -480.0000	-1.2820E-5	-1.2820E-5	-5.356474E-6	-5.356474E-6	   -0.0051	   15.0354	   25.1164	   -4.7614	
 -520.0000	-1.3190E-5	-1.3190E-5	-5.468546E-6	-5.468546E-6	   -0.0077	   15.0327	   25.1214	   -4.7609	
 -560.0000	-1.3540E-5	-1.3540E-5	-5.605447E-6	-5.605447E-6	   -0.0077	   15.0327	   25.1214	   -4.7609	
 -600.0000	-1.3940E-5	-1.3940E-5	-5.741256E-6	-5.741256E-6	   -0.0051	   15.0308	   25.1224	   -4.7621	
 -640.0000	-1.4340E-5	-1.4340E-5	-5.878746E-6	-5.878746E-6	   -0.0051	   15.0273	   25.1249	   -4.7637	
 -680.0000	-1.4770E-5	-1.4770E-5	-6.047084E-6	-6.047084E-6	   -0.0051	   15.0273	   25.1249	   -4.7637	
 -720.0000	-1.5190E-5	-1.5190E-5	-6.189837E-6	-6.189837E-6	   -0.0051	   15.0212	   25.1369	   -4.7626	
 -760.0000	-1.5620E-5	-1.5620E-5	-6.334530E-6	-6.334530E-6	   -0.0026	   15.0371	   25.1410	   -4.7469	
 -800.0000	-1.6100E-5	-1.6100E-5	-6.503145E-6	-6.503145E-6	   -0.0026	   15.0371	   25.1410	   -4.7469	
 -840.0000	-1.6600E-5	-1.6600E-5	-6.687548E-6	-6.687548E-6	   -0.0026	   15.0436	   25.1363	   -4.7439	
 -880.0000	-1.7110E-5	-1.7110E-5	-6.868796E-6	-6.868796E-6	   -0.0051	   15.0580	   25.1322	   -4.7338	
 -920.0000	-1.7660E-5	-1.7660E-5	-7.066576E-6	-7.066576E-6	   -0.0051	   15.0580	   25.1322	   -4.7338	
 -960.0000	-1.8220E-5	-1.8220E-5	-7.286187E-6	-7.286187E-6	   -0.0026	   15.0258	   25.1445	   -4.7547	
-1000.0000	-1.8870E-5	-1.8870E-5	-7.510675E-6	-7.510675E-6	   -0.0026	   15.0050	   25.1467	   -4.7712

File: Diodes/HGCAL/Hamburg_Analysis/Data/cviv_data/HGCAL_2.5/N4789_20_UR_DIODEQUARTER/IV_N4789_20_UR_DIODEQUARTER_GR_Irradiated_Annealed_60C_100min_3_5_2022_6_25_15_PM.txt
GCD Test
Bias: 5000.000000
IV_N4789_20_UR_DIODEQUARTER_GR_Irradiated_Annealed_60C_100min
Date/Time: 3/5/2022 6:25:15 PM
Sensor Name: DIODEQUARTER
Type: P
Annealing Status: Irradiated and Annealed at 60C for 100 minutes
Environment: 0C
Tester: Andrew Kent

Time Delay per Ramp Step (s): 0.500

CV Time Delay per Measurement (s) :0.500

AC Voltage (V): 0.500

Current Number of measurements per voltage: 1.000

IV Time Delay per Measurement (s) :0.000


BiasVoltage	Total Current_Avg	Total Current_0	Bias Current_Avg	Bias Current_0	Temperature	Air_Temp	Humidity	Dewpoint	
  -10.0000	-2.1040E-6	-2.1040E-6	-9.123978E-7	-9.123978E-7	    0.0077	   13.6858	   28.3675	   -4.3058	
  -20.0000	-3.0280E-6	-3.0280E-6	-1.257543E-6	-1.257543E-6	    0.0026	   13.6983	   28.3773	   -4.2905	
  -30.0000	-3.6800E-6	-3.6800E-6	-1.512002E-6	-1.512002E-6	    0.0026	   13.6983	   28.3773	   -4.2905	
  -40.0000	-4.1960E-6	-4.1960E-6	-1.724454E-6	-1.724454E-6	    0.0051	   13.6944	   28.4127	   -4.2772	
  -50.0000	-4.6560E-6	-4.6560E-6	-1.916935E-6	-1.916935E-6	   -0.0000	   13.6987	   28.4238	   -4.2684	
  -60.0000	-5.0600E-6	-5.0600E-6	-2.092739E-6	-2.092739E-6	   -0.0000	   13.6987	   28.4238	   -4.2684	
  -70.0000	-5.4320E-6	-5.4320E-6	-2.254833E-6	-2.254833E-6	   -0.0000	   13.6987	   28.4541	   -4.2542	
  -80.0000	-5.7840E-6	-5.7840E-6	-2.410241E-6	-2.410241E-6	   -0.0026	   13.7060	   28.4788	   -4.2364	
  -90.0000	-6.1020E-6	-6.1020E-6	-2.555267E-6	-2.555267E-6	   -0.0000	   13.7104	   28.5066	   -4.2197	
 -100.0000	-6.4280E-6	-6.4280E-6	-2.692243E-6	-2.692243E-6	   -0.0000	   13.7104	   28.5066	   -4.2197	
 -110.0000	-6.7110E-6	-6.7110E-6	-2.812622E-6	-2.812622E-6	    0.0026	   13.7104	   28.5066	   -4.2197	
 -120.0000	-6.9930E-6	-6.9930E-6	-2.936901E-6	-2.936901E-6	    0.0026	   13.7174	   28.5430	   -4.1967	
 -130.0000	-7.2450E-6	-7.2450E-6	-3.047495E-6	-3.047495E-6	    0.0077	   13.7174	   28.5655	   -4.1863	
 -140.0000	-7.4870E-6	-7.4870E-6	-3.136839E-6	-3.136839E-6	    0.0026	   13.7174	   28.5838	   -4.1863	
 -150.0000	-7.6910E-6	-7.6910E-6	-3.217565E-6	-3.217565E-6	    0.0026	   13.7082	   28.5838	   -4.1857	
 -160.0000	-7.8800E-6	-7.8800E-6	-3.290452E-6	-3.290452E-6	   -0.0026	   13.7061	   28.5968	   -4.1815	
 -170.0000	-8.0680E-6	-8.0680E-6	-3.350833E-6	-3.350833E-6	   -0.0051	   13.7061	   28.6063	   -4.1815	
 -180.0000	-8.2240E-6	-8.2240E-6	-3.409975E-6	-3.409975E-6	   -0.0051	   13.7176	   28.6063	   -4.1672	
 -190.0000	-8.3620E-6	-8.3620E-6	-3.452613E-6	-3.452613E-6	   -0.0077	   13.7144	   28.6205	   -4.1633	
 -200.0000	-8.5050E-6	-8.5050E-6	-3.495934E-6	-3.495934E-6	   -0.0102	   13.7144	   28.6436	   -4.1633	
 -220.0000	-8.7500E-6	-8.7500E-6	-3.578969E-6	-3.578969E-6	   -0.0102	   13.7129	   28.6436	   -4.1539	
 -240.0000	-8.9620E-6	-8.9620E-6	-3.646215E-6	-3.646215E-6	   -0.0077	   13.7196	   28.6588	   -4.1411	
 -260.0000	-9.1690E-6	-9.1690E-6	-3.709305E-6	-3.709305E-6	   -0.0077	   13.7196	   28.6562	   -4.1411	
 -280.0000	-9.3390E-6	-9.3390E-6	-3.751339E-6	-3.751339E-6	   -0.0077	   13.7229	   28.6562	   -4.1394	
 -300.0000	-9.5200E-6	-9.5200E-6	-3.822537E-6	-3.822537E-6	   -0.0128	   13.7271	   28.6758	   -4.1267	
 -320.0000	-9.6960E-6	-9.6960E-6	-3.873986E-6	-3.873986E-6	   -0.0077	   13.7271	   28.6812	   -4.1267	
 -340.0000	-9.8400E-6	-9.8400E-6	-3.925123E-6	-3.925123E-6	   -0.0077	   13.7271	   28.6812	   -4.1242	
 -360.0000	-1.0010E-5	-1.0010E-5	-3.973577E-6	-3.973577E-6	   -0.0102	   13.7079	   28.6898	   -4.1368	
 -380.0000	-1.0160E-5	-1.0160E-5	-4.016017E-6	-4.016017E-6	   -0.0102	   13.7079	   28.6996	   -4.1368	
 -400.0000	-1.0300E-5	-1.0300E-5	-4.066814E-6	-4.066814E-6	   -0.0102	   13.7115	   28.6996	   -4.1292	
 -440.0000	-1.0590E-5	-1.0590E-5	-4.166873E-6	-4.166873E-6	   -0.0077	   13.7095	   28.7024	   -4.1296	
 -480.0000	-1.0860E-5	-1.0860E-5	-4.246722E-6	-4.246722E-6	   -0.0077	   13.6983	   28.7119	   -4.1348	
 -520.0000	-1.1150E-5	-1.1150E-5	-4.355319E-6	-4.355319E-6	   -0.0077	   13.6983	   28.7119	   -4.1348	
 -560.0000	-1.1410E-5	-1.1410E-5	-4.447480E-6	-4.447480E-6	   -0.0128	   13.6935	   28.7271	   -4.1320	
 -600.0000	-1.1700E-5	-1.1700E-5	-4.555325E-6	-4.555325E-6	   -0.0051	   13.7100	   28.7362	   -4.1135	
 -640.0000	-1.1990E-5	-1.1990E-5	-4.664066E-6	-4.664066E-6	   -0.0051	   13.7100	   28.7362	   -4.1135	
 -680.0000	-1.2270E-5	-1.2270E-5	-4.767914E-6	-4.767914E-6	   -0.0077	   13.7035	   28.7470	   -4.1141	
 -720.0000	-1.2580E-5	-1.2580E-5	-4.883579E-6	-4.883579E-6	   -0.0026	   13.7145	   28.7467	   -4.1048	
 -760.0000	-1.2900E-5	-1.2900E-5	-4.997735E-6	-4.997735E-6	   -0.0026	   13.7145	   28.7467	   -4.1048	
 -800.0000	-1.3210E-5	-1.3210E-5	-5.132705E-6	-5.132705E-6	    0.0026	   13.7028	   28.7619	   -4.1078	
 -840.0000	-1.3570E-5	-1.3570E-5	-5.273203E-6	-5.273203E-6	   -0.0026	   13.6905	   28.7796	   -4.1103	
 -880.0000	-1.3940E-5	-1.3940E-5	-5.422733E-6	-5.422733E-6	   -0.0026	   13.6905	   28.7796	   -4.1103	
 -920.0000	-1.4320E-5	-1.4320E-5	-5.553252E-6	-5.553252E-6	   -0.0077	   13.6922	   28.7995	   -4.0996	
 -960.0000	-1.4710E-5	-1.4710E-5	-5.730704E-6	-5.730704E-6	   -0.0051	   13.6891	   28.7966	   -4.1037	
-1000.0000	-1.5160E-5	-1.5160E-5	-5.911376E-6	-5.911376E-6	   -0.0051	   13.6891	   28.7966	   -4.1037

File: Diodes/HGCAL/Hamburg_Analysis/Data/cviv_data/HGCAL_2.5/N4789_20_UR_DIODEQUARTER/IV_N4789_20_UR_DIODEQUARTER_GR_Irradiated_Annealed_60C_10min_3_3_2022_4_37_08_PM.txt
GCD Test
Bias: 5000.000000
IV_N4789_20_UR_DIODEQUARTER_GR_Irradiated_Annealed_60C_10min
Date/Time: 3/3/2022 4:37:08 PM
Sensor Name: DIODEQUARTER
Type: 
Annealing Status: Irradiated and Annealed at 60C for 10 minutes
Environment: 
Tester: Andrew Kent

Time Delay per Ramp Step (s): 0.500

CV Time Delay per Measurement (s) :0.500

AC Voltage (V): 0.500

Current Number of measurements per voltage: 1.000

IV Time Delay per Measurement (s) :0.000


BiasVoltage	Total Current_Avg	Total Current_0	Bias Current_Avg	Bias Current_0	Temperature	Air_Temp	Humidity	Dewpoint	
  -10.0000	-2.1420E-6	-2.1420E-6	-9.623169E-7	-9.623169E-7	    0.0051	   14.1693	   27.9775	   -4.0729	
  -20.0000	-3.1510E-6	-3.1510E-6	-1.364987E-6	-1.364987E-6	    0.0051	   14.1644	   28.0335	   -4.0505	
  -30.0000	-3.8930E-6	-3.8930E-6	-1.675965E-6	-1.675965E-6	   -0.0000	   14.1585	   28.0702	   -4.0382	
  -40.0000	-4.4880E-6	-4.4880E-6	-1.935731E-6	-1.935731E-6	   -0.0000	   14.1585	   28.0702	   -4.0382	
  -50.0000	-5.0050E-6	-5.0050E-6	-2.161564E-6	-2.161564E-6	    0.0051	   14.1585	   28.1097	   -4.0195	
  -60.0000	-5.4590E-6	-5.4590E-6	-2.375462E-6	-2.375462E-6	    0.0026	   14.1749	   28.1338	   -3.9940	
  -70.0000	-5.8900E-6	-5.8900E-6	-2.576008E-6	-2.576008E-6	    0.0051	   14.1749	   28.1312	   -3.9940	
  -80.0000	-6.2760E-6	-6.2760E-6	-2.758502E-6	-2.758502E-6	    0.0051	   14.1855	   28.1312	   -3.9861	
  -90.0000	-6.6470E-6	-6.6470E-6	-2.920186E-6	-2.920186E-6	   -0.0000	   14.1737	   28.1417	   -3.9914	
 -100.0000	-6.9880E-6	-6.9880E-6	-3.097668E-6	-3.097668E-6	    0.0026	   14.1737	   28.1591	   -3.9914	
 -110.0000	-7.3260E-6	-7.3260E-6	-3.249705E-6	-3.249705E-6	    0.0026	   14.1751	   28.1591	   -3.9819	
 -120.0000	-7.6400E-6	-7.6400E-6	-3.393128E-6	-3.393128E-6	    0.0102	   14.1755	   28.1588	   -3.9817	
 -130.0000	-7.9130E-6	-7.9130E-6	-3.526329E-6	-3.526329E-6	    0.0077	   14.1755	   28.1632	   -3.9817	
 -140.0000	-8.1980E-6	-8.1980E-6	-3.644252E-6	-3.644252E-6	    0.0077	   14.1749	   28.1632	   -3.9801	
 -150.0000	-8.4550E-6	-8.4550E-6	-3.751252E-6	-3.751252E-6	    0.0051	   14.1731	   28.1910	   -3.9686	
 -160.0000	-8.6940E-6	-8.6940E-6	-3.855570E-6	-3.855570E-6	    0.0051	   14.1731	   28.2049	   -3.9686	
 -170.0000	-8.8960E-6	-8.8960E-6	-3.915008E-6	-3.915008E-6	    0.0051	   14.1860	   28.2049	   -3.9509	
 -180.0000	-9.1010E-6	-9.1010E-6	-3.992076E-6	-3.992076E-6	    0.0051	   14.1839	   28.2138	   -3.9485	
 -190.0000	-9.2780E-6	-9.2780E-6	-4.071250E-6	-4.071250E-6	    0.0051	   14.1839	   28.2312	   -3.9485	
 -200.0000	-9.4260E-6	-9.4260E-6	-4.126067E-6	-4.126067E-6	    0.0051	   14.1869	   28.2312	   -3.9377	
 -220.0000	-9.7320E-6	-9.7320E-6	-4.244768E-6	-4.244768E-6	    0.0026	   14.1947	   28.2508	   -3.9217	
 -240.0000	-1.0010E-5	-1.0010E-5	-4.330988E-6	-4.330988E-6	    0.0051	   14.1976	   28.2660	   -3.9122	
 -260.0000	-1.0240E-5	-1.0240E-5	-4.407651E-6	-4.407651E-6	    0.0051	   14.1976	   28.2660	   -3.9122	
 -280.0000	-1.0480E-5	-1.0480E-5	-4.482299E-6	-4.482299E-6	    0.0051	   14.2039	   28.2770	   -3.9015	
 -300.0000	-1.0680E-5	-1.0680E-5	-4.537940E-6	-4.537940E-6	    0.0051	   14.1815	   28.2995	   -3.9102	
 -320.0000	-1.0900E-5	-1.0900E-5	-4.611517E-6	-4.611517E-6	    0.0051	   14.1815	   28.2995	   -3.9102	
 -340.0000	-1.1090E-5	-1.1090E-5	-4.676755E-6	-4.676755E-6	    0.0026	   14.1957	   28.3011	   -3.8972	
 -360.0000	-1.1310E-5	-1.1310E-5	-4.741845E-6	-4.741845E-6	    0.0026	   14.1957	   28.3011	   -3.8972	
 -380.0000	-1.1500E-5	-1.1500E-5	-4.805765E-6	-4.805765E-6	    0.0026	   14.2006	   28.3052	   -3.8911	
 -400.0000	-1.1690E-5	-1.1690E-5	-4.871272E-6	-4.871272E-6	   -0.0000	   14.2006	   28.3109	   -3.8884	
 -440.0000	-1.2060E-5	-1.2060E-5	-4.987028E-6	-4.987028E-6	    0.0051	   14.2006	   28.3109	   -3.8884	
 -480.0000	-1.2400E-5	-1.2400E-5	-5.099791E-6	-5.099791E-6	    0.0051	   14.1915	   28.3137	   -3.8949	
 -520.0000	-1.2750E-5	-1.2750E-5	-5.226606E-6	-5.226606E-6	    0.0051	   14.1915	   28.3257	   -3.8892	
 -560.0000	-1.3100E-5	-1.3100E-5	-5.358752E-6	-5.358752E-6	    0.0026	   14.1846	   28.3289	   -3.8937	
 -600.0000	-1.3490E-5	-1.3490E-5	-5.480615E-6	-5.480615E-6	    0.0026	   14.1846	   28.3289	   -3.8937	
 -640.0000	-1.3840E-5	-1.3840E-5	-5.615334E-6	-5.615334E-6	   -0.0026	   14.1774	   28.3400	   -3.8948	
 -680.0000	-1.4230E-5	-1.4230E-5	-5.746635E-6	-5.746635E-6	   -0.0026	   14.1897	   28.3523	   -3.8783	
 -720.0000	-1.4600E-5	-1.4600E-5	-5.889712E-6	-5.889712E-6	   -0.0026	   14.1897	   28.3523	   -3.8783	
 -760.0000	-1.5010E-5	-1.5010E-5	-6.039490E-6	-6.039490E-6	   -0.0000	   14.1824	   28.3694	   -3.8766	
 -800.0000	-1.5450E-5	-1.5450E-5	-6.202779E-6	-6.202779E-6	   -0.0000	   14.1705	   28.3786	   -3.8825	
 -840.0000	-1.5860E-5	-1.5860E-5	-6.373975E-6	-6.373975E-6	   -0.0000	   14.1705	   28.3786	   -3.8825	
 -880.0000	-1.6350E-5	-1.6350E-5	-6.571147E-6	-6.571147E-6	   -0.0051	   14.1611	   28.3991	   -3.8810	
 -920.0000	-1.6830E-5	-1.6830E-5	-6.738143E-6	-6.738143E-6	   -0.0000	   14.1704	   28.4102	   -3.8678	
 -960.0000	-1.7380E-5	-1.7380E-5	-6.955879E-6	-6.955879E-6	   -0.0026	   14.1704	   28.4102	   -3.8678	
-1000.0000	-1.7910E-5	-1.7910E-5	-7.155264E-6	-7.155264E-6	   -0.0026	   14.1507	   28.4162	   -3.8820
