Repository: ctiley/CERN_CMS_Silicon_Sensor

# CERN_CMS_Silicon_Sensor

# Code To-Do 
- Double check Halfmoon Diode Data

# Lab To-Do
- Measure more HGCAL Diodes
- Measure rest of Unirradiated Halfmoon Diodes
- Rebond D0 Diode
- Cleanup Wires at Alibava Station
-

File: Diodes/HGCAL/Hamburg_Analysis/Data/cviv_data/HGCAL_2.5/N4789_20_UR_DIODE/CV_N4789_20_UR_DIODE_GR_Irradiated_Annealed_60C_0min_3_1_2022_11_46_32_AM.txt
GCD Test
Bias: 5000.000000
CV_N4789_20_UR_DIODE_GR_Irradiated_Annealed_60C_0min
Date/Time: 3/1/2022 11:46:32 AM
Sensor Name: DIODE
Type: 
Annealing Status: Irradiated and Annealed at 60C for 0 minutes
Environment: 
Tester: Andrew Kent

Time Delay per Ramp Step (s): 0.500

CV Time Delay per Measurement (s) :0.500

AC Voltage (V): 0.500

Current Number of measurements per voltage: 1.000

IV Time Delay per Measurement (s) :0.000


BiasVoltage	LCR_Cp_freq1000.0	LCR_Cp_freq10000.0	LCR_Rp_freq1000.0	LCR_Rp_freq10000.0	Temperature	Air_Temp	Humidity	Dewpoint	
  -10.0000	1.813E-10	4.017E-11	5.983E+5	2.600E+5	    0.0026	   15.7014	   24.2799	   -4.6440	
  -20.0000	1.426E-10	4.101E-11	8.567E+5	3.293E+5	    0.0026	   15.6979	   24.2830	   -4.6453	
  -30.0000	1.201E-10	4.012E-11	1.083E+6	3.964E+5	    0.0026	   15.7267	   24.2875	   -4.6185	
  -40.0000	1.057E-10	3.895E-11	1.272E+6	4.583E+5	    0.0077	   15.7107	   24.2963	   -4.6273	
  -50.0000	9.534E-11	3.765E-11	1.440E+6	5.175E+5	    0.0026	   15.6971	   24.3201	   -4.6258	
  -60.0000	8.747E-11	3.643E-11	1.591E+6	5.728E+5	   -0.0000	   15.6743	   24.3400	   -4.6343	
  -70.0000	8.131E-11	3.529E-11	1.729E+6	6.242E+5	    0.0026	   15.6673	   24.3431	   -4.6385	
  -80.0000	7.614E-11	3.415E-11	1.860E+6	6.753E+5	   -0.0000	   15.6673	   24.3355	   -4.6426	
  -90.0000	7.185E-11	3.300E-11	1.980E+6	7.259E+5	   -0.0000	   15.6368	   24.3422	   -4.6649	
 -100.0000	6.805E-11	3.183E-11	2.097E+6	7.777E+5	    0.0051	   15.6418	   24.3653	   -4.6481	
 -110.0000	6.438E-11	3.057E-11	2.223E+6	8.362E+5	    0.0026	   15.6226	   24.3805	   -4.6561	
 -120.0000	6.089E-11	2.927E-11	2.377E+6	9.057E+5	   -0.0000	   15.6378	   24.3928	   -4.6366	
 -130.0000	5.702E-11	2.782E-11	2.566E+6	1.005E+6	   -0.0026	   15.6272	   24.4377	   -4.6212	
 -140.0000	5.273E-11	2.636E-11	2.843E+6	1.154E+6	   -0.0026	   15.6388	   24.4424	   -4.6088	
 -150.0000	4.842E-11	2.513E-11	3.200E+6	1.362E+6	   -0.0026	   15.6388	   24.4529	   -4.6032	
 -160.0000	4.413E-11	2.415E-11	3.649E+6	1.650E+6	   -0.0026	   15.6136	   24.4652	   -4.6179	
 -170.0000	4.001E-11	2.345E-11	4.195E+6	2.020E+6	   -0.0051	   15.5905	   24.4627	   -4.6388	
 -180.0000	3.633E-11	2.295E-11	4.824E+6	2.470E+6	   -0.0051	   15.6050	   24.4510	   -4.6328	
 -190.0000	3.325E-11	2.259E-11	5.527E+6	2.993E+6	   -0.0051	   15.6057	   24.4671	   -4.6235	
 -200.0000	3.081E-11	2.234E-11	6.253E+6	3.555E+6	   -0.0102	   15.5990	   24.4481	   -4.6395	
 -220.0000	2.748E-11	2.203E-11	7.743E+6	4.756E+6	   -0.0051	   15.5709	   24.4320	   -4.6720	
 -240.0000	2.553E-11	2.186E-11	9.137E+6	5.907E+6	   -0.0102	   15.5530	   24.4127	   -4.6976	
 -260.0000	2.433E-11	2.175E-11	1.030E+7	6.939E+6	   -0.0077	   15.5851	   24.4067	   -4.6737	
 -280.0000	2.351E-11	2.168E-11	1.132E+7	7.831E+6	   -0.0128	   15.5855	   24.4225	   -4.6648	
 -300.0000	2.295E-11	2.163E-11	1.219E+7	8.635E+6	   -0.0102	   15.5991	   24.4194	   -4.6550	
 -320.0000	2.254E-11	2.160E-11	1.283E+7	9.277E+6	   -0.0102	   15.6115	   24.4326	   -4.6373	
 -340.0000	2.201E-11	2.154E-11	1.327E+7	9.735E+6	   -0.0077	   15.6034	   24.4437	   -4.6381	
 -360.0000	2.180E-11	2.151E-11	1.372E+7	1.016E+7	   -0.0051	   15.5655	   24.4602	   -4.6613	
 -380.0000	2.156E-11	2.149E-11	1.412E+7	1.057E+7	   -0.0077	   15.5559	   24.4677	   -4.6654	
 -400.0000	2.138E-11	2.147E-11	1.435E+7	1.087E+7	   -0.0077	   15.5807	   24.4570	   -4.6502	
 -440.0000	2.111E-11	2.144E-11	1.465E+7	1.133E+7	   -0.0102	   15.5513	   24.4855	   -4.6597	
 -480.0000	2.094E-11	2.142E-11	1.473E+7	1.159E+7	   -0.0051	   15.5227	   24.4886	   -4.6822	
 -520.0000	2.071E-11	2.140E-11	1.464E+7	1.167E+7	   -0.0051	   15.5227	   24.4842	   -4.6846	
 -560.0000	2.062E-11	2.138E-11	1.449E+7	1.171E+7	   -0.0026	   15.5212	   24.4880	   -4.6838	
 -600.0000	2.042E-11	2.136E-11	1.409E+7	1.161E+7	   -0.0026	   15.5288	   24.4962	   -4.6729	
 -640.0000	2.027E-11	2.135E-11	1.364E+7	1.139E+7	   -0.0026	   15.5383	   24.5022	   -4.6617	
 -680.0000	2.013E-11	2.132E-11	1.312E+7	1.120E+7	    0.0026	   15.4971	   24.5057	   -4.6947	
 -720.0000	1.997E-11	2.131E-11	1.269E+7	1.095E+7	   -0.0000	   15.4844	   24.5262	   -4.6944	
 -760.0000	1.989E-11	2.129E-11	1.224E+7	1.062E+7	    0.0026	   15.4882	   24.5240	   -4.6924	
 -800.0000	1.989E-11	2.128E-11	1.183E+7	1.029E+7	    0.0026	   15.4836	   24.5288	   -4.6937	
 -840.0000	1.969E-11	2.126E-11	1.130E+7	9.937E+6	    0.0077	   15.4735	   24.5177	   -4.7083	
 -880.0000	1.962E-11	2.124E-11	1.073E+7	9.559E+6	    0.0051	   15.4627	   24.5168	   -4.7179	
 -920.0000	1.954E-11	2.123E-11	1.014E+7	9.121E+6	    0.0051	   15.4627	   24.5215	   -4.7153	
 -960.0000	1.941E-11	2.121E-11	9.518E+6	8.695E+6	    0.0051	   15.4685	   24.5209	   -4.7107	
-1000.0000	1.915E-11	2.119E-11	8.985E+6	8.228E+6	    0.0051	   15.4549	   24.5417	   -4.7110

File: Diodes/HGCAL/Hamburg_Analysis/Data/cviv_data/HGCAL_2.5/N4789_20_UR_DIODE/CV_N4789_20_UR_DIODE_GR_Irradiated_Annealed_60C_100min_3_5_2022_6_13_31_PM.txt
GCD Test
Bias: 5000.000000
CV_N4789_20_UR_DIODE_GR_Irradiated_Annealed_60C_100min
Date/Time: 3/5/2022 6:13:31 PM
Sensor Name: DIODE
Type: P
Annealing Status: Irradiated and Annealed at 60C for 100 minutes
Environment: 0C
Tester: Andrew Kent

Time Delay per Ramp Step (s): 0.500

CV Time Delay per Measurement (s) :0.500

AC Voltage (V): 0.500

Current Number of measurements per voltage: 1.000

IV Time Delay per Measurement (s) :0.000


BiasVoltage	LCR_Cp_freq1000.0	LCR_Cp_freq10000.0	LCR_Rp_freq1000.0	LCR_Rp_freq10000.0	Temperature	Air_Temp	Humidity	Dewpoint	
  -10.0000	1.579E-10	4.028E-11	6.845E+5	2.961E+5	   -0.0026	   14.0991	   27.9984	   -4.1234	
  -20.0000	1.237E-10	4.060E-11	1.027E+6	3.876E+5	   -0.0077	   14.1073	   28.0149	   -4.1086	
  -30.0000	1.061E-10	3.954E-11	1.290E+6	4.621E+5	   -0.0077	   14.1068	   28.0041	   -4.1141	
  -40.0000	9.510E-11	3.822E-11	1.493E+6	5.257E+5	   -0.0077	   14.0893	   27.9975	   -4.1323	
  -50.0000	8.730E-11	3.690E-11	1.661E+6	5.828E+5	   -0.0128	   14.0797	   27.9984	   -4.1401	
  -60.0000	8.122E-11	3.562E-11	1.811E+6	6.367E+5	   -0.0128	   14.0887	   27.9918	   -4.1356	
  -70.0000	7.639E-11	3.443E-11	1.941E+6	6.871E+5	   -0.0154	   14.0674	   27.9725	   -4.1630	
  -80.0000	7.229E-11	3.320E-11	2.062E+6	7.385E+5	   -0.0154	   14.0459	   27.9617	   -4.1867	
  -90.0000	6.850E-11	3.199E-11	2.186E+6	7.898E+5	   -0.0154	   14.0540	   27.9611	   -4.1800	
 -100.0000	6.487E-11	3.068E-11	2.321E+6	8.494E+5	   -0.0154	   14.0506	   27.9548	   -4.1859	
 -110.0000	6.128E-11	2.929E-11	2.473E+6	9.224E+5	   -0.0179	   14.0468	   27.9307	   -4.2006	
 -120.0000	5.751E-11	2.783E-11	2.699E+6	1.026E+6	   -0.0179	   14.0578	   27.9266	   -4.1931	
 -130.0000	5.310E-11	2.638E-11	3.034E+6	1.180E+6	   -0.0154	   14.0584	   27.9238	   -4.1940	
 -140.0000	4.862E-11	2.510E-11	3.476E+6	1.411E+6	   -0.0154	   14.0329	   27.9222	   -4.2166	
 -150.0000	4.403E-11	2.408E-11	4.059E+6	1.745E+6	   -0.0102	   14.0329	   27.9001	   -4.2272	
 -160.0000	3.959E-11	2.337E-11	4.783E+6	2.179E+6	   -0.0051	   14.0320	   27.8896	   -4.2329	
 -170.0000	3.569E-11	2.286E-11	5.621E+6	2.743E+6	   -0.0102	   14.0087	   27.8751	   -4.2599	
 -180.0000	3.250E-11	2.251E-11	6.553E+6	3.399E+6	   -0.0051	   14.0145	   27.8536	   -4.2651	
 -190.0000	3.003E-11	2.227E-11	7.572E+6	4.126E+6	   -0.0077	   14.0157	   27.8419	   -4.2697	
 -200.0000	2.819E-11	2.210E-11	8.611E+6	4.909E+6	   -0.0077	   14.0157	   27.8213	   -4.2795	
 -220.0000	2.583E-11	2.189E-11	1.058E+7	6.464E+6	   -0.0026	   14.0104	   27.8251	   -4.2822	
 -240.0000	2.446E-11	2.177E-11	1.234E+7	7.834E+6	   -0.0026	   14.0122	   27.8147	   -4.2857	
 -260.0000	2.362E-11	2.169E-11	1.380E+7	9.047E+6	    0.0026	   14.0098	   27.8188	   -4.2857	
 -280.0000	2.306E-11	2.164E-11	1.495E+7	1.005E+7	   -0.0000	   13.9867	   27.8023	   -4.3135	
 -300.0000	2.265E-11	2.161E-11	1.596E+7	1.095E+7	    0.0051	   13.9824	   27.7941	   -4.3211	
 -320.0000	2.232E-11	2.158E-11	1.684E+7	1.172E+7	    0.0051	   13.9831	   27.7846	   -4.3250	
 -340.0000	2.210E-11	2.156E-11	1.753E+7	1.238E+7	    0.0051	   13.9831	   27.7970	   -4.3191	
 -360.0000	2.193E-11	2.154E-11	1.799E+7	1.291E+7	   -0.0000	   13.9860	   27.8004	   -4.3150	
 -380.0000	2.176E-11	2.152E-11	1.837E+7	1.336E+7	    0.0026	   13.9787	   27.8017	   -4.3206	
 -400.0000	2.165E-11	2.151E-11	1.876E+7	1.375E+7	    0.0026	   13.9650	   27.7985	   -4.3339	
 -440.0000	2.142E-11	2.148E-11	1.910E+7	1.425E+7	   -0.0000	   13.9593	   27.7929	   -4.3416	
 -480.0000	2.126E-11	2.146E-11	1.916E+7	1.463E+7	    0.0051	   13.9529	   27.8027	   -4.3424	
 -520.0000	2.114E-11	2.144E-11	1.897E+7	1.475E+7	    0.0051	   13.9528	   27.7894	   -4.3488	
 -560.0000	2.102E-11	2.143E-11	1.870E+7	1.482E+7	    0.0102	   13.9497	   27.7780	   -4.3569	
 -600.0000	2.089E-11	2.141E-11	1.836E+7	1.474E+7	    0.0077	   13.9379	   27.7789	   -4.3666	
 -640.0000	2.060E-11	2.136E-11	1.766E+7	1.431E+7	    0.0077	   13.9295	   27.7862	   -4.3704	
 -680.0000	2.048E-11	2.135E-11	1.707E+7	1.405E+7	    0.0051	   13.9285	   27.7843	   -4.3722	
 -720.0000	2.037E-11	2.134E-11	1.649E+7	1.376E+7	    0.0102	   13.9334	   27.7954	   -4.3626	
 -760.0000	2.030E-11	2.132E-11	1.586E+7	1.349E+7	    0.0102	   13.9208	   27.8153	   -4.3640	
 -800.0000	2.021E-11	2.131E-11	1.525E+7	1.309E+7	    0.0051	   13.9289	   27.8109	   -4.3591	
 -840.0000	2.007E-11	2.130E-11	1.452E+7	1.265E+7	    0.0026	   13.9362	   27.8144	   -4.3512	
 -880.0000	1.997E-11	2.128E-11	1.390E+7	1.219E+7	    0.0051	   13.9311	   27.8324	   -4.3470	
 -920.0000	1.986E-11	2.127E-11	1.313E+7	1.170E+7	    0.0051	   13.9332	   27.8324	   -4.3452	
 -960.0000	1.972E-11	2.126E-11	1.236E+7	1.115E+7	    0.0026	   13.9361	   27.8403	   -4.3389	
-1000.0000	1.962E-11	2.124E-11	1.158E+7	1.053E+7	   -0.0026	   13.9145	   27.8599	   -4.3482

File: Diodes/HGCAL/Hamburg_Analysis/Data/cviv_data/HGCAL_2.5/N4789_20_UR_DIODE/CV_N4789_20_UR_DIODE_GR_Irradiated_Annealed_60C_10min_3_3_2022_4_25_35_PM.txt
GCD Test
Bias: 5000.000000
CV_N4789_20_UR_DIODE_GR_Irradiated_Annealed_60C_10min
Date/Time: 3/3/2022 4:25:35 PM
Sensor Name: DIODE
Type: 
Annealing Status: Irradiated and Annealed at 60C for 10 minutes
Environment: 
Tester: Andrew Kent

Time Delay per Ramp Step (s): 0.500

CV Time Delay per Measurement (s) :0.500

AC Voltage (V): 0.500

Current Number of measurements per voltage: 1.000

IV Time Delay per Measurement (s) :0.000


BiasVoltage	LCR_Cp_freq1000.0	LCR_Cp_freq10000.0	LCR_Rp_freq1000.0	LCR_Rp_freq10000.0	Temperature	Air_Temp	Humidity	Dewpoint	
  -10.0000	1.754E-10	4.002E-11	6.108E+5	2.670E+5	   -0.0051	   14.5111	   27.5127	   -4.0016	
  -20.0000	1.373E-10	4.069E-11	8.853E+5	3.422E+5	   -0.0051	   14.4987	   27.5329	   -4.0025	
  -30.0000	1.160E-10	3.980E-11	1.118E+6	4.126E+5	   -0.0026	   14.4987	   27.5291	   -4.0044	
  -40.0000	1.022E-10	3.860E-11	1.314E+6	4.768E+5	   -0.0051	   14.5017	   27.5332	   -3.9998	
  -50.0000	9.232E-11	3.727E-11	1.487E+6	5.380E+5	   -0.0077	   14.4902	   27.5028	   -4.0243	
  -60.0000	8.491E-11	3.604E-11	1.641E+6	5.942E+5	   -0.0077	   14.5012	   27.4991	   -4.0167	
  -70.0000	7.906E-11	3.492E-11	1.781E+6	6.456E+5	   -0.0051	   14.4913	   27.4997	   -4.0250	
  -80.0000	7.424E-11	3.375E-11	1.912E+6	6.975E+5	   -0.0051	   14.5011	   27.5016	   -4.0156	
  -90.0000	7.013E-11	3.255E-11	2.034E+6	7.508E+5	   -0.0026	   14.4712	   27.4877	   -4.0480	
 -100.0000	6.640E-11	3.136E-11	2.156E+6	8.040E+5	   -0.0051	   14.4712	   27.4924	   -4.0457	
 -110.0000	6.281E-11	3.008E-11	2.285E+6	8.653E+5	   -0.0051	   14.4715	   27.4918	   -4.0458	
 -120.0000	5.919E-11	2.864E-11	2.459E+6	9.493E+5	   -0.0051	   14.4644	   27.5025	   -4.0467	
 -130.0000	5.505E-11	2.711E-11	2.689E+6	1.073E+6	   -0.0026	   14.4681	   27.5117	   -4.0390	
 -140.0000	5.071E-11	2.572E-11	3.006E+6	1.252E+6	   -0.0077	   14.4572	   27.5183	   -4.0452	
 -150.0000	4.616E-11	2.459E-11	3.443E+6	1.508E+6	   -0.0026	   14.4549	   27.5436	   -4.0350	
 -160.0000	4.182E-11	2.373E-11	3.972E+6	1.858E+6	   -0.0051	   14.4320	   27.5326	   -4.0600	
 -170.0000	3.776E-11	2.314E-11	4.612E+6	2.298E+6	   -0.0051	   14.4502	   27.5278	   -4.0467	
 -180.0000	3.434E-11	2.272E-11	5.336E+6	2.824E+6	   -0.0051	   14.4374	   27.5101	   -4.0662	
 -190.0000	3.161E-11	2.244E-11	6.096E+6	3.403E+6	   -0.0026	   14.4425	   27.5079	   -4.0629	
 -200.0000	2.951E-11	2.224E-11	6.912E+6	4.035E+6	   -0.0000	   14.4330	   27.5193	   -4.0655	
 -220.0000	2.671E-11	2.199E-11	8.496E+6	5.291E+6	   -0.0000	   14.4450	   27.5278	   -4.0511	
 -240.0000	2.507E-11	2.184E-11	9.903E+6	6.475E+6	   -0.0000	   14.4285	   27.5332	   -4.0627	
 -260.0000	2.405E-11	2.176E-11	1.112E+7	7.515E+6	   -0.0000	   14.4279	   27.5443	   -4.0578	
 -280.0000	2.337E-11	2.170E-11	1.213E+7	8.396E+6	    0.0051	   14.4296	   27.5515	   -4.0529	
 -300.0000	2.286E-11	2.166E-11	1.299E+7	9.157E+6	    0.0051	   14.4407	   27.5683	   -4.0353	
 -320.0000	2.251E-11	2.162E-11	1.367E+7	9.826E+6	   -0.0000	   14.4188	   27.5661	   -4.0551	
 -340.0000	2.222E-11	2.159E-11	1.426E+7	1.037E+7	    0.0051	   14.3908	   27.5651	   -4.0797	
 -360.0000	2.199E-11	2.158E-11	1.473E+7	1.086E+7	    0.0026	   14.4068	   27.5901	   -4.0539	
 -380.0000	2.159E-11	2.152E-11	1.491E+7	1.113E+7	    0.0077	   14.4128	   27.6139	   -4.0373	
 -400.0000	2.143E-11	2.151E-11	1.519E+7	1.142E+7	    0.0026	   14.3871	   27.6360	   -4.0488	
 -440.0000	2.120E-11	2.148E-11	1.556E+7	1.186E+7	   -0.0026	   14.3940	   27.6338	   -4.0439	
 -480.0000	2.099E-11	2.145E-11	1.556E+7	1.215E+7	   -0.0000	   14.4062	   27.6445	   -4.0282	
 -520.0000	2.081E-11	2.143E-11	1.543E+7	1.224E+7	   -0.0000	   14.4091	   27.6673	   -4.0148	
 -560.0000	2.067E-11	2.141E-11	1.522E+7	1.226E+7	   -0.0000	   14.4003	   27.6743	   -4.0190	
 -600.0000	2.052E-11	2.140E-11	1.485E+7	1.219E+7	   -0.0051	   14.3848	   27.6803	   -4.0294	
 -640.0000	2.044E-11	2.138E-11	1.457E+7	1.202E+7	   -0.0051	   14.3780	   27.7119	   -4.0201	
 -680.0000	2.035E-11	2.137E-11	1.413E+7	1.178E+7	   -0.0026	   14.3767	   27.7163	   -4.0191	
 -720.0000	2.017E-11	2.135E-11	1.360E+7	1.151E+7	   -0.0051	   14.3710	   27.7198	   -4.0223	
 -760.0000	2.001E-11	2.134E-11	1.309E+7	1.126E+7	   -0.0026	   14.3694	   27.7340	   -4.0169	
 -800.0000	1.999E-11	2.132E-11	1.261E+7	1.093E+7	   -0.0026	   14.3678	   27.7634	   -4.0042	
 -840.0000	1.975E-11	2.130E-11	1.192E+7	1.054E+7	   -0.0026	   14.3547	   27.7723	   -4.0112	
 -880.0000	1.973E-11	2.129E-11	1.145E+7	1.016E+7	   -0.0051	   14.3487	   27.7929	   -4.0065	
 -920.0000	1.968E-11	2.127E-11	1.081E+7	9.740E+6	   -0.0051	   14.3434	   27.8033	   -4.0061	
 -960.0000	1.925E-11	2.125E-11	1.009E+7	9.267E+6	   -0.0077	   14.3523	   27.8238	   -3.9887	
-1000.0000	1.916E-11	2.124E-11	9.428E+6	8.804E+6	   -0.0051	   14.3593	   27.8362	   -3.9767

File: Diodes/HGCAL/Hamburg_Analysis/Data/cviv_data/HGCAL_2.5/N4789_20_UR_DIODE/CV_N4789_20_UR_DIODE_GR_Irradiated_Annealed_60C_30min_3_4_2022_10_29_41_AM.txt
GCD Test
Bias: 5000.000000
CV_N4789_20_UR_DIODE_GR_Irradiated_Annealed_60C_30min
Date/Time: 3/4/2022 10:29:41 AM
Sensor Name: DIODE
Type: P
Annealing Status: Irradiated and Annealed at 60C for 30 minutes
Environment: 0C
Tester: Andrew Kent

Time Delay per Ramp Step (s): 0.500

CV Time Delay per Measurement (s) :0.500

AC Voltage (V): 0.500

Current Number of measurements per voltage: 1.000

IV Time Delay per Measurement (s) :0.000


BiasVoltage	LCR_Cp_freq1000.0	LCR_Cp_freq10000.0	LCR_Rp_freq1000.0	LCR_Rp_freq10000.0	Temperature	Air_Temp	Humidity	Dewpoint	
  -10.0000	1.708E-10	4.087E-11	6.299E+5	2.704E+5	    0.0051	   12.9328	   29.2913	   -4.5320	
  -20.0000	1.328E-10	4.131E-11	9.265E+5	3.524E+5	    0.0077	   12.9313	   29.2998	   -4.5295	
  -30.0000	1.123E-10	4.036E-11	1.171E+6	4.250E+5	    0.0102	   12.9381	   29.3039	   -4.5218	
  -40.0000	9.902E-11	3.896E-11	1.378E+6	4.917E+5	    0.0051	   12.9370	   29.2922	   -4.5280	
  -50.0000	8.994E-11	3.758E-11	1.548E+6	5.524E+5	    0.0102	   12.9385	   29.2827	   -4.5310	
  -60.0000	8.297E-11	3.626E-11	1.701E+6	6.090E+5	    0.0051	   12.9265	   29.2780	   -4.5435	
  -70.0000	7.745E-11	3.508E-11	1.841E+6	6.605E+5	    0.0051	   12.9311	   29.2666	   -4.5447	
  -80.0000	7.298E-11	3.384E-11	1.964E+6	7.129E+5	    0.0051	   12.9320	   29.2505	   -4.5512	
  -90.0000	6.908E-11	3.264E-11	2.081E+6	7.636E+5	    0.0026	   12.9374	   29.2502	   -4.5467	
 -100.0000	6.540E-11	3.137E-11	2.205E+6	8.185E+5	    0.0026	   12.9414	   29.2492	   -4.5437	
 -110.0000	6.172E-11	2.996E-11	2.343E+6	8.859E+5	   -0.0000	   12.9260	   29.2236	   -4.5686	
 -120.0000	5.802E-11	2.846E-11	2.532E+6	9.765E+5	   -0.0026	   12.9354	   29.2132	   -4.5652	
 -130.0000	5.369E-11	2.690E-11	2.797E+6	1.113E+6	   -0.0000	   12.9310	   29.1891	   -4.5799	
 -140.0000	4.915E-11	2.543E-11	3.165E+6	1.328E+6	   -0.0051	   12.9284	   29.1616	   -4.5946	
 -150.0000	4.436E-11	2.432E-11	3.684E+6	1.631E+6	   -0.0051	   12.9365	   29.1420	   -4.5965	
 -160.0000	3.990E-11	2.351E-11	4.310E+6	2.048E+6	   -0.0051	   12.9300	   29.1116	   -4.6159	
 -170.0000	3.592E-11	2.297E-11	5.052E+6	2.556E+6	   -0.0051	   12.9307	   29.1063	   -4.6177	
 -180.0000	3.272E-11	2.260E-11	5.870E+6	3.156E+6	   -0.0026	   12.9246	   29.0769	   -4.6364	
 -190.0000	3.028E-11	2.235E-11	6.732E+6	3.817E+6	   -0.0000	   12.9306	   29.0670	   -4.6356	
 -200.0000	2.845E-11	2.218E-11	7.613E+6	4.471E+6	    0.0026	   12.9306	   29.0519	   -4.6425	
 -220.0000	2.607E-11	2.196E-11	9.251E+6	5.777E+6	   -0.0026	   12.9108	   29.0383	   -4.6659	
 -240.0000	2.471E-11	2.184E-11	1.067E+7	6.931E+6	   -0.0026	   12.9216	   28.9804	   -4.6829	
 -260.0000	2.383E-11	2.176E-11	1.183E+7	7.962E+6	   -0.0026	   12.9220	   28.9715	   -4.6866	
 -280.0000	2.320E-11	2.171E-11	1.285E+7	8.821E+6	   -0.0000	   12.9173	   28.9583	   -4.6968	
 -300.0000	2.278E-11	2.167E-11	1.368E+7	9.554E+6	   -0.0026	   12.9147	   28.9295	   -4.7121	
 -320.0000	2.244E-11	2.164E-11	1.435E+7	1.016E+7	   -0.0051	   12.9238	   28.9102	   -4.7131	
 -340.0000	2.216E-11	2.161E-11	1.484E+7	1.070E+7	   -0.0051	   12.9238	   28.9083	   -4.7139	
 -360.0000	2.196E-11	2.159E-11	1.525E+7	1.118E+7	   -0.0051	   12.9215	   28.8909	   -4.7239	
 -380.0000	2.159E-11	2.153E-11	1.548E+7	1.139E+7	   -0.0000	   12.9135	   28.8571	   -4.7463	
 -400.0000	2.143E-11	2.152E-11	1.576E+7	1.169E+7	   -0.0000	   12.9095	   28.8498	   -4.7531	
 -440.0000	2.119E-11	2.149E-11	1.597E+7	1.213E+7	   -0.0000	   12.9183	   28.8371	   -4.7513	
 -480.0000	2.098E-11	2.147E-11	1.597E+7	1.234E+7	    0.0077	   12.9171	   28.8223	   -4.7591	
 -520.0000	2.083E-11	2.144E-11	1.582E+7	1.240E+7	    0.0051	   12.9095	   28.8121	   -4.7703	
 -560.0000	2.069E-11	2.142E-11	1.550E+7	1.242E+7	    0.0026	   12.9121	   28.8027	   -4.7724	
 -600.0000	2.053E-11	2.141E-11	1.514E+7	1.229E+7	    0.0026	   12.9204	   28.8093	   -4.7622	
 -640.0000	2.043E-11	2.139E-11	1.472E+7	1.216E+7	    0.0051	   12.9091	   28.8058	   -4.7736	
 -680.0000	2.031E-11	2.137E-11	1.421E+7	1.188E+7	    0.0051	   12.9180	   28.8109	   -4.7635	
 -720.0000	2.019E-11	2.136E-11	1.367E+7	1.162E+7	    0.0077	   12.9254	   28.8090	   -4.7581	
 -760.0000	2.009E-11	2.134E-11	1.325E+7	1.125E+7	    0.0051	   12.9189	   28.7948	   -4.7702	
 -800.0000	1.990E-11	2.132E-11	1.263E+7	1.101E+7	    0.0077	   12.9230	   28.8001	   -4.7642	
 -840.0000	1.968E-11	2.130E-11	1.195E+7	1.051E+7	    0.0051	   12.9130	   28.7973	   -4.7741	
 -880.0000	1.972E-11	2.129E-11	1.143E+7	1.011E+7	    0.0051	   12.9111	   28.7998	   -4.7746	
 -920.0000	1.955E-11	2.127E-11	1.068E+7	9.648E+6	    0.0051	   12.9248	   28.7982	   -4.7634	
 -960.0000	1.914E-11	2.125E-11	9.955E+6	9.195E+6	    0.0077	   12.9166	   28.7932	   -4.7729	
-1000.0000	1.903E-11	2.123E-11	9.380E+6	8.652E+6	    0.0026	   12.9080	   28.7932	   -4.7803

File: Diodes/HGCAL/Hamburg_Analysis/Data/cviv_data/HGCAL_2.5/N4789_20_UR_DIODE/CV_N4789_20_UR_DIODE_GR_Irradiated_Annealed_60C_40min_3_4_2022_11_43_27_AM.txt
GCD Test
Bias: 5000.000000
CV_N4789_20_UR_DIODE_GR_Irradiated_Annealed_60C_40min
Date/Time: 3/4/2022 11:43:27 AM
Sensor Name: DIODE
Type: P
Annealing Status: Irradiated and Annealed at 60C for 40 minutes
Environment: 0C
Tester: Andrew Kent

Time Delay per Ramp Step (s): 0.500

CV Time Delay per Measurement (s) :0.500

AC Voltage (V): 0.500

Current Number of measurements per voltage: 1.000

IV Time Delay per Measurement (s) :0.000


BiasVoltage	LCR_Cp_freq1000.0	LCR_Cp_freq10000.0	LCR_Rp_freq1000.0	LCR_Rp_freq10000.0	Temperature	Air_Temp	Humidity	Dewpoint	
  -10.0000	1.640E-10	3.996E-11	6.413E+5	2.820E+5	   -0.0000	   13.9033	   27.2726	   -4.6399	
  -20.0000	1.280E-10	4.036E-11	9.473E+5	3.684E+5	   -0.0000	   13.9108	   27.2761	   -4.6318	
  -30.0000	1.087E-10	3.940E-11	1.197E+6	4.435E+5	   -0.0000	   13.9108	   27.2887	   -4.6256	
  -40.0000	9.644E-11	3.813E-11	1.403E+6	5.095E+5	   -0.0051	   13.8987	   27.3042	   -4.6285	
  -50.0000	8.783E-11	3.681E-11	1.576E+6	5.698E+5	   -0.0077	   13.8841	   27.3362	   -4.6256	
  -60.0000	8.134E-11	3.557E-11	1.727E+6	6.250E+5	   -0.0051	   13.8820	   27.3504	   -4.6205	
  -70.0000	7.614E-11	3.431E-11	1.864E+6	6.793E+5	   -0.0000	   13.8822	   27.3637	   -4.6139	
  -80.0000	7.175E-11	3.311E-11	1.994E+6	7.315E+5	   -0.0051	   13.8640	   27.3906	   -4.6166	
  -90.0000	6.791E-11	3.188E-11	2.115E+6	7.848E+5	   -0.0026	   13.8781	   27.4250	   -4.5879	
 -100.0000	6.427E-11	3.058E-11	2.243E+6	8.435E+5	   -0.0051	   13.8689	   27.4361	   -4.5904	
 -110.0000	6.050E-11	2.912E-11	2.395E+6	9.201E+5	   -0.0077	   13.8578	   27.4361	   -4.6000	
 -120.0000	5.668E-11	2.760E-11	2.605E+6	1.029E+6	   -0.0051	   13.8530	   27.4595	   -4.5928	
 -130.0000	5.215E-11	2.610E-11	2.920E+6	1.194E+6	   -0.0051	   13.8443	   27.4674	   -4.5965	
 -140.0000	4.747E-11	2.481E-11	3.352E+6	1.442E+6	   -0.0077	   13.8561	   27.4867	   -4.5770	
 -150.0000	4.275E-11	2.385E-11	3.930E+6	1.796E+6	   -0.0026	   13.8261	   27.5092	   -4.5920	
 -160.0000	3.844E-11	2.319E-11	4.615E+6	2.254E+6	   -0.0000	   13.8344	   27.5310	   -4.5743	
 -170.0000	3.472E-11	2.273E-11	5.404E+6	2.823E+6	   -0.0000	   13.8353	   27.5380	   -4.5703	
 -180.0000	3.175E-11	2.243E-11	6.289E+6	3.465E+6	    0.0051	   13.8212	   27.5465	   -4.5783	
 -190.0000	2.951E-11	2.222E-11	7.212E+6	4.153E+6	   -0.0077	   13.8158	   27.5712	   -4.5710	
 -200.0000	2.785E-11	2.207E-11	8.142E+6	4.854E+6	   -0.0026	   13.8270	   27.5882	   -4.5533	
 -220.0000	2.573E-11	2.188E-11	9.836E+6	6.210E+6	   -0.0051	   13.8280	   27.6069	   -4.5435	
 -240.0000	2.445E-11	2.178E-11	1.133E+7	7.399E+6	   -0.0026	   13.8291	   27.6139	   -4.5392	
 -260.0000	2.364E-11	2.171E-11	1.255E+7	8.459E+6	    0.0026	   13.8059	   27.6170	   -4.5576	
 -280.0000	2.309E-11	2.166E-11	1.361E+7	9.342E+6	   -0.0026	   13.8216	   27.6338	   -4.5360	
 -300.0000	2.268E-11	2.162E-11	1.448E+7	1.014E+7	   -0.0051	   13.8115	   27.6448	   -4.5395	
 -320.0000	2.237E-11	2.159E-11	1.523E+7	1.079E+7	   -0.0102	   13.8191	   27.6607	   -4.5254	
 -340.0000	2.210E-11	2.157E-11	1.579E+7	1.136E+7	   -0.0051	   13.8184	   27.6711	   -4.5209	
 -360.0000	2.191E-11	2.155E-11	1.617E+7	1.182E+7	   -0.0077	   13.8094	   27.6961	   -4.5168	
 -380.0000	2.179E-11	2.153E-11	1.658E+7	1.223E+7	   -0.0051	   13.7995	   27.7075	   -4.5198	
 -400.0000	2.164E-11	2.152E-11	1.682E+7	1.258E+7	   -0.0000	   13.7948	   27.7062	   -4.5245	
 -440.0000	2.141E-11	2.149E-11	1.712E+7	1.305E+7	   -0.0026	   13.7876	   27.7049	   -4.5313	
 -480.0000	2.103E-11	2.144E-11	1.704E+7	1.315E+7	   -0.0026	   13.7871	   27.6939	   -4.5370	
 -520.0000	2.087E-11	2.142E-11	1.692E+7	1.325E+7	   -0.0051	   13.7901	   27.7185	   -4.5226	
 -560.0000	2.076E-11	2.140E-11	1.662E+7	1.324E+7	    0.0026	   13.7892	   27.7261	   -4.5198	
 -600.0000	2.061E-11	2.139E-11	1.625E+7	1.314E+7	    0.0026	   13.7842	   27.7255	   -4.5244	
 -640.0000	2.052E-11	2.137E-11	1.583E+7	1.299E+7	    0.0026	   13.7915	   27.7375	   -4.5123	
 -680.0000	2.034E-11	2.135E-11	1.529E+7	1.280E+7	    0.0026	   13.7864	   27.7533	   -4.5092	
 -720.0000	2.025E-11	2.134E-11	1.478E+7	1.249E+7	    0.0077	   13.7773	   27.7441	   -4.5214	
 -760.0000	2.019E-11	2.133E-11	1.422E+7	1.216E+7	    0.0051	   13.7678	   27.7498	   -4.5269	
 -800.0000	2.006E-11	2.131E-11	1.362E+7	1.181E+7	    0.0026	   13.7263	   27.7388	   -4.5679	
 -840.0000	1.989E-11	2.130E-11	1.300E+7	1.145E+7	   -0.0026	   13.7263	   27.7309	   -4.5716	
 -880.0000	1.982E-11	2.128E-11	1.245E+7	1.103E+7	   -0.0026	   13.7162	   27.7211	   -4.5850	
 -920.0000	1.958E-11	2.127E-11	1.169E+7	1.060E+7	   -0.0000	   13.7492	   27.7065	   -4.5635	
 -960.0000	1.949E-11	2.125E-11	1.103E+7	1.002E+7	    0.0026	   13.7440	   27.6945	   -4.5738	
-1000.0000	1.926E-11	2.123E-11	1.025E+7	9.519E+6	    0.0051	   13.7379	   27.7030	   -4.5750

File: Diodes/HGCAL/Hamburg_Analysis/Data/cviv_data/HGCAL_2.5/N4789_20_UR_DIODE/CV_N4789_20_UR_DIODE_GR_Irradiated_Annealed_60C_50min_3_4_2022_1_28_19_PM.txt
GCD Test
Bias: 5000.000000
CV_N4789_20_UR_DIODE_GR_Irradiated_Annealed_60C_50min
Date/Time: 3/4/2022 1:28:19 PM
Sensor Name: DIODE
Type: P
Annealing Status: Irradiated and Annealed at 60C for 50 minutes
Environment: 0C
Tester: Andrew Kent

Time Delay per Ramp Step (s): 0.500

CV Time Delay per Measurement (s) :0.500

AC Voltage (V): 0.500

Current Number of measurements per voltage: 1.000

IV Time Delay per Measurement (s) :0.000


BiasVoltage	LCR_Cp_freq1000.0	LCR_Cp_freq10000.0	LCR_Rp_freq1000.0	LCR_Rp_freq10000.0	Temperature	Air_Temp	Humidity	Dewpoint	
  -10.0000	1.631E-10	4.000E-11	6.498E+5	2.846E+5	    0.0051	   13.2901	   28.5367	   -4.5685	
  -20.0000	1.274E-10	4.045E-11	9.629E+5	3.714E+5	    0.0051	   13.2813	   28.5345	   -4.5771	
  -30.0000	1.084E-10	3.948E-11	1.216E+6	4.466E+5	    0.0051	   13.2960	   28.5481	   -4.5582	
  -40.0000	9.626E-11	3.816E-11	1.422E+6	5.130E+5	    0.0026	   13.2962	   28.5651	   -4.5501	
  -50.0000	8.783E-11	3.691E-11	1.594E+6	5.712E+5	   -0.0000	   13.2904	   28.5645	   -4.5553	
  -60.0000	8.147E-11	3.563E-11	1.743E+6	6.271E+5	   -0.0051	   13.2824	   28.5614	   -4.5637	
  -70.0000	7.626E-11	3.439E-11	1.882E+6	6.804E+5	   -0.0026	   13.2831	   28.5727	   -4.5579	
  -80.0000	7.191E-11	3.316E-11	2.010E+6	7.330E+5	   -0.0026	   13.2802	   28.5750	   -4.5594	
  -90.0000	6.807E-11	3.194E-11	2.133E+6	7.859E+5	   -0.0000	   13.2782	   28.5775	   -4.5599	
 -100.0000	6.446E-11	3.065E-11	2.262E+6	8.443E+5	   -0.0026	   13.2660	   28.5705	   -4.5737	
 -110.0000	6.073E-11	2.920E-11	2.413E+6	9.211E+5	    0.0026	   13.2627	   28.5642	   -4.5795	
 -120.0000	5.686E-11	2.769E-11	2.632E+6	1.028E+6	    0.0026	   13.2625	   28.5601	   -4.5815	
 -130.0000	5.249E-11	2.620E-11	2.938E+6	1.188E+6	   -0.0000	   13.2625	   28.5715	   -4.5762	
 -140.0000	4.776E-11	2.490E-11	3.384E+6	1.435E+6	   -0.0051	   13.2670	   28.5743	   -4.5711	
 -150.0000	4.310E-11	2.393E-11	3.955E+6	1.778E+6	   -0.0026	   13.2713	   28.5851	   -4.5623	
 -160.0000	3.873E-11	2.325E-11	4.652E+6	2.231E+6	   -0.0026	   13.2685	   28.5756	   -4.5692	
 -170.0000	3.493E-11	2.277E-11	5.469E+6	2.801E+6	   -0.0026	   13.2572	   28.5484	   -4.5915	
 -180.0000	3.193E-11	2.246E-11	6.359E+6	3.445E+6	   -0.0077	   13.2482	   28.5256	   -4.6098	
 -190.0000	2.966E-11	2.224E-11	7.286E+6	4.143E+6	   -0.0051	   13.2561	   28.5300	   -4.6010	
 -200.0000	2.795E-11	2.209E-11	8.258E+6	4.860E+6	   -0.0077	   13.2561	   28.5269	   -4.6025	
 -220.0000	2.574E-11	2.190E-11	1.005E+7	6.272E+6	   -0.0051	   13.2441	   28.5145	   -4.6185	
 -240.0000	2.446E-11	2.179E-11	1.156E+7	7.503E+6	   -0.0077	   13.2405	   28.4804	   -4.6375	
 -260.0000	2.365E-11	2.172E-11	1.288E+7	8.611E+6	   -0.0077	   13.2454	   28.4719	   -4.6372	
 -280.0000	2.307E-11	2.167E-11	1.395E+7	9.540E+6	   -0.0026	   13.2446	   28.4589	   -4.6439	
 -300.0000	2.268E-11	2.163E-11	1.487E+7	1.031E+7	   -0.0000	   13.2335	   28.4247	   -4.6694	
 -320.0000	2.237E-11	2.160E-11	1.560E+7	1.104E+7	   -0.0000	   13.2379	   28.4013	   -4.6765	
 -340.0000	2.214E-11	2.158E-11	1.621E+7	1.157E+7	    0.0026	   13.2300	   28.3861	   -4.6904	
 -360.0000	2.191E-11	2.156E-11	1.666E+7	1.208E+7	    0.0026	   13.2207	   28.3798	   -4.7013	
 -380.0000	2.175E-11	2.154E-11	1.705E+7	1.251E+7	   -0.0000	   13.2200	   28.3779	   -4.7028	
 -400.0000	2.163E-11	2.153E-11	1.730E+7	1.285E+7	   -0.0026	   13.2292	   28.3703	   -4.6984	
 -440.0000	2.141E-11	2.150E-11	1.768E+7	1.331E+7	   -0.0051	   13.2184	   28.3713	   -4.7072	
 -480.0000	2.124E-11	2.148E-11	1.768E+7	1.365E+7	   -0.0000	   13.2100	   28.3526	   -4.7232	
 -520.0000	2.087E-11	2.142E-11	1.734E+7	1.355E+7	   -0.0000	   13.2060	   28.3346	   -4.7351	
 -560.0000	2.073E-11	2.140E-11	1.706E+7	1.356E+7	    0.0051	   13.2060	   28.3134	   -4.7449	
 -600.0000	2.062E-11	2.139E-11	1.670E+7	1.348E+7	    0.0026	   13.1962	   28.2897	   -4.7645	
 -640.0000	2.050E-11	2.138E-11	1.623E+7	1.332E+7	    0.0026	   13.2040	   28.2694	   -4.7672	
 -680.0000	2.036E-11	2.136E-11	1.569E+7	1.309E+7	   -0.0000	   13.2002	   28.2619	   -4.7740	
 -720.0000	2.027E-11	2.135E-11	1.518E+7	1.277E+7	    0.0051	   13.1992	   28.2609	   -4.7754	
 -760.0000	2.018E-11	2.133E-11	1.467E+7	1.247E+7	   -0.0000	   13.1935	   28.2309	   -4.7944	
 -800.0000	2.005E-11	2.132E-11	1.401E+7	1.209E+7	    0.0026	   13.2089	   28.2290	   -4.7819	
 -840.0000	1.992E-11	2.130E-11	1.337E+7	1.170E+7	    0.0026	   13.1908	   28.2170	   -4.8032	
 -880.0000	1.979E-11	2.129E-11	1.274E+7	1.130E+7	    0.0102	   13.1918	   28.2135	   -4.8039	
 -920.0000	1.970E-11	2.127E-11	1.207E+7	1.085E+7	    0.0102	   13.1929	   28.2021	   -4.8083	
 -960.0000	1.955E-11	2.126E-11	1.132E+7	1.030E+7	    0.0077	   13.1808	   28.1920	   -4.8235	
-1000.0000	1.946E-11	2.124E-11	1.058E+7	9.730E+6	    0.0077	   13.2019	   28.1654	   -4.8178

File: Diodes/HGCAL/Hamburg_Analysis/Data/cviv_data/HGCAL_2.5/N4789_20_UR_DIODE/CV_N4789_20_UR_DIODE_GR_Irradiated_Annealed_60C_60min_3_4_2022_2_51_09_PM.txt
GCD Test
Bias: 5000.000000
CV_N4789_20_UR_DIODE_GR_Irradiated_Annealed_60C_60min
Date/Time: 3/4/2022 2:51:09 PM
Sensor Name: DIODE
Type: P
Annealing Status: Irradiated and Annealed at 60C for 60 minutes
Environment: 0C
Tester: Andrew Kent

Time Delay per Ramp Step (s): 0.500

CV Time Delay per Measurement (s) :0.500

AC Voltage (V): 0.500

Current Number of measurements per voltage: 1.000

IV Time Delay per Measurement (s) :0.000


BiasVoltage	LCR_Cp_freq1000.0	LCR_Cp_freq10000.0	LCR_Rp_freq1000.0	LCR_Rp_freq10000.0	Temperature	Air_Temp	Humidity	Dewpoint	
  -10.0000	1.612E-10	4.002E-11	6.566E+5	2.881E+5	   -0.0051	   13.7091	   27.3944	   -4.7478	
  -20.0000	1.260E-10	4.048E-11	9.768E+5	3.763E+5	   -0.0051	   13.7213	   27.4121	   -4.7288	
  -30.0000	1.074E-10	3.945E-11	1.233E+6	4.522E+5	   -0.0077	   13.7341	   27.4383	   -4.7052	
  -40.0000	9.551E-11	3.815E-11	1.441E+6	5.176E+5	   -0.0077	   13.7008	   27.4567	   -4.7249	
  -50.0000	8.735E-11	3.682E-11	1.610E+6	5.770E+5	   -0.0077	   13.7058	   27.4782	   -4.7103	
  -60.0000	8.102E-11	3.556E-11	1.763E+6	6.317E+5	   -0.0026	   13.7073	   27.4962	   -4.7003	
  -70.0000	7.595E-11	3.434E-11	1.899E+6	6.841E+5	   -0.0077	   13.6775	   27.5183	   -4.7153	
  -80.0000	7.170E-11	3.311E-11	2.024E+6	7.364E+5	   -0.0102	   13.6908	   27.5386	   -4.6942	
  -90.0000	6.793E-11	3.188E-11	2.146E+6	7.897E+5	   -0.0102	   13.6725	   27.5528	   -4.7031	
 -100.0000	6.434E-11	3.056E-11	2.273E+6	8.498E+5	   -0.0077	   13.6725	   27.5743	   -4.6928	
 -110.0000	6.058E-11	2.914E-11	2.428E+6	9.251E+5	   -0.0077	   13.6514	   27.5787	   -4.7088	
 -120.0000	5.665E-11	2.761E-11	2.658E+6	1.035E+6	   -0.0128	   13.6854	   27.6028	   -4.6680	
 -130.0000	5.227E-11	2.611E-11	2.975E+6	1.203E+6	   -0.0077	   13.6804	   27.6275	   -4.6605	
 -140.0000	4.752E-11	2.484E-11	3.434E+6	1.452E+6	   -0.0077	   13.6692	   27.6442	   -4.6621	
 -150.0000	4.288E-11	2.388E-11	4.021E+6	1.807E+6	   -0.0102	   13.6569	   27.6831	   -4.6541	
 -160.0000	3.850E-11	2.322E-11	4.742E+6	2.271E+6	   -0.0128	   13.6528	   27.7081	   -4.6457	
 -170.0000	3.474E-11	2.275E-11	5.562E+6	2.855E+6	   -0.0077	   13.6528	   27.7255	   -4.6374	
 -180.0000	3.175E-11	2.244E-11	6.496E+6	3.514E+6	   -0.0077	   13.6483	   27.7340	   -4.6372	
 -190.0000	2.951E-11	2.223E-11	7.439E+6	4.233E+6	   -0.0102	   13.6468	   27.7438	   -4.6338	
 -200.0000	2.787E-11	2.208E-11	8.398E+6	4.962E+6	   -0.0077	   13.6502	   27.7404	   -4.6326	
 -220.0000	2.569E-11	2.189E-11	1.018E+7	6.373E+6	   -0.0102	   13.6523	   27.7568	   -4.6229	
 -240.0000	2.444E-11	2.178E-11	1.176E+7	7.639E+6	   -0.0051	   13.6403	   27.7713	   -4.6263	
 -260.0000	2.362E-11	2.171E-11	1.308E+7	8.730E+6	   -0.0051	   13.6389	   27.7770	   -4.6248	
 -280.0000	2.307E-11	2.166E-11	1.413E+7	9.669E+6	   -0.0051	   13.6433	   27.7827	   -4.6183	
 -300.0000	2.268E-11	2.163E-11	1.501E+7	1.046E+7	   -0.0026	   13.6551	   27.7919	   -4.6038	
 -320.0000	2.236E-11	2.160E-11	1.573E+7	1.118E+7	   -0.0051	   13.6395	   27.8023	   -4.6122	
 -340.0000	2.214E-11	2.158E-11	1.639E+7	1.176E+7	   -0.0026	   13.6337	   27.8099	   -4.6136	
 -360.0000	2.193E-11	2.156E-11	1.684E+7	1.223E+7	   -0.0026	   13.6308	   27.8166	   -4.6130	
 -380.0000	2.180E-11	2.154E-11	1.722E+7	1.262E+7	    0.0077	   13.6256	   27.8384	   -4.6070	
 -400.0000	2.164E-11	2.153E-11	1.759E+7	1.299E+7	    0.0026	   13.6068	   27.8482	   -4.6186	
 -440.0000	2.141E-11	2.150E-11	1.783E+7	1.349E+7	    0.0077	   13.6227	   27.8608	   -4.5989	
 -480.0000	2.126E-11	2.148E-11	1.789E+7	1.381E+7	    0.0051	   13.6187	   27.8583	   -4.5999	
 -520.0000	2.091E-11	2.143E-11	1.750E+7	1.369E+7	    0.0051	   13.6154	   27.8738	   -4.5990	
 -560.0000	2.078E-11	2.141E-11	1.722E+7	1.373E+7	    0.0077	   13.6168	   27.8672	   -4.6009	
 -600.0000	2.067E-11	2.140E-11	1.686E+7	1.365E+7	    0.0102	   13.5996	   27.8751	   -4.6121	
 -640.0000	2.053E-11	2.138E-11	1.637E+7	1.343E+7	    0.0051	   13.5983	   27.8786	   -4.6115	
 -680.0000	2.044E-11	2.137E-11	1.582E+7	1.322E+7	    0.0026	   13.6017	   27.8748	   -4.6104	
 -720.0000	2.034E-11	2.135E-11	1.543E+7	1.290E+7	    0.0026	   13.6157	   27.8754	   -4.5980	
 -760.0000	2.023E-11	2.134E-11	1.481E+7	1.259E+7	    0.0051	   13.6146	   27.9140	   -4.5807	
 -800.0000	2.011E-11	2.133E-11	1.417E+7	1.226E+7	    0.0051	   13.5988	   27.9067	   -4.5977	
 -840.0000	2.002E-11	2.131E-11	1.355E+7	1.187E+7	    0.0077	   13.5988	   27.8991	   -4.6013	
 -880.0000	1.985E-11	2.130E-11	1.285E+7	1.139E+7	    0.0077	   13.5935	   27.8972	   -4.6068	
 -920.0000	1.981E-11	2.128E-11	1.229E+7	1.095E+7	    0.0051	   13.5876	   27.8975	   -4.6117	
 -960.0000	1.958E-11	2.127E-11	1.148E+7	1.048E+7	    0.0077	   13.5923	   27.8817	   -4.6152	
-1000.0000	1.940E-11	2.125E-11	1.071E+7	9.841E+6	    0.0077	   13.5852	   27.8744	   -4.6248

File: Diodes/HGCAL/Hamburg_Analysis/Data/cviv_data/HGCAL_2.5/N4789_20_UR_DIODE/CV_N4789_20_UR_DIODE_GR_Irradiated_Annealed_60C_70min_3_5_2022_1_26_59_PM.txt
GCD Test
Bias: 5000.000000
CV_N4789_20_UR_DIODE_GR_Irradiated_Annealed_60C_70min
Date/Time: 3/5/2022 1:26:59 PM
Sensor Name: DIODE
Type: P
Annealing Status: Irradiated and Annealed at 60C for 70 minutes
Environment: 0C
Tester: Andrew Kent

Time Delay per Ramp Step (s): 0.500

CV Time Delay per Measurement (s) :0.500

AC Voltage (V): 0.500

Current Number of measurements per voltage: 1.000

IV Time Delay per Measurement (s) :0.000


BiasVoltage	LCR_Cp_freq1000.0	LCR_Cp_freq10000.0	LCR_Rp_freq1000.0	LCR_Rp_freq10000.0	Temperature	Air_Temp	Humidity	Dewpoint	
  -10.0000	1.603E-10	4.006E-11	6.656E+5	2.903E+5	   -0.0051	   14.4276	   27.0446	   -4.3012	
  -20.0000	1.254E-10	4.049E-11	9.932E+5	3.793E+5	   -0.0051	   14.4232	   27.0392	   -4.3076	
  -30.0000	1.070E-10	3.943E-11	1.253E+6	4.554E+5	   -0.0077	   14.4183	   27.0237	   -4.3194	
  -40.0000	9.562E-11	3.817E-11	1.454E+6	5.199E+5	   -0.0026	   14.4165	   27.0225	   -4.3216	
  -50.0000	8.739E-11	3.685E-11	1.628E+6	5.785E+5	   -0.0051	   14.3955	   26.9959	   -4.3526	
  -60.0000	8.125E-11	3.560E-11	1.774E+6	6.325E+5	   -0.0026	   14.4096	   26.9820	   -4.3474	
  -70.0000	7.611E-11	3.433E-11	1.915E+6	6.864E+5	   -0.0000	   14.4096	   26.9772	   -4.3497	
  -80.0000	7.185E-11	3.311E-11	2.041E+6	7.384E+5	   -0.0000	   14.3896	   26.9605	   -4.3750	
  -90.0000	6.809E-11	3.189E-11	2.164E+6	7.911E+5	   -0.0026	   14.3844	   26.9497	   -4.3848	
 -100.0000	6.452E-11	3.061E-11	2.291E+6	8.491E+5	   -0.0077	   14.3943	   26.9415	   -4.3804	
 -110.0000	6.085E-11	2.921E-11	2.446E+6	9.232E+5	   -0.0102	   14.4039	   26.9390	   -4.3734	
 -120.0000	5.692E-11	2.771E-11	2.678E+6	1.031E+6	   -0.0026	   14.3801	   26.9516	   -4.3876	
 -130.0000	5.256E-11	2.622E-11	2.995E+6	1.193E+6	   -0.0051	   14.3563	   26.9418	   -4.4128	
 -140.0000	4.793E-11	2.491E-11	3.448E+6	1.440E+6	    0.0026	   14.3526	   26.9434	   -4.4152	
 -150.0000	4.328E-11	2.395E-11	4.035E+6	1.779E+6	   -0.0000	   14.3564	   26.9317	   -4.4177	
 -160.0000	3.891E-11	2.325E-11	4.753E+6	2.242E+6	   -0.0026	   14.3562	   26.9266	   -4.4204	
 -170.0000	3.506E-11	2.278E-11	5.591E+6	2.810E+6	   -0.0077	   14.3517	   26.9326	   -4.4213	
 -180.0000	3.199E-11	2.245E-11	6.526E+6	3.466E+6	   -0.0000	   14.3429	   26.9317	   -4.4293	
 -190.0000	2.969E-11	2.223E-11	7.495E+6	4.188E+6	   -0.0077	   14.3276	   26.9140	   -4.4511	
 -200.0000	2.795E-11	2.207E-11	8.493E+6	4.944E+6	   -0.0051	   14.3365	   26.9187	   -4.4411	
 -220.0000	2.573E-11	2.187E-11	1.037E+7	6.418E+6	   -0.0026	   14.3363	   26.9231	   -4.4392	
 -240.0000	2.442E-11	2.176E-11	1.203E+7	7.708E+6	   -0.0051	   14.3354	   26.9292	   -4.4369	
 -260.0000	2.360E-11	2.169E-11	1.341E+7	8.876E+6	   -0.0051	   14.3173	   26.9405	   -4.4469	
 -280.0000	2.303E-11	2.164E-11	1.461E+7	9.860E+6	   -0.0026	   14.3150	   26.9301	   -4.4540	
 -300.0000	2.264E-11	2.160E-11	1.550E+7	1.071E+7	   -0.0000	   14.3166	   26.9475	   -4.4440	
 -320.0000	2.233E-11	2.158E-11	1.631E+7	1.142E+7	   -0.0000	   14.3197	   26.9399	   -4.4451	
 -340.0000	2.210E-11	2.155E-11	1.694E+7	1.207E+7	   -0.0026	   14.3038	   26.9330	   -4.4621	
 -360.0000	2.190E-11	2.153E-11	1.746E+7	1.258E+7	   -0.0026	   14.3159	   26.9386	   -4.4490	
 -380.0000	2.175E-11	2.152E-11	1.791E+7	1.299E+7	   -0.0026	   14.3190	   26.9627	   -4.4346	
 -400.0000	2.160E-11	2.150E-11	1.813E+7	1.333E+7	   -0.0051	   14.2978	   26.9712	   -4.4485	
 -440.0000	2.140E-11	2.148E-11	1.847E+7	1.392E+7	   -0.0077	   14.2981	   26.9633	   -4.4521	
 -480.0000	2.122E-11	2.146E-11	1.854E+7	1.422E+7	   -0.0077	   14.3001	   26.9696	   -4.4473	
 -520.0000	2.108E-11	2.144E-11	1.842E+7	1.440E+7	   -0.0051	   14.2974	   26.9798	   -4.4446	
 -560.0000	2.075E-11	2.139E-11	1.795E+7	1.419E+7	   -0.0026	   14.2872	   26.9943	   -4.4463	
 -600.0000	2.064E-11	2.137E-11	1.749E+7	1.404E+7	    0.0077	   14.2720	   26.9892	   -4.4618	
 -640.0000	2.054E-11	2.136E-11	1.704E+7	1.386E+7	    0.0051	   14.2702	   27.0120	   -4.4566	
 -680.0000	2.042E-11	2.134E-11	1.650E+7	1.366E+7	   -0.0000	   14.2754	   27.0218	   -4.4429	
 -720.0000	2.032E-11	2.133E-11	1.597E+7	1.340E+7	    0.0026	   14.2748	   27.0158	   -4.4464	
 -760.0000	2.023E-11	2.132E-11	1.542E+7	1.310E+7	    0.0077	   14.2707	   27.0221	   -4.4467	
 -800.0000	2.010E-11	2.130E-11	1.476E+7	1.271E+7	    0.0128	   14.2605	   27.0481	   -4.4428	
 -840.0000	2.003E-11	2.129E-11	1.414E+7	1.233E+7	    0.0051	   14.2560	   27.0585	   -4.4415	
 -880.0000	1.986E-11	2.127E-11	1.338E+7	1.185E+7	    0.0051	   14.2471	   27.0667	   -4.4452	
 -920.0000	1.976E-11	2.126E-11	1.267E+7	1.137E+7	    0.0077	   14.2449	   27.0974	   -4.4320	
 -960.0000	1.972E-11	2.124E-11	1.201E+7	1.083E+7	    0.0077	   14.2451	   27.1237	   -4.4191	
-1000.0000	1.953E-11	2.123E-11	1.124E+7	1.028E+7	    0.0051	   14.2315	   27.1186	   -4.4331

File: Diodes/HGCAL/Hamburg_Analysis/Data/cviv_data/HGCAL_2.5/N4789_20_UR_DIODE/CV_N4789_20_UR_DIODE_GR_Irradiated_Annealed_60C_80min_3_5_2022_3_36_56_PM.txt
GCD Test
Bias: 5000.000000
CV_N4789_20_UR_DIODE_GR_Irradiated_Annealed_60C_80min
Date/Time: 3/5/2022 3:36:56 PM
Sensor Name: DIODE
Type: P
Annealing Status: Irradiated and Annealed at 60C for 80 minutes
Environment: 0C
Tester: Andrew Kent

Time Delay per Ramp Step (s): 0.500

CV Time Delay per Measurement (s) :0.500

AC Voltage (V): 0.500

Current Number of measurements per voltage: 1.000

IV Time Delay per Measurement (s) :0.000


BiasVoltage	LCR_Cp_freq1000.0	LCR_Cp_freq10000.0	LCR_Rp_freq1000.0	LCR_Rp_freq10000.0	Temperature	Air_Temp	Humidity	Dewpoint	
  -10.0000	1.607E-10	4.042E-11	6.773E+5	2.904E+5	   -0.0026	   13.0737	   28.9627	   -4.5594	
  -20.0000	1.254E-10	4.079E-11	1.016E+6	3.809E+5	   -0.0077	   13.0741	   28.9671	   -4.5571	
  -30.0000	1.070E-10	3.975E-11	1.279E+6	4.564E+5	   -0.0077	   13.0827	   28.9832	   -4.5423	
  -40.0000	9.550E-11	3.851E-11	1.488E+6	5.199E+5	   -0.0051	   13.0749	   29.0054	   -4.5389	
  -50.0000	8.737E-11	3.710E-11	1.661E+6	5.803E+5	   -0.0000	   13.0829	   29.0085	   -4.5306	
  -60.0000	8.120E-11	3.588E-11	1.811E+6	6.335E+5	   -0.0077	   13.0829	   29.0164	   -4.5270	
  -70.0000	7.625E-11	3.462E-11	1.944E+6	6.863E+5	   -0.0051	   13.0716	   29.0114	   -4.5390	
  -80.0000	7.198E-11	3.341E-11	2.071E+6	7.378E+5	   -0.0026	   13.0629	   29.0373	   -4.5347	
  -90.0000	6.818E-11	3.222E-11	2.197E+6	7.892E+5	   -0.0077	   13.0677	   29.0332	   -4.5324	
 -100.0000	6.466E-11	3.093E-11	2.322E+6	8.471E+5	   -0.0102	   13.0739	   29.0525	   -4.5183	
 -110.0000	6.097E-11	2.951E-11	2.480E+6	9.200E+5	   -0.0102	   13.0688	   29.0708	   -4.5144	
 -120.0000	5.727E-11	2.804E-11	2.694E+6	1.020E+6	   -0.0102	   13.0719	   29.0939	   -4.5011	
 -130.0000	5.293E-11	2.653E-11	3.009E+6	1.172E+6	   -0.0077	   13.0719	   29.1214	   -4.4886	
 -140.0000	4.836E-11	2.516E-11	3.452E+6	1.408E+6	   -0.0102	   13.0633	   29.1259	   -4.4941	
 -150.0000	4.364E-11	2.412E-11	4.040E+6	1.742E+6	   -0.0051	   13.0622	   29.1373	   -4.4898	
 -160.0000	3.921E-11	2.338E-11	4.760E+6	2.191E+6	   -0.0026	   13.0569	   29.1376	   -4.4943	
 -170.0000	3.530E-11	2.285E-11	5.600E+6	2.774E+6	   -0.0051	   13.0559	   29.1610	   -4.4845	
 -180.0000	3.213E-11	2.251E-11	6.550E+6	3.437E+6	   -0.0051	   13.0494	   29.1818	   -4.4807	
 -190.0000	2.975E-11	2.227E-11	7.546E+6	4.165E+6	   -0.0026	   13.0582	   29.2103	   -4.4601	
 -200.0000	2.798E-11	2.211E-11	8.575E+6	4.945E+6	   -0.0026	   13.0477	   29.2087	   -4.4700	
 -220.0000	2.572E-11	2.190E-11	1.050E+7	6.435E+6	   -0.0026	   13.0537	   29.2144	   -4.4622	
 -240.0000	2.441E-11	2.179E-11	1.217E+7	7.769E+6	   -0.0051	   13.0522	   29.2318	   -4.4556	
 -260.0000	2.361E-11	2.172E-11	1.358E+7	8.918E+6	   -0.0026	   13.0527	   29.2483	   -4.4477	
 -280.0000	2.304E-11	2.167E-11	1.471E+7	9.930E+6	   -0.0000	   13.0532	   29.2710	   -4.4369	
 -300.0000	2.264E-11	2.163E-11	1.568E+7	1.076E+7	    0.0026	   13.0606	   29.3106	   -4.4127	
 -320.0000	2.235E-11	2.160E-11	1.644E+7	1.146E+7	    0.0026	   13.0554	   29.3292	   -4.4088	
 -340.0000	2.211E-11	2.158E-11	1.712E+7	1.208E+7	   -0.0000	   13.0464	   29.3261	   -4.4179	
 -360.0000	2.194E-11	2.156E-11	1.763E+7	1.259E+7	   -0.0000	   13.0466	   29.3374	   -4.4126	
 -380.0000	2.175E-11	2.154E-11	1.801E+7	1.302E+7	    0.0051	   13.0542	   29.3643	   -4.3940	
 -400.0000	2.164E-11	2.152E-11	1.828E+7	1.337E+7	    0.0051	   13.0471	   29.3703	   -4.3974	
 -440.0000	2.142E-11	2.150E-11	1.866E+7	1.395E+7	    0.0026	   13.0263	   29.3937	   -4.4049	
 -480.0000	2.126E-11	2.148E-11	1.868E+7	1.420E+7	   -0.0000	   13.0384	   29.3997	   -4.3917	
 -520.0000	2.111E-11	2.146E-11	1.854E+7	1.437E+7	    0.0026	   13.0502	   29.3991	   -4.3817	
 -560.0000	2.080E-11	2.140E-11	1.800E+7	1.419E+7	   -0.0000	   13.0537	   29.4086	   -4.3744	
 -600.0000	2.069E-11	2.139E-11	1.762E+7	1.412E+7	   -0.0026	   13.0562	   29.4190	   -4.3675	
 -640.0000	2.058E-11	2.138E-11	1.720E+7	1.394E+7	    0.0026	   13.0453	   29.4453	   -4.3651	
 -680.0000	2.047E-11	2.136E-11	1.669E+7	1.376E+7	   -0.0000	   13.0460	   29.4529	   -4.3611	
 -720.0000	2.035E-11	2.135E-11	1.605E+7	1.348E+7	    0.0026	   13.0457	   29.4503	   -4.3625	
 -760.0000	2.026E-11	2.133E-11	1.552E+7	1.312E+7	    0.0051	   13.0455	   29.4734	   -4.3523	
 -800.0000	2.015E-11	2.132E-11	1.488E+7	1.276E+7	    0.0077	   13.0361	   29.4747	   -4.3598	
 -840.0000	2.004E-11	2.130E-11	1.423E+7	1.237E+7	    0.0102	   13.0389	   29.4820	   -4.3542	
 -880.0000	1.996E-11	2.129E-11	1.356E+7	1.195E+7	    0.0128	   13.0456	   29.5019	   -4.3395	
 -920.0000	1.982E-11	2.127E-11	1.282E+7	1.140E+7	    0.0128	   13.0443	   29.4991	   -4.3419	
 -960.0000	1.974E-11	2.126E-11	1.213E+7	1.091E+7	    0.0102	   13.0391	   29.4927	   -4.3492	
-1000.0000	1.962E-11	2.124E-11	1.128E+7	1.030E+7	    0.0077	   13.0349	   29.4864	   -4.3556
