Repository: ctiley/CERN_CMS_Silicon_Sensor

# CERN_CMS_Silicon_Sensor

# Code To-Do 
- Double check Halfmoon Diode Data

# Lab To-Do
- Measure more HGCAL Diodes
- Measure rest of Unirradiated Halfmoon Diodes
- Rebond D0 Diode
- Cleanup Wires at Alibava Station
-

File: Diodes/HGCAL/Hamburg_Analysis/Data/cviv_data/HGCAL_2.5/N4789_20_UR_DIODE/CV_N4789_20_UR_DIODE_GR_Irradiated_Annealed_60C_90min_3_5_2022_5_03_50_PM.txt
GCD Test
Bias: 5000.000000
CV_N4789_20_UR_DIODE_GR_Irradiated_Annealed_60C_90min
Date/Time: 3/5/2022 5:03:50 PM
Sensor Name: DIODE
Type: P
Annealing Status: Irradiated and Annealed at 60C for 90 minutes
Environment: 0C
Tester: Andrew Kent

Time Delay per Ramp Step (s): 0.500

CV Time Delay per Measurement (s) :0.500

AC Voltage (V): 0.500

Current Number of measurements per voltage: 1.000

IV Time Delay per Measurement (s) :0.000


BiasVoltage	LCR_Cp_freq1000.0	LCR_Cp_freq10000.0	LCR_Rp_freq1000.0	LCR_Rp_freq10000.0	Temperature	Air_Temp	Humidity	Dewpoint	
  -10.0000	1.586E-10	4.024E-11	6.777E+5	2.939E+5	   -0.0026	   13.7517	   28.5244	   -4.1757	
  -20.0000	1.244E-10	4.060E-11	1.013E+6	3.847E+5	   -0.0026	   13.7235	   28.5500	   -4.1882	
  -30.0000	1.065E-10	3.958E-11	1.275E+6	4.592E+5	   -0.0051	   13.7382	   28.5610	   -4.1704	
  -40.0000	9.544E-11	3.828E-11	1.475E+6	5.228E+5	   -0.0026	   13.7403	   28.5620	   -4.1681	
  -50.0000	8.740E-11	3.699E-11	1.647E+6	5.795E+5	   -0.0051	   13.7223	   28.5750	   -4.1777	
  -60.0000	8.138E-11	3.566E-11	1.793E+6	6.344E+5	    0.0026	   13.7244	   28.5965	   -4.1658	
  -70.0000	7.644E-11	3.445E-11	1.926E+6	6.850E+5	    0.0026	   13.7188	   28.5955	   -4.1711	
  -80.0000	7.222E-11	3.322E-11	2.051E+6	7.363E+5	    0.0026	   13.7260	   28.6063	   -4.1599	
  -90.0000	6.848E-11	3.199E-11	2.172E+6	7.891E+5	    0.0051	   13.7081	   28.6350	   -4.1620	
 -100.0000	6.488E-11	3.069E-11	2.304E+6	8.480E+5	    0.0051	   13.7254	   28.6423	   -4.1437	
 -110.0000	6.119E-11	2.927E-11	2.460E+6	9.229E+5	    0.0051	   13.7069	   28.6439	   -4.1590	
 -120.0000	5.730E-11	2.781E-11	2.694E+6	1.026E+6	    0.0051	   13.7099	   28.6376	   -4.1592	
 -130.0000	5.302E-11	2.635E-11	3.012E+6	1.182E+6	    0.0051	   13.7033	   28.6543	   -4.1572	
 -140.0000	4.835E-11	2.504E-11	3.475E+6	1.422E+6	    0.0051	   13.7072	   28.6515	   -4.1551	
 -150.0000	4.374E-11	2.406E-11	4.062E+6	1.752E+6	    0.0026	   13.6986	   28.6645	   -4.1566	
 -160.0000	3.931E-11	2.334E-11	4.793E+6	2.204E+6	    0.0026	   13.6866	   28.6803	   -4.1596	
 -170.0000	3.540E-11	2.284E-11	5.651E+6	2.771E+6	   -0.0000	   13.6848	   28.6939	   -4.1548	
 -180.0000	3.228E-11	2.250E-11	6.587E+6	3.432E+6	   -0.0000	   13.6822	   28.7034	   -4.1527	
 -190.0000	2.992E-11	2.226E-11	7.567E+6	4.165E+6	    0.0026	   13.6818	   28.7128	   -4.1487	
 -200.0000	2.811E-11	2.210E-11	8.626E+6	4.944E+6	    0.0026	   13.6784	   28.7226	   -4.1470	
 -220.0000	2.577E-11	2.189E-11	1.059E+7	6.442E+6	    0.0051	   13.6804	   28.7397	   -4.1375	
 -240.0000	2.445E-11	2.178E-11	1.230E+7	7.823E+6	    0.0026	   13.6804	   28.7362	   -4.1391	
 -260.0000	2.361E-11	2.171E-11	1.378E+7	8.991E+6	    0.0026	   13.6614	   28.7340	   -4.1565	
 -280.0000	2.307E-11	2.166E-11	1.498E+7	1.005E+7	   -0.0000	   13.6712	   28.7122	   -4.1581	
 -300.0000	2.263E-11	2.162E-11	1.599E+7	1.093E+7	    0.0026	   13.6584	   28.7141	   -4.1683	
 -320.0000	2.234E-11	2.159E-11	1.682E+7	1.166E+7	   -0.0026	   13.6650	   28.7116	   -4.1638	
 -340.0000	2.211E-11	2.157E-11	1.746E+7	1.232E+7	   -0.0000	   13.6679	   28.7046	   -4.1645	
 -360.0000	2.193E-11	2.155E-11	1.800E+7	1.290E+7	   -0.0000	   13.6543	   28.7005	   -4.1782	
 -380.0000	2.176E-11	2.153E-11	1.846E+7	1.334E+7	   -0.0000	   13.6543	   28.6875	   -4.1842	
 -400.0000	2.164E-11	2.152E-11	1.866E+7	1.368E+7	   -0.0000	   13.6467	   28.6888	   -4.1901	
 -440.0000	2.141E-11	2.149E-11	1.908E+7	1.424E+7	   -0.0026	   13.6523	   28.6698	   -4.1940	
 -480.0000	2.125E-11	2.147E-11	1.924E+7	1.459E+7	   -0.0000	   13.6472	   28.6638	   -4.2013	
 -520.0000	2.112E-11	2.145E-11	1.911E+7	1.472E+7	   -0.0000	   13.6447	   28.6543	   -4.2078	
 -560.0000	2.098E-11	2.144E-11	1.880E+7	1.473E+7	    0.0026	   13.6519	   28.6316	   -4.2121	
 -600.0000	2.070E-11	2.139E-11	1.823E+7	1.451E+7	   -0.0026	   13.6322	   28.6243	   -4.2326	
 -640.0000	2.061E-11	2.138E-11	1.771E+7	1.438E+7	   -0.0026	   13.6377	   28.5993	   -4.2393	
 -680.0000	2.050E-11	2.136E-11	1.713E+7	1.408E+7	    0.0026	   13.6296	   28.5645	   -4.2625	
 -720.0000	2.039E-11	2.135E-11	1.655E+7	1.381E+7	   -0.0000	   13.6102	   28.5645	   -4.2793	
 -760.0000	2.027E-11	2.134E-11	1.596E+7	1.349E+7	   -0.0026	   13.6149	   28.5645	   -4.2752	
 -800.0000	2.018E-11	2.132E-11	1.528E+7	1.314E+7	    0.0026	   13.6277	   28.5345	   -4.2723	
 -840.0000	2.010E-11	2.131E-11	1.464E+7	1.269E+7	    0.0026	   13.6167	   28.5187	   -4.2950	
 -880.0000	2.000E-11	2.130E-11	1.396E+7	1.229E+7	   -0.0026	   13.6201	   28.5117	   -4.2953	
 -920.0000	1.988E-11	2.128E-11	1.322E+7	1.177E+7	   -0.0026	   13.6115	   28.5003	   -4.3080	
 -960.0000	1.971E-11	2.127E-11	1.238E+7	1.124E+7	   -0.0000	   13.6058	   28.4747	   -4.3248	
-1000.0000	1.968E-11	2.125E-11	1.164E+7	1.062E+7	   -0.0051	   13.6125	   28.4649	   -4.3236

File: Diodes/HGCAL/Hamburg_Analysis/Data/cviv_data/HGCAL_2.5/N4789_20_UR_DIODE/IV_N4789_20_UR_DIODE_GR_Irradiated_Annealed_60C_0min_3_1_2022_11_42_22_AM.txt
GCD Test
Bias: 5000.000000
IV_N4789_20_UR_DIODE_GR_Irradiated_Annealed_60C_0min
Date/Time: 3/1/2022 11:42:22 AM
Sensor Name: DIODE
Type: 
Annealing Status: Irradiated and Annealed at 60C for 0 minutes
Environment: 
Tester: Andrew Kent

Time Delay per Ramp Step (s): 0.500

CV Time Delay per Measurement (s) :0.500

AC Voltage (V): 0.500

Current Number of measurements per voltage: 1.000

IV Time Delay per Measurement (s) :0.000


BiasVoltage	Total Current_Avg	Total Current_0	Bias Current_Avg	Bias Current_0	Temperature	Air_Temp	Humidity	Dewpoint	
  -10.0000	-1.7220E-5	-1.7220E-5	-1.363538E-5	-1.363538E-5	    0.0026	   15.8502	   23.8406	   -4.7596	
  -20.0000	-2.5290E-5	-2.5290E-5	-1.949584E-5	-1.949584E-5	    0.0026	   15.8665	   23.8675	   -4.7309	
  -30.0000	-3.1100E-5	-3.1100E-5	-2.393745E-5	-2.393745E-5	    0.0026	   15.8665	   23.9016	   -4.7309	
  -40.0000	-3.6060E-5	-3.6060E-5	-2.777030E-5	-2.777030E-5	    0.0026	   15.8512	   23.9016	   -4.7249	
  -50.0000	-4.0180E-5	-4.0180E-5	-3.111407E-5	-3.111407E-5	    0.0051	   15.8512	   23.9500	   -4.7249	
  -60.0000	-4.4170E-5	-4.4170E-5	-3.419944E-5	-3.419944E-5	    0.0051	   15.8579	   23.9500	   -4.6925	
  -70.0000	-4.7730E-5	-4.7730E-5	-3.697804E-5	-3.697804E-5	    0.0051	   15.8161	   23.9696	   -4.7171	
  -80.0000	-5.1020E-5	-5.1020E-5	-3.960044E-5	-3.960044E-5	    0.0026	   15.8161	   24.0108	   -4.7171	
  -90.0000	-5.4250E-5	-5.4250E-5	-4.226518E-5	-4.226518E-5	    0.0026	   15.8228	   24.0108	   -4.6887	
 -100.0000	-5.7160E-5	-5.7160E-5	-4.463319E-5	-4.463319E-5	    0.0077	   15.8150	   24.0212	   -4.6896	
 -110.0000	-6.0020E-5	-6.0020E-5	-4.687312E-5	-4.687312E-5	    0.0077	   15.8150	   24.0212	   -4.6896	
 -120.0000	-6.2690E-5	-6.2690E-5	-4.900841E-5	-4.900841E-5	    0.0077	   15.8292	   24.0557	   -4.6586	
 -130.0000	-6.5400E-5	-6.5400E-5	-5.118396E-5	-5.118396E-5	    0.0051	   15.8292	   24.0670	   -4.6523	
 -140.0000	-6.7640E-5	-6.7640E-5	-5.280666E-5	-5.280666E-5	    0.0051	   15.8292	   24.0670	   -4.6523	
 -150.0000	-6.9990E-5	-6.9990E-5	-5.474536E-5	-5.474536E-5	    0.0026	   15.8155	   24.0984	   -4.6468	
 -160.0000	-7.1760E-5	-7.1760E-5	-5.613575E-5	-5.613575E-5	    0.0026	   15.7947	   24.1003	   -4.6633	
 -170.0000	-7.3460E-5	-7.3460E-5	-5.740033E-5	-5.740033E-5	    0.0026	   15.7947	   24.1003	   -4.6633	
 -180.0000	-7.5160E-5	-7.5160E-5	-5.850354E-5	-5.850354E-5	    0.0026	   15.7979	   24.1221	   -4.6487	
 -190.0000	-7.6850E-5	-7.6850E-5	-5.990610E-5	-5.990610E-5	    0.0026	   15.8016	   24.1312	   -4.6405	
 -200.0000	-7.8050E-5	-7.8050E-5	-6.081688E-5	-6.081688E-5	    0.0026	   15.8016	   24.1312	   -4.6405	
 -220.0000	-8.0450E-5	-8.0450E-5	-6.248704E-5	-6.248704E-5	   -0.0000	   15.8016	   24.1477	   -4.6315	
 -240.0000	-8.2320E-5	-8.2320E-5	-6.385540E-5	-6.385540E-5	   -0.0026	   15.8021	   24.1607	   -4.6240	
 -260.0000	-8.4440E-5	-8.4440E-5	-6.530287E-5	-6.530287E-5	   -0.0026	   15.8021	   24.1607	   -4.6240	
 -280.0000	-8.6130E-5	-8.6130E-5	-6.633368E-5	-6.633368E-5	   -0.0026	   15.8236	   24.1771	   -4.5968	
 -300.0000	-8.7580E-5	-8.7580E-5	-6.789304E-5	-6.789304E-5	   -0.0026	   15.7987	   24.1961	   -4.6074	
 -320.0000	-8.9350E-5	-8.9350E-5	-6.849577E-5	-6.849577E-5	   -0.0026	   15.7987	   24.1961	   -4.6074	
 -340.0000	-9.0870E-5	-9.0870E-5	-6.976237E-5	-6.976237E-5	   -0.0026	   15.7973	   24.2271	   -4.5917	
 -360.0000	-9.2560E-5	-9.2560E-5	-7.116920E-5	-7.116920E-5	   -0.0026	   15.7973	   24.2271	   -4.5917	
 -380.0000	-9.4080E-5	-9.4080E-5	-7.205225E-5	-7.205225E-5	   -0.0026	   15.7834	   24.2448	   -4.5938	
 -400.0000	-9.5950E-5	-9.5950E-5	-7.309655E-5	-7.309655E-5	   -0.0077	   15.7834	   24.2438	   -4.5943	
 -440.0000	-9.8670E-5	-9.8670E-5	-7.509044E-5	-7.509044E-5	   -0.0077	   15.7834	   24.2438	   -4.5943	
 -480.0000	-1.0120E-4	-1.0120E-4	-7.711533E-5	-7.711533E-5	   -0.0051	   15.7801	   24.2536	   -4.5917	
 -520.0000	-1.0470E-4	-1.0470E-4	-7.963371E-5	-7.963371E-5	   -0.0051	   15.7834	   24.2438	   -4.5943	
 -560.0000	-1.0780E-4	-1.0780E-4	-8.142656E-5	-8.142656E-5	   -0.0051	   15.7834	   24.2438	   -4.5943	
 -600.0000	-1.1100E-4	-1.1100E-4	-8.393369E-5	-8.393369E-5	   -0.0051	   15.7883	   24.2451	   -4.5894	
 -640.0000	-1.1450E-4	-1.1450E-4	-8.652161E-5	-8.652161E-5	   -0.0051	   15.7883	   24.2435	   -4.5903	
 -680.0000	-1.1790E-4	-1.1790E-4	-8.920625E-5	-8.920625E-5	   -0.0051	   15.7654	   24.2324	   -4.6157	
 -720.0000	-1.2120E-4	-1.2120E-4	-9.176102E-5	-9.176102E-5	   -0.0051	   15.7654	   24.2324	   -4.6157	
 -760.0000	-1.2550E-4	-1.2550E-4	-9.474801E-5	-9.474801E-5	   -0.0051	   15.7800	   24.2271	   -4.6063	
 -800.0000	-1.2950E-4	-1.2950E-4	-9.757075E-5	-9.757075E-5	   -0.0026	   15.7585	   24.2195	   -4.6287	
 -840.0000	-1.3400E-4	-1.3400E-4	-1.009205E-4	-1.009205E-4	   -0.0026	   15.7585	   24.2195	   -4.6287	
 -880.0000	-1.3840E-4	-1.3840E-4	-1.041157E-4	-1.041157E-4	   -0.0026	   15.7647	   24.2454	   -4.6093	
 -920.0000	-1.4370E-4	-1.4370E-4	-1.080262E-4	-1.080262E-4	   -0.0026	   15.7274	   24.2470	   -4.6400	
 -960.0000	-1.4930E-4	-1.4930E-4	-1.125191E-4	-1.125191E-4	   -0.0026	   15.7274	   24.2470	   -4.6400	
-1000.0000	-1.5480E-4	-1.5480E-4	-1.165531E-4	-1.165531E-4	   -0.0051	   15.7126	   24.2698	   -4.6401

File: Diodes/HGCAL/Hamburg_Analysis/Data/cviv_data/HGCAL_2.5/N4789_20_UR_DIODE/IV_N4789_20_UR_DIODE_GR_Irradiated_Annealed_60C_100min_3_5_2022_6_08_48_PM.txt
GCD Test
Bias: 5000.000000
IV_N4789_20_UR_DIODE_GR_Irradiated_Annealed_60C_100min
Date/Time: 3/5/2022 6:08:48 PM
Sensor Name: DIODE
Type: P
Annealing Status: Irradiated and Annealed at 60C for 100 minutes
Environment: 0C
Tester: Andrew Kent

Time Delay per Ramp Step (s): 0.500

CV Time Delay per Measurement (s) :0.500

AC Voltage (V): 0.500

Current Number of measurements per voltage: 1.000

IV Time Delay per Measurement (s) :0.000


BiasVoltage	Total Current_Avg	Total Current_0	Bias Current_Avg	Bias Current_0	Temperature	Air_Temp	Humidity	Dewpoint	
  -10.0000	-1.6790E-5	-1.6790E-5	-1.300954E-5	-1.300954E-5	   -0.0000	   14.2045	   27.4592	   -4.2909	
  -20.0000	-2.3810E-5	-2.3810E-5	-1.789512E-5	-1.789512E-5	   -0.0026	   14.1974	   27.5180	   -4.2686	
  -30.0000	-2.8640E-5	-2.8640E-5	-2.147129E-5	-2.147129E-5	    0.0102	   14.2031	   27.5316	   -4.2572	
  -40.0000	-3.2750E-5	-3.2750E-5	-2.448322E-5	-2.448322E-5	    0.0051	   14.2031	   27.5629	   -4.2572	
  -50.0000	-3.6250E-5	-3.6250E-5	-2.718206E-5	-2.718206E-5	    0.0051	   14.1949	   27.5629	   -4.2491	
  -60.0000	-3.9500E-5	-3.9500E-5	-2.969897E-5	-2.969897E-5	    0.0026	   14.1985	   27.5936	   -4.2312	
  -70.0000	-4.2480E-5	-4.2480E-5	-3.201200E-5	-3.201200E-5	   -0.0051	   14.1985	   27.6303	   -4.2312	
  -80.0000	-4.5330E-5	-4.5330E-5	-3.427470E-5	-3.427470E-5	   -0.0051	   14.2062	   27.6303	   -4.2071	
  -90.0000	-4.7900E-5	-4.7900E-5	-3.630687E-5	-3.630687E-5	   -0.0026	   14.2019	   27.6448	   -4.2037	
 -100.0000	-5.0460E-5	-5.0460E-5	-3.829721E-5	-3.829721E-5	   -0.0026	   14.2019	   27.6448	   -4.2037	
 -110.0000	-5.2740E-5	-5.2740E-5	-4.005613E-5	-4.005613E-5	   -0.0026	   14.1848	   27.6762	   -4.2034	
 -120.0000	-5.5180E-5	-5.5180E-5	-4.204851E-5	-4.204851E-5	   -0.0051	   14.1848	   27.7068	   -4.1887	
 -130.0000	-5.7010E-5	-5.7010E-5	-4.345916E-5	-4.345916E-5	   -0.0051	   14.1848	   27.7068	   -4.1887	
 -140.0000	-5.8720E-5	-5.8720E-5	-4.469331E-5	-4.469331E-5	   -0.0000	   14.1995	   27.7261	   -4.1669	
 -150.0000	-6.0480E-5	-6.0480E-5	-4.610496E-5	-4.610496E-5	   -0.0026	   14.2005	   27.7381	   -4.1602	
 -160.0000	-6.1920E-5	-6.1920E-5	-4.709759E-5	-4.709759E-5	   -0.0026	   14.2005	   27.7381	   -4.1602	
 -170.0000	-6.3230E-5	-6.3230E-5	-4.789462E-5	-4.789462E-5	   -0.0051	   14.2027	   27.7517	   -4.1518	
 -180.0000	-6.4130E-5	-6.4130E-5	-4.858316E-5	-4.858316E-5	   -0.0000	   14.2111	   27.7511	   -4.1449	
 -190.0000	-6.5250E-5	-6.5250E-5	-4.948696E-5	-4.948696E-5	   -0.0000	   14.2111	   27.7511	   -4.1449	
 -200.0000	-6.6360E-5	-6.6360E-5	-5.023002E-5	-5.023002E-5	    0.0026	   14.2173	   27.7650	   -4.1329	
 -220.0000	-6.7890E-5	-6.7890E-5	-5.135065E-5	-5.135065E-5	    0.0051	   14.2006	   27.7780	   -4.1410	
 -240.0000	-6.9330E-5	-6.9330E-5	-5.229542E-5	-5.229542E-5	    0.0051	   14.2006	   27.7780	   -4.1410	
 -260.0000	-7.0670E-5	-7.0670E-5	-5.326747E-5	-5.326747E-5	    0.0051	   14.2114	   27.7843	   -4.1287	
 -280.0000	-7.1920E-5	-7.1920E-5	-5.414508E-5	-5.414508E-5	    0.0026	   14.2068	   27.7875	   -4.1311	
 -300.0000	-7.3250E-5	-7.3250E-5	-5.508509E-5	-5.508509E-5	    0.0026	   14.2068	   27.7875	   -4.1311	
 -320.0000	-7.4410E-5	-7.4410E-5	-5.581941E-5	-5.581941E-5	   -0.0026	   14.1991	   27.8077	   -4.1281	
 -340.0000	-7.5410E-5	-7.5410E-5	-5.645678E-5	-5.645678E-5	   -0.0000	   14.2034	   27.8083	   -4.1242	
 -360.0000	-7.6680E-5	-7.6680E-5	-5.724033E-5	-5.724033E-5	   -0.0000	   14.2034	   27.8083	   -4.1242	
 -380.0000	-7.7740E-5	-7.7740E-5	-5.799781E-5	-5.799781E-5	    0.0026	   14.1934	   27.8276	   -4.1235	
 -400.0000	-7.8920E-5	-7.8920E-5	-5.884516E-5	-5.884516E-5	   -0.0000	   14.1934	   27.8454	   -4.1235	
 -440.0000	-8.0920E-5	-8.0920E-5	-6.042192E-5	-6.042192E-5	   -0.0000	   14.2089	   27.8454	   -4.1017	
 -480.0000	-8.3050E-5	-8.3050E-5	-6.186609E-5	-6.186609E-5	    0.0026	   14.2033	   27.8640	   -4.0977	
 -520.0000	-8.5370E-5	-8.5370E-5	-6.353940E-5	-6.353940E-5	   -0.0026	   14.1904	   27.8808	   -4.1007	
 -560.0000	-8.7490E-5	-8.7490E-5	-6.499939E-5	-6.499939E-5	   -0.0026	   14.1904	   27.8808	   -4.1007	
 -600.0000	-8.9780E-5	-8.9780E-5	-6.671887E-5	-6.671887E-5	   -0.0000	   14.1842	   27.8903	   -4.1016	
 -640.0000	-9.2430E-5	-9.2430E-5	-6.868625E-5	-6.868625E-5	    0.0051	   14.1754	   27.8953	   -4.1068	
 -680.0000	-9.4720E-5	-9.4720E-5	-7.041776E-5	-7.041776E-5	    0.0051	   14.1754	   27.8953	   -4.1068	
 -720.0000	-9.7510E-5	-9.7510E-5	-7.234802E-5	-7.234802E-5	    0.0051	   14.1691	   27.9045	   -4.1078	
 -760.0000	-1.0000E-4	-1.0000E-4	-7.438962E-5	-7.438962E-5	    0.0051	   14.1770	   27.9099	   -4.0984	
 -800.0000	-1.0300E-4	-1.0300E-4	-7.652226E-5	-7.652226E-5	    0.0051	   14.1770	   27.9099	   -4.0984	
 -840.0000	-1.0610E-4	-1.0610E-4	-7.900292E-5	-7.900292E-5	    0.0102	   14.1616	   27.9070	   -4.1131	
 -880.0000	-1.0960E-4	-1.0960E-4	-8.179461E-5	-8.179461E-5	    0.0077	   14.1442	   27.9178	   -4.1229	
 -920.0000	-1.1290E-4	-1.1290E-4	-8.426319E-5	-8.426319E-5	    0.0077	   14.1442	   27.9178	   -4.1229	
 -960.0000	-1.1680E-4	-1.1680E-4	-8.714528E-5	-8.714528E-5	    0.0077	   14.1516	   27.9235	   -4.1139	
-1000.0000	-1.2110E-4	-1.2110E-4	-9.034662E-5	-9.034662E-5	    0.0026	   14.1502	   27.9304	   -4.1117

File: Diodes/HGCAL/Hamburg_Analysis/Data/cviv_data/HGCAL_2.5/N4789_20_UR_DIODE/IV_N4789_20_UR_DIODE_GR_Irradiated_Annealed_60C_10min_3_3_2022_4_21_14_PM.txt
GCD Test
Bias: 5000.000000
IV_N4789_20_UR_DIODE_GR_Irradiated_Annealed_60C_10min
Date/Time: 3/3/2022 4:21:14 PM
Sensor Name: DIODE
Type: 
Annealing Status: Irradiated and Annealed at 60C for 10 minutes
Environment: 
Tester: Andrew Kent

Time Delay per Ramp Step (s): 0.500

CV Time Delay per Measurement (s) :0.500

AC Voltage (V): 0.500

Current Number of measurements per voltage: 1.000

IV Time Delay per Measurement (s) :0.000


BiasVoltage	Total Current_Avg	Total Current_0	Bias Current_Avg	Bias Current_0	Temperature	Air_Temp	Humidity	Dewpoint	
  -10.0000	-1.7230E-5	-1.7230E-5	-1.363429E-5	-1.363429E-5	   -0.0000	   14.5786	   27.3982	   -3.9992	
  -20.0000	-2.5080E-5	-2.5080E-5	-1.931189E-5	-1.931189E-5	   -0.0051	   14.5729	   27.4535	   -3.9772	
  -30.0000	-3.0860E-5	-3.0860E-5	-2.370991E-5	-2.370991E-5	   -0.0026	   14.5825	   27.4728	   -3.9596	
  -40.0000	-3.5560E-5	-3.5560E-5	-2.731575E-5	-2.731575E-5	    0.0051	   14.5825	   27.4728	   -3.9596	
  -50.0000	-3.9750E-5	-3.9750E-5	-3.070409E-5	-3.070409E-5	    0.0051	   14.5897	   27.5060	   -3.9373	
  -60.0000	-4.3620E-5	-4.3620E-5	-3.365580E-5	-3.365580E-5	    0.0077	   14.5897	   27.5196	   -3.9307	
  -70.0000	-4.7040E-5	-4.7040E-5	-3.635435E-5	-3.635435E-5	    0.0051	   14.5897	   27.5196	   -3.9307	
  -80.0000	-5.0290E-5	-5.0290E-5	-3.900205E-5	-3.900205E-5	    0.0051	   14.5871	   27.5474	   -3.9195	
  -90.0000	-5.3310E-5	-5.3310E-5	-4.138223E-5	-4.138223E-5	    0.0051	   14.5871	   27.5582	   -3.9143	
 -100.0000	-5.6320E-5	-5.6320E-5	-4.380611E-5	-4.380611E-5	    0.0051	   14.5871	   27.5582	   -3.9143	
 -110.0000	-5.9150E-5	-5.9150E-5	-4.615261E-5	-4.615261E-5	    0.0051	   14.5843	   27.5468	   -3.9223	
 -120.0000	-6.1850E-5	-6.1850E-5	-4.809704E-5	-4.809704E-5	    0.0051	   14.5736	   27.5601	   -3.9250	
 -130.0000	-6.4250E-5	-6.4250E-5	-5.014456E-5	-5.014456E-5	    0.0051	   14.5736	   27.5601	   -3.9250	
 -140.0000	-6.6510E-5	-6.6510E-5	-5.188994E-5	-5.188994E-5	    0.0026	   14.5801	   27.5626	   -3.9182	
 -150.0000	-6.8550E-5	-6.8550E-5	-5.334037E-5	-5.334037E-5	    0.0026	   14.6001	   27.5860	   -3.8897	
 -160.0000	-7.0240E-5	-7.0240E-5	-5.463738E-5	-5.463738E-5	    0.0026	   14.6001	   27.5860	   -3.8897	
 -170.0000	-7.1870E-5	-7.1870E-5	-5.587840E-5	-5.587840E-5	    0.0026	   14.5940	   27.5854	   -3.8953	
 -180.0000	-7.3510E-5	-7.3510E-5	-5.691116E-5	-5.691116E-5	   -0.0000	   14.6095	   27.5841	   -3.8826	
 -190.0000	-7.4880E-5	-7.4880E-5	-5.801814E-5	-5.801814E-5	   -0.0000	   14.6095	   27.5841	   -3.8826	
 -200.0000	-7.6000E-5	-7.6000E-5	-5.863613E-5	-5.863613E-5	    0.0026	   14.6095	   27.5961	   -3.8768	
 -220.0000	-7.8100E-5	-7.8100E-5	-6.025927E-5	-6.025927E-5	    0.0051	   14.5964	   27.6009	   -3.8858	
 -240.0000	-8.0190E-5	-8.0190E-5	-6.163445E-5	-6.163445E-5	    0.0051	   14.5964	   27.6009	   -3.8858	
 -260.0000	-8.1590E-5	-8.1590E-5	-6.268538E-5	-6.268538E-5	    0.0051	   14.5911	   27.5996	   -3.8909	
 -280.0000	-8.3550E-5	-8.3550E-5	-6.396067E-5	-6.396067E-5	    0.0026	   14.5983	   27.5829	   -3.8928	
 -300.0000	-8.5030E-5	-8.5030E-5	-6.501782E-5	-6.501782E-5	    0.0026	   14.5983	   27.5829	   -3.8928	
 -320.0000	-8.6430E-5	-8.6430E-5	-6.602861E-5	-6.602861E-5	    0.0026	   14.5866	   27.5860	   -3.9013	
 -340.0000	-8.7940E-5	-8.7940E-5	-6.702001E-5	-6.702001E-5	    0.0051	   14.5866	   27.5860	   -3.9013	
 -360.0000	-8.9400E-5	-8.9400E-5	-6.817812E-5	-6.817812E-5	    0.0051	   14.5897	   27.5712	   -3.9059	
 -380.0000	-9.0840E-5	-9.0840E-5	-6.918485E-5	-6.918485E-5	    0.0026	   14.5897	   27.5664	   -3.9082	
 -400.0000	-9.2420E-5	-9.2420E-5	-7.020109E-5	-7.020109E-5	    0.0026	   14.5897	   27.5664	   -3.9082	
 -440.0000	-9.5310E-5	-9.5310E-5	-7.212185E-5	-7.212185E-5	    0.0026	   14.5851	   27.5696	   -3.9105	
 -480.0000	-9.7830E-5	-9.7830E-5	-7.380248E-5	-7.380248E-5	   -0.0000	   14.5731	   27.5620	   -3.9246	
 -520.0000	-1.0080E-4	-1.0080E-4	-7.596041E-5	-7.596041E-5	   -0.0000	   14.5731	   27.5620	   -3.9246	
 -560.0000	-1.0350E-4	-1.0350E-4	-7.798215E-5	-7.798215E-5	    0.0026	   14.5729	   27.5392	   -3.9357	
 -600.0000	-1.0640E-4	-1.0640E-4	-8.011482E-5	-8.011482E-5	    0.0026	   14.5690	   27.5440	   -3.9368	
 -640.0000	-1.0970E-4	-1.0970E-4	-8.250659E-5	-8.250659E-5	   -0.0000	   14.5690	   27.5338	   -3.9368	
 -680.0000	-1.1270E-4	-1.1270E-4	-8.472703E-5	-8.472703E-5	   -0.0000	   14.5649	   27.5338	   -3.9452	
 -720.0000	-1.1590E-4	-1.1590E-4	-8.714340E-5	-8.714340E-5	   -0.0000	   14.5523	   27.5231	   -3.9612	
 -760.0000	-1.1960E-4	-1.1960E-4	-8.980167E-5	-8.980167E-5	    0.0026	   14.5591	   27.5133	   -3.9601	
 -800.0000	-1.2290E-4	-1.2290E-4	-9.220652E-5	-9.220652E-5	    0.0026	   14.5591	   27.5133	   -3.9601	
 -840.0000	-1.2700E-4	-1.2700E-4	-9.551153E-5	-9.551153E-5	   -0.0000	   14.5622	   27.5104	   -3.9588	
 -880.0000	-1.3140E-4	-1.3140E-4	-9.864580E-5	-9.864580E-5	   -0.0000	   14.5574	   27.5073	   -3.9645	
 -920.0000	-1.3580E-4	-1.3580E-4	-1.020207E-4	-1.020207E-4	   -0.0000	   14.5574	   27.5073	   -3.9645	
 -960.0000	-1.4100E-4	-1.4100E-4	-1.057926E-4	-1.057926E-4	   -0.0000	   14.5626	   27.4949	   -3.9660	
-1000.0000	-1.4580E-4	-1.4580E-4	-1.096049E-4	-1.096049E-4	   -0.0026	   14.5498	   27.4756	   -3.9863

File: Diodes/HGCAL/Hamburg_Analysis/Data/cviv_data/HGCAL_2.5/N4789_20_UR_DIODE/IV_N4789_20_UR_DIODE_GR_Irradiated_Annealed_60C_20min_3_3_2022_5_35_46_PM.txt
GCD Test
Bias: 5000.000000
IV_N4789_20_UR_DIODE_GR_Irradiated_Annealed_60C_20min
Date/Time: 3/3/2022 5:35:46 PM
Sensor Name: DIODE
Type: 
Annealing Status: Irradiated and Annealed at 60C for 10 minutes
Environment: 
Tester: Andrew Kent

Time Delay per Ramp Step (s): 0.500

CV Time Delay per Measurement (s) :0.500

AC Voltage (V): 0.500

Current Number of measurements per voltage: 1.000

IV Time Delay per Measurement (s) :0.000


BiasVoltage	Total Current_Avg	Total Current_0	Bias Current_Avg	Bias Current_0	Temperature	Air_Temp	Humidity	Dewpoint	
  -10.0000	-1.8120E-5	-1.8120E-5	-1.425352E-5	-1.425352E-5	    0.0026	   14.4985	   27.3036	   -4.1139	
  -20.0000	-2.6290E-5	-2.6290E-5	-2.016971E-5	-2.016971E-5	    0.0026	   14.4985	   27.3036	   -4.1139	
  -30.0000	-3.2240E-5	-3.2240E-5	-2.456393E-5	-2.456393E-5	    0.0026	   14.4903	   27.3346	   -4.1058	
  -40.0000	-3.7150E-5	-3.7150E-5	-2.831782E-5	-2.831782E-5	    0.0026	   14.4903	   27.3555	   -4.0957	
  -50.0000	-4.1470E-5	-4.1470E-5	-3.177996E-5	-3.177996E-5	    0.0051	   14.4868	   27.3725	   -4.0903	
  -60.0000	-4.5490E-5	-4.5490E-5	-3.491696E-5	-3.491696E-5	    0.0051	   14.4868	   27.3725	   -4.0903	
  -70.0000	-4.8890E-5	-4.8890E-5	-3.753212E-5	-3.753212E-5	    0.0051	   14.4823	   27.3960	   -4.0829	
  -80.0000	-5.2250E-5	-5.2250E-5	-4.008607E-5	-4.008607E-5	   -0.0000	   14.4823	   27.4216	   -4.0829	
  -90.0000	-5.5510E-5	-5.5510E-5	-4.280699E-5	-4.280699E-5	   -0.0000	   14.4826	   27.4216	   -4.0702	
 -100.0000	-5.8570E-5	-5.8570E-5	-4.526717E-5	-4.526717E-5	   -0.0026	   14.5044	   27.4402	   -4.0424	
 -110.0000	-6.1150E-5	-6.1150E-5	-4.732921E-5	-4.732921E-5	    0.0051	   14.5044	   27.4715	   -4.0424	
 -120.0000	-6.4070E-5	-6.4070E-5	-4.953930E-5	-4.953930E-5	    0.0051	   14.4926	   27.4715	   -4.0374	
 -130.0000	-6.6490E-5	-6.6490E-5	-5.152023E-5	-5.152023E-5	   -0.0000	   14.4886	   27.4791	   -4.0372	
 -140.0000	-6.8700E-5	-6.8700E-5	-5.313479E-5	-5.313479E-5	    0.0026	   14.4886	   27.4791	   -4.0372	
 -150.0000	-7.0820E-5	-7.0820E-5	-5.461255E-5	-5.461255E-5	    0.0026	   14.4713	   27.5291	   -4.0279	
 -160.0000	-7.2640E-5	-7.2640E-5	-5.610544E-5	-5.610544E-5	    0.0026	   14.4713	   27.5392	   -4.0230	
 -170.0000	-7.4320E-5	-7.4320E-5	-5.737853E-5	-5.737853E-5	    0.0026	   14.4713	   27.5392	   -4.0230	
 -180.0000	-7.5680E-5	-7.5680E-5	-5.838985E-5	-5.838985E-5	    0.0026	   14.4754	   27.5626	   -4.0082	
 -190.0000	-7.6680E-5	-7.6680E-5	-5.903530E-5	-5.903530E-5	    0.0026	   14.4781	   27.5737	   -4.0006	
 -200.0000	-7.7970E-5	-7.7970E-5	-5.994197E-5	-5.994197E-5	    0.0026	   14.4781	   27.5737	   -4.0006	
 -220.0000	-8.0620E-5	-8.0620E-5	-6.164722E-5	-6.164722E-5	    0.0051	   14.4993	   27.5993	   -3.9700	
 -240.0000	-8.2520E-5	-8.2520E-5	-6.311671E-5	-6.311671E-5	    0.0051	   14.4870	   27.6116	   -3.9746	
 -260.0000	-8.3990E-5	-8.3990E-5	-6.419585E-5	-6.419585E-5	    0.0051	   14.4870	   27.6116	   -3.9746	
 -280.0000	-8.5970E-5	-8.5970E-5	-6.545471E-5	-6.545471E-5	    0.0051	   14.4905	   27.6218	   -3.9667	
 -300.0000	-8.7440E-5	-8.7440E-5	-6.663328E-5	-6.663328E-5	   -0.0000	   14.4853	   27.6246	   -3.9698	
 -320.0000	-8.9240E-5	-8.9240E-5	-6.771186E-5	-6.771186E-5	   -0.0000	   14.4853	   27.6246	   -3.9698	
 -340.0000	-9.0750E-5	-9.0750E-5	-6.876799E-5	-6.876799E-5	   -0.0000	   14.4599	   27.6537	   -3.9777	
 -360.0000	-9.2160E-5	-9.2160E-5	-6.960110E-5	-6.960110E-5	   -0.0026	   14.4728	   27.6720	   -3.9577	
 -380.0000	-9.3650E-5	-9.3650E-5	-7.061231E-5	-7.061231E-5	   -0.0026	   14.4728	   27.6720	   -3.9577	
 -400.0000	-9.5000E-5	-9.5000E-5	-7.160877E-5	-7.160877E-5	   -0.0026	   14.4757	   27.7011	   -3.9412	
 -440.0000	-9.7960E-5	-9.7960E-5	-7.388948E-5	-7.388948E-5	   -0.0026	   14.4757	   27.7011	   -3.9412	
 -480.0000	-1.0130E-4	-1.0130E-4	-7.608449E-5	-7.608449E-5	   -0.0026	   14.4898	   27.7125	   -3.9236	
 -520.0000	-1.0430E-4	-1.0430E-4	-7.823937E-5	-7.823937E-5	   -0.0000	   14.4898	   27.7081	   -3.9258	
 -560.0000	-1.0740E-4	-1.0740E-4	-8.055480E-5	-8.055480E-5	   -0.0051	   14.4787	   27.7293	   -3.9251	
 -600.0000	-1.1090E-4	-1.1090E-4	-8.313976E-5	-8.313976E-5	   -0.0051	   14.4787	   27.7293	   -3.9251	
 -640.0000	-1.1380E-4	-1.1380E-4	-8.528804E-5	-8.528804E-5	   -0.0051	   14.4710	   27.7565	   -3.9188	
 -680.0000	-1.1740E-4	-1.1740E-4	-8.791235E-5	-8.791235E-5	   -0.0102	   14.4711	   27.7498	   -3.9218	
 -720.0000	-1.2150E-4	-1.2150E-4	-9.107005E-5	-9.107005E-5	   -0.0102	   14.4711	   27.7498	   -3.9218	
 -760.0000	-1.2580E-4	-1.2580E-4	-9.388124E-5	-9.388124E-5	   -0.0077	   14.4720	   27.7830	   -3.9051	
 -800.0000	-1.2950E-4	-1.2950E-4	-9.697394E-5	-9.697394E-5	   -0.0077	   14.4720	   27.7856	   -3.9040	
 -840.0000	-1.3450E-4	-1.3450E-4	-1.007315E-4	-1.007315E-4	   -0.0077	   14.4720	   27.7856	   -3.9040	
 -880.0000	-1.3950E-4	-1.3950E-4	-1.042688E-4	-1.042688E-4	   -0.0102	   14.4550	   27.8080	   -3.9078	
 -920.0000	-1.4510E-4	-1.4510E-4	-1.089416E-4	-1.089416E-4	   -0.0026	   14.4626	   27.8207	   -3.8952	
 -960.0000	-1.5040E-4	-1.5040E-4	-1.127624E-4	-1.127624E-4	   -0.0026	   14.4626	   27.8207	   -3.8952	
-1000.0000	-1.5680E-4	-1.5680E-4	-1.180545E-4	-1.180545E-4	   -0.0026	   14.4325	   27.8390	   -3.9124

File: Diodes/HGCAL/Hamburg_Analysis/Data/cviv_data/HGCAL_2.5/N4789_20_UR_DIODE/IV_N4789_20_UR_DIODE_GR_Irradiated_Annealed_60C_40min_3_4_2022_11_39_01_AM.txt
GCD Test
Bias: 5000.000000
IV_N4789_20_UR_DIODE_GR_Irradiated_Annealed_60C_40min
Date/Time: 3/4/2022 11:39:01 AM
Sensor Name: DIODE
Type: P
Annealing Status: Irradiated and Annealed at 60C for 40 minutes
Environment: 0C
Tester: Andrew Kent

Time Delay per Ramp Step (s): 0.500

CV Time Delay per Measurement (s) :0.500

AC Voltage (V): 0.500

Current Number of measurements per voltage: 1.000

IV Time Delay per Measurement (s) :0.000


BiasVoltage	Total Current_Avg	Total Current_0	Bias Current_Avg	Bias Current_0	Temperature	Air_Temp	Humidity	Dewpoint	
  -10.0000	-1.6920E-5	-1.6920E-5	-1.331097E-5	-1.331097E-5	   -0.0026	   13.9566	   26.4987	   -4.9744	
  -20.0000	-2.5070E-5	-2.5070E-5	-1.909714E-5	-1.909714E-5	   -0.0000	   13.9774	   26.5585	   -4.9268	
  -30.0000	-3.0480E-5	-3.0480E-5	-2.313590E-5	-2.313590E-5	   -0.0000	   13.9774	   26.5585	   -4.9268	
  -40.0000	-3.5070E-5	-3.5070E-5	-2.658018E-5	-2.658018E-5	   -0.0051	   13.9661	   26.6221	   -4.9050	
  -50.0000	-3.9060E-5	-3.9060E-5	-2.959283E-5	-2.959283E-5	   -0.0077	   13.9655	   26.6543	   -4.8895	
  -60.0000	-4.2610E-5	-4.2610E-5	-3.240666E-5	-3.240666E-5	   -0.0077	   13.9655	   26.6543	   -4.8895	
  -70.0000	-4.5870E-5	-4.5870E-5	-3.503342E-5	-3.503342E-5	   -0.0051	   13.9618	   26.6977	   -4.8712	
  -80.0000	-4.9020E-5	-4.9020E-5	-3.750856E-5	-3.750856E-5	   -0.0051	   13.9765	   26.7157	   -4.8497	
  -90.0000	-5.1990E-5	-5.1990E-5	-3.970076E-5	-3.970076E-5	   -0.0051	   13.9765	   26.7157	   -4.8497	
 -100.0000	-5.4780E-5	-5.4780E-5	-4.189883E-5	-4.189883E-5	   -0.0077	   13.9768	   26.7505	   -4.8323	
 -110.0000	-5.7390E-5	-5.7390E-5	-4.401174E-5	-4.401174E-5	   -0.0051	   13.9858	   26.7786	   -4.8108	
 -120.0000	-6.0010E-5	-6.0010E-5	-4.595966E-5	-4.595966E-5	   -0.0051	   13.9858	   26.7786	   -4.8108	
 -130.0000	-6.2000E-5	-6.2000E-5	-4.759199E-5	-4.759199E-5	    0.0026	   13.9858	   26.7887	   -4.8058	
 -140.0000	-6.4000E-5	-6.4000E-5	-4.913301E-5	-4.913301E-5	   -0.0026	   13.9858	   26.7951	   -4.8058	
 -150.0000	-6.5910E-5	-6.5910E-5	-5.070026E-5	-5.070026E-5	   -0.0026	   13.9994	   26.7951	   -4.7909	
 -160.0000	-6.7470E-5	-6.7470E-5	-5.172774E-5	-5.172774E-5	   -0.0026	   13.9994	   26.7951	   -4.7909	
 -170.0000	-6.8840E-5	-6.8840E-5	-5.276301E-5	-5.276301E-5	   -0.0026	   14.0034	   26.8251	   -4.7727	
 -180.0000	-7.0090E-5	-7.0090E-5	-5.351627E-5	-5.351627E-5	   -0.0000	   13.9905	   26.8352	   -4.7788	
 -190.0000	-7.1140E-5	-7.1140E-5	-5.439017E-5	-5.439017E-5	   -0.0000	   13.9905	   26.8352	   -4.7788	
 -200.0000	-7.2230E-5	-7.2230E-5	-5.497645E-5	-5.497645E-5	   -0.0000	   13.9981	   26.8457	   -4.7672	
 -220.0000	-7.3940E-5	-7.3940E-5	-5.639076E-5	-5.639076E-5	    0.0026	   13.9756	   26.8672	   -4.7758	
 -240.0000	-7.5860E-5	-7.5860E-5	-5.760753E-5	-5.760753E-5	    0.0026	   13.9756	   26.8672	   -4.7758	
 -260.0000	-7.7170E-5	-7.7170E-5	-5.843452E-5	-5.843452E-5	    0.0051	   13.9833	   26.8748	   -4.7656	
 -280.0000	-7.8810E-5	-7.8810E-5	-5.957027E-5	-5.957027E-5	   -0.0000	   13.9849	   26.8912	   -4.7561	
 -300.0000	-8.0240E-5	-8.0240E-5	-6.052833E-5	-6.052833E-5	   -0.0000	   13.9849	   26.8912	   -4.7561	
 -320.0000	-8.1400E-5	-8.1400E-5	-6.138186E-5	-6.138186E-5	    0.0051	   13.9813	   26.9016	   -4.7541	
 -340.0000	-8.2740E-5	-8.2740E-5	-6.233043E-5	-6.233043E-5	    0.0026	   13.9728	   26.9149	   -4.7548	
 -360.0000	-8.4000E-5	-8.4000E-5	-6.311438E-5	-6.311438E-5	    0.0026	   13.9728	   26.9149	   -4.7548	
 -380.0000	-8.5190E-5	-8.5190E-5	-6.382869E-5	-6.382869E-5	    0.0026	   13.9728	   26.9209	   -4.7518	
 -400.0000	-8.6730E-5	-8.6730E-5	-6.486713E-5	-6.486713E-5	    0.0026	   13.9728	   26.9209	   -4.7518	
 -440.0000	-8.9130E-5	-8.9130E-5	-6.655918E-5	-6.655918E-5	    0.0026	   13.9857	   26.9447	   -4.7292	
 -480.0000	-9.1630E-5	-9.1630E-5	-6.833265E-5	-6.833265E-5	    0.0077	   13.9857	   26.9614	   -4.7209	
 -520.0000	-9.4240E-5	-9.4240E-5	-7.008199E-5	-7.008199E-5	    0.0026	   13.9652	   26.9652	   -4.7366	
 -560.0000	-9.6640E-5	-9.6640E-5	-7.195417E-5	-7.195417E-5	    0.0026	   13.9652	   26.9652	   -4.7366	
 -600.0000	-9.9330E-5	-9.9330E-5	-7.418948E-5	-7.418948E-5	   -0.0026	   13.9700	   26.9769	   -4.7268	
 -640.0000	-1.0200E-4	-1.0200E-4	-7.578693E-5	-7.578693E-5	   -0.0051	   13.9676	   26.9848	   -4.7250	
 -680.0000	-1.0490E-4	-1.0490E-4	-7.805882E-5	-7.805882E-5	   -0.0051	   13.9676	   26.9848	   -4.7250	
 -720.0000	-1.0750E-4	-1.0750E-4	-8.003990E-5	-8.003990E-5	   -0.0000	   13.9458	   27.0047	   -4.7339	
 -760.0000	-1.1100E-4	-1.1100E-4	-8.261044E-5	-8.261044E-5	   -0.0051	   13.9442	   27.0142	   -4.7306	
 -800.0000	-1.1400E-4	-1.1400E-4	-8.502504E-5	-8.502504E-5	   -0.0051	   13.9442	   27.0142	   -4.7306	
 -840.0000	-1.1760E-4	-1.1760E-4	-8.786300E-5	-8.786300E-5	   -0.0051	   13.9320	   27.0234	   -4.7367	
 -880.0000	-1.2150E-4	-1.2150E-4	-9.062963E-5	-9.062963E-5	    0.0026	   13.9239	   27.0367	   -4.7371	
 -920.0000	-1.2540E-4	-1.2540E-4	-9.364178E-5	-9.364178E-5	    0.0026	   13.9239	   27.0367	   -4.7371	
 -960.0000	-1.2980E-4	-1.2980E-4	-9.695077E-5	-9.695077E-5	   -0.0026	   13.9288	   27.0607	   -4.7211	
-1000.0000	-1.3410E-4	-1.3410E-4	-1.005004E-4	-1.005004E-4	   -0.0026	   13.9126	   27.0715	   -4.7298

File: Diodes/HGCAL/Hamburg_Analysis/Data/cviv_data/HGCAL_2.5/N4789_20_UR_DIODE/IV_N4789_20_UR_DIODE_GR_Irradiated_Annealed_60C_50min_3_4_2022_1_23_33_PM.txt
GCD Test
Bias: 5000.000000
IV_N4789_20_UR_DIODE_GR_Irradiated_Annealed_60C_50min
Date/Time: 3/4/2022 1:23:33 PM
Sensor Name: DIODE
Type: P
Annealing Status: Irradiated and Annealed at 60C for 50 minutes
Environment: 0C
Tester: Andrew Kent

Time Delay per Ramp Step (s): 0.500

CV Time Delay per Measurement (s) :0.500

AC Voltage (V): 0.500

Current Number of measurements per voltage: 1.000

IV Time Delay per Measurement (s) :0.000


BiasVoltage	Total Current_Avg	Total Current_0	Bias Current_Avg	Bias Current_0	Temperature	Air_Temp	Humidity	Dewpoint	
  -10.0000	-1.4960E-5	-1.4960E-5	-1.524117E-5	-1.524117E-5	   -0.0000	   13.2959	   27.6297	   -4.9902	
  -20.0000	-2.1320E-5	-2.1320E-5	-2.128909E-5	-2.128909E-5	    0.0026	   13.2959	   27.6806	   -4.9902	
  -30.0000	-2.5700E-5	-2.5700E-5	-2.571344E-5	-2.571344E-5	    0.0026	   13.2916	   27.6806	   -4.9696	
  -40.0000	-2.9430E-5	-2.9430E-5	-2.941642E-5	-2.941642E-5	    0.0077	   13.2916	   27.7574	   -4.9696	
  -50.0000	-3.8340E-5	-3.8340E-5	-2.906008E-5	-2.906008E-5	    0.0077	   13.2962	   27.7574	   -4.9291	
  -60.0000	-4.1820E-5	-4.1820E-5	-3.182821E-5	-3.182821E-5	    0.0026	   13.3012	   27.8137	   -4.8980	
  -70.0000	-4.5090E-5	-4.5090E-5	-3.436888E-5	-3.436888E-5	    0.0026	   13.3012	   27.8137	   -4.8980	
  -80.0000	-4.8070E-5	-4.8070E-5	-3.675044E-5	-3.675044E-5	    0.0026	   13.2989	   27.8605	   -4.8778	
  -90.0000	-5.0920E-5	-5.0920E-5	-3.893116E-5	-3.893116E-5	    0.0026	   13.2989	   27.8861	   -4.8657	
 -100.0000	-5.3680E-5	-5.3680E-5	-4.101994E-5	-4.101994E-5	    0.0026	   13.2989	   27.8861	   -4.8657	
 -110.0000	-5.6230E-5	-5.6230E-5	-4.312288E-5	-4.312288E-5	    0.0026	   13.3083	   27.9288	   -4.8374	
 -120.0000	-5.8540E-5	-5.8540E-5	-4.495257E-5	-4.495257E-5	    0.0077	   13.3051	   27.9478	   -4.8312	
 -130.0000	-6.0660E-5	-6.0660E-5	-4.665981E-5	-4.665981E-5	    0.0077	   13.3051	   27.9478	   -4.8312	
 -140.0000	-6.2700E-5	-6.2700E-5	-4.815054E-5	-4.815054E-5	    0.0026	   13.3087	   27.9826	   -4.8116	
 -150.0000	-6.4460E-5	-6.4460E-5	-4.956095E-5	-4.956095E-5	    0.0026	   13.3114	   27.9962	   -4.8029	
 -160.0000	-6.6100E-5	-6.6100E-5	-5.061927E-5	-5.061927E-5	    0.0026	   13.3114	   27.9962	   -4.8029	
 -170.0000	-6.7450E-5	-6.7450E-5	-5.163367E-5	-5.163367E-5	    0.0026	   13.3170	   28.0452	   -4.7750	
 -180.0000	-6.8650E-5	-6.8650E-5	-5.251315E-5	-5.251315E-5	    0.0051	   13.3194	   28.0769	   -4.7581	
 -190.0000	-6.9700E-5	-6.9700E-5	-5.326438E-5	-5.326438E-5	    0.0051	   13.3194	   28.0769	   -4.7581	
 -200.0000	-7.0840E-5	-7.0840E-5	-5.403273E-5	-5.403273E-5	    0.0102	   13.3194	   28.0977	   -4.7483	
 -220.0000	-7.2510E-5	-7.2510E-5	-5.529592E-5	-5.529592E-5	    0.0128	   13.3117	   28.1227	   -4.7431	
 -240.0000	-7.4140E-5	-7.4140E-5	-5.629273E-5	-5.629273E-5	    0.0128	   13.3117	   28.1227	   -4.7431	
 -260.0000	-7.5580E-5	-7.5580E-5	-5.750018E-5	-5.750018E-5	    0.0077	   13.3123	   28.1436	   -4.7328	
 -280.0000	-7.7030E-5	-7.7030E-5	-5.822497E-5	-5.822497E-5	    0.0051	   13.3026	   28.1578	   -4.7345	
 -300.0000	-7.8290E-5	-7.8290E-5	-5.923427E-5	-5.923427E-5	    0.0051	   13.3026	   28.1578	   -4.7345	
 -320.0000	-7.9840E-5	-7.9840E-5	-6.008989E-5	-6.008989E-5	    0.0051	   13.3100	   28.1866	   -4.7146	
 -340.0000	-8.1000E-5	-8.1000E-5	-6.104872E-5	-6.104872E-5	    0.0051	   13.3100	   28.2119	   -4.7146	
 -360.0000	-8.2380E-5	-8.2380E-5	-6.201569E-5	-6.201569E-5	    0.0051	   13.3115	   28.2119	   -4.7015	
 -380.0000	-8.3600E-5	-8.3600E-5	-6.265679E-5	-6.265679E-5	    0.0051	   13.3119	   28.2255	   -4.6948	
 -400.0000	-8.4960E-5	-8.4960E-5	-6.351393E-5	-6.351393E-5	   -0.0026	   13.3119	   28.2255	   -4.6948	
 -440.0000	-8.7340E-5	-8.7340E-5	-6.536765E-5	-6.536765E-5	   -0.0026	   13.3306	   28.2362	   -4.6736	
 -480.0000	-8.9770E-5	-8.9770E-5	-6.714380E-5	-6.714380E-5	   -0.0000	   13.3306	   28.2404	   -4.6717	
 -520.0000	-9.2180E-5	-9.2180E-5	-6.877434E-5	-6.877434E-5	   -0.0026	   13.3191	   28.2555	   -4.6745	
 -560.0000	-9.4350E-5	-9.4350E-5	-7.043425E-5	-7.043425E-5	   -0.0026	   13.3191	   28.2555	   -4.6745	
 -600.0000	-9.7090E-5	-9.7090E-5	-7.237701E-5	-7.237701E-5	   -0.0051	   13.3201	   28.2802	   -4.6621	
 -640.0000	-1.0007E-4	-1.0007E-4	-7.416949E-5	-7.416949E-5	   -0.0077	   13.3219	   28.3033	   -4.6497	
 -680.0000	-1.0240E-4	-1.0240E-4	-7.654055E-5	-7.654055E-5	   -0.0077	   13.3219	   28.3033	   -4.6497	
 -720.0000	-1.0560E-4	-1.0560E-4	-7.858752E-5	-7.858752E-5	   -0.0051	   13.3217	   28.3495	   -4.6284	
 -760.0000	-1.0850E-4	-1.0850E-4	-8.095302E-5	-8.095302E-5	   -0.0051	   13.3146	   28.3725	   -4.6237	
 -800.0000	-1.1150E-4	-1.1150E-4	-8.329986E-5	-8.329986E-5	   -0.0051	   13.3146	   28.3725	   -4.6237	
 -840.0000	-1.1530E-4	-1.1530E-4	-8.604219E-5	-8.604219E-5	   -0.0077	   13.3189	   28.3798	   -4.6166	
 -880.0000	-1.1940E-4	-1.1940E-4	-8.901437E-5	-8.901437E-5	   -0.0077	   13.3172	   28.3956	   -4.6107	
 -920.0000	-1.2310E-4	-1.2310E-4	-9.189088E-5	-9.189088E-5	   -0.0077	   13.3172	   28.3956	   -4.6107	
 -960.0000	-1.2700E-4	-1.2700E-4	-9.514327E-5	-9.514327E-5	   -0.0077	   13.3156	   28.4016	   -4.6093	
-1000.0000	-1.3190E-4	-1.3190E-4	-9.879302E-5	-9.879302E-5	   -0.0128	   13.3054	   28.4051	   -4.6165
