Repository: ctiley/CERN_CMS_Silicon_Sensor

# CERN_CMS_Silicon_Sensor

# Code To-Do 
- Double check Halfmoon Diode Data

# Lab To-Do
- Measure more HGCAL Diodes
- Measure rest of Unirradiated Halfmoon Diodes
- Rebond D0 Diode
- Cleanup Wires at Alibava Station
-

File: Diodes/HGCAL/Hamburg_Analysis/Data/cviv_data/HGCAL_2.6/N4789_20_UR_DIODEQUARTER/IV_N4789_20_UR_DIODEQUARTER_GR_Irradiated_Annealed_60C_20min_3_9_2022_6_16_33_PM.txt
GCD Test
Bias: 5000.000000
IV_N4789_20_UR_DIODEQUARTER_GR_Irradiated_Annealed_60C_20min
Date/Time: 3/9/2022 6:16:33 PM
Sensor Name: 
Type: P
Annealing Status: Irradiated and Annealed at 60C for 20 minutes
Environment: 20C
Tester: Andrew Kent

Time Delay per Ramp Step (s): 0.500

CV Time Delay per Measurement (s) :0.500

AC Voltage (V): 0.500

Current Number of measurements per voltage: 1.000

IV Time Delay per Measurement (s) :0.000


BiasVoltage	Total Current_Avg	Total Current_0	Bias Current_Avg	Bias Current_0	Temperature	Air_Temp	Humidity	Dewpoint	
  -10.0000	-1.5490E-6	-1.5490E-6	-8.920060E-7	-8.920060E-7	   -0.0307	   16.4653	   26.2707	   -2.9449	
  -20.0000	-2.2690E-6	-2.2690E-6	-1.023766E-6	-1.023766E-6	   -0.0307	   16.4808	   26.2492	   -2.9426	
  -30.0000	-2.4640E-6	-2.4640E-6	-1.334823E-6	-1.334823E-6	   -0.0333	   16.4808	   26.2233	   -2.9426	
  -40.0000	-2.8550E-6	-2.8550E-6	-1.380238E-6	-1.380238E-6	   -0.0333	   16.4827	   26.2233	   -2.9543	
  -50.0000	-3.1640E-6	-3.1640E-6	-1.461126E-6	-1.461126E-6	   -0.0179	   16.4762	   26.1939	   -2.9749	
  -60.0000	-3.4240E-6	-3.4240E-6	-1.543810E-6	-1.543810E-6	    0.0102	   16.4762	   25.7780	   -2.9749	
  -70.0000	-3.7670E-6	-3.7670E-6	-1.443381E-6	-1.443381E-6	    0.0102	   16.4619	   25.7780	   -3.2016	
  -80.0000	-3.9740E-6	-3.9740E-6	-1.534508E-6	-1.534508E-6	    0.0205	   16.4448	   25.4412	   -3.3921	
  -90.0000	-4.1590E-6	-4.1590E-6	-1.619202E-6	-1.619202E-6	    0.0307	   16.4448	   25.1376	   -3.3921	
 -100.0000	-4.3410E-6	-4.3410E-6	-1.704840E-6	-1.704840E-6	    0.0307	   16.4470	   25.1376	   -3.5505	
 -110.0000	-4.5110E-6	-4.5110E-6	-1.793279E-6	-1.793279E-6	    0.0307	   16.4470	   25.1376	   -3.5505	
 -120.0000	-4.6730E-6	-4.6730E-6	-1.869889E-6	-1.869889E-6	    0.0409	   16.4172	   24.8327	   -3.7386	
 -130.0000	-4.8250E-6	-4.8250E-6	-1.945496E-6	-1.945496E-6	    0.0435	   16.4166	   24.7483	   -3.7844	
 -140.0000	-4.9620E-6	-4.9620E-6	-2.026170E-6	-2.026170E-6	    0.0435	   16.4166	   24.7483	   -3.7844	
 -150.0000	-5.1140E-6	-5.1140E-6	-2.108505E-6	-2.108505E-6	    0.0486	   16.4270	   24.6202	   -3.8448	
 -160.0000	-5.2490E-6	-5.2490E-6	-2.171138E-6	-2.171138E-6	    0.0614	   16.4270	   24.5538	   -3.8808	
 -170.0000	-5.3760E-6	-5.3760E-6	-2.252149E-6	-2.252149E-6	    0.0691	   16.4251	   24.5009	   -3.9110	
 -180.0000	-5.5140E-6	-5.5140E-6	-2.319728E-6	-2.319728E-6	    0.0691	   16.4251	   24.5009	   -3.9110	
 -190.0000	-5.6510E-6	-5.6510E-6	-2.391456E-6	-2.391456E-6	    0.0691	   16.4137	   24.4320	   -3.9581	
 -200.0000	-5.7740E-6	-5.7740E-6	-2.456968E-6	-2.456968E-6	    0.0640	   16.4085	   24.3884	   -3.9863	
 -220.0000	-6.0420E-6	-6.0420E-6	-2.587192E-6	-2.587192E-6	    0.0640	   16.4085	   24.3884	   -3.9863	
 -240.0000	-6.2900E-6	-6.2900E-6	-2.709427E-6	-2.709427E-6	    0.0665	   16.4085	   24.3400	   -4.0128	
 -260.0000	-6.5210E-6	-6.5210E-6	-2.833910E-6	-2.833910E-6	    0.0640	   16.3775	   24.3118	   -4.0543	
 -280.0000	-6.7510E-6	-6.7510E-6	-2.944272E-6	-2.944272E-6	    0.0640	   16.3775	   24.3118	   -4.0543	
 -300.0000	-6.9670E-6	-6.9670E-6	-3.054325E-6	-3.054325E-6	    0.0640	   16.3628	   24.2679	   -4.0908	
 -320.0000	-7.1690E-6	-7.1690E-6	-3.152924E-6	-3.152924E-6	    0.0588	   16.3515	   24.2628	   -4.1031	
 -340.0000	-7.3770E-6	-7.3770E-6	-3.243038E-6	-3.243038E-6	    0.0588	   16.3515	   24.2628	   -4.1031	
 -360.0000	-7.5510E-6	-7.5510E-6	-3.326616E-6	-3.326616E-6	    0.0588	   16.3346	   24.2302	   -4.1353	
 -380.0000	-7.7370E-6	-7.7370E-6	-3.402713E-6	-3.402713E-6	    0.0537	   16.3316	   24.2271	   -4.1395	
 -400.0000	-7.9050E-6	-7.9050E-6	-3.483492E-6	-3.483492E-6	    0.0537	   16.3316	   24.2271	   -4.1395	
 -440.0000	-8.2300E-6	-8.2300E-6	-3.624846E-6	-3.624846E-6	    0.0486	   16.3427	   24.2097	   -4.1397	
 -480.0000	-8.5280E-6	-8.5280E-6	-3.746749E-6	-3.746749E-6	    0.0409	   16.3170	   24.2090	   -4.1618	
 -520.0000	-8.8340E-6	-8.8340E-6	-3.839629E-6	-3.839629E-6	    0.0409	   16.3170	   24.2090	   -4.1618	
 -560.0000	-9.1050E-6	-9.1050E-6	-3.950855E-6	-3.950855E-6	    0.0307	   16.3137	   24.1752	   -4.1832	
 -600.0000	-9.3950E-6	-9.3950E-6	-4.036221E-6	-4.036221E-6	    0.0256	   16.3278	   24.1594	   -4.1800	
 -640.0000	-9.7070E-6	-9.7070E-6	-4.138053E-6	-4.138053E-6	    0.0230	   16.3278	   24.1594	   -4.1800	
 -680.0000	-9.9900E-6	-9.9900E-6	-4.240319E-6	-4.240319E-6	    0.0230	   16.3048	   24.1698	   -4.1937	
 -720.0000	-1.0300E-5	-1.0300E-5	-4.330254E-6	-4.330254E-6	    0.0154	   16.3048	   24.1565	   -4.2010	
 -760.0000	-1.0620E-5	-1.0620E-5	-4.425120E-6	-4.425120E-6	    0.0077	   16.3061	   24.1455	   -4.2060	
 -800.0000	-1.0990E-5	-1.0990E-5	-4.539927E-6	-4.539927E-6	    0.0077	   16.3061	   24.1455	   -4.2060	
 -840.0000	-1.1350E-5	-1.1350E-5	-4.648397E-6	-4.648397E-6	   -0.0000	   16.2947	   24.1569	   -4.2093	
 -880.0000	-1.1730E-5	-1.1730E-5	-4.770598E-6	-4.770598E-6	   -0.0102	   16.2875	   24.1455	   -4.2217	
 -920.0000	-1.2110E-5	-1.2110E-5	-4.900587E-6	-4.900587E-6	   -0.0102	   16.2875	   24.1455	   -4.2217	
 -960.0000	-1.2540E-5	-1.2540E-5	-5.028075E-6	-5.028075E-6	   -0.0205	   16.2809	   24.1464	   -4.2267	
-1000.0000	-1.2980E-5	-1.2980E-5	-5.179512E-6	-5.179512E-6	   -0.0281	   16.2580	   24.1483	   -4.2450

File: Diodes/HGCAL/Hamburg_Analysis/Data/cviv_data/HGCAL_2.6/N4789_20_UR_DIODEQUARTER/IV_N4789_20_UR_DIODEQUARTER_GR_Irradiated_Annealed_60C_30min_3_9_2022_7_19_44_PM.txt
GCD Test
Bias: 5000.000000
IV_N4789_20_UR_DIODEQUARTER_GR_Irradiated_Annealed_60C_30min
Date/Time: 3/9/2022 7:19:44 PM
Sensor Name: 
Type: P
Annealing Status: Irradiated and Annealed at 60C for 30 minutes
Environment: 20C
Tester: Andrew Kent

Time Delay per Ramp Step (s): 0.500

CV Time Delay per Measurement (s) :0.500

AC Voltage (V): 0.500

Current Number of measurements per voltage: 1.000

IV Time Delay per Measurement (s) :0.000


BiasVoltage	Total Current_Avg	Total Current_0	Bias Current_Avg	Bias Current_0	Temperature	Air_Temp	Humidity	Dewpoint	
  -10.0000	-2.4550E-6	-2.4550E-6	-1.306771E-6	-1.306771E-6	   -0.0154	   14.5680	   29.6018	   -2.9751	
  -20.0000	-3.5220E-6	-3.5220E-6	-1.770270E-6	-1.770270E-6	   -0.0154	   14.5680	   29.5468	   -2.9751	
  -30.0000	-4.3400E-6	-4.3400E-6	-2.113593E-6	-2.113593E-6	   -0.0154	   14.5526	   29.5468	   -3.0134	
  -40.0000	-5.0190E-6	-5.0190E-6	-2.399616E-6	-2.399616E-6	   -0.0154	   14.5485	   29.5003	   -3.0381	
  -50.0000	-5.6180E-6	-5.6180E-6	-2.656680E-6	-2.656680E-6	   -0.0154	   14.5343	   29.4646	   -3.0666	
  -60.0000	-6.1590E-6	-6.1590E-6	-2.892922E-6	-2.892922E-6	   -0.0154	   14.5343	   29.4646	   -3.0666	
  -70.0000	-6.6420E-6	-6.6420E-6	-3.103481E-6	-3.103481E-6	   -0.0128	   14.5413	   29.4127	   -3.0841	
  -80.0000	-7.0890E-6	-7.0890E-6	-3.307136E-6	-3.307136E-6	   -0.0128	   14.5474	   29.3934	   -3.0876	
  -90.0000	-7.5350E-6	-7.5350E-6	-3.505892E-6	-3.505892E-6	   -0.0128	   14.5474	   29.3934	   -3.0876	
 -100.0000	-7.9400E-6	-7.9400E-6	-3.689957E-6	-3.689957E-6	   -0.0102	   14.5466	   29.3495	   -3.1084	
 -110.0000	-8.3330E-6	-8.3330E-6	-3.868851E-6	-3.868851E-6	   -0.0128	   14.5394	   29.3330	   -3.1222	
 -120.0000	-8.7150E-6	-8.7150E-6	-4.035649E-6	-4.035649E-6	   -0.0128	   14.5394	   29.3330	   -3.1222	
 -130.0000	-9.0840E-6	-9.0840E-6	-4.190023E-6	-4.190023E-6	   -0.0102	   14.5456	   29.2973	   -3.1331	
 -140.0000	-9.4220E-6	-9.4220E-6	-4.351971E-6	-4.351971E-6	   -0.0102	   14.5454	   29.2808	   -3.1408	
 -150.0000	-9.7440E-6	-9.7440E-6	-4.491861E-6	-4.491861E-6	   -0.0102	   14.5454	   29.2808	   -3.1408	
 -160.0000	-1.0050E-5	-1.0050E-5	-4.614894E-6	-4.614894E-6	   -0.0051	   14.5511	   29.2486	   -3.1506	
 -170.0000	-1.0340E-5	-1.0340E-5	-4.731555E-6	-4.731555E-6	   -0.0051	   14.5278	   29.2182	   -3.1847	
 -180.0000	-1.0620E-5	-1.0620E-5	-4.841358E-6	-4.841358E-6	   -0.0051	   14.5278	   29.2182	   -3.1847	
 -190.0000	-1.0860E-5	-1.0860E-5	-4.939061E-6	-4.939061E-6	   -0.0077	   14.5464	   29.1847	   -3.1840	
 -200.0000	-1.1130E-5	-1.1130E-5	-5.022085E-6	-5.022085E-6	   -0.0077	   14.5288	   29.1660	   -3.2078	
 -220.0000	-1.1580E-5	-1.1580E-5	-5.196630E-6	-5.196630E-6	   -0.0077	   14.5288	   29.1660	   -3.2078	
 -240.0000	-1.1950E-5	-1.1950E-5	-5.332287E-6	-5.332287E-6	   -0.0077	   14.5379	   29.1572	   -3.2040	
 -260.0000	-1.2320E-5	-1.2320E-5	-5.453760E-6	-5.453760E-6	   -0.0051	   14.5402	   29.1335	   -3.2129	
 -280.0000	-1.2680E-5	-1.2680E-5	-5.571615E-6	-5.571615E-6	   -0.0051	   14.5402	   29.1335	   -3.2129	
 -300.0000	-1.3000E-5	-1.3000E-5	-5.665698E-6	-5.665698E-6	   -0.0026	   14.5474	   29.1173	   -3.2141	
 -320.0000	-1.3330E-5	-1.3330E-5	-5.773637E-6	-5.773637E-6	    0.0026	   14.5479	   29.0984	   -3.2224	
 -340.0000	-1.3630E-5	-1.3630E-5	-5.869379E-6	-5.869379E-6	    0.0026	   14.5479	   29.0984	   -3.2224	
 -360.0000	-1.3890E-5	-1.3890E-5	-5.960550E-6	-5.960550E-6	   -0.0000	   14.5383	   29.0740	   -3.2419	
 -380.0000	-1.4180E-5	-1.4180E-5	-6.057024E-6	-6.057024E-6	    0.0026	   14.5350	   29.0664	   -3.2482	
 -400.0000	-1.4460E-5	-1.4460E-5	-6.126479E-6	-6.126479E-6	    0.0026	   14.5350	   29.0664	   -3.2482	
 -440.0000	-1.4920E-5	-1.4920E-5	-6.290475E-6	-6.290475E-6	   -0.0026	   14.5267	   29.0395	   -3.2677	
 -480.0000	-1.5450E-5	-1.5450E-5	-6.468427E-6	-6.468427E-6	   -0.0026	   14.5223	   29.0190	   -3.2810	
 -520.0000	-1.5930E-5	-1.5930E-5	-6.625839E-6	-6.625839E-6	   -0.0026	   14.5223	   29.0190	   -3.2810	
 -560.0000	-1.6430E-5	-1.6430E-5	-6.789268E-6	-6.789268E-6	   -0.0000	   14.5386	   29.0051	   -3.2734	
 -600.0000	-1.6900E-5	-1.6900E-5	-6.945720E-6	-6.945720E-6	   -0.0000	   14.5199	   29.0009	   -3.2914	
 -640.0000	-1.7440E-5	-1.7440E-5	-7.160470E-6	-7.160470E-6	   -0.0000	   14.5199	   29.0009	   -3.2914	
 -680.0000	-1.7940E-5	-1.7940E-5	-7.343832E-6	-7.343832E-6	    0.0026	   14.5086	   28.9978	   -3.3027	
 -720.0000	-1.8480E-5	-1.8480E-5	-7.537974E-6	-7.537974E-6	    0.0051	   14.5159	   29.0000	   -3.2953	
 -760.0000	-1.8960E-5	-1.8960E-5	-7.703889E-6	-7.703889E-6	    0.0051	   14.5159	   29.0000	   -3.2953	
 -800.0000	-1.9560E-5	-1.9560E-5	-7.916207E-6	-7.916207E-6	    0.0026	   14.5100	   28.9959	   -3.3023	
 -840.0000	-2.0170E-5	-2.0170E-5	-8.171122E-6	-8.171122E-6	    0.0051	   14.5136	   28.9997	   -3.2975	
 -880.0000	-2.0900E-5	-2.0900E-5	-8.396447E-6	-8.396447E-6	    0.0051	   14.5136	   28.9997	   -3.2975	
 -920.0000	-2.4070E-5	-2.4070E-5	-8.664683E-6	-8.664683E-6	    0.0026	   14.5008	   28.9911	   -3.3125	
 -960.0000	-2.6270E-5	-2.6270E-5	-8.957768E-6	-8.957768E-6	    0.0026	   14.5019	   28.9848	   -3.3144	
-1000.0000	-2.7570E-5	-2.7570E-5	-9.234714E-6	-9.234714E-6	    0.0026	   14.5019	   28.9848	   -3.3144
