Repository: ctiley/CERN_CMS_Silicon_Sensor

# CERN_CMS_Silicon_Sensor

# Code To-Do 
- Double check Halfmoon Diode Data

# Lab To-Do
- Measure more HGCAL Diodes
- Measure rest of Unirradiated Halfmoon Diodes
- Rebond D0 Diode
- Cleanup Wires at Alibava Station
-

File: Diodes/HGCAL/Hamburg_Analysis/Data/cviv_data/HGCAL_2.6/N4789_20_UR_DIODE/CV_N4789_20_UR_DIODE_GR_Irradiated_Annealed_60C_0min_3_7_2022_11_20_40_AM.txt
GCD Test
Bias: 5000.000000
CV_N4789_20_UR_DIODE_GR_Irradiated_Annealed_60C_0min
Date/Time: 3/7/2022 11:20:40 AM
Sensor Name: DIODE
Type: 
Annealing Status: Irradiated and Annealed at 60C for 0 minutes
Environment: 
Tester: Andrew Kent

Time Delay per Ramp Step (s): 0.500

CV Time Delay per Measurement (s) :0.500

AC Voltage (V): 0.500

Current Number of measurements per voltage: 1.000

IV Time Delay per Measurement (s) :0.000


BiasVoltage	LCR_Cp_freq1000.0	LCR_Cp_freq10000.0	LCR_Rp_freq1000.0	LCR_Rp_freq10000.0	Temperature	Air_Temp	Humidity	Dewpoint	
  -10.0000	1.825E-10	4.439E-11	8.645E+5	2.824E+5	   -0.1023	   18.4693	   24.0708	   -2.4195	
  -20.0000	1.502E-10	4.595E-11	1.289E+6	3.383E+5	   -0.1075	   18.4674	   24.1293	   -2.3884	
  -30.0000	1.325E-10	4.589E-11	1.586E+6	3.826E+5	   -0.1075	   18.4457	   24.1502	   -2.3951	
  -40.0000	1.206E-10	4.532E-11	1.819E+6	4.215E+5	   -0.1049	   18.4349	   24.1588	   -2.3994	
  -50.0000	1.122E-10	4.454E-11	2.003E+6	4.577E+5	   -0.1023	   18.4201	   24.1920	   -2.3934	
  -60.0000	1.052E-10	4.360E-11	2.172E+6	4.930E+5	   -0.0998	   18.4263	   24.1986	   -2.3844	
  -70.0000	9.979E-11	4.284E-11	2.314E+6	5.247E+5	   -0.0972	   18.4320	   24.2290	   -2.3627	
  -80.0000	9.513E-11	4.204E-11	2.445E+6	5.560E+5	   -0.0972	   18.3990	   24.2287	   -2.3908	
  -90.0000	9.099E-11	4.125E-11	2.572E+6	5.865E+5	   -0.0870	   18.3836	   24.2581	   -2.3874	
 -100.0000	8.752E-11	4.049E-11	2.681E+6	6.165E+5	   -0.0844	   18.3877	   24.2755	   -2.3743	
 -110.0000	8.420E-11	3.980E-11	2.799E+6	6.453E+5	   -0.0844	   18.3815	   24.2796	   -2.3773	
 -120.0000	8.155E-11	3.914E-11	2.903E+6	6.739E+5	   -0.0742	   18.3542	   24.2935	   -2.3927	
 -130.0000	7.880E-11	3.852E-11	3.013E+6	7.017E+5	   -0.0614	   18.3478	   24.3099	   -2.3889	
 -140.0000	7.644E-11	3.791E-11	3.107E+6	7.293E+5	   -0.0588	   18.3680	   24.3302	   -2.3606	
 -150.0000	7.423E-11	3.728E-11	3.201E+6	7.578E+5	   -0.0563	   18.3343	   24.3646	   -2.3700	
 -160.0000	7.218E-11	3.669E-11	3.294E+6	7.853E+5	   -0.0435	   18.3267	   24.3669	   -2.3752	
 -170.0000	7.033E-11	3.616E-11	3.378E+6	8.117E+5	   -0.0461	   18.3164	   24.3760	   -2.3789	
 -180.0000	6.850E-11	3.559E-11	3.473E+6	8.399E+5	   -0.0384	   18.3164	   24.3880	   -2.3723	
 -190.0000	6.675E-11	3.503E-11	3.571E+6	8.685E+5	   -0.0333	   18.2992	   24.3985	   -2.3810	
 -200.0000	6.509E-11	3.451E-11	3.670E+6	8.972E+5	   -0.0230	   18.2861	   24.4190	   -2.3807	
 -220.0000	6.181E-11	3.341E-11	3.896E+6	9.598E+5	   -0.0205	   18.2950	   24.4364	   -2.3636	
 -240.0000	5.860E-11	3.234E-11	4.168E+6	1.031E+6	   -0.0179	   18.2715	   24.4595	   -2.3708	
 -260.0000	5.526E-11	3.119E-11	4.520E+6	1.118E+6	   -0.0128	   18.2608	   24.4870	   -2.3646	
 -280.0000	5.185E-11	3.002E-11	4.959E+6	1.226E+6	   -0.0154	   18.2406	   24.4896	   -2.3803	
 -300.0000	4.842E-11	2.881E-11	5.488E+6	1.364E+6	   -0.0154	   18.2406	   24.5130	   -2.3674	
 -320.0000	4.498E-11	2.758E-11	6.118E+6	1.541E+6	   -0.0154	   18.2253	   24.5300	   -2.3710	
 -340.0000	4.146E-11	2.634E-11	6.868E+6	1.786E+6	   -0.0128	   18.2208	   24.5784	   -2.3482	
 -360.0000	3.801E-11	2.513E-11	7.712E+6	2.149E+6	   -0.0077	   18.2334	   24.5886	   -2.3320	
 -380.0000	3.455E-11	2.406E-11	8.668E+6	2.696E+6	   -0.0128	   18.2028	   24.6075	   -2.3475	
 -400.0000	3.126E-11	2.320E-11	9.767E+6	3.518E+6	   -0.0077	   18.1882	   24.6287	   -2.3483	
 -440.0000	2.593E-11	2.217E-11	1.256E+7	6.206E+6	   -0.0077	   18.1892	   24.6382	   -2.3422	
 -480.0000	2.326E-11	2.177E-11	1.546E+7	9.470E+6	   -0.0102	   18.1773	   24.6385	   -2.3521	
 -520.0000	2.214E-11	2.163E-11	1.730E+7	1.190E+7	   -0.0102	   18.1461	   24.6379	   -2.3789	
 -560.0000	2.161E-11	2.156E-11	1.825E+7	1.344E+7	   -0.0102	   18.1265	   24.6410	   -2.3937	
 -600.0000	2.132E-11	2.152E-11	1.877E+7	1.423E+7	   -0.0154	   18.1317	   24.6581	   -2.3800	
 -640.0000	2.112E-11	2.149E-11	1.864E+7	1.468E+7	   -0.0154	   18.1500	   24.6765	   -2.3545	
 -680.0000	2.099E-11	2.146E-11	1.844E+7	1.484E+7	   -0.0154	   18.0996	   24.7002	   -2.3843	
 -720.0000	2.084E-11	2.145E-11	1.797E+7	1.473E+7	   -0.0205	   18.0994	   24.7103	   -2.3789	
 -760.0000	2.075E-11	2.143E-11	1.727E+7	1.452E+7	   -0.0230	   18.1217	   24.7147	   -2.3575	
 -800.0000	2.068E-11	2.141E-11	1.668E+7	1.413E+7	   -0.0307	   18.0958	   24.7498	   -2.3604	
 -840.0000	2.036E-11	2.137E-11	1.587E+7	1.363E+7	   -0.0307	   18.0958	   24.7581	   -2.3559	
 -880.0000	2.028E-11	2.136E-11	1.506E+7	1.315E+7	   -0.0358	   18.0689	   24.7748	   -2.3696	
 -920.0000	2.016E-11	2.134E-11	1.429E+7	1.265E+7	   -0.0358	   18.0486	   24.7736	   -2.3874	
 -960.0000	2.012E-11	2.132E-11	1.346E+7	1.205E+7	   -0.0384	   18.0548	   24.7818	   -2.3778	
-1000.0000	1.997E-11	2.131E-11	1.259E+7	1.148E+7	   -0.0409	   18.0253	   24.7868	   -2.3999

File: Diodes/HGCAL/Hamburg_Analysis/Data/cviv_data/HGCAL_2.6/N4789_20_UR_DIODE/CV_N4789_20_UR_DIODE_GR_Irradiated_Annealed_60C_10min_3_7_2022_1_06_56_PM.txt
GCD Test
Bias: 5000.000000
CV_N4789_20_UR_DIODE_GR_Irradiated_Annealed_60C_10min
Date/Time: 3/7/2022 1:06:56 PM
Sensor Name: DIODE
Type: P
Annealing Status: Irradiated and Annealed at 60C for 0 minutes
Environment: 0C
Tester: Andrew Kent

Time Delay per Ramp Step (s): 1.000

CV Time Delay per Measurement (s) :0.500

AC Voltage (V): 0.500

Current Number of measurements per voltage: 4.000

IV Time Delay per Measurement (s) :0.000


BiasVoltage	LCR_Cp_freq1000.0	LCR_Cp_freq10000.0	LCR_Rp_freq1000.0	LCR_Rp_freq10000.0	Temperature	Air_Temp	Humidity	Dewpoint	
  -10.0000	9.422E-11	5.193E-11	1.570E+7	4.213E+5	    0.0051	   14.7874	   31.4873	   -1.9524	
  -20.0000	6.560E-11	4.160E-11	1.607E+6	5.079E+5	    0.0230	   14.7757	   31.2875	   -2.0488	
  -30.0000	6.376E-11	4.060E-11	2.147E+6	5.832E+5	    0.0358	   14.7767	   30.9592	   -2.1905	
  -40.0000	5.180E-11	3.478E-11	2.821E+6	8.404E+5	    0.0281	   14.7642	   30.8355	   -2.2554	
  -50.0000	5.030E-11	3.376E-11	2.883E+6	9.393E+5	    0.0128	   14.7704	   30.6509	   -2.3310	
  -60.0000	4.906E-11	3.265E-11	3.024E+6	9.938E+5	   -0.0179	   14.7538	   30.4706	   -2.4250	
  -70.0000	4.715E-11	3.121E-11	3.126E+6	1.049E+6	   -0.0384	   14.7469	   30.3678	   -2.4764	
  -80.0000	4.628E-11	3.064E-11	3.185E+6	1.095E+6	   -0.0537	   14.7564	   30.3074	   -2.4951	
  -90.0000	4.603E-11	3.011E-11	3.263E+6	1.136E+6	   -0.0716	   14.7584	   30.2388	   -2.5238	
 -100.0000	4.541E-11	2.961E-11	3.339E+6	1.170E+6	   -0.1075	   14.7537	   30.1069	   -2.5868	
 -110.0000	4.540E-11	2.913E-11	3.354E+6	1.201E+6	   -0.1228	   14.7571	   30.0591	   -2.6052	
 -120.0000	4.579E-11	2.882E-11	3.305E+6	1.215E+6	   -0.1356	   14.7391	   30.0070	   -2.6442	
 -130.0000	4.647E-11	2.848E-11	3.277E+6	1.233E+6	   -0.1535	   14.7388	   29.9687	   -2.6616	
 -140.0000	4.695E-11	2.798E-11	3.249E+6	1.250E+6	   -0.1586	   14.7199	   29.9431	   -2.6895	
 -150.0000	4.749E-11	2.758E-11	3.227E+6	1.267E+6	   -0.1638	   14.7202	   29.9143	   -2.7021	
 -160.0000	4.732E-11	2.732E-11	3.220E+6	1.278E+6	   -0.1663	   14.7057	   29.8833	   -2.7287	
 -170.0000	4.812E-11	2.694E-11	3.260E+6	1.293E+6	   -0.1689	   14.7204	   29.8545	   -2.7289	
 -180.0000	4.778E-11	2.654E-11	3.267E+6	1.304E+6	   -0.1638	   14.7215	   29.8479	   -2.7309	
 -190.0000	4.801E-11	2.622E-11	3.317E+6	1.323E+6	   -0.1535	   14.7072	   29.8318	   -2.7505	
 -200.0000	4.756E-11	2.599E-11	3.394E+6	1.349E+6	   -0.1458	   14.7004	   29.7995	   -2.7710	
 -210.0000	4.648E-11	2.571E-11	3.436E+6	1.371E+6	   -0.1382	   14.7185	   29.7966	   -2.7565	
 -220.0000	4.590E-11	2.544E-11	3.476E+6	1.388E+6	   -0.1305	   14.6909	   29.7764	   -2.7896	
 -230.0000	4.576E-11	2.521E-11	3.563E+6	1.414E+6	   -0.1023	   14.6314	   29.7226	   -2.8655	
 -240.0000	4.549E-11	2.496E-11	3.610E+6	1.435E+6	   -0.0947	   14.6573	   29.7157	   -2.8462	
 -250.0000	4.454E-11	2.474E-11	3.688E+6	1.468E+6	   -0.0793	   14.6742	   29.7075	   -2.8353	
 -260.0000	4.417E-11	2.450E-11	3.759E+6	1.493E+6	   -0.0537	   14.6679	   29.6799	   -2.8532	
 -270.0000	4.333E-11	2.427E-11	3.838E+6	1.518E+6	   -0.0333	   14.6300	   29.6613	   -2.8944	
 -280.0000	4.348E-11	2.401E-11	3.870E+6	1.549E+6	   -0.0205	   14.6228	   29.6502	   -2.9057	
 -290.0000	4.267E-11	2.374E-11	3.955E+6	1.580E+6	    0.0051	   14.6315	   29.6278	   -2.9089	
 -300.0000	4.193E-11	2.353E-11	4.015E+6	1.607E+6	    0.0230	   14.6232	   29.6189	   -2.9195	
 -310.0000	4.178E-11	2.326E-11	4.092E+6	1.638E+6	    0.0333	   14.5915	   29.6240	   -2.9447	
 -320.0000	4.085E-11	2.299E-11	4.187E+6	1.683E+6	    0.0435	   14.5872	   29.6050	   -2.9570	
 -330.0000	3.970E-11	2.266E-11	4.274E+6	1.737E+6	    0.0588	   14.6603	   29.5971	   -2.8973	
 -340.0000	3.952E-11	2.240E-11	4.474E+6	1.779E+6	    0.0640	   14.6266	   29.5993	   -2.9255	
 -350.0000	3.891E-11	2.208E-11	4.566E+6	1.838E+6	    0.0742	   14.6526	   29.5965	   -2.9043	
 -360.0000	3.811E-11	2.177E-11	4.699E+6	1.887E+6	    0.0819	   14.6139	   29.5797	   -2.9454	
 -370.0000	3.750E-11	2.143E-11	4.896E+6	1.954E+6	    0.0870	   14.6186	   29.5746	   -2.9436	
 -380.0000	3.706E-11	2.114E-11	4.953E+6	2.024E+6	    0.0921	   14.6186	   29.5892	   -2.9370	
 -390.0000	3.658E-11	2.089E-11	5.170E+6	2.080E+6	    0.0921	   14.5777	   29.6015	   -2.9704	
 -400.0000	3.579E-11	2.057E-11	5.424E+6	2.144E+6	    0.0921	   14.5727	   29.6157	   -2.9647	
 -410.0000	3.446E-11	2.021E-11	5.759E+6	2.255E+6	    0.0896	   14.5485	   29.6180	   -2.9846	
 -420.0000	3.384E-11	2.003E-11	5.973E+6	2.302E+6	    0.0870	   14.5879	   29.6173	   -2.9508	
 -430.0000	3.320E-11	1.966E-11	6.163E+6	2.430E+6	    0.0742	   14.5722	   29.6284	   -2.9595	
 -440.0000	3.234E-11	1.932E-11	6.707E+6	2.589E+6	    0.0691	   14.5728	   29.6306	   -2.9579	
 -450.0000	3.174E-11	1.893E-11	6.660E+6	2.773E+6	    0.0640	   14.5515	   29.6262	   -2.9783	
 -460.0000	3.088E-11	1.864E-11	7.150E+6	2.956E+6	    0.0537	   14.5449	   29.6455	   -2.9753	
 -470.0000	2.938E-11	1.833E-11	7.513E+6	3.190E+6	    0.0435	   14.5092	   29.6505	   -3.0039	
 -480.0000	2.874E-11	1.802E-11	7.654E+6	3.503E+6	    0.0384	   14.5092	   29.6502	   -3.0041	
 -490.0000	2.759E-11	1.779E-11	8.131E+6	3.820E+6	    0.0205	   14.5279	   29.6249	   -2.9879	
 -500.0000	2.684E-11	1.754E-11	8.984E+6	4.193E+6	    0.0154	   14.5062	   29.6126	   -3.0237	
 -510.0000	2.614E-11	1.734E-11	9.294E+6	4.639E+6	    0.0077	   14.5270	   29.6129	   -3.0056	
 -520.0000	2.474E-11	1.720E-11	9.843E+6	5.053E+6	    0.0026	   14.5132	   29.6284	   -3.0106	
 -530.0000	2.436E-11	1.705E-11	1.040E+7	5.637E+6	   -0.0128	   14.5312	   29.6322	   -2.9933	
 -540.0000	2.356E-11	1.694E-11	1.099E+7	6.090E+6	   -0.0179	   14.5077	   29.6433	   -3.0086	
 -550.0000	2.225E-11	1.686E-11	1.157E+7	6.629E+6	   -0.0256	   14.5023	   29.6363	   -3.0164	
 -560.0000	2.220E-11	1.678E-11	1.246E+7	7.164E+6	   -0.0384	   14.4928	   29.6328	   -3.0262	
 -570.0000	2.142E-11	1.672E-11	1.269E+7	7.562E+6	   -0.0435	   14.4692	   29.6309	   -3.0475	
 -580.0000	2.130E-11	1.663E-11	1.302E+7	8.271E+6	   -0.0512	   14.4692	   29.6281	   -3.0488	
 -590.0000	2.060E-11	1.661E-11	1.344E+7	8.414E+6	   -0.0563	   14.4591	   29.6142	   -3.0638	
 -600.0000	2.052E-11	1.659E-11	1.428E+7	8.860E+6	   -0.0563	   14.4606	   29.6515	   -3.0457	
 -610.0000	2.074E-11	1.661E-11	1.483E+7	8.651E+6	   -0.0537	   14.4498	   29.6616	   -3.0504	
 -620.0000	2.036E-11	1.658E-11	1.438E+7	9.014E+6	   -0.0563	   14.4627	   29.6733	   -3.0340	
 -630.0000	2.044E-11	1.657E-11	1.465E+7	9.091E+6	   -0.0537	   14.4648	   29.7062	   -3.0173	
 -640.0000	2.015E-11	1.656E-11	1.582E+7	9.207E+6	   -0.0512	   14.4500	   29.7233	   -3.0224	
 -650.0000	1.997E-11	1.655E-11	1.544E+7	9.176E+6	   -0.0512	   14.4618	   29.7423	   -3.0036	
 -660.0000	1.998E-11	1.652E-11	1.618E+7	9.363E+6	   -0.0486	   14.4455	   29.7464	   -3.0160	
 -670.0000	2.017E-11	1.650E-11	1.619E+7	9.438E+6	   -0.0435	   14.4246	   29.7416	   -3.0362	
 -680.0000	2.008E-11	1.651E-11	1.605E+7	9.408E+6	   -0.0384	   14.4246	   29.7476	   -3.0335	
 -690.0000	2.009E-11	1.649E-11	1.607E+7	9.598E+6	   -0.0307	   14.4066	   29.7479	   -3.0490	
 -700.0000	2.036E-11	1.645E-11	1.633E+7	1.010E+7	   -0.0256	   14.4223	   29.7445	   -3.0369	
 -710.0000	2.141E-11	1.635E-11	1.714E+7	1.052E+7	   -0.0205	   14.4089	   29.7495	   -3.0462	
 -720.0000	2.123E-11	1.635E-11	1.709E+7	1.030E+7	   -0.0179	   14.4253	   29.7596	   -3.0275	
 -730.0000	2.116E-11	1.635E-11	1.691E+7	1.006E+7	   -0.0026	   14.4199	   29.7612	   -3.0314	
 -740.0000	2.103E-11	1.636E-11	1.682E+7	9.987E+6	   -0.0000	   14.3925	   29.7780	   -3.0477	
 -750.0000	2.103E-11	1.635E-11	1.670E+7	9.856E+6	    0.0051	   14.3815	   29.7802	   -3.0562	
 -760.0000	2.100E-11	1.635E-11	1.652E+7	9.751E+6	    0.0102	   14.3867	   29.7717	   -3.0555	
 -770.0000	2.086E-11	1.635E-11	1.651E+7	9.680E+6	    0.0102	   14.3817	   29.7906	   -3.0513	
 -780.0000	2.089E-11	1.636E-11	1.651E+7	9.559E+6	    0.0179	   14.4039	   29.8128	   -3.0221	
 -790.0000	2.082E-11	1.634E-11	1.624E+7	9.502E+6	    0.0230	   14.3894	   29.8488	   -3.0185	
 -800.0000	2.077E-11	1.636E-11	1.614E+7	9.404E+6	    0.0281	   14.3913	   29.8390	   -3.0212	
 -810.0000	2.087E-11	1.634E-11	1.617E+7	9.340E+6	    0.0281	   14.4094	   29.8507	   -3.0002	
 -820.0000	2.076E-11	1.634E-11	1.587E+7	9.202E+6	    0.0307	   14.3949	   29.8476	   -3.0143	
 -830.0000	2.064E-11	1.635E-11	1.580E+7	9.159E+6	    0.0333	   14.3951	   29.8567	   -3.0100	
 -840.0000	2.068E-11	1.634E-11	1.572E+7	9.086E+6	    0.0333	   14.3746	   29.8577	   -3.0273	
 -850.0000	2.066E-11	1.635E-11	1.564E+7	9.015E+6	    0.0307	   14.3465	   29.8567	   -3.0521	
 -860.0000	2.058E-11	1.634E-11	1.552E+7	8.954E+6	    0.0307	   14.3554	   29.8754	   -3.0360	
 -870.0000	2.055E-11	1.634E-11	1.530E+7	8.860E+6	    0.0281	   14.3536	   29.8760	   -3.0373	
 -880.0000	2.032E-11	1.630E-11	1.500E+7	8.724E+6	    0.0256	   14.3640	   29.8672	   -3.0322	
 -890.0000	2.028E-11	1.630E-11	1.483E+7	8.670E+6	    0.0256	   14.3353	   29.8608	   -3.0600	
 -900.0000	2.031E-11	1.630E-11	1.478E+7	8.583E+6	    0.0230	   14.3698	   29.8558	   -3.0323	
 -910.0000	2.028E-11	1.630E-11	1.460E+7	8.493E+6	    0.0205	   14.3698	   29.8646	   -3.0283	
 -920.0000	2.019E-11	1.630E-11	1.445E+7	8.451E+6	    0.0128	   14.3709	   29.8552	   -3.0317	
 -930.0000	2.017E-11	1.629E-11	1.424E+7	8.341E+6	    0.0128	   14.3356	   29.8605	   -3.0599	
 -940.0000	2.014E-11	1.628E-11	1.407E+7	8.271E+6	    0.0102	   14.3104	   29.8507	   -3.0861	
 -950.0000	2.011E-11	1.628E-11	1.398E+7	8.184E+6	    0.0102	   14.3223	   29.8608	   -3.0712	
 -960.0000	2.004E-11	1.628E-11	1.378E+7	8.152E+6	   -0.0000	   14.3238	   29.8634	   -3.0688	
 -970.0000	2.006E-11	1.628E-11	1.364E+7	8.038E+6	   -0.0026	   14.3233	   29.8577	   -3.0718	
 -980.0000	1.998E-11	1.627E-11	1.346E+7	7.955E+6	   -0.0051	   14.3076	   29.8697	   -3.0800	
 -990.0000	1.995E-11	1.628E-11	1.338E+7	7.890E+6	   -0.0102	   14.3103	   29.8454	   -3.0886	
-1000.0000	1.994E-11	1.627E-11	1.319E+7	7.792E+6	   -0.0077	   14.3166	   29.8498	   -3.0811

File: Diodes/HGCAL/Hamburg_Analysis/Data/cviv_data/HGCAL_2.6/N4789_20_UR_DIODE/CV_N4789_20_UR_DIODE_GR_Irradiated_Annealed_60C_20min_3_9_2022_5_54_33_PM.txt
GCD Test
Bias: 5000.000000
CV_N4789_20_UR_DIODE_GR_Irradiated_Annealed_60C_20min
Date/Time: 3/9/2022 5:54:33 PM
Sensor Name: 
Type: P
Annealing Status: Irradiated and Annealed at 60C for 20 minutes
Environment: 20C
Tester: Andrew Kent

Time Delay per Ramp Step (s): 0.500

CV Time Delay per Measurement (s) :0.500

AC Voltage (V): 0.500

Current Number of measurements per voltage: 1.000

IV Time Delay per Measurement (s) :0.000


BiasVoltage	LCR_Cp_freq1000.0	LCR_Cp_freq10000.0	LCR_Rp_freq1000.0	LCR_Rp_freq10000.0	Temperature	Air_Temp	Humidity	Dewpoint	
  -10.0000	1.761E-10	3.990E-11	8.633E+5	2.915E+5	   -0.2021	   18.8942	   22.2995	   -3.0896	
  -20.0000	1.461E-10	4.226E-11	1.281E+6	3.409E+5	   -0.1919	   18.8976	   22.3014	   -3.0856	
  -30.0000	1.295E-10	4.322E-11	1.581E+6	3.839E+5	   -0.1893	   18.8616	   22.3011	   -3.1159	
  -40.0000	1.198E-10	4.420E-11	1.815E+6	4.218E+5	   -0.1817	   18.8790	   22.3163	   -3.0923	
  -50.0000	1.112E-10	4.362E-11	2.003E+6	4.562E+5	   -0.1714	   18.8453	   22.3362	   -3.1085	
  -60.0000	1.045E-10	4.293E-11	2.164E+6	4.903E+5	   -0.1612	   18.8372	   22.3656	   -3.0977	
  -70.0000	9.929E-11	4.242E-11	2.312E+6	5.228E+5	   -0.1561	   18.8316	   22.3811	   -3.0930	
  -80.0000	9.490E-11	4.189E-11	2.445E+6	5.553E+5	   -0.1458	   18.8625	   22.4035	   -3.0537	
  -90.0000	9.098E-11	4.121E-11	2.562E+6	5.855E+5	   -0.1305	   18.8442	   22.4137	   -3.0630	
 -100.0000	8.737E-11	4.048E-11	2.682E+6	6.154E+5	   -0.1177	   18.8369	   22.4194	   -3.0657	
 -110.0000	8.416E-11	3.983E-11	2.792E+6	6.442E+5	   -0.0972	   18.8266	   22.4235	   -3.0719	
 -120.0000	8.153E-11	3.919E-11	2.898E+6	6.729E+5	   -0.0768	   18.8033	   22.4576	   -3.0710	
 -130.0000	7.888E-11	3.856E-11	3.002E+6	7.013E+5	   -0.0665	   18.7888	   22.4829	   -3.0680	
 -140.0000	7.643E-11	3.794E-11	3.102E+6	7.293E+5	   -0.0563	   18.7822	   22.4927	   -3.0677	
 -150.0000	7.428E-11	3.734E-11	3.190E+6	7.572E+5	   -0.0461	   18.7585	   22.5351	   -3.0624	
 -160.0000	7.224E-11	3.677E-11	3.281E+6	7.843E+5	   -0.0307	   18.7739	   22.5395	   -3.0468	
 -170.0000	7.037E-11	3.624E-11	3.365E+6	8.110E+5	   -0.0205	   18.7501	   22.5474	   -3.0620	
 -180.0000	6.855E-11	3.569E-11	3.460E+6	8.384E+5	   -0.0077	   18.7501	   22.5721	   -3.0474	
 -190.0000	6.681E-11	3.510E-11	3.556E+6	8.677E+5	    0.0026	   18.7225	   22.5794	   -3.0662	
 -200.0000	6.517E-11	3.460E-11	3.651E+6	8.955E+5	    0.0154	   18.7216	   22.6053	   -3.0516	
 -220.0000	6.192E-11	3.351E-11	3.869E+6	9.580E+5	    0.0205	   18.7256	   22.6331	   -3.0317	
 -240.0000	5.865E-11	3.241E-11	4.149E+6	1.029E+6	    0.0281	   18.7159	   22.6635	   -3.0219	
 -260.0000	5.534E-11	3.126E-11	4.493E+6	1.116E+6	    0.0358	   18.6884	   22.7030	   -3.0215	
 -280.0000	5.194E-11	3.012E-11	4.924E+6	1.222E+6	    0.0358	   18.6826	   22.7100	   -3.0223	
 -300.0000	4.851E-11	2.890E-11	5.434E+6	1.358E+6	    0.0384	   18.6826	   22.7141	   -3.0199	
 -320.0000	4.500E-11	2.764E-11	6.074E+6	1.538E+6	    0.0435	   18.6752	   22.7170	   -3.0244	
 -340.0000	4.152E-11	2.639E-11	6.798E+6	1.784E+6	    0.0435	   18.6453	   22.7255	   -3.0445	
 -360.0000	3.804E-11	2.519E-11	7.638E+6	2.141E+6	    0.0461	   18.6388	   22.7426	   -3.0398	
 -380.0000	3.459E-11	2.410E-11	8.561E+6	2.692E+6	    0.0409	   18.6458	   22.7517	   -3.0285	
 -400.0000	3.125E-11	2.324E-11	9.659E+6	3.513E+6	    0.0358	   18.6313	   22.7663	   -3.0322	
 -440.0000	2.600E-11	2.221E-11	1.240E+7	6.188E+6	    0.0358	   18.6251	   22.7777	   -3.0306	
 -480.0000	2.332E-11	2.181E-11	1.514E+7	9.364E+6	    0.0333	   18.6283	   22.7840	   -3.0242	
 -520.0000	2.222E-11	2.167E-11	1.688E+7	1.172E+7	    0.0256	   18.6230	   22.8011	   -3.0187	
 -560.0000	2.172E-11	2.161E-11	1.786E+7	1.315E+7	    0.0154	   18.6018	   22.7998	   -3.0372	
 -600.0000	2.141E-11	2.157E-11	1.822E+7	1.395E+7	    0.0077	   18.5873	   22.7966	   -3.0512	
 -640.0000	2.122E-11	2.154E-11	1.817E+7	1.432E+7	    0.0026	   18.5887	   22.8030	   -3.0463	
 -680.0000	2.107E-11	2.152E-11	1.795E+7	1.447E+7	   -0.0077	   18.5684	   22.8529	   -3.0340	
 -720.0000	2.096E-11	2.149E-11	1.753E+7	1.435E+7	   -0.0102	   18.5669	   22.8574	   -3.0327	
 -760.0000	2.087E-11	2.148E-11	1.693E+7	1.413E+7	   -0.0205	   18.5754	   22.8567	   -3.0259	
 -800.0000	2.079E-11	2.147E-11	1.637E+7	1.387E+7	   -0.0333	   18.5484	   22.8941	   -3.0267	
 -840.0000	2.048E-11	2.142E-11	1.546E+7	1.333E+7	   -0.0358	   18.5302	   22.9247	   -3.0240	
 -880.0000	2.040E-11	2.140E-11	1.474E+7	1.287E+7	   -0.0409	   18.5193	   22.9431	   -3.0224	
 -920.0000	2.032E-11	2.139E-11	1.396E+7	1.237E+7	   -0.0512	   18.5050	   22.9494	   -3.0307	
 -960.0000	2.021E-11	2.138E-11	1.324E+7	1.187E+7	   -0.0588	   18.4950	   22.9611	   -3.0323	
-1000.0000	2.013E-11	2.136E-11	1.242E+7	1.129E+7	   -0.0640	   18.4950	   22.9813	   -3.0205

File: Diodes/HGCAL/Hamburg_Analysis/Data/cviv_data/HGCAL_2.6/N4789_20_UR_DIODE/CV_N4789_20_UR_DIODE_GR_Irradiated_Annealed_60C_30min_3_9_2022_7_16_13_PM.txt
GCD Test
Bias: 5000.000000
CV_N4789_20_UR_DIODE_GR_Irradiated_Annealed_60C_30min
Date/Time: 3/9/2022 7:16:13 PM
Sensor Name: 
Type: P
Annealing Status: Irradiated and Annealed at 60C for 30 minutes
Environment: 20C
Tester: Andrew Kent

Time Delay per Ramp Step (s): 0.500

CV Time Delay per Measurement (s) :0.500

AC Voltage (V): 0.500

Current Number of measurements per voltage: 1.000

IV Time Delay per Measurement (s) :0.000


BiasVoltage	LCR_Cp_freq1000.0	LCR_Cp_freq10000.0	LCR_Rp_freq1000.0	LCR_Rp_freq10000.0	Temperature	Air_Temp	Humidity	Dewpoint	
  -10.0000	1.621E-10	3.983E-11	5.960E+5	2.728E+5	    0.0077	   14.8705	   28.1009	   -3.4105	
  -20.0000	1.336E-10	4.058E-11	8.719E+5	3.420E+5	   -0.0000	   14.8725	   28.1401	   -3.3901	
  -30.0000	1.158E-10	3.977E-11	1.088E+6	4.033E+5	   -0.0051	   14.8668	   28.1436	   -3.3934	
  -40.0000	1.035E-10	3.861E-11	1.266E+6	4.602E+5	   -0.0051	   14.8581	   28.1714	   -3.3877	
  -50.0000	9.443E-11	3.745E-11	1.422E+6	5.133E+5	   -0.0154	   14.8507	   28.1939	   -3.3834	
  -60.0000	8.725E-11	3.634E-11	1.564E+6	5.636E+5	   -0.0205	   14.8475	   28.2018	   -3.3824	
  -70.0000	8.147E-11	3.526E-11	1.692E+6	6.121E+5	   -0.0256	   14.8441	   28.2119	   -3.3806	
  -80.0000	7.669E-11	3.426E-11	1.809E+6	6.581E+5	   -0.0281	   14.8357	   28.2460	   -3.3716	
  -90.0000	7.249E-11	3.325E-11	1.926E+6	7.046E+5	   -0.0307	   14.8234	   28.2802	   -3.3661	
 -100.0000	6.881E-11	3.226E-11	2.034E+6	7.504E+5	   -0.0281	   14.8011	   28.2941	   -3.3787	
 -110.0000	6.551E-11	3.120E-11	2.140E+6	8.006E+5	   -0.0333	   14.8011	   28.3264	   -3.3635	
 -120.0000	6.244E-11	3.015E-11	2.267E+6	8.558E+5	   -0.0333	   14.7962	   28.3355	   -3.3634	
 -130.0000	5.913E-11	2.900E-11	2.408E+6	9.235E+5	   -0.0333	   14.7858	   28.3552	   -3.3630	
 -140.0000	5.574E-11	2.780E-11	2.584E+6	1.013E+6	   -0.0333	   14.7843	   28.3700	   -3.3573	
 -150.0000	5.226E-11	2.661E-11	2.803E+6	1.134E+6	   -0.0333	   14.7812	   28.3861	   -3.3524	
 -160.0000	4.874E-11	2.557E-11	3.078E+6	1.289E+6	   -0.0307	   14.7765	   28.4295	   -3.3361	
 -170.0000	4.523E-11	2.468E-11	3.407E+6	1.494E+6	   -0.0333	   14.7715	   28.4554	   -3.3282	
 -180.0000	4.182E-11	2.398E-11	3.773E+6	1.746E+6	   -0.0307	   14.7715	   28.4775	   -3.3178	
 -190.0000	3.842E-11	2.340E-11	4.183E+6	2.045E+6	   -0.0256	   14.7464	   28.4962	   -3.3307	
 -200.0000	3.554E-11	2.299E-11	4.618E+6	2.391E+6	   -0.0205	   14.7444	   28.5294	   -3.3169	
 -220.0000	3.094E-11	2.244E-11	5.600E+6	3.190E+6	   -0.0230	   14.7273	   28.5417	   -3.3258	
 -240.0000	2.789E-11	2.212E-11	6.582E+6	4.054E+6	   -0.0179	   14.7272	   28.5734	   -3.3111	
 -260.0000	2.590E-11	2.193E-11	7.521E+6	4.898E+6	   -0.0154	   14.7167	   28.6059	   -3.3049	
 -280.0000	2.453E-11	2.180E-11	8.290E+6	5.660E+6	   -0.0102	   14.7115	   28.6268	   -3.2997	
 -300.0000	2.364E-11	2.172E-11	9.001E+6	6.322E+6	   -0.0077	   14.6988	   28.6376	   -3.3056	
 -320.0000	2.292E-11	2.166E-11	9.570E+6	6.883E+6	   -0.0051	   14.6658	   28.6654	   -3.3211	
 -340.0000	2.251E-11	2.162E-11	1.003E+7	7.358E+6	   -0.0051	   14.7167	   28.6935	   -3.2640	
 -360.0000	2.210E-11	2.158E-11	1.044E+7	7.744E+6	   -0.0026	   14.6904	   28.7239	   -3.2726	
 -380.0000	2.185E-11	2.156E-11	1.073E+7	8.111E+6	   -0.0051	   14.6990	   28.7372	   -3.2590	
 -400.0000	2.151E-11	2.153E-11	1.096E+7	8.367E+6	   -0.0000	   14.6698	   28.7596	   -3.2737	
 -440.0000	2.122E-11	2.149E-11	1.132E+7	8.800E+6	    0.0077	   14.6806	   28.7720	   -3.2587	
 -480.0000	2.083E-11	2.146E-11	1.134E+7	9.051E+6	    0.0102	   14.6617	   28.7780	   -3.2722	
 -520.0000	2.059E-11	2.144E-11	1.124E+7	9.159E+6	    0.0128	   14.6447	   28.7985	   -3.2773	
 -560.0000	2.047E-11	2.141E-11	1.119E+7	9.154E+6	    0.0154	   14.6402	   28.8318	   -3.2658	
 -600.0000	2.018E-11	2.139E-11	1.082E+7	9.132E+6	    0.0179	   14.6393	   28.8450	   -3.2604	
 -640.0000	2.013E-11	2.137E-11	1.060E+7	9.007E+6	    0.0154	   14.6445	   28.8476	   -3.2547	
 -680.0000	2.001E-11	2.135E-11	1.027E+7	8.821E+6	    0.0154	   14.6410	   28.8710	   -3.2469	
 -720.0000	1.972E-11	2.133E-11	1.003E+7	8.645E+6	    0.0154	   14.6321	   28.9070	   -3.2379	
 -760.0000	1.986E-11	2.131E-11	9.589E+6	8.391E+6	    0.0154	   14.6092	   28.9184	   -3.2524	
 -800.0000	1.934E-11	2.129E-11	9.057E+6	8.170E+6	    0.0154	   14.6275	   28.9443	   -3.2246	
 -840.0000	1.901E-11	2.127E-11	8.801E+6	7.890E+6	    0.0179	   14.6255	   29.0022	   -3.1995	
 -880.0000	1.946E-11	2.125E-11	8.534E+6	7.605E+6	    0.0154	   14.6125	   29.0070	   -3.2086	
 -920.0000	1.850E-11	2.123E-11	7.911E+6	7.270E+6	    0.0154	   14.6100	   29.0231	   -3.2034	
 -960.0000	1.854E-11	2.120E-11	7.563E+6	6.919E+6	    0.0128	   14.5942	   29.0405	   -3.2089	
-1000.0000	1.902E-11	2.118E-11	7.022E+6	6.558E+6	    0.0026	   14.5936	   29.0380	   -3.2107

File: Diodes/HGCAL/Hamburg_Analysis/Data/cviv_data/HGCAL_2.6/N4789_20_UR_DIODE/IV_N4789_20_UR_DIODE_GR_Irradiated_Annealed_60C_0min_3_7_2022_11_16_20_AM.txt
GCD Test
Bias: 5000.000000
IV_N4789_20_UR_DIODE_GR_Irradiated_Annealed_60C_0min
Date/Time: 3/7/2022 11:16:20 AM
Sensor Name: DIODE
Type: 
Annealing Status: Irradiated and Annealed at 60C for 0 minutes
Environment: 
Tester: Andrew Kent

Time Delay per Ramp Step (s): 0.500

CV Time Delay per Measurement (s) :0.500

AC Voltage (V): 0.500

Current Number of measurements per voltage: 1.000

IV Time Delay per Measurement (s) :0.000


BiasVoltage	Total Current_Avg	Total Current_0	Bias Current_Avg	Bias Current_0	Temperature	Air_Temp	Humidity	Dewpoint	
  -10.0000	-1.4400E-5	-1.4400E-5	-1.068263E-5	-1.068263E-5	    0.0563	   18.7559	   23.7982	   -2.3313	
  -20.0000	-1.8190E-5	-1.8190E-5	-1.325469E-5	-1.325469E-5	    0.0665	   18.7425	   23.8017	   -2.3406	
  -30.0000	-2.0790E-5	-2.0790E-5	-1.513198E-5	-1.513198E-5	    0.0691	   18.7425	   23.8017	   -2.3406	
  -40.0000	-2.3060E-5	-2.3060E-5	-1.690894E-5	-1.690894E-5	    0.0691	   18.7246	   23.8023	   -2.3553	
  -50.0000	-2.5150E-5	-2.5150E-5	-1.834899E-5	-1.834899E-5	    0.0691	   18.7246	   23.7989	   -2.3573	
  -60.0000	-2.6980E-5	-2.6980E-5	-1.978369E-5	-1.978369E-5	    0.0691	   18.7246	   23.7989	   -2.3573	
  -70.0000	-2.8770E-5	-2.8770E-5	-2.106466E-5	-2.106466E-5	    0.0742	   18.7113	   23.7799	   -2.3793	
  -80.0000	-3.0320E-5	-3.0320E-5	-2.247655E-5	-2.247655E-5	    0.0768	   18.7188	   23.7868	   -2.3690	
  -90.0000	-3.1880E-5	-3.1880E-5	-2.370538E-5	-2.370538E-5	    0.0742	   18.7188	   23.8128	   -2.3690	
 -100.0000	-3.3530E-5	-3.3530E-5	-2.492091E-5	-2.492091E-5	    0.0742	   18.7243	   23.8128	   -2.3497	
 -110.0000	-3.4850E-5	-3.4850E-5	-2.615198E-5	-2.615198E-5	    0.0716	   18.7116	   23.8283	   -2.3516	
 -120.0000	-3.6270E-5	-3.6270E-5	-2.739547E-5	-2.739547E-5	    0.0665	   18.7116	   23.8419	   -2.3516	
 -130.0000	-3.7680E-5	-3.7680E-5	-2.836504E-5	-2.836504E-5	    0.0665	   18.6811	   23.8419	   -2.3696	
 -140.0000	-3.8970E-5	-3.8970E-5	-2.946051E-5	-2.946051E-5	    0.0640	   18.6945	   23.8491	   -2.3542	
 -150.0000	-4.0330E-5	-4.0330E-5	-3.062744E-5	-3.062744E-5	    0.0588	   18.6945	   23.8491	   -2.3542	
 -160.0000	-4.1660E-5	-4.1660E-5	-3.166933E-5	-3.166933E-5	    0.0588	   18.6917	   23.8558	   -2.3528	
 -170.0000	-4.3030E-5	-4.3030E-5	-3.286791E-5	-3.286791E-5	    0.0537	   18.6917	   23.8577	   -2.3517	
 -180.0000	-4.4310E-5	-4.4310E-5	-3.377772E-5	-3.377772E-5	    0.0537	   18.6917	   23.8577	   -2.3517	
 -190.0000	-4.5370E-5	-4.5370E-5	-3.479783E-5	-3.479783E-5	    0.0512	   18.6852	   23.8707	   -2.3499	
 -200.0000	-4.6700E-5	-4.6700E-5	-3.589602E-5	-3.589602E-5	    0.0461	   18.6629	   23.8729	   -2.3675	
 -220.0000	-4.9090E-5	-4.9090E-5	-3.781718E-5	-3.781718E-5	    0.0461	   18.6629	   23.8729	   -2.3675	
 -240.0000	-5.1360E-5	-5.1360E-5	-3.962578E-5	-3.962578E-5	    0.0358	   18.6610	   23.8662	   -2.3728	
 -260.0000	-5.3420E-5	-5.3420E-5	-4.143739E-5	-4.143739E-5	    0.0358	   18.6326	   23.8599	   -2.4003	
 -280.0000	-5.5620E-5	-5.5620E-5	-4.331365E-5	-4.331365E-5	    0.0358	   18.6326	   23.8599	   -2.4003	
 -300.0000	-5.7680E-5	-5.7680E-5	-4.493488E-5	-4.493488E-5	    0.0256	   18.6259	   23.8460	   -2.4138	
 -320.0000	-5.9510E-5	-5.9510E-5	-4.623575E-5	-4.623575E-5	    0.0205	   18.6398	   23.8574	   -2.3957	
 -340.0000	-6.1210E-5	-6.1210E-5	-4.772685E-5	-4.772685E-5	    0.0205	   18.6398	   23.8574	   -2.3957	
 -360.0000	-6.2800E-5	-6.2800E-5	-4.882893E-5	-4.882893E-5	    0.0128	   18.6445	   23.8763	   -2.3810	
 -380.0000	-6.4340E-5	-6.4340E-5	-5.020588E-5	-5.020588E-5	    0.0051	   18.6233	   23.8858	   -2.3935	
 -400.0000	-6.5930E-5	-6.5930E-5	-5.123688E-5	-5.123688E-5	    0.0051	   18.6233	   23.8858	   -2.3935	
 -440.0000	-6.8710E-5	-6.8710E-5	-5.347606E-5	-5.347606E-5	   -0.0026	   18.6116	   23.9010	   -2.3948	
 -480.0000	-7.1280E-5	-7.1280E-5	-5.521719E-5	-5.521719E-5	   -0.0102	   18.5889	   23.9092	   -2.4094	
 -520.0000	-7.3510E-5	-7.3510E-5	-5.686159E-5	-5.686159E-5	   -0.0102	   18.5889	   23.9092	   -2.4094	
 -560.0000	-7.6010E-5	-7.6010E-5	-5.870052E-5	-5.870052E-5	   -0.0230	   18.5913	   23.9187	   -2.4020	
 -600.0000	-7.8230E-5	-7.8230E-5	-6.029449E-5	-6.029449E-5	   -0.0281	   18.5957	   23.9380	   -2.3874	
 -640.0000	-8.0430E-5	-8.0430E-5	-6.180722E-5	-6.180722E-5	   -0.0281	   18.5957	   23.9380	   -2.3874	
 -680.0000	-8.2550E-5	-8.2550E-5	-6.332157E-5	-6.332157E-5	   -0.0409	   18.5770	   23.9677	   -2.3865	
 -720.0000	-8.5170E-5	-8.5170E-5	-6.511532E-5	-6.511532E-5	   -0.0435	   18.5811	   23.9861	   -2.3727	
 -760.0000	-8.7650E-5	-8.7650E-5	-6.673340E-5	-6.673340E-5	   -0.0435	   18.5811	   23.9861	   -2.3727	
 -800.0000	-9.0430E-5	-9.0430E-5	-6.851841E-5	-6.851841E-5	   -0.0537	   18.5774	   24.0082	   -2.3634	
 -840.0000	-9.3420E-5	-9.3420E-5	-7.053776E-5	-7.053776E-5	   -0.0588	   18.5520	   24.0212	   -2.3775	
 -880.0000	-9.6060E-5	-9.6060E-5	-7.256003E-5	-7.256003E-5	   -0.0588	   18.5520	   24.0212	   -2.3775	
 -920.0000	-9.9300E-5	-9.9300E-5	-7.476532E-5	-7.476532E-5	   -0.0614	   18.5230	   24.0247	   -2.4000	
 -960.0000	-1.0260E-4	-1.0260E-4	-7.718139E-5	-7.718139E-5	   -0.0716	   18.5186	   24.0354	   -2.3977	
-1000.0000	-1.0660E-4	-1.0660E-4	-8.025594E-5	-8.025594E-5	   -0.0716	   18.5186	   24.0354	   -2.3977

File: Diodes/HGCAL/Hamburg_Analysis/Data/cviv_data/HGCAL_2.6/N4789_20_UR_DIODE/IV_N4789_20_UR_DIODE_GR_Irradiated_Annealed_60C_10min_3_7_2022_12_48_01_PM.txt
GCD Test
Bias: 5000.000000
IV_N4789_20_UR_DIODE_GR_Irradiated_Annealed_60C_10min
Date/Time: 3/7/2022 12:48:01 PM
Sensor Name: DIODE
Type: P
Annealing Status: Irradiated and Annealed at 60C for 0 minutes
Environment: 0C
Tester: Andrew Kent

Time Delay per Ramp Step (s): 0.500

CV Time Delay per Measurement (s) :0.500

AC Voltage (V): 0.500

Current Number of measurements per voltage: 1.000

IV Time Delay per Measurement (s) :0.000


BiasVoltage	Total Current_Avg	Total Current_0	Bias Current_Avg	Bias Current_0	Temperature	Air_Temp	Humidity	Dewpoint	
  -10.0000	-1.3940E-5	-1.3940E-5	-1.049042E-5	-1.049042E-5	   -0.0742	   15.6668	   28.0563	   -2.7463	
  -20.0000	-1.7740E-5	-1.7740E-5	-1.299423E-5	-1.299423E-5	   -0.1049	   15.6772	   28.0547	   -2.7381	
  -30.0000	-2.0370E-5	-2.0370E-5	-1.490445E-5	-1.490445E-5	   -0.1254	   15.6772	   28.0560	   -2.7381	
  -40.0000	-2.2540E-5	-2.2540E-5	-1.652636E-5	-1.652636E-5	   -0.1254	   15.6570	   28.0560	   -2.7549	
  -50.0000	-2.4540E-5	-2.4540E-5	-1.801771E-5	-1.801771E-5	   -0.1458	   15.6340	   28.0550	   -2.7752	
  -60.0000	-2.6410E-5	-2.6410E-5	-1.947037E-5	-1.947037E-5	   -0.1612	   15.6340	   28.0696	   -2.7752	
  -70.0000	-2.8160E-5	-2.8160E-5	-2.073840E-5	-2.073840E-5	   -0.1612	   15.6397	   28.0696	   -2.7632	
  -80.0000	-2.9710E-5	-2.9710E-5	-2.196944E-5	-2.196944E-5	   -0.1791	   15.6404	   28.0844	   -2.7556	
  -90.0000	-3.1380E-5	-3.1380E-5	-2.325500E-5	-2.325500E-5	   -0.1868	   15.6163	   28.0791	   -2.7788	
 -100.0000	-3.2690E-5	-3.2690E-5	-2.440422E-5	-2.440422E-5	   -0.1868	   15.6163	   28.0791	   -2.7788	
 -110.0000	-3.4230E-5	-3.4230E-5	-2.560221E-5	-2.560221E-5	   -0.1970	   15.6163	   28.0636	   -2.7863	
 -120.0000	-3.5630E-5	-3.5630E-5	-2.677297E-5	-2.677297E-5	   -0.2047	   15.6163	   28.0547	   -2.7863	
 -130.0000	-3.7020E-5	-3.7020E-5	-2.791867E-5	-2.791867E-5	   -0.2047	   15.6159	   28.0547	   -2.7908	
 -140.0000	-3.8360E-5	-3.8360E-5	-2.898803E-5	-2.898803E-5	   -0.2047	   15.6159	   28.0547	   -2.7908	
 -150.0000	-3.9720E-5	-3.9720E-5	-3.012862E-5	-3.012862E-5	   -0.2124	   15.6034	   28.0689	   -2.7948	
 -160.0000	-4.0940E-5	-4.0940E-5	-3.112462E-5	-3.112462E-5	   -0.2124	   15.5682	   28.0933	   -2.8134	
 -170.0000	-4.2330E-5	-4.2330E-5	-3.234944E-5	-3.234944E-5	   -0.2124	   15.5682	   28.0933	   -2.8134	
 -180.0000	-4.3550E-5	-4.3550E-5	-3.326263E-5	-3.326263E-5	   -0.2149	   15.5737	   28.1297	   -2.7913	
 -190.0000	-4.4750E-5	-4.4750E-5	-3.430606E-5	-3.430606E-5	   -0.2124	   15.5549	   28.1682	   -2.7891	
 -200.0000	-4.6030E-5	-4.6030E-5	-3.530722E-5	-3.530722E-5	   -0.2124	   15.5549	   28.1682	   -2.7891	
 -220.0000	-4.8370E-5	-4.8370E-5	-3.719510E-5	-3.719510E-5	   -0.2021	   15.5549	   28.2100	   -2.7692	
 -240.0000	-5.0790E-5	-5.0790E-5	-3.923046E-5	-3.923046E-5	   -0.1996	   15.5787	   28.2435	   -2.7327	
 -260.0000	-5.2950E-5	-5.2950E-5	-4.099875E-5	-4.099875E-5	   -0.1996	   15.5787	   28.2435	   -2.7327	
 -280.0000	-5.5040E-5	-5.5040E-5	-4.266794E-5	-4.266794E-5	   -0.1868	   15.5648	   28.2925	   -2.7214	
 -300.0000	-5.7080E-5	-5.7080E-5	-4.430104E-5	-4.430104E-5	   -0.1765	   15.5405	   28.3324	   -2.7234	
 -320.0000	-5.9020E-5	-5.9020E-5	-4.585364E-5	-4.585364E-5	   -0.1765	   15.5405	   28.3324	   -2.7234	
 -340.0000	-6.0880E-5	-6.0880E-5	-4.714436E-5	-4.714436E-5	   -0.1638	   15.5359	   28.3507	   -2.7187	
 -360.0000	-6.2650E-5	-6.2650E-5	-4.876850E-5	-4.876850E-5	   -0.1484	   15.5359	   28.3507	   -2.7187	
 -380.0000	-6.4260E-5	-6.4260E-5	-5.000789E-5	-5.000789E-5	   -0.1484	   15.5282	   28.3659	   -2.7181	
 -400.0000	-6.5670E-5	-6.5670E-5	-5.115281E-5	-5.115281E-5	   -0.1330	   15.5282	   28.3646	   -2.7187	
 -440.0000	-6.8470E-5	-6.8470E-5	-5.326449E-5	-5.326449E-5	   -0.1151	   15.5282	   28.3646	   -2.7187	
 -480.0000	-7.1230E-5	-7.1230E-5	-5.528086E-5	-5.528086E-5	   -0.1151	   15.5107	   28.3697	   -2.7315	
 -520.0000	-7.3640E-5	-7.3640E-5	-5.704027E-5	-5.704027E-5	   -0.1023	   15.5107	   28.3767	   -2.7282	
 -560.0000	-7.5910E-5	-7.5910E-5	-5.883106E-5	-5.883106E-5	   -0.0844	   15.5091	   28.3694	   -2.7330	
 -600.0000	-7.8380E-5	-7.8380E-5	-6.036384E-5	-6.036384E-5	   -0.0844	   15.5091	   28.3694	   -2.7330	
 -640.0000	-8.0920E-5	-8.0920E-5	-6.224757E-5	-6.224757E-5	   -0.0614	   15.5039	   28.3605	   -2.7416	
 -680.0000	-8.3080E-5	-8.3080E-5	-6.362641E-5	-6.362641E-5	   -0.0486	   15.4863	   28.3770	   -2.7490	
 -720.0000	-8.5600E-5	-8.5600E-5	-6.543792E-5	-6.543792E-5	   -0.0486	   15.4863	   28.3770	   -2.7490	
 -760.0000	-8.8070E-5	-8.8070E-5	-6.741394E-5	-6.741394E-5	   -0.0281	   15.4775	   28.3972	   -2.7470	
 -800.0000	-9.1240E-5	-9.1240E-5	-6.929575E-5	-6.929575E-5	   -0.0128	   15.4709	   28.3953	   -2.7536	
 -840.0000	-9.3910E-5	-9.3910E-5	-7.126417E-5	-7.126417E-5	   -0.0128	   15.4709	   28.3953	   -2.7536	
 -880.0000	-9.7330E-5	-9.7330E-5	-7.382243E-5	-7.382243E-5	    0.0077	   15.4612	   28.3890	   -2.7649	
 -920.0000	-1.0050E-4	-1.0050E-4	-7.610390E-5	-7.610390E-5	    0.0205	   15.4602	   28.3722	   -2.7737	
 -960.0000	-1.0400E-4	-1.0400E-4	-7.850581E-5	-7.850581E-5	    0.0205	   15.4602	   28.3722	   -2.7737	
-1000.0000	-1.0820E-4	-1.0820E-4	-8.133974E-5	-8.133974E-5	    0.0384	   15.4504	   28.3555	   -2.7901
