Repository: ctiley/CERN_CMS_Silicon_Sensor

# CERN_CMS_Silicon_Sensor

# Code To-Do 
- Double check Halfmoon Diode Data

# Lab To-Do
- Measure more HGCAL Diodes
- Measure rest of Unirradiated Halfmoon Diodes
- Rebond D0 Diode
- Cleanup Wires at Alibava Station
-

File: Diodes/HGCAL/Hamburg_Analysis/Data/cviv_data/HGCAL_2.6/N4789_24_UR_DIODEQUARTER/CV_N4789_24_UR_DIODEQUARTER_GR_Irradiated_Annealed_60C_0min_3_7_2022_12_11_58_PM.txt
GCD Test
Bias: 5000.000000
CV_N4789_24_UR_DIODEQUARTER_GR_Irradiated_Annealed_60C_0min
Date/Time: 3/7/2022 12:11:58 PM
Sensor Name: DIODEQUARTER
Type: 
Annealing Status: Irradiated and Annealed at 60C for 0 minutes
Environment: 
Tester: Andrew Kent

Time Delay per Ramp Step (s): 0.500

CV Time Delay per Measurement (s) :0.500

AC Voltage (V): 0.500

Current Number of measurements per voltage: 1.000

IV Time Delay per Measurement (s) :0.000


BiasVoltage	LCR_Cp_freq1000.0	LCR_Cp_freq10000.0	LCR_Rp_freq1000.0	LCR_Rp_freq10000.0	Temperature	Air_Temp	Humidity	Dewpoint	
  -10.0000	1.322E-11	1.887E-12	7.897E+6	3.334E+6	   -0.0051	   14.3818	   30.3719	   -2.7919	
  -20.0000	1.089E-11	2.023E-12	1.119E+7	3.959E+6	   -0.0051	   14.3914	   30.3719	   -2.7836	
  -30.0000	9.378E-12	2.027E-12	1.391E+7	4.516E+6	   -0.0051	   14.3595	   30.3248	   -2.8321	
  -40.0000	8.337E-12	1.986E-12	1.619E+7	5.042E+6	   -0.0051	   14.3756	   30.3109	   -2.8243	
  -50.0000	7.536E-12	1.918E-12	1.827E+7	5.568E+6	   -0.0051	   14.3756	   30.3093	   -2.8250	
  -60.0000	6.914E-12	1.858E-12	2.012E+7	6.053E+6	   -0.0026	   14.3921	   30.3374	   -2.7982	
  -70.0000	6.381E-12	1.795E-12	2.192E+7	6.533E+6	   -0.0077	   14.3921	   30.3539	   -2.7909	
  -80.0000	5.963E-12	1.728E-12	2.344E+7	7.026E+6	   -0.0077	   14.3732	   30.3843	   -2.7939	
  -90.0000	5.586E-12	1.667E-12	2.500E+7	7.494E+6	   -0.0026	   14.3748	   30.3937	   -2.7883	
 -100.0000	5.263E-12	1.608E-12	2.646E+7	7.961E+6	   -0.0051	   14.4108	   30.4314	   -2.7404	
 -110.0000	4.981E-12	1.550E-12	2.780E+7	8.418E+6	   -0.0051	   14.3707	   30.4564	   -2.7642	
 -120.0000	4.754E-12	1.507E-12	2.923E+7	8.839E+6	   -0.0026	   14.3747	   30.4703	   -2.7546	
 -130.0000	4.519E-12	1.452E-12	3.056E+7	9.296E+6	   -0.0026	   14.3492	   30.4579	   -2.7822	
 -140.0000	4.307E-12	1.395E-12	3.188E+7	9.781E+6	   -0.0051	   14.3609	   30.4456	   -2.7775	
 -150.0000	4.104E-12	1.341E-12	3.327E+7	1.027E+7	   -0.0051	   14.3690	   30.4500	   -2.7685	
 -160.0000	3.912E-12	1.281E-12	3.465E+7	1.082E+7	   -0.0051	   14.3490	   30.4611	   -2.7810	
 -170.0000	3.722E-12	1.224E-12	3.621E+7	1.141E+7	   -0.0026	   14.3401	   30.4105	   -2.8111	
 -180.0000	3.451E-12	1.157E-12	3.792E+7	1.208E+7	   -0.0026	   14.3334	   30.4200	   -2.8127	
 -190.0000	3.275E-12	1.097E-12	3.990E+7	1.284E+7	    0.0026	   14.3498	   30.4219	   -2.7976	
 -200.0000	3.086E-12	1.036E-12	4.225E+7	1.377E+7	   -0.0000	   14.3469	   30.4652	   -2.7810	
 -220.0000	2.721E-12	9.230E-13	4.787E+7	1.609E+7	    0.0026	   14.3347	   30.4978	   -2.7773	
 -240.0000	2.369E-12	8.327E-13	5.464E+7	1.913E+7	    0.0026	   14.3234	   30.5104	   -2.7815	
 -260.0000	2.053E-12	7.626E-13	6.183E+7	2.303E+7	    0.0051	   14.3258	   30.5136	   -2.7781	
 -280.0000	1.764E-12	7.124E-13	6.978E+7	2.760E+7	   -0.0000	   14.3309	   30.5240	   -2.7690	
 -300.0000	1.519E-12	6.771E-13	7.855E+7	3.272E+7	   -0.0000	   14.3044	   30.5063	   -2.7998	
 -320.0000	1.328E-12	6.515E-13	8.709E+7	3.812E+7	   -0.0000	   14.3140	   30.4839	   -2.8014	
 -340.0000	1.173E-12	6.341E-13	9.641E+7	4.341E+7	   -0.0000	   14.2949	   30.4475	   -2.8341	
 -360.0000	1.052E-12	6.219E-13	1.054E+8	4.841E+7	   -0.0000	   14.2908	   30.4564	   -2.8337	
 -380.0000	9.645E-13	6.125E-13	1.137E+8	5.296E+7	   -0.0000	   14.3122	   30.4551	   -2.8156	
 -400.0000	9.058E-13	6.061E-13	1.211E+8	5.673E+7	   -0.0000	   14.3259	   30.4491	   -2.8064	
 -440.0000	8.219E-13	5.974E-13	1.332E+8	6.302E+7	   -0.0026	   14.2991	   30.4273	   -2.8393	
 -480.0000	7.626E-13	5.923E-13	1.413E+8	6.691E+7	   -0.0026	   14.2986	   30.4162	   -2.8446	
 -520.0000	7.292E-13	5.883E-13	1.456E+8	6.949E+7	   -0.0000	   14.2977	   30.4105	   -2.8479	
 -560.0000	7.008E-13	5.853E-13	1.465E+8	7.101E+7	   -0.0000	   14.3105	   30.4412	   -2.8233	
 -600.0000	6.915E-13	5.834E-13	1.457E+8	7.176E+7	    0.0026	   14.2963	   30.4469	   -2.8331	
 -640.0000	6.809E-13	5.814E-13	1.442E+8	7.195E+7	   -0.0000	   14.2963	   30.4263	   -2.8421	
 -680.0000	6.602E-13	5.800E-13	1.400E+8	7.131E+7	    0.0026	   14.2939	   30.4054	   -2.8476	
 -720.0000	6.482E-13	5.783E-13	1.353E+8	7.066E+7	    0.0051	   14.2822	   30.3763	   -2.8765	
 -760.0000	6.429E-13	5.770E-13	1.296E+8	6.961E+7	    0.0051	   14.2845	   30.3697	   -2.8774	
 -800.0000	6.383E-13	5.757E-13	1.239E+8	6.806E+7	    0.0026	   14.2632	   30.3567	   -2.9017	
 -840.0000	6.276E-13	5.742E-13	1.178E+8	6.637E+7	    0.0051	   14.2693	   30.3419	   -2.9029	
 -880.0000	6.145E-13	5.728E-13	1.107E+8	6.443E+7	    0.0026	   14.2566	   30.3447	   -2.9127	
 -920.0000	6.051E-13	5.710E-13	1.039E+8	6.238E+7	    0.0051	   14.2756	   30.3593	   -2.8897	
 -960.0000	5.931E-13	5.696E-13	9.630E+7	5.968E+7	    0.0026	   14.2802	   30.3627	   -2.8842	
-1000.0000	5.802E-13	5.677E-13	8.928E+7	5.723E+7	    0.0026	   14.2557	   30.3542	   -2.9093

File: Diodes/HGCAL/Hamburg_Analysis/Data/cviv_data/HGCAL_2.6/N4789_24_UR_DIODEQUARTER/CV_N4789_24_UR_DIODEQUARTER_GR_Irradiated_Annealed_60C_10min_3_7_2022_2_00_20_PM.txt
GCD Test
Bias: 5000.000000
CV_N4789_24_UR_DIODEQUARTER_GR_Irradiated_Annealed_60C_10min
Date/Time: 3/7/2022 2:00:20 PM
Sensor Name: DIODEQUARTER
Type: P
Annealing Status: Irradiated and Annealed at 60C for 10 minutes
Environment: 0C
Tester: Andrew Kent

Time Delay per Ramp Step (s): 1.000

CV Time Delay per Measurement (s) :0.500

AC Voltage (V): 0.500

Current Number of measurements per voltage: 4.000

IV Time Delay per Measurement (s) :0.000


BiasVoltage	LCR_Cp_freq1000.0	LCR_Cp_freq10000.0	LCR_Rp_freq1000.0	LCR_Rp_freq10000.0	Temperature	Air_Temp	Humidity	Dewpoint	
  -10.0000	1.335E-11	2.370E-12	7.584E+6	3.209E+6	   -0.0051	   13.3689	   32.0101	   -2.9697	
  -20.0000	1.085E-11	2.371E-12	1.114E+7	3.965E+6	   -0.0077	   13.3750	   31.9940	   -2.9712	
  -30.0000	9.174E-12	2.170E-12	1.400E+7	4.673E+6	   -0.0077	   13.3866	   31.9934	   -2.9612	
  -40.0000	8.060E-12	2.043E-12	1.640E+7	5.314E+6	   -0.0051	   13.3602	   31.9975	   -2.9826	
  -50.0000	7.127E-12	1.930E-12	1.870E+7	5.961E+6	   -0.0026	   13.3558	   32.0528	   -2.9633	
  -60.0000	6.479E-12	1.855E-12	2.122E+7	6.578E+6	   -0.0026	   13.3741	   32.0708	   -2.9397	
  -70.0000	5.943E-12	1.761E-12	2.334E+7	7.192E+6	   -0.0026	   13.3659	   32.1056	   -2.9323	
  -80.0000	5.481E-12	1.688E-12	2.555E+7	7.789E+6	   -0.0026	   13.3790	   32.1066	   -2.9205	
  -90.0000	5.139E-12	1.607E-12	2.745E+7	8.359E+6	   -0.0000	   13.3743	   32.0933	   -2.9302	
 -100.0000	4.808E-12	1.540E-12	2.931E+7	8.924E+6	   -0.0026	   13.3743	   32.0759	   -2.9375	
 -110.0000	4.536E-12	1.474E-12	3.100E+7	9.468E+6	   -0.0026	   13.3602	   32.1075	   -2.9366	
 -120.0000	4.319E-12	1.424E-12	3.263E+7	9.964E+6	   -0.0000	   13.3475	   32.1363	   -2.9357	
 -130.0000	4.088E-12	1.357E-12	3.431E+7	1.055E+7	    0.0026	   13.3475	   32.1493	   -2.9303	
 -140.0000	3.869E-12	1.281E-12	3.576E+7	1.112E+7	    0.0077	   13.3505	   32.1518	   -2.9266	
 -150.0000	3.575E-12	1.199E-12	3.739E+7	1.188E+7	    0.0077	   13.3617	   32.1673	   -2.9103	
 -160.0000	3.370E-12	1.137E-12	3.958E+7	1.275E+7	    0.0051	   13.3824	   32.1806	   -2.8867	
 -170.0000	3.145E-12	1.060E-12	4.198E+7	1.372E+7	    0.0051	   13.3464	   32.2043	   -2.9082	
 -180.0000	2.948E-12	9.934E-13	4.505E+7	1.494E+7	    0.0077	   13.3540	   32.2966	   -2.8632	
 -190.0000	2.714E-12	9.230E-13	4.852E+7	1.646E+7	    0.0077	   13.3449	   32.3017	   -2.8690	
 -200.0000	2.520E-12	8.693E-13	5.249E+7	1.820E+7	    0.0051	   13.3347	   32.2717	   -2.8905	
 -210.0000	2.309E-12	8.183E-13	5.705E+7	2.045E+7	    0.0051	   13.3236	   32.2505	   -2.9090	
 -220.0000	2.120E-12	7.816E-13	6.182E+7	2.297E+7	    0.0051	   13.3238	   32.2416	   -2.9125	
 -230.0000	1.941E-12	7.461E-13	6.727E+7	2.547E+7	    0.0051	   13.3221	   32.2438	   -2.9130	
 -240.0000	1.773E-12	7.187E-13	7.281E+7	2.856E+7	    0.0051	   13.3321	   32.2220	   -2.9134	
 -250.0000	1.623E-12	6.992E-13	7.874E+7	3.187E+7	    0.0051	   13.3299	   32.2438	   -2.9062	
 -260.0000	1.494E-12	6.834E-13	8.475E+7	3.551E+7	    0.0051	   13.3368	   32.2470	   -2.8988	
 -270.0000	1.382E-12	6.705E-13	9.169E+7	3.881E+7	    0.0026	   13.3179	   32.2963	   -2.9069	
 -280.0000	1.280E-12	6.585E-13	9.830E+7	4.207E+7	    0.0026	   13.3270	   32.3204	   -2.8769	
 -290.0000	1.192E-12	6.501E-13	1.044E+8	4.551E+7	   -0.0000	   13.3350	   32.3374	   -2.8629	
 -300.0000	1.126E-12	6.428E-13	1.116E+8	4.833E+7	    0.0026	   13.3243	   32.3552	   -2.8649	
 -310.0000	1.077E-12	6.366E-13	1.180E+8	5.138E+7	   -0.0026	   13.3273	   32.3877	   -2.8488	
 -320.0000	1.027E-12	6.331E-13	1.240E+8	5.444E+7	   -0.0026	   13.3178	   32.4016	   -2.8513	
 -330.0000	9.775E-13	6.282E-13	1.300E+8	5.739E+7	   -0.0026	   13.3166	   32.4058	   -2.8506	
 -340.0000	9.552E-13	6.251E-13	1.348E+8	5.964E+7	   -0.0051	   13.3493	   32.4089	   -2.8207	
 -350.0000	9.209E-13	6.228E-13	1.402E+8	6.192E+7	   -0.0051	   13.3387	   32.4070	   -2.8307	
 -360.0000	8.962E-13	6.204E-13	1.455E+8	6.384E+7	   -0.0051	   13.3242	   32.4064	   -2.8437	
 -370.0000	8.589E-13	6.178E-13	1.503E+8	6.604E+7	   -0.0077	   13.3178	   32.3877	   -2.8505	
 -380.0000	8.551E-13	6.165E-13	1.545E+8	6.731E+7	   -0.0077	   13.3085	   32.3969	   -2.8614	
 -390.0000	8.333E-13	6.140E-13	1.581E+8	6.818E+7	   -0.0077	   13.3128	   32.4105	   -2.8520	
 -400.0000	8.174E-13	6.126E-13	1.614E+8	6.988E+7	   -0.0077	   13.3117	   32.4497	   -2.8367	
 -410.0000	8.098E-13	6.115E-13	1.652E+8	7.086E+7	   -0.0077	   13.2982	   32.4949	   -2.8298	
 -420.0000	7.972E-13	6.109E-13	1.675E+8	7.219E+7	   -0.0077	   13.2966	   32.4861	   -2.8349	
 -430.0000	7.890E-13	6.088E-13	1.694E+8	7.223E+7	   -0.0077	   13.2877	   32.4905	   -2.8408	
 -440.0000	7.832E-13	6.086E-13	1.718E+8	7.427E+7	   -0.0051	   13.3091	   32.5104	   -2.8139	
 -450.0000	7.744E-13	6.089E-13	1.749E+8	7.590E+7	   -0.0051	   13.3093	   32.5323	   -2.8047	
 -460.0000	7.579E-13	6.084E-13	1.763E+8	7.697E+7	   -0.0000	   13.3093	   32.5262	   -2.8071	
 -470.0000	7.509E-13	6.077E-13	1.769E+8	7.791E+7	   -0.0026	   13.3043	   32.4738	   -2.8153	
 -480.0000	7.508E-13	6.064E-13	1.776E+8	7.822E+7	   -0.0026	   13.2805	   32.4532	   -2.8626	
 -490.0000	7.484E-13	6.058E-13	1.797E+8	7.857E+7	   -0.0026	   13.2907	   32.4500	   -2.8550	
 -500.0000	7.441E-13	6.056E-13	1.819E+8	7.903E+7	   -0.0051	   13.3013	   32.4358	   -2.8516	
 -510.0000	7.321E-13	6.048E-13	1.817E+8	7.933E+7	   -0.0051	   13.2941	   32.4048	   -2.8707	
 -520.0000	7.358E-13	6.040E-13	1.821E+8	7.969E+7	   -0.0026	   13.3130	   32.3865	   -2.8618	
 -530.0000	7.241E-13	6.036E-13	1.818E+8	8.022E+7	   -0.0000	   13.2766	   32.3757	   -2.8981	
 -540.0000	7.192E-13	6.038E-13	1.823E+8	8.021E+7	   -0.0000	   13.2990	   32.3333	   -2.8961	
 -550.0000	7.152E-13	6.030E-13	1.818E+8	8.055E+7	   -0.0000	   13.2676	   32.3204	   -2.9290	
 -560.0000	7.101E-13	6.024E-13	1.816E+8	8.006E+7	    0.0051	   13.2647	   32.3055	   -2.9376	
 -570.0000	7.115E-13	6.001E-13	1.808E+8	7.954E+7	    0.0026	   13.2745	   32.2960	   -2.9330	
 -580.0000	7.038E-13	6.006E-13	1.809E+8	7.947E+7	    0.0051	   13.2834	   32.3422	   -2.9061	
 -590.0000	7.042E-13	6.003E-13	1.791E+8	7.937E+7	    0.0077	   13.2742	   32.3795	   -2.8987	
 -600.0000	7.036E-13	5.994E-13	1.789E+8	7.929E+7	    0.0077	   13.2746	   32.3963	   -2.8914	
 -610.0000	7.001E-13	5.989E-13	1.774E+8	7.886E+7	    0.0051	   13.2899	   32.4029	   -2.8752	
 -620.0000	6.999E-13	5.982E-13	1.769E+8	7.873E+7	    0.0102	   13.2851	   32.3997	   -2.8808	
 -630.0000	6.996E-13	5.986E-13	1.767E+8	7.890E+7	    0.0051	   13.2748	   32.3912	   -2.8933	
 -640.0000	6.985E-13	5.974E-13	1.757E+8	7.844E+7	    0.0051	   13.2677	   32.3602	   -2.9124	
 -650.0000	6.951E-13	5.975E-13	1.743E+8	7.853E+7	    0.0026	   13.2757	   32.3422	   -2.9128	
 -660.0000	6.880E-13	5.974E-13	1.728E+8	7.923E+7	    0.0026	   13.2687	   32.3106	   -2.9320	
 -670.0000	6.831E-13	5.973E-13	1.729E+8	7.882E+7	   -0.0000	   13.2789	   32.2606	   -2.9439	
 -680.0000	6.846E-13	5.963E-13	1.699E+8	7.849E+7	   -0.0000	   13.2712	   32.2445	   -2.9573	
 -690.0000	6.775E-13	5.972E-13	1.694E+8	7.953E+7	   -0.0026	   13.2688	   32.2255	   -2.9673	
 -700.0000	6.776E-13	5.967E-13	1.669E+8	7.956E+7	   -0.0000	   13.2648	   32.2163	   -2.9746	
 -710.0000	6.723E-13	5.966E-13	1.660E+8	7.943E+7	   -0.0000	   13.2517	   32.2185	   -2.9852	
 -720.0000	6.762E-13	5.960E-13	1.649E+8	7.908E+7	    0.0026	   13.2507	   32.2258	   -2.9830	
 -730.0000	6.703E-13	5.960E-13	1.642E+8	7.862E+7	    0.0026	   13.2537	   32.2268	   -2.9800	
 -740.0000	6.699E-13	5.955E-13	1.619E+8	7.844E+7	    0.0026	   13.2535	   32.2211	   -2.9826	
 -750.0000	6.656E-13	5.950E-13	1.603E+8	7.796E+7	    0.0026	   13.2296	   32.2056	   -3.0100	
 -760.0000	6.643E-13	5.946E-13	1.586E+8	7.802E+7	    0.0026	   13.2218	   32.1777	   -3.0284	
 -770.0000	6.630E-13	5.944E-13	1.563E+8	7.739E+7	    0.0026	   13.2300	   32.1388	   -3.0374	
 -780.0000	6.637E-13	5.946E-13	1.554E+8	7.723E+7	    0.0051	   13.2245	   32.1322	   -3.0450	
 -790.0000	6.519E-13	5.938E-13	1.533E+8	7.713E+7	   -0.0000	   13.2334	   32.1388	   -3.0345	
 -800.0000	6.575E-13	5.935E-13	1.520E+8	7.649E+7	   -0.0000	   13.2377	   32.1458	   -3.0278	
 -810.0000	6.535E-13	5.927E-13	1.491E+8	7.615E+7	   -0.0000	   13.2176	   32.1426	   -3.0467	
 -820.0000	6.518E-13	5.931E-13	1.488E+8	7.578E+7	   -0.0000	   13.2220	   32.1594	   -3.0358	
 -830.0000	6.548E-13	5.925E-13	1.459E+8	7.528E+7	   -0.0000	   13.2479	   32.1939	   -2.9988	
 -840.0000	6.437E-13	5.922E-13	1.442E+8	7.492E+7	   -0.0000	   13.2387	   32.2543	   -2.9817	
 -850.0000	6.412E-13	5.919E-13	1.428E+8	7.455E+7	   -0.0026	   13.2338	   32.2657	   -2.9813	
 -860.0000	6.430E-13	5.919E-13	1.410E+8	7.391E+7	   -0.0051	   13.2264	   32.3102	   -2.9692	
 -870.0000	6.378E-13	5.918E-13	1.387E+8	7.382E+7	   -0.0051	   13.2286	   32.3058	   -2.9692	
 -880.0000	6.409E-13	5.908E-13	1.374E+8	7.305E+7	   -0.0077	   13.2471	   32.3074	   -2.9523	
 -890.0000	6.343E-13	5.909E-13	1.349E+8	7.269E+7	   -0.0051	   13.2281	   32.3390	   -2.9558	
 -900.0000	6.365E-13	5.907E-13	1.330E+8	7.223E+7	   -0.0051	   13.2404	   32.3975	   -2.9354	
 -910.0000	6.246E-13	5.896E-13	1.310E+8	7.171E+7	   -0.0051	   13.2180	   32.4146	   -2.9333	
 -920.0000	6.269E-13	5.899E-13	1.295E+8	7.122E+7	   -0.0000	   13.2172	   32.4175	   -2.9329	
 -930.0000	6.242E-13	5.893E-13	1.278E+8	7.086E+7	   -0.0000	   13.2016	   32.4137	   -2.9481	
 -940.0000	6.254E-13	5.891E-13	1.255E+8	6.998E+7	   -0.0026	   13.1956	   32.3846	   -2.9654	
 -950.0000	6.207E-13	5.891E-13	1.229E+8	6.947E+7	   -0.0026	   13.2037	   32.3811	   -2.9597	
 -960.0000	6.143E-13	5.884E-13	1.215E+8	6.897E+7	   -0.0026	   13.2188	   32.3700	   -2.9511	
 -970.0000	6.106E-13	5.875E-13	1.197E+8	6.838E+7	   -0.0051	   13.2196	   32.3846	   -2.9443	
 -980.0000	6.111E-13	5.876E-13	1.184E+8	6.786E+7	   -0.0026	   13.2428	   32.4200	   -2.9094	
 -990.0000	6.094E-13	5.860E-13	1.163E+8	6.691E+7	   -0.0051	   13.2244	   32.4045	   -2.9319	
-1000.0000	6.038E-13	5.864E-13	1.137E+8	6.657E+7	   -0.0026	   13.2230	   32.4178	   -2.9276

File: Diodes/HGCAL/Hamburg_Analysis/Data/cviv_data/HGCAL_2.6/N4789_24_UR_DIODEQUARTER/CV_N4789_24_UR_DIODEQUARTER_GR_Irradiated_Annealed_60C_20min_3_9_2022_6_37_02_PM.txt
GCD Test
Bias: 5000.000000
CV_N4789_24_UR_DIODEQUARTER_GR_Irradiated_Annealed_60C_20min
Date/Time: 3/9/2022 6:37:02 PM
Sensor Name: 
Type: P
Annealing Status: Irradiated and Annealed at 60C for 20 minutes
Environment: 20C
Tester: Andrew Kent

Time Delay per Ramp Step (s): 0.500

CV Time Delay per Measurement (s) :0.500

AC Voltage (V): 0.500

Current Number of measurements per voltage: 1.000

IV Time Delay per Measurement (s) :0.000


BiasVoltage	LCR_Cp_freq1000.0	LCR_Cp_freq10000.0	LCR_Rp_freq1000.0	LCR_Rp_freq10000.0	Temperature	Air_Temp	Humidity	Dewpoint	
  -10.0000	1.119E-11	1.864E-12	8.402E+6	3.709E+6	   -0.0077	   14.8544	   27.9741	   -3.4848	
  -20.0000	9.165E-12	1.937E-12	1.213E+7	4.560E+6	   -0.0051	   14.8544	   27.9848	   -3.4797	
  -30.0000	7.844E-12	1.899E-12	1.519E+7	5.301E+6	   -0.0077	   14.8179	   27.9968	   -3.5054	
  -40.0000	6.946E-12	1.828E-12	1.771E+7	5.996E+6	   -0.0077	   14.8179	   28.0044	   -3.5017	
  -50.0000	6.268E-12	1.752E-12	1.993E+7	6.652E+6	   -0.0102	   14.8504	   28.0104	   -3.4709	
  -60.0000	5.742E-12	1.678E-12	2.195E+7	7.277E+6	   -0.0077	   14.7991	   28.0206	   -3.5102	
  -70.0000	5.303E-12	1.609E-12	2.384E+7	7.875E+6	   -0.0102	   14.7991	   28.0111	   -3.5147	
  -80.0000	4.938E-12	1.538E-12	2.558E+7	8.471E+6	   -0.0077	   14.7996	   28.0085	   -3.5155	
  -90.0000	4.629E-12	1.471E-12	2.727E+7	9.060E+6	   -0.0051	   14.8141	   27.9930	   -3.5104	
 -100.0000	4.354E-12	1.408E-12	2.887E+7	9.616E+6	   -0.0051	   14.7824	   28.0101	   -3.5296	
 -110.0000	4.111E-12	1.343E-12	3.043E+7	1.020E+7	   -0.0051	   14.7944	   28.0313	   -3.5092	
 -120.0000	3.919E-12	1.286E-12	3.219E+7	1.078E+7	   -0.0051	   14.7993	   28.0446	   -3.4986	
 -130.0000	3.700E-12	1.220E-12	3.388E+7	1.143E+7	   -0.0026	   14.7993	   28.0506	   -3.4957	
 -140.0000	3.483E-12	1.146E-12	3.595E+7	1.223E+7	   -0.0051	   14.7617	   28.0607	   -3.5232	
 -150.0000	3.193E-12	1.061E-12	3.814E+7	1.325E+7	   -0.0026	   14.7617	   28.0667	   -3.5204	
 -160.0000	2.971E-12	9.865E-13	4.103E+7	1.448E+7	   -0.0000	   14.7730	   28.0648	   -3.5116	
 -170.0000	2.755E-12	9.170E-13	4.452E+7	1.603E+7	    0.0026	   14.7538	   28.0680	   -3.5266	
 -180.0000	2.531E-12	8.562E-13	4.882E+7	1.794E+7	    0.0026	   14.7318	   28.0759	   -3.5418	
 -190.0000	2.313E-12	8.039E-13	5.364E+7	2.028E+7	    0.0026	   14.7447	   28.0642	   -3.5363	
 -200.0000	2.098E-12	7.620E-13	5.899E+7	2.302E+7	   -0.0026	   14.6999	   28.0857	   -3.5647	
 -220.0000	1.726E-12	7.023E-13	7.136E+7	2.955E+7	   -0.0026	   14.7154	   28.0886	   -3.5499	
 -240.0000	1.437E-12	6.660E-13	8.507E+7	3.682E+7	   -0.0051	   14.7233	   28.1044	   -3.5356	
 -260.0000	1.222E-12	6.439E-13	9.974E+7	4.420E+7	   -0.0000	   14.7296	   28.1009	   -3.5318	
 -280.0000	1.083E-12	6.305E-13	1.145E+8	5.098E+7	    0.0026	   14.7235	   28.1154	   -3.5302	
 -300.0000	9.918E-13	6.213E-13	1.275E+8	5.688E+7	    0.0026	   14.7446	   28.1395	   -3.5006	
 -320.0000	9.256E-13	6.153E-13	1.397E+8	6.170E+7	    0.0026	   14.7006	   28.1515	   -3.5328	
 -340.0000	8.770E-13	6.114E-13	1.500E+8	6.558E+7	   -0.0000	   14.6883	   28.1951	   -3.5227	
 -360.0000	8.357E-13	6.079E-13	1.587E+8	6.897E+7	   -0.0000	   14.6678	   28.2030	   -3.5366	
 -380.0000	8.124E-13	6.054E-13	1.660E+8	7.170E+7	   -0.0026	   14.6777	   28.2217	   -3.5193	
 -400.0000	7.953E-13	6.034E-13	1.720E+8	7.379E+7	   -0.0000	   14.6658	   28.2407	   -3.5205	
 -440.0000	7.643E-13	6.007E-13	1.814E+8	7.706E+7	   -0.0102	   14.6647	   28.2600	   -3.5124	
 -480.0000	7.414E-13	5.981E-13	1.857E+8	7.936E+7	   -0.0051	   14.6279	   28.2761	   -3.5364	
 -520.0000	7.296E-13	5.960E-13	1.879E+8	8.045E+7	   -0.0077	   14.6463	   28.2887	   -3.5147	
 -560.0000	7.140E-13	5.947E-13	1.862E+8	8.092E+7	   -0.0000	   14.6574	   28.3463	   -3.4779	
 -600.0000	7.047E-13	5.935E-13	1.841E+8	8.134E+7	   -0.0051	   14.6600	   28.3688	   -3.4651	
 -640.0000	6.946E-13	5.919E-13	1.802E+8	8.103E+7	   -0.0102	   14.6301	   28.3899	   -3.4809	
 -680.0000	6.851E-13	5.904E-13	1.758E+8	8.058E+7	   -0.0102	   14.6469	   28.4092	   -3.4573	
 -720.0000	6.721E-13	5.894E-13	1.694E+8	7.972E+7	   -0.0102	   14.6518	   28.4203	   -3.4479	
 -760.0000	6.678E-13	5.885E-13	1.639E+8	7.899E+7	   -0.0077	   14.6510	   28.4377	   -3.4405	
 -800.0000	6.598E-13	5.874E-13	1.568E+8	7.757E+7	   -0.0051	   14.6257	   28.4592	   -3.4522	
 -840.0000	6.488E-13	5.863E-13	1.507E+8	7.622E+7	   -0.0051	   14.6291	   28.4930	   -3.4333	
 -880.0000	6.407E-13	5.851E-13	1.430E+8	7.473E+7	   -0.0051	   14.6291	   28.4902	   -3.4347	
 -920.0000	6.313E-13	5.839E-13	1.358E+8	7.319E+7	   -0.0077	   14.6250	   28.5032	   -3.4344	
 -960.0000	6.245E-13	5.829E-13	1.284E+8	7.088E+7	   -0.0102	   14.6225	   28.4994	   -3.4361	
-1000.0000	6.129E-13	5.818E-13	1.201E+8	6.868E+7	   -0.0077	   14.6073	   28.5070	   -3.4456

File: Diodes/HGCAL/Hamburg_Analysis/Data/cviv_data/HGCAL_2.6/N4789_24_UR_DIODEQUARTER/CV_N4789_24_UR_DIODEQUARTER_GR_Irradiated_Annealed_60C_30min_3_9_2022_7_44_40_PM.txt
GCD Test
Bias: 5000.000000
CV_N4789_24_UR_DIODEQUARTER_GR_Irradiated_Annealed_60C_30min
Date/Time: 3/9/2022 7:44:40 PM
Sensor Name: 
Type: P
Annealing Status: Irradiated and Annealed at 60C for 30 minutes
Environment: 20C
Tester: Andrew Kent

Time Delay per Ramp Step (s): 0.500

CV Time Delay per Measurement (s) :0.500

AC Voltage (V): 0.500

Current Number of measurements per voltage: 1.000

IV Time Delay per Measurement (s) :0.000


BiasVoltage	LCR_Cp_freq1000.0	LCR_Cp_freq10000.0	LCR_Rp_freq1000.0	LCR_Rp_freq10000.0	Temperature	Air_Temp	Humidity	Dewpoint	
  -10.0000	1.202E-11	2.191E-12	1.244E+7	3.962E+6	   -0.0051	   13.7734	   30.4620	   -3.2810	
  -20.0000	9.699E-12	2.306E-12	1.860E+7	4.729E+6	   -0.0026	   13.7612	   30.4867	   -3.2808	
  -30.0000	8.441E-12	2.299E-12	2.301E+7	5.338E+6	   -0.0026	   13.7740	   30.4921	   -3.2673	
  -40.0000	7.632E-12	2.256E-12	2.633E+7	5.872E+6	   -0.0000	   13.7802	   30.4902	   -3.2628	
  -50.0000	7.037E-12	2.206E-12	2.909E+7	6.347E+6	   -0.0026	   13.7619	   30.5044	   -3.2724	
  -60.0000	6.570E-12	2.150E-12	3.144E+7	6.800E+6	   -0.0051	   13.7670	   30.5057	   -3.2674	
  -70.0000	6.194E-12	2.089E-12	3.349E+7	7.234E+6	    0.0051	   13.7630	   30.5405	   -3.2556	
  -80.0000	5.874E-12	2.034E-12	3.539E+7	7.643E+6	    0.0026	   13.7567	   30.5449	   -3.2592	
  -90.0000	5.599E-12	1.982E-12	3.713E+7	8.030E+6	    0.0026	   13.7487	   30.5667	   -3.2566	
 -100.0000	5.348E-12	1.930E-12	3.884E+7	8.412E+6	    0.0026	   13.7487	   30.5911	   -3.2460	
 -110.0000	5.134E-12	1.877E-12	4.035E+7	8.794E+6	    0.0051	   13.7556	   30.5946	   -3.2384	
 -120.0000	4.959E-12	1.839E-12	4.214E+7	9.129E+6	   -0.0000	   13.7398	   30.6189	   -3.2416	
 -130.0000	4.771E-12	1.792E-12	4.375E+7	9.493E+6	    0.0051	   13.7533	   30.6271	   -3.2262	
 -140.0000	4.604E-12	1.744E-12	4.519E+7	9.875E+6	    0.0026	   13.7469	   30.6417	   -3.2254	
 -150.0000	4.441E-12	1.700E-12	4.669E+7	1.024E+7	    0.0026	   13.7375	   30.6546	   -3.2279	
 -160.0000	4.293E-12	1.655E-12	4.816E+7	1.063E+7	   -0.0000	   13.7359	   30.6490	   -3.2317	
 -170.0000	4.149E-12	1.613E-12	4.970E+7	1.101E+7	   -0.0026	   13.7350	   30.6667	   -3.2249	
 -180.0000	4.016E-12	1.573E-12	5.122E+7	1.140E+7	   -0.0051	   13.7235	   30.6901	   -3.2246	
 -190.0000	3.890E-12	1.536E-12	5.279E+7	1.178E+7	   -0.0051	   13.7320	   30.7059	   -3.2103	
 -200.0000	3.774E-12	1.497E-12	5.439E+7	1.216E+7	   -0.0026	   13.7320	   30.7343	   -3.1979	
 -220.0000	3.541E-12	1.422E-12	5.798E+7	1.298E+7	   -0.0051	   13.7154	   30.7713	   -3.1963	
 -240.0000	3.326E-12	1.346E-12	6.213E+7	1.390E+7	   -0.0077	   13.7414	   30.7868	   -3.1669	
 -260.0000	3.103E-12	1.272E-12	6.748E+7	1.493E+7	   -0.0051	   13.7347	   30.7919	   -3.1706	
 -280.0000	2.883E-12	1.192E-12	7.396E+7	1.623E+7	   -0.0000	   13.7090	   30.7944	   -3.1918	
 -300.0000	2.647E-12	1.112E-12	8.219E+7	1.780E+7	   -0.0000	   13.7165	   30.8118	   -3.1777	
 -320.0000	2.413E-12	1.028E-12	9.201E+7	1.984E+7	   -0.0000	   13.7014	   30.8134	   -3.1902	
 -340.0000	2.175E-12	9.437E-13	1.040E+8	2.251E+7	   -0.0026	   13.7145	   30.7982	   -3.1854	
 -360.0000	1.952E-12	8.621E-13	1.174E+8	2.624E+7	   -0.0026	   13.7171	   30.8030	   -3.1810	
 -380.0000	1.720E-12	7.888E-13	1.327E+8	3.150E+7	   -0.0077	   13.7252	   30.8074	   -3.1721	
 -400.0000	1.491E-12	7.285E-13	1.508E+8	3.878E+7	   -0.0051	   13.7220	   30.8368	   -3.1621	
 -440.0000	1.123E-12	6.549E-13	1.977E+8	5.857E+7	   -0.0051	   13.7126	   30.8412	   -3.1684	
 -480.0000	9.337E-13	6.258E-13	2.502E+8	7.726E+7	   -0.0026	   13.7056	   30.8542	   -3.1688	
 -520.0000	8.560E-13	6.147E-13	2.885E+8	8.843E+7	   -0.0000	   13.6826	   30.8482	   -3.1914	
 -560.0000	8.132E-13	6.106E-13	3.136E+8	9.422E+7	    0.0026	   13.6972	   30.8988	   -3.1568	
 -600.0000	7.929E-13	6.079E-13	3.228E+8	9.728E+7	    0.0026	   13.7055	   30.9137	   -3.1431	
 -640.0000	7.850E-13	6.058E-13	3.239E+8	9.874E+7	    0.0026	   13.6944	   30.8985	   -3.1593	
 -680.0000	7.039E-13	5.951E-13	3.071E+8	1.022E+8	   -0.0000	   13.6889	   30.9042	   -3.1617	
 -720.0000	6.981E-13	5.937E-13	3.001E+8	1.024E+8	    0.0051	   13.7085	   30.9472	   -3.1260	
 -760.0000	6.870E-13	5.932E-13	2.919E+8	1.020E+8	    0.0026	   13.7085	   30.9393	   -3.1294	
 -800.0000	6.877E-13	5.921E-13	2.811E+8	1.009E+8	    0.0051	   13.7004	   30.9491	   -3.1322	
 -840.0000	6.800E-13	5.916E-13	2.695E+8	9.997E+7	    0.0077	   13.6749	   30.9459	   -3.1558	
 -880.0000	6.793E-13	5.903E-13	2.567E+8	9.894E+7	    0.0077	   13.6749	   30.9263	   -3.1643	
 -920.0000	6.733E-13	5.899E-13	2.433E+8	9.736E+7	    0.0077	   13.6864	   30.9162	   -3.1503	
 -960.0000	6.691E-13	5.888E-13	2.299E+8	9.565E+7	   -0.0000	   13.6743	   30.8972	   -3.1774	
-1000.0000	6.682E-13	5.883E-13	2.168E+8	9.356E+7	    0.0026	   13.6722	   30.8871	   -3.1836

File: Diodes/HGCAL/Hamburg_Analysis/Data/cviv_data/HGCAL_2.6/N4789_24_UR_DIODEQUARTER/CV_N4789_24_UR_DIODEQUARTER_GR_Irradiated_Annealed_60C_40min_3_9_2022_8_42_51_PM.txt
GCD Test
Bias: 5000.000000
CV_N4789_24_UR_DIODEQUARTER_GR_Irradiated_Annealed_60C_40min
Date/Time: 3/9/2022 8:42:51 PM
Sensor Name: 
Type: P
Annealing Status: Irradiated and Annealed at 60C for 40 minutes
Environment: 20C
Tester: Andrew Kent

Time Delay per Ramp Step (s): 0.500

CV Time Delay per Measurement (s) :0.500

AC Voltage (V): 0.500

Current Number of measurements per voltage: 1.000

IV Time Delay per Measurement (s) :0.000


BiasVoltage	LCR_Cp_freq1000.0	LCR_Cp_freq10000.0	LCR_Rp_freq1000.0	LCR_Rp_freq10000.0	Temperature	Air_Temp	Humidity	Dewpoint	
  -10.0000	1.195E-11	2.166E-12	1.249E+7	3.977E+6	   -0.0051	   14.0917	   30.1654	   -3.1355	
  -20.0000	9.671E-12	2.279E-12	1.865E+7	4.748E+6	   -0.0000	   14.0905	   30.1550	   -3.1411	
  -30.0000	8.427E-12	2.281E-12	2.303E+7	5.344E+6	    0.0077	   14.0897	   30.1499	   -3.1440	
  -40.0000	7.607E-12	2.239E-12	2.644E+7	5.875E+6	    0.0281	   14.0738	   30.1170	   -3.1725	
  -50.0000	7.023E-12	2.187E-12	2.914E+7	6.357E+6	    0.0333	   14.0839	   30.1139	   -3.1651	
  -60.0000	6.562E-12	2.134E-12	3.148E+7	6.801E+6	    0.0358	   14.0710	   30.1028	   -3.1812	
  -70.0000	6.184E-12	2.079E-12	3.361E+7	7.229E+6	    0.0435	   14.0692	   30.0844	   -3.1910	
  -80.0000	5.861E-12	2.026E-12	3.547E+7	7.632E+6	    0.0435	   14.0730	   30.0579	   -3.1995	
  -90.0000	5.590E-12	1.973E-12	3.723E+7	8.022E+6	    0.0461	   14.0807	   30.0715	   -3.1867	
 -100.0000	5.343E-12	1.919E-12	3.884E+7	8.405E+6	    0.0461	   14.0743	   30.0705	   -3.1927	
 -110.0000	5.125E-12	1.868E-12	4.045E+7	8.782E+6	    0.0486	   14.0691	   30.0705	   -3.1972	
 -120.0000	4.951E-12	1.830E-12	4.225E+7	9.118E+6	    0.0486	   14.0691	   30.0702	   -3.1974	
 -130.0000	4.767E-12	1.779E-12	4.377E+7	9.498E+6	    0.0461	   14.0552	   30.0566	   -3.2155	
 -140.0000	4.593E-12	1.732E-12	4.524E+7	9.878E+6	    0.0486	   14.0552	   30.0569	   -3.2153	
 -150.0000	4.432E-12	1.689E-12	4.678E+7	1.025E+7	    0.0409	   14.0605	   30.0917	   -3.1953	
 -160.0000	4.282E-12	1.644E-12	4.835E+7	1.063E+7	    0.0358	   14.0465	   30.1025	   -3.2027	
 -170.0000	4.143E-12	1.603E-12	4.986E+7	1.102E+7	    0.0281	   14.0465	   30.0952	   -3.2059	
 -180.0000	4.011E-12	1.564E-12	5.136E+7	1.139E+7	    0.0256	   14.0294	   30.0750	   -3.2297	
 -190.0000	3.879E-12	1.525E-12	5.303E+7	1.178E+7	    0.0205	   14.0382	   30.0531	   -3.2318	
 -200.0000	3.761E-12	1.488E-12	5.455E+7	1.216E+7	    0.0179	   14.0334	   30.0541	   -3.2356	
 -220.0000	3.537E-12	1.414E-12	5.820E+7	1.298E+7	    0.0128	   14.0263	   30.0566	   -3.2406	
 -240.0000	3.313E-12	1.338E-12	6.256E+7	1.389E+7	    0.0077	   14.0315	   30.0835	   -3.2241	
 -260.0000	3.096E-12	1.262E-12	6.764E+7	1.494E+7	    0.0051	   14.0410	   30.0870	   -3.2143	
 -280.0000	2.869E-12	1.183E-12	7.440E+7	1.623E+7	   -0.0026	   14.0190	   30.0911	   -3.2316	
 -300.0000	2.637E-12	1.102E-12	8.245E+7	1.782E+7	   -0.0102	   14.0184	   30.0923	   -3.2316	
 -320.0000	2.406E-12	1.021E-12	9.257E+7	1.981E+7	   -0.0102	   14.0153	   30.0889	   -3.2358	
 -340.0000	2.176E-12	9.369E-13	1.042E+8	2.249E+7	   -0.0154	   13.9987	   30.0879	   -3.2506	
 -360.0000	1.944E-12	8.556E-13	1.179E+8	2.622E+7	   -0.0179	   14.0057	   30.0797	   -3.2482	
 -380.0000	1.718E-12	7.830E-13	1.331E+8	3.145E+7	   -0.0205	   13.9820	   30.0816	   -3.2680	
 -400.0000	1.496E-12	7.229E-13	1.506E+8	3.865E+7	   -0.0230	   13.9820	   30.0791	   -3.2691	
 -440.0000	1.125E-12	6.492E-13	1.981E+8	5.840E+7	   -0.0230	   13.9973	   30.0841	   -3.2535	
 -480.0000	9.321E-13	6.196E-13	2.514E+8	7.702E+7	   -0.0230	   13.9709	   30.0851	   -3.2760	
 -520.0000	8.476E-13	6.089E-13	2.905E+8	8.835E+7	   -0.0256	   13.9573	   30.0958	   -3.2831	
 -560.0000	8.115E-13	6.049E-13	3.138E+8	9.413E+7	   -0.0256	   13.9385	   30.0908	   -3.3016	
 -600.0000	7.890E-13	6.015E-13	3.261E+8	9.747E+7	   -0.0256	   13.9448	   30.0829	   -3.2997	
 -640.0000	7.806E-13	5.996E-13	3.293E+8	9.905E+7	   -0.0230	   13.9511	   30.0791	   -3.2940	
 -680.0000	7.733E-13	5.986E-13	3.233E+8	9.952E+7	   -0.0230	   13.9351	   30.0794	   -3.3096	
 -720.0000	6.864E-13	5.876E-13	3.042E+8	1.024E+8	   -0.0230	   13.9280	   30.0876	   -3.3121	
 -760.0000	6.844E-13	5.865E-13	2.944E+8	1.020E+8	   -0.0230	   13.9216	   30.0958	   -3.3141	
 -800.0000	6.799E-13	5.856E-13	2.848E+8	1.014E+8	   -0.0179	   13.9203	   30.1268	   -3.3014	
 -840.0000	6.773E-13	5.851E-13	2.718E+8	1.003E+8	   -0.0179	   13.9183	   30.1474	   -3.2941	
 -880.0000	6.732E-13	5.844E-13	2.605E+8	9.892E+7	   -0.0154	   13.9141	   30.1705	   -3.2875	
 -920.0000	6.658E-13	5.835E-13	2.472E+8	9.779E+7	   -0.0102	   13.9048	   30.2106	   -3.2777	
 -960.0000	6.635E-13	5.828E-13	2.317E+8	9.555E+7	   -0.0128	   13.9069	   30.2245	   -3.2697	
-1000.0000	6.582E-13	5.822E-13	2.182E+8	9.367E+7	   -0.0102	   13.9069	   30.2498	   -3.2585

File: Diodes/HGCAL/Hamburg_Analysis/Data/cviv_data/HGCAL_2.6/N4789_24_UR_DIODEQUARTER/IV_N4789_24_UR_DIODEQUARTER_GR_Irradiated_Annealed_60C_0min_3_7_2022_12_07_24_PM.txt
GCD Test
Bias: 5000.000000
IV_N4789_24_UR_DIODEQUARTER_GR_Irradiated_Annealed_60C_0min
Date/Time: 3/7/2022 12:07:24 PM
Sensor Name: DIODEQUARTER
Type: 
Annealing Status: Irradiated and Annealed at 60C for 0 minutes
Environment: 
Tester: Andrew Kent

Time Delay per Ramp Step (s): 0.500

CV Time Delay per Measurement (s) :0.500

AC Voltage (V): 0.500

Current Number of measurements per voltage: 1.000

IV Time Delay per Measurement (s) :0.000


BiasVoltage	Total Current_Avg	Total Current_0	Bias Current_Avg	Bias Current_0	Temperature	Air_Temp	Humidity	Dewpoint	
  -10.0000	-2.3050E-6	-2.3050E-6	-1.188883E-6	-1.188883E-6	   -0.0000	   14.4546	   31.6139	   -2.1887	
  -20.0000	-3.2840E-6	-3.2840E-6	-1.638782E-6	-1.638782E-6	   -0.0000	   14.4735	   31.4728	   -2.2326	
  -30.0000	-3.9990E-6	-3.9990E-6	-1.974474E-6	-1.974474E-6	   -0.0000	   14.4735	   31.4728	   -2.2326	
  -40.0000	-4.5860E-6	-4.5860E-6	-2.268072E-6	-2.268072E-6	   -0.0000	   14.4511	   31.3226	   -2.3166	
  -50.0000	-5.1230E-6	-5.1230E-6	-2.525025E-6	-2.525025E-6	   -0.0000	   14.4511	   31.2214	   -2.3603	
  -60.0000	-5.5950E-6	-5.5950E-6	-2.765970E-6	-2.765970E-6	   -0.0000	   14.4795	   31.1594	   -2.3624	
  -70.0000	-6.0420E-6	-6.0420E-6	-2.984740E-6	-2.984740E-6	   -0.0000	   14.4795	   31.1594	   -2.3624	
  -80.0000	-6.4310E-6	-6.4310E-6	-3.188500E-6	-3.188500E-6	    0.0051	   14.4795	   31.0658	   -2.4029	
  -90.0000	-6.8490E-6	-6.8490E-6	-3.394822E-6	-3.394822E-6	    0.0051	   14.4883	   31.0028	   -2.4226	
 -100.0000	-7.2150E-6	-7.2150E-6	-3.594112E-6	-3.594112E-6	    0.0051	   14.4883	   31.0028	   -2.4226	
 -110.0000	-7.5940E-6	-7.5940E-6	-3.765586E-6	-3.765586E-6	    0.0051	   14.5009	   30.9396	   -2.4391	
 -120.0000	-7.9420E-6	-7.9420E-6	-3.952273E-6	-3.952273E-6	    0.0077	   14.4700	   30.8836	   -2.4904	
 -130.0000	-8.3040E-6	-8.3040E-6	-4.119128E-6	-4.119128E-6	    0.0077	   14.4700	   30.8836	   -2.4904	
 -140.0000	-8.6450E-6	-8.6450E-6	-4.295533E-6	-4.295533E-6	    0.0077	   14.4833	   30.8137	   -2.5094	
 -150.0000	-8.9570E-6	-8.9570E-6	-4.449763E-6	-4.449763E-6	    0.0077	   14.5068	   30.7761	   -2.5053	
 -160.0000	-9.2660E-6	-9.2660E-6	-4.602904E-6	-4.602904E-6	    0.0077	   14.5068	   30.7761	   -2.5053	
 -170.0000	-9.5780E-6	-9.5780E-6	-4.770345E-6	-4.770345E-6	    0.0051	   14.4948	   30.7448	   -2.5295	
 -180.0000	-9.8840E-6	-9.8840E-6	-4.912488E-6	-4.912488E-6	    0.0051	   14.4591	   30.7233	   -2.5700	
 -190.0000	-1.0170E-5	-1.0170E-5	-5.079999E-6	-5.079999E-6	    0.0051	   14.4591	   30.7233	   -2.5700	
 -200.0000	-1.0440E-5	-1.0440E-5	-5.187740E-6	-5.187740E-6	    0.0051	   14.4523	   30.6837	   -2.5933	
 -220.0000	-1.1000E-5	-1.1000E-5	-5.439639E-6	-5.439639E-6	    0.0051	   14.4780	   30.6398	   -2.5902	
 -240.0000	-1.1490E-5	-1.1490E-5	-5.679373E-6	-5.679373E-6	    0.0051	   14.4780	   30.6398	   -2.5902	
 -260.0000	-1.1950E-5	-1.1950E-5	-5.887753E-6	-5.887753E-6	    0.0051	   14.4599	   30.6195	   -2.6148	
 -280.0000	-1.2420E-5	-1.2420E-5	-6.070421E-6	-6.070421E-6	    0.0077	   14.4595	   30.6139	   -2.6176	
 -300.0000	-1.2810E-5	-1.2810E-5	-6.263501E-6	-6.263501E-6	    0.0077	   14.4595	   30.6139	   -2.6176	
 -320.0000	-1.3220E-5	-1.3220E-5	-6.432515E-6	-6.432515E-6	    0.0077	   14.4512	   30.5936	   -2.6338	
 -340.0000	-1.3550E-5	-1.3550E-5	-6.567693E-6	-6.567693E-6	    0.0051	   14.4622	   30.5822	   -2.6292	
 -360.0000	-1.3910E-5	-1.3910E-5	-6.692521E-6	-6.692521E-6	    0.0051	   14.4622	   30.5822	   -2.6292	
 -380.0000	-1.4270E-5	-1.4270E-5	-6.850596E-6	-6.850596E-6	    0.0077	   14.4648	   30.5487	   -2.6417	
 -400.0000	-1.4610E-5	-1.4610E-5	-6.949763E-6	-6.949763E-6	    0.0051	   14.4575	   30.5506	   -2.6472	
 -440.0000	-1.5270E-5	-1.5270E-5	-7.232297E-6	-7.232297E-6	    0.0051	   14.4575	   30.5506	   -2.6472	
 -480.0000	-1.5920E-5	-1.5920E-5	-7.455185E-6	-7.455185E-6	    0.0077	   14.4827	   30.5443	   -2.6281	
 -520.0000	-1.6540E-5	-1.6540E-5	-7.684202E-6	-7.684202E-6	    0.0102	   14.4672	   30.5392	   -2.6438	
 -560.0000	-1.7230E-5	-1.7230E-5	-7.943103E-6	-7.943103E-6	    0.0102	   14.4672	   30.5392	   -2.6438	
 -600.0000	-1.7880E-5	-1.7880E-5	-8.149802E-6	-8.149802E-6	    0.0077	   14.4521	   30.5455	   -2.6541	
 -640.0000	-1.8620E-5	-1.8620E-5	-8.362117E-6	-8.362117E-6	    0.0077	   14.4524	   30.5506	   -2.6517	
 -680.0000	-1.9350E-5	-1.9350E-5	-8.613399E-6	-8.613399E-6	    0.0077	   14.4524	   30.5506	   -2.6517	
 -720.0000	-2.0100E-5	-2.0100E-5	-8.839535E-6	-8.839535E-6	    0.0077	   14.4618	   30.5497	   -2.6439	
 -760.0000	-2.0900E-5	-2.0900E-5	-9.130283E-6	-9.130283E-6	    0.0077	   14.4481	   30.5481	   -2.6565	
 -800.0000	-2.1700E-5	-2.1700E-5	-9.395223E-6	-9.395223E-6	    0.0077	   14.4481	   30.5481	   -2.6565	
 -840.0000	-2.2600E-5	-2.2600E-5	-9.674699E-6	-9.674699E-6	    0.0051	   14.4559	   30.5417	   -2.6525	
 -880.0000	-2.3610E-5	-2.3610E-5	-1.000570E-5	-1.000570E-5	    0.0026	   14.4583	   30.5364	   -2.6528	
 -920.0000	-2.4540E-5	-2.4540E-5	-1.030699E-5	-1.030699E-5	    0.0026	   14.4583	   30.5364	   -2.6528	
 -960.0000	-2.5500E-5	-2.5500E-5	-1.064140E-5	-1.064140E-5	    0.0026	   14.4422	   30.5364	   -2.6668	
-1000.0000	-2.6720E-5	-2.6720E-5	-1.102032E-5	-1.102032E-5	   -0.0000	   14.4169	   30.5259	   -2.6934

File: Diodes/HGCAL/Hamburg_Analysis/Data/cviv_data/HGCAL_2.6/N4789_24_UR_DIODEQUARTER/IV_N4789_24_UR_DIODEQUARTER_GR_Irradiated_Annealed_60C_20min_3_9_2022_6_32_31_PM.txt
GCD Test
Bias: 5000.000000
IV_N4789_24_UR_DIODEQUARTER_GR_Irradiated_Annealed_60C_20min
Date/Time: 3/9/2022 6:32:31 PM
Sensor Name: 
Type: P
Annealing Status: Irradiated and Annealed at 60C for 20 minutes
Environment: 20C
Tester: Andrew Kent

Time Delay per Ramp Step (s): 0.500

CV Time Delay per Measurement (s) :0.500

AC Voltage (V): 0.500

Current Number of measurements per voltage: 1.000

IV Time Delay per Measurement (s) :0.000


BiasVoltage	Total Current_Avg	Total Current_0	Bias Current_Avg	Bias Current_0	Temperature	Air_Temp	Humidity	Dewpoint	
  -10.0000	-2.3390E-6	-2.3390E-6	-1.257055E-6	-1.257055E-6	   -0.0102	   14.9893	   28.3242	   -3.2023	
  -20.0000	-3.3500E-6	-3.3500E-6	-1.706627E-6	-1.706627E-6	   -0.0128	   14.9908	   28.3049	   -3.2101	
  -30.0000	-4.1250E-6	-4.1250E-6	-2.045952E-6	-2.045952E-6	   -0.0128	   14.9908	   28.3049	   -3.2101	
  -40.0000	-4.7760E-6	-4.7760E-6	-2.333729E-6	-2.333729E-6	   -0.0128	   14.9760	   28.2805	   -3.2344	
  -50.0000	-5.3510E-6	-5.3510E-6	-2.588244E-6	-2.588244E-6	   -0.0102	   14.9652	   28.2385	   -3.2636	
  -60.0000	-5.8480E-6	-5.8480E-6	-2.815331E-6	-2.815331E-6	   -0.0077	   14.9652	   28.2381	   -3.2636	
  -70.0000	-6.3350E-6	-6.3350E-6	-3.036076E-6	-3.036076E-6	   -0.0077	   14.9769	   28.2381	   -3.2537	
  -80.0000	-6.7820E-6	-6.7820E-6	-3.230685E-6	-3.230685E-6	   -0.0102	   14.9839	   28.2230	   -3.2549	
  -90.0000	-7.2020E-6	-7.2020E-6	-3.426816E-6	-3.426816E-6	   -0.0102	   14.9839	   28.2230	   -3.2549	
 -100.0000	-7.6110E-6	-7.6110E-6	-3.622830E-6	-3.622830E-6	   -0.0102	   14.9839	   28.1863	   -3.2723	
 -110.0000	-8.0000E-6	-8.0000E-6	-3.789328E-6	-3.789328E-6	   -0.0051	   14.9839	   28.1863	   -3.2723	
 -120.0000	-8.3660E-6	-8.3660E-6	-3.945634E-6	-3.945634E-6	   -0.0051	   14.9833	   28.1913	   -3.2704	
 -130.0000	-8.7330E-6	-8.7330E-6	-4.119280E-6	-4.119280E-6	   -0.0077	   14.9833	   28.1781	   -3.2767	
 -140.0000	-9.0710E-6	-9.0710E-6	-4.263537E-6	-4.263537E-6	   -0.0102	   14.9833	   28.1781	   -3.2767	
 -150.0000	-9.4280E-6	-9.4280E-6	-4.421041E-6	-4.421041E-6	   -0.0102	   14.9688	   28.1534	   -3.3009	
 -160.0000	-9.7570E-6	-9.7570E-6	-4.563219E-6	-4.563219E-6	   -0.0102	   14.9688	   28.1306	   -3.3117	
 -170.0000	-1.0070E-5	-1.0070E-5	-4.691100E-6	-4.691100E-6	   -0.0051	   14.9688	   28.1398	   -3.3117	
 -180.0000	-1.0340E-5	-1.0340E-5	-4.814039E-6	-4.814039E-6	   -0.0051	   14.9752	   28.1398	   -3.3019	
 -190.0000	-1.0620E-5	-1.0620E-5	-4.906439E-6	-4.906439E-6	   -0.0000	   14.9786	   28.0936	   -3.3209	
 -200.0000	-1.0870E-5	-1.0870E-5	-5.014546E-6	-5.014546E-6	   -0.0026	   14.9786	   28.0936	   -3.3209	
 -220.0000	-1.1350E-5	-1.1350E-5	-5.205990E-6	-5.205990E-6	   -0.0026	   14.9644	   28.1066	   -3.3269	
 -240.0000	-1.1790E-5	-1.1790E-5	-5.364728E-6	-5.364728E-6	   -0.0000	   14.9644	   28.1142	   -3.3233	
 -260.0000	-1.2160E-5	-1.2160E-5	-5.507780E-6	-5.507780E-6	   -0.0000	   14.9644	   28.1142	   -3.3233	
 -280.0000	-1.2540E-5	-1.2540E-5	-5.626910E-6	-5.626910E-6	   -0.0000	   14.9660	   28.0984	   -3.3294	
 -300.0000	-1.2890E-5	-1.2890E-5	-5.749288E-6	-5.749288E-6	   -0.0000	   14.9548	   28.1025	   -3.3372	
 -320.0000	-1.3190E-5	-1.3190E-5	-5.857244E-6	-5.857244E-6	   -0.0000	   14.9548	   28.1025	   -3.3372	
 -340.0000	-1.3510E-5	-1.3510E-5	-5.948653E-6	-5.948653E-6	    0.0077	   14.9446	   28.0917	   -3.3511	
 -360.0000	-1.3800E-5	-1.3800E-5	-6.060434E-6	-6.060434E-6	    0.0077	   14.9471	   28.0930	   -3.3483	
 -380.0000	-1.4130E-5	-1.4130E-5	-6.143179E-6	-6.143179E-6	    0.0077	   14.9471	   28.0930	   -3.3483	
 -400.0000	-1.4380E-5	-1.4380E-5	-6.241075E-6	-6.241075E-6	    0.0077	   14.9503	   28.1006	   -3.3420	
 -440.0000	-1.4940E-5	-1.4940E-5	-6.417225E-6	-6.417225E-6	    0.0051	   14.9566	   28.0930	   -3.3401	
 -480.0000	-1.5450E-5	-1.5450E-5	-6.594795E-6	-6.594795E-6	    0.0051	   14.9566	   28.0930	   -3.3401	
 -520.0000	-1.5970E-5	-1.5970E-5	-6.774984E-6	-6.774984E-6	    0.0026	   14.9291	   28.0636	   -3.3778	
 -560.0000	-1.6460E-5	-1.6460E-5	-6.947038E-6	-6.947038E-6	    0.0077	   14.9243	   28.0443	   -3.3911	
 -600.0000	-1.7020E-5	-1.7020E-5	-7.129188E-6	-7.129188E-6	    0.0077	   14.9243	   28.0443	   -3.3911	
 -640.0000	-1.7510E-5	-1.7510E-5	-7.305391E-6	-7.305391E-6	    0.0077	   14.9158	   28.0297	   -3.4054	
 -680.0000	-1.8100E-5	-1.8100E-5	-7.492111E-6	-7.492111E-6	    0.0051	   14.9159	   28.0145	   -3.4125	
 -720.0000	-1.8690E-5	-1.8690E-5	-7.675764E-6	-7.675764E-6	    0.0051	   14.9159	   28.0145	   -3.4125	
 -760.0000	-1.9290E-5	-1.9290E-5	-7.870607E-6	-7.870607E-6	    0.0051	   14.9113	   28.0095	   -3.4189	
 -800.0000	-2.0050E-5	-2.0050E-5	-8.124872E-6	-8.124872E-6	    0.0026	   14.9071	   28.0003	   -3.4269	
 -840.0000	-2.0700E-5	-2.0700E-5	-8.356510E-6	-8.356510E-6	    0.0026	   14.9071	   28.0003	   -3.4269	
 -880.0000	-2.1510E-5	-2.1510E-5	-8.583714E-6	-8.583714E-6	    0.0026	   14.9015	   27.9899	   -3.4367	
 -920.0000	-2.4230E-5	-2.4230E-5	-8.861087E-6	-8.861087E-6	    0.0026	   14.8963	   27.9987	   -3.4370	
 -960.0000	-2.6890E-5	-2.6890E-5	-9.145616E-6	-9.145616E-6	    0.0026	   14.8963	   27.9987	   -3.4370	
-1000.0000	-2.5340E-5	-2.5340E-5	-9.426673E-6	-9.426673E-6	    0.0026	   14.8938	   28.0247	   -3.4267
