Repository: ctiley/CERN_CMS_Silicon_Sensor

# CERN_CMS_Silicon_Sensor

# Code To-Do 
- Double check Halfmoon Diode Data

# Lab To-Do
- Measure more HGCAL Diodes
- Measure rest of Unirradiated Halfmoon Diodes
- Rebond D0 Diode
- Cleanup Wires at Alibava Station
-

File: Diodes/HGCAL/Hamburg_Analysis/Data/cviv_data/HGCAL_2.6/N4789_24_UR_DIODE/CV_N4789_24_UR_DIODE_GR_Irradiated_Annealed_60C_0min_3_7_2022_12_03_55_PM.txt
GCD Test
Bias: 5000.000000
CV_N4789_24_UR_DIODE_GR_Irradiated_Annealed_60C_0min
Date/Time: 3/7/2022 12:03:55 PM
Sensor Name: DIODE
Type: 
Annealing Status: Irradiated and Annealed at 60C for 0 minutes
Environment: 
Tester: Andrew Kent

Time Delay per Ramp Step (s): 0.500

CV Time Delay per Measurement (s) :0.500

AC Voltage (V): 0.500

Current Number of measurements per voltage: 1.000

IV Time Delay per Measurement (s) :0.000


BiasVoltage	LCR_Cp_freq1000.0	LCR_Cp_freq10000.0	LCR_Rp_freq1000.0	LCR_Rp_freq10000.0	Temperature	Air_Temp	Humidity	Dewpoint	
  -10.0000	1.916E-10	3.565E-11	5.546E+5	2.456E+5	   -0.1305	   14.7299	   30.0731	   -2.6226	
  -20.0000	1.622E-10	3.864E-11	7.861E+5	2.882E+5	   -0.1279	   14.7040	   30.0633	   -2.6494	
  -30.0000	1.425E-10	3.946E-11	9.696E+5	3.266E+5	   -0.1254	   14.7164	   30.0623	   -2.6391	
  -40.0000	1.278E-10	3.942E-11	1.133E+6	3.633E+5	   -0.1100	   14.7168	   30.0497	   -2.6444	
  -50.0000	1.170E-10	3.897E-11	1.273E+6	3.992E+5	   -0.1049	   14.6950	   30.0386	   -2.6683	
  -60.0000	1.083E-10	3.837E-11	1.401E+6	4.343E+5	   -0.0947	   14.6946	   30.0262	   -2.6742	
  -70.0000	1.010E-10	3.758E-11	1.521E+6	4.701E+5	   -0.0768	   14.6775	   30.0111	   -2.6957	
  -80.0000	9.501E-11	3.695E-11	1.626E+6	5.031E+5	   -0.0665	   14.6918	   29.9987	   -2.6888	
  -90.0000	8.981E-11	3.624E-11	1.726E+6	5.367E+5	   -0.0563	   14.7061	   30.0000	   -2.6759	
 -100.0000	8.531E-11	3.555E-11	1.820E+6	5.690E+5	   -0.0461	   14.6801	   30.0158	   -2.6913	
 -110.0000	8.137E-11	3.479E-11	1.907E+6	6.032E+5	   -0.0256	   14.6694	   30.0098	   -2.7034	
 -120.0000	7.807E-11	3.405E-11	1.992E+6	6.374E+5	   -0.0128	   14.6680	   30.0013	   -2.7084	
 -130.0000	7.468E-11	3.335E-11	2.082E+6	6.706E+5	   -0.0000	   14.6680	   30.0098	   -2.7046	
 -140.0000	7.170E-11	3.260E-11	2.162E+6	7.057E+5	    0.0077	   14.6523	   30.0054	   -2.7202	
 -150.0000	6.874E-11	3.185E-11	2.252E+6	7.427E+5	    0.0230	   14.6570	   29.9817	   -2.7267	
 -160.0000	6.603E-11	3.108E-11	2.339E+6	7.823E+5	    0.0281	   14.6431	   29.9662	   -2.7457	
 -170.0000	6.326E-11	3.024E-11	2.446E+6	8.286E+5	    0.0435	   14.6375	   29.9709	   -2.7485	
 -180.0000	6.041E-11	2.941E-11	2.568E+6	8.797E+5	    0.0537	   14.6282	   29.9769	   -2.7539	
 -190.0000	5.743E-11	2.850E-11	2.708E+6	9.401E+5	    0.0588	   14.6206	   29.9668	   -2.7650	
 -200.0000	5.471E-11	2.763E-11	2.862E+6	1.014E+6	    0.0614	   14.6041	   29.9760	   -2.7752	
 -220.0000	4.934E-11	2.602E-11	3.228E+6	1.206E+6	    0.0640	   14.6055	   29.9870	   -2.7690	
 -240.0000	4.421E-11	2.477E-11	3.664E+6	1.456E+6	    0.0691	   14.6185	   29.9934	   -2.7549	
 -260.0000	3.940E-11	2.380E-11	4.138E+6	1.793E+6	    0.0691	   14.6214	   29.9823	   -2.7574	
 -280.0000	3.522E-11	2.311E-11	4.642E+6	2.199E+6	    0.0665	   14.6124	   29.9779	   -2.7671	
 -300.0000	3.179E-11	2.261E-11	5.152E+6	2.678E+6	    0.0640	   14.6040	   29.9801	   -2.7734	
 -320.0000	2.904E-11	2.227E-11	5.722E+6	3.193E+6	    0.0614	   14.5869	   29.9443	   -2.8043	
 -340.0000	2.686E-11	2.203E-11	6.264E+6	3.727E+6	    0.0614	   14.5869	   29.9453	   -2.8039	
 -360.0000	2.528E-11	2.186E-11	6.764E+6	4.232E+6	    0.0512	   14.5820	   29.9526	   -2.8048	
 -380.0000	2.388E-11	2.173E-11	7.155E+6	4.727E+6	    0.0461	   14.5699	   29.9554	   -2.8141	
 -400.0000	2.296E-11	2.164E-11	7.559E+6	5.158E+6	    0.0409	   14.5778	   29.9646	   -2.8031	
 -440.0000	2.194E-11	2.152E-11	8.159E+6	5.845E+6	    0.0358	   14.5874	   29.9608	   -2.7965	
 -480.0000	2.086E-11	2.144E-11	8.441E+6	6.314E+6	    0.0307	   14.5661	   29.9763	   -2.8080	
 -520.0000	2.021E-11	2.139E-11	8.462E+6	6.589E+6	    0.0205	   14.5599	   29.9836	   -2.8101	
 -560.0000	2.007E-11	2.135E-11	8.471E+6	6.739E+6	    0.0154	   14.5455	   29.9738	   -2.8270	
 -600.0000	2.010E-11	2.130E-11	8.569E+6	6.776E+6	    0.0077	   14.5453	   29.9820	   -2.8235	
 -640.0000	1.919E-11	2.127E-11	8.246E+6	6.730E+6	   -0.0000	   14.5357	   30.0133	   -2.8178	
 -680.0000	1.964E-11	2.124E-11	7.910E+6	6.604E+6	   -0.0000	   14.5037	   30.0108	   -2.8467	
 -720.0000	1.885E-11	2.121E-11	7.400E+6	6.449E+6	   -0.0051	   14.5181	   30.0051	   -2.8368	
 -760.0000	1.837E-11	2.118E-11	7.048E+6	6.192E+6	   -0.0154	   14.5214	   29.9782	   -2.8460	
 -800.0000	1.888E-11	2.115E-11	6.977E+6	5.942E+6	   -0.0230	   14.5192	   29.9693	   -2.8518	
 -840.0000	1.876E-11	2.112E-11	6.292E+6	5.617E+6	   -0.0205	   14.5311	   29.9630	   -2.8443	
 -880.0000	1.871E-11	2.109E-11	5.874E+6	5.318E+6	   -0.0256	   14.5150	   29.9646	   -2.8575	
 -920.0000	1.827E-11	2.105E-11	5.681E+6	4.991E+6	   -0.0281	   14.4896	   29.9801	   -2.8727	
 -960.0000	1.661E-11	2.100E-11	4.898E+6	4.610E+6	   -0.0307	   14.4979	   29.9813	   -2.8649	
-1000.0000	1.768E-11	2.096E-11	4.676E+6	4.242E+6	   -0.0333	   14.4987	   29.9788	   -2.8653

File: Diodes/HGCAL/Hamburg_Analysis/Data/cviv_data/HGCAL_2.6/N4789_24_UR_DIODE/CV_N4789_24_UR_DIODE_GR_Irradiated_Annealed_60C_10min_3_7_2022_1_37_58_PM.txt
GCD Test
Bias: 5000.000000
CV_N4789_24_UR_DIODE_GR_Irradiated_Annealed_60C_10min
Date/Time: 3/7/2022 1:37:58 PM
Sensor Name: DIODE
Type: P
Annealing Status: Irradiated and Annealed at 60C for 10 minutes
Environment: 0C
Tester: Andrew Kent

Time Delay per Ramp Step (s): 0.500

CV Time Delay per Measurement (s) :0.500

AC Voltage (V): 0.500

Current Number of measurements per voltage: 1.000

IV Time Delay per Measurement (s) :0.000


BiasVoltage	LCR_Cp_freq1000.0	LCR_Cp_freq10000.0	LCR_Rp_freq1000.0	LCR_Rp_freq10000.0	Temperature	Air_Temp	Humidity	Dewpoint	
  -10.0000	1.831E-10	4.032E-11	5.691E+5	2.505E+5	    0.0537	   13.6559	   31.4709	   -2.9469	
  -20.0000	1.515E-10	4.162E-11	8.164E+5	3.065E+5	    0.0537	   13.6570	   31.4832	   -2.9407	
  -30.0000	1.312E-10	4.124E-11	1.018E+6	3.561E+5	    0.0435	   13.6443	   31.4775	   -2.9542	
  -40.0000	1.171E-10	4.032E-11	1.190E+6	4.031E+5	    0.0333	   13.6460	   31.4832	   -2.9502	
  -50.0000	1.067E-10	3.917E-11	1.336E+6	4.492E+5	    0.0281	   13.6463	   31.5047	   -2.9409	
  -60.0000	9.839E-11	3.813E-11	1.472E+6	4.929E+5	    0.0205	   13.6267	   31.5114	   -2.9551	
  -70.0000	9.162E-11	3.713E-11	1.597E+6	5.350E+5	    0.0102	   13.6452	   31.4934	   -2.9467	
  -80.0000	8.604E-11	3.616E-11	1.709E+6	5.765E+5	   -0.0051	   13.6226	   31.4798	   -2.9721	
  -90.0000	8.129E-11	3.514E-11	1.814E+6	6.185E+5	   -0.0077	   13.6173	   31.4842	   -2.9749	
 -100.0000	7.688E-11	3.428E-11	1.926E+6	6.573E+5	   -0.0154	   13.6173	   31.4690	   -2.9814	
 -110.0000	7.326E-11	3.333E-11	2.020E+6	6.992E+5	   -0.0205	   13.6045	   31.4772	   -2.9890	
 -120.0000	7.019E-11	3.245E-11	2.118E+6	7.408E+5	   -0.0307	   13.5934	   31.4813	   -2.9970	
 -130.0000	6.699E-11	3.153E-11	2.217E+6	7.849E+5	   -0.0358	   13.5861	   31.4706	   -3.0079	
 -140.0000	6.383E-11	3.060E-11	2.333E+6	8.324E+5	   -0.0384	   13.5984	   31.5013	   -2.9841	
 -150.0000	6.079E-11	2.956E-11	2.458E+6	8.923E+5	   -0.0461	   13.5960	   31.5095	   -2.9827	
 -160.0000	5.778E-11	2.856E-11	2.602E+6	9.596E+5	   -0.0486	   13.5952	   31.5421	   -2.9695	
 -170.0000	5.472E-11	2.751E-11	2.776E+6	1.049E+6	   -0.0486	   13.5952	   31.5810	   -2.9530	
 -180.0000	5.157E-11	2.654E-11	2.992E+6	1.158E+6	   -0.0512	   13.5962	   31.5882	   -2.9490	
 -190.0000	4.832E-11	2.564E-11	3.226E+6	1.290E+6	   -0.0435	   13.6056	   31.5610	   -2.9524	
 -200.0000	4.528E-11	2.486E-11	3.499E+6	1.458E+6	   -0.0461	   13.5921	   31.5848	   -2.9541	
 -220.0000	3.957E-11	2.371E-11	4.108E+6	1.884E+6	   -0.0409	   13.5950	   31.5886	   -2.9500	
 -240.0000	3.472E-11	2.297E-11	4.784E+6	2.419E+6	   -0.0384	   13.6099	   31.6025	   -2.9310	
 -260.0000	3.089E-11	2.247E-11	5.518E+6	3.076E+6	   -0.0358	   13.5896	   31.5958	   -2.9516	
 -280.0000	2.798E-11	2.216E-11	6.255E+6	3.802E+6	   -0.0333	   13.5721	   31.5838	   -2.9720	
 -300.0000	2.602E-11	2.195E-11	6.989E+6	4.511E+6	   -0.0256	   13.5786	   31.5547	   -2.9787	
 -320.0000	2.453E-11	2.181E-11	7.648E+6	5.131E+6	   -0.0205	   13.5770	   31.5474	   -2.9832	
 -340.0000	2.351E-11	2.171E-11	8.213E+6	5.704E+6	   -0.0154	   13.5722	   31.5696	   -2.9780	
 -360.0000	2.281E-11	2.164E-11	8.712E+6	6.207E+6	   -0.0154	   13.5755	   31.5854	   -2.9683	
 -380.0000	2.232E-11	2.158E-11	9.111E+6	6.744E+6	   -0.0128	   13.5727	   31.5781	   -2.9739	
 -400.0000	2.192E-11	2.154E-11	9.426E+6	7.130E+6	   -0.0026	   13.5852	   31.5528	   -2.9737	
 -440.0000	2.129E-11	2.148E-11	9.799E+6	7.664E+6	    0.0026	   13.5963	   31.5746	   -2.9547	
 -480.0000	2.069E-11	2.144E-11	1.003E+7	7.961E+6	    0.0077	   13.5777	   31.6366	   -2.9447	
 -520.0000	2.028E-11	2.140E-11	1.005E+7	8.185E+6	    0.0128	   13.5749	   31.6743	   -2.9312	
 -560.0000	2.013E-11	2.137E-11	9.906E+6	8.209E+6	    0.0102	   13.5631	   31.6879	   -2.9357	
 -600.0000	2.018E-11	2.133E-11	9.896E+6	8.087E+6	    0.0128	   13.5707	   31.6799	   -2.9324	
 -640.0000	1.958E-11	2.131E-11	9.587E+6	7.980E+6	    0.0154	   13.5727	   31.6591	   -2.9395	
 -680.0000	1.949E-11	2.128E-11	9.080E+6	7.805E+6	    0.0205	   13.5493	   31.6107	   -2.9804	
 -720.0000	1.923E-11	2.126E-11	8.677E+6	7.583E+6	    0.0230	   13.5496	   31.5813	   -2.9927	
 -760.0000	1.870E-11	2.124E-11	8.413E+6	7.349E+6	    0.0281	   13.5623	   31.5838	   -2.9806	
 -800.0000	1.938E-11	2.120E-11	8.203E+6	7.086E+6	    0.0256	   13.5426	   31.5791	   -2.9997	
 -840.0000	1.915E-11	2.118E-11	7.789E+6	6.775E+6	    0.0256	   13.5490	   31.5670	   -2.9993	
 -880.0000	1.782E-11	2.116E-11	7.040E+6	6.491E+6	    0.0256	   13.5427	   31.5417	   -3.0155	
 -920.0000	1.753E-11	2.113E-11	6.614E+6	6.144E+6	    0.0281	   13.5609	   31.5139	   -3.0114	
 -960.0000	1.736E-11	2.110E-11	6.133E+6	5.769E+6	    0.0281	   13.5420	   31.5411	   -3.0164	
-1000.0000	1.676E-11	2.107E-11	5.742E+6	5.411E+6	    0.0256	   13.5420	   31.5867	   -2.9971

File: Diodes/HGCAL/Hamburg_Analysis/Data/cviv_data/HGCAL_2.6/N4789_24_UR_DIODE/CV_N4789_24_UR_DIODE_GR_Irradiated_Annealed_60C_20min_3_9_2022_6_29_21_PM.txt
GCD Test
Bias: 5000.000000
CV_N4789_24_UR_DIODE_GR_Irradiated_Annealed_60C_20min
Date/Time: 3/9/2022 6:29:21 PM
Sensor Name: 
Type: P
Annealing Status: Irradiated and Annealed at 60C for 20 minutes
Environment: 20C
Tester: Andrew Kent

Time Delay per Ramp Step (s): 0.500

CV Time Delay per Measurement (s) :0.500

AC Voltage (V): 0.500

Current Number of measurements per voltage: 1.000

IV Time Delay per Measurement (s) :0.000


BiasVoltage	LCR_Cp_freq1000.0	LCR_Cp_freq10000.0	LCR_Rp_freq1000.0	LCR_Rp_freq10000.0	Temperature	Air_Temp	Humidity	Dewpoint	
  -10.0000	1.702E-10	3.951E-11	5.926E+5	2.665E+5	   -0.0358	   15.3597	   26.6790	   -3.6836	
  -20.0000	1.410E-10	4.062E-11	8.556E+5	3.288E+5	   -0.0384	   15.3769	   26.6958	   -3.6606	
  -30.0000	1.221E-10	4.003E-11	1.070E+6	3.850E+5	   -0.0409	   15.3745	   26.7084	   -3.6563	
  -40.0000	1.092E-10	3.912E-11	1.246E+6	4.361E+5	   -0.0409	   15.3702	   26.7207	   -3.6538	
  -50.0000	9.939E-11	3.798E-11	1.403E+6	4.868E+5	   -0.0435	   15.3527	   26.7321	   -3.6631	
  -60.0000	9.183E-11	3.699E-11	1.541E+6	5.331E+5	   -0.0461	   15.3523	   26.7432	   -3.6580	
  -70.0000	8.564E-11	3.594E-11	1.669E+6	5.798E+5	   -0.0435	   15.3279	   26.7445	   -3.6782	
  -80.0000	8.043E-11	3.496E-11	1.789E+6	6.245E+5	   -0.0358	   15.3103	   26.7789	   -3.6761	
  -90.0000	7.610E-11	3.398E-11	1.896E+6	6.693E+5	   -0.0358	   15.3038	   26.7783	   -3.6820	
 -100.0000	7.222E-11	3.307E-11	2.002E+6	7.122E+5	   -0.0333	   15.3106	   26.7948	   -3.6680	
 -110.0000	6.864E-11	3.212E-11	2.113E+6	7.575E+5	   -0.0307	   15.2828	   26.8011	   -3.6887	
 -120.0000	6.568E-11	3.119E-11	2.224E+6	8.044E+5	   -0.0281	   15.2809	   26.8302	   -3.6758	
 -130.0000	6.256E-11	3.016E-11	2.337E+6	8.594E+5	   -0.0230	   15.2946	   26.8302	   -3.6640	
 -140.0000	5.933E-11	2.908E-11	2.481E+6	9.244E+5	   -0.0205	   15.2918	   26.8409	   -3.6611	
 -150.0000	5.615E-11	2.796E-11	2.643E+6	1.009E+6	   -0.0154	   15.2937	   26.8738	   -3.6431	
 -160.0000	5.290E-11	2.691E-11	2.852E+6	1.110E+6	   -0.0102	   15.2647	   26.8912	   -3.6594	
 -170.0000	4.967E-11	2.591E-11	3.095E+6	1.247E+6	   -0.0077	   15.2647	   26.9118	   -3.6492	
 -180.0000	4.638E-11	2.504E-11	3.382E+6	1.420E+6	   -0.0077	   15.2541	   26.9361	   -3.6462	
 -190.0000	4.315E-11	2.432E-11	3.709E+6	1.632E+6	   -0.0051	   15.2454	   26.9472	   -3.6481	
 -200.0000	3.992E-11	2.372E-11	4.058E+6	1.883E+6	   -0.0000	   15.2355	   26.9655	   -3.6476	
 -220.0000	3.453E-11	2.290E-11	4.881E+6	2.513E+6	    0.0026	   15.2269	   26.9883	   -3.6436	
 -240.0000	3.050E-11	2.241E-11	5.759E+6	3.264E+6	    0.0102	   15.2120	   27.0664	   -3.6179	
 -260.0000	2.765E-11	2.212E-11	6.671E+6	4.061E+6	    0.0102	   15.2068	   27.0886	   -3.6114	
 -280.0000	2.568E-11	2.193E-11	7.486E+6	4.829E+6	    0.0102	   15.2173	   27.1069	   -3.5934	
 -300.0000	2.444E-11	2.180E-11	8.239E+6	5.510E+6	    0.0102	   15.2056	   27.1275	   -3.5933	
 -320.0000	2.348E-11	2.172E-11	8.883E+6	6.133E+6	    0.0077	   15.1965	   27.1423	   -3.5938	
 -340.0000	2.280E-11	2.167E-11	9.434E+6	6.799E+6	    0.0102	   15.1755	   27.1467	   -3.6097	
 -360.0000	2.228E-11	2.162E-11	9.924E+6	7.287E+6	    0.0154	   15.1755	   27.1588	   -3.6038	
 -380.0000	2.191E-11	2.159E-11	1.021E+7	7.690E+6	    0.0077	   15.1815	   27.1746	   -3.5908	
 -400.0000	2.158E-11	2.155E-11	1.050E+7	7.991E+6	    0.0102	   15.1670	   27.2141	   -3.5838	
 -440.0000	2.120E-11	2.151E-11	1.090E+7	8.486E+6	    0.0051	   15.1512	   27.2448	   -3.5824	
 -480.0000	2.086E-11	2.147E-11	1.107E+7	8.800E+6	    0.0051	   15.1340	   27.2742	   -3.5828	
 -520.0000	2.068E-11	2.144E-11	1.104E+7	8.957E+6	   -0.0026	   15.1186	   27.3014	   -3.5827	
 -560.0000	2.043E-11	2.142E-11	1.100E+7	8.979E+6	   -0.0026	   15.1310	   27.3355	   -3.5554	
 -600.0000	2.003E-11	2.139E-11	1.064E+7	8.925E+6	   -0.0077	   15.1416	   27.3431	   -3.5425	
 -640.0000	1.988E-11	2.137E-11	1.029E+7	8.816E+6	   -0.0077	   15.1124	   27.3744	   -3.5523	
 -680.0000	1.997E-11	2.135E-11	1.007E+7	8.627E+6	   -0.0102	   15.1145	   27.3868	   -3.5445	
 -720.0000	1.943E-11	2.132E-11	9.665E+6	8.429E+6	   -0.0102	   15.1150	   27.4086	   -3.5335	
 -760.0000	1.944E-11	2.131E-11	9.457E+6	8.202E+6	   -0.0154	   15.1110	   27.4266	   -3.5281	
 -800.0000	1.960E-11	2.129E-11	8.933E+6	7.951E+6	   -0.0077	   15.0858	   27.4696	   -3.5289	
 -840.0000	1.896E-11	2.126E-11	8.587E+6	7.657E+6	   -0.0077	   15.0937	   27.4924	   -3.5110	
 -880.0000	1.846E-11	2.125E-11	7.978E+6	7.349E+6	   -0.0077	   15.0719	   27.5130	   -3.5197	
 -920.0000	1.908E-11	2.122E-11	7.621E+6	7.009E+6	   -0.0051	   15.0701	   27.5538	   -3.5015	
 -960.0000	1.904E-11	2.119E-11	7.328E+6	6.676E+6	   -0.0051	   15.0562	   27.5598	   -3.5105	
-1000.0000	1.851E-11	2.117E-11	6.868E+6	6.272E+6	   -0.0051	   15.0608	   27.5791	   -3.4972

File: Diodes/HGCAL/Hamburg_Analysis/Data/cviv_data/HGCAL_2.6/N4789_24_UR_DIODE/CV_N4789_24_UR_DIODE_GR_Irradiated_Annealed_60C_30min_3_9_2022_7_36_29_PM.txt
GCD Test
Bias: 5000.000000
CV_N4789_24_UR_DIODE_GR_Irradiated_Annealed_60C_30min
Date/Time: 3/9/2022 7:36:29 PM
Sensor Name: 
Type: P
Annealing Status: Irradiated and Annealed at 60C for 30 minutes
Environment: 20C
Tester: Andrew Kent

Time Delay per Ramp Step (s): 0.500

CV Time Delay per Measurement (s) :0.500

AC Voltage (V): 0.500

Current Number of measurements per voltage: 1.000

IV Time Delay per Measurement (s) :0.000


BiasVoltage	LCR_Cp_freq1000.0	LCR_Cp_freq10000.0	LCR_Rp_freq1000.0	LCR_Rp_freq10000.0	Temperature	Air_Temp	Humidity	Dewpoint	
  -10.0000	1.834E-10	4.442E-11	8.665E+5	2.816E+5	   -0.0000	   13.9852	   30.3036	   -3.1667	
  -20.0000	1.508E-10	4.603E-11	1.292E+6	3.370E+5	   -0.0000	   13.9817	   30.3280	   -3.1590	
  -30.0000	1.330E-10	4.601E-11	1.592E+6	3.809E+5	    0.0051	   13.9644	   30.3302	   -3.1730	
  -40.0000	1.210E-10	4.536E-11	1.825E+6	4.207E+5	    0.0051	   13.9608	   30.3422	   -3.1709	
  -50.0000	1.124E-10	4.460E-11	2.014E+6	4.568E+5	    0.0026	   13.9727	   30.3507	   -3.1568	
  -60.0000	1.056E-10	4.380E-11	2.177E+6	4.904E+5	    0.0051	   13.9618	   30.3612	   -3.1616	
  -70.0000	1.001E-10	4.299E-11	2.321E+6	5.227E+5	    0.0026	   13.9468	   30.3808	   -3.1660	
  -80.0000	9.528E-11	4.218E-11	2.456E+6	5.540E+5	    0.0026	   13.9421	   30.4010	   -3.1612	
  -90.0000	9.116E-11	4.139E-11	2.583E+6	5.844E+5	    0.0026	   13.9409	   30.4238	   -3.1523	
 -100.0000	8.767E-11	4.060E-11	2.693E+6	6.148E+5	   -0.0000	   13.9497	   30.4285	   -3.1425	
 -110.0000	8.438E-11	3.993E-11	2.810E+6	6.432E+5	   -0.0026	   13.9469	   30.4564	   -3.1326	
 -120.0000	8.168E-11	3.925E-11	2.918E+6	6.716E+5	   -0.0026	   13.9412	   30.4823	   -3.1262	
 -130.0000	7.902E-11	3.859E-11	3.023E+6	6.999E+5	   -0.0026	   13.9428	   30.4937	   -3.1198	
 -140.0000	7.659E-11	3.794E-11	3.123E+6	7.285E+5	   -0.0000	   13.9307	   30.5070	   -3.1245	
 -150.0000	7.436E-11	3.731E-11	3.219E+6	7.567E+5	   -0.0000	   13.9266	   30.5139	   -3.1250	
 -160.0000	7.236E-11	3.676E-11	3.307E+6	7.835E+5	   -0.0026	   13.9174	   30.5376	   -3.1226	
 -170.0000	7.033E-11	3.617E-11	3.408E+6	8.117E+5	   -0.0051	   13.9413	   30.5446	   -3.0988	
 -180.0000	6.852E-11	3.568E-11	3.502E+6	8.375E+5	   -0.0026	   13.9413	   30.5639	   -3.0903	
 -190.0000	6.678E-11	3.510E-11	3.596E+6	8.667E+5	   -0.0077	   13.9251	   30.5848	   -3.0953	
 -200.0000	6.512E-11	3.456E-11	3.692E+6	8.960E+5	   -0.0051	   13.9063	   30.6110	   -3.1001	
 -220.0000	6.188E-11	3.347E-11	3.915E+6	9.587E+5	   -0.0051	   13.9048	   30.6094	   -3.1021	
 -240.0000	5.862E-11	3.239E-11	4.192E+6	1.030E+6	   -0.0077	   13.9140	   30.5955	   -3.1002	
 -260.0000	5.540E-11	3.127E-11	4.516E+6	1.115E+6	   -0.0026	   13.9005	   30.6142	   -3.1037	
 -280.0000	5.203E-11	3.011E-11	4.945E+6	1.222E+6	   -0.0051	   13.8806	   30.6218	   -3.1178	
 -300.0000	4.863E-11	2.893E-11	5.457E+6	1.354E+6	   -0.0077	   13.8806	   30.6135	   -3.1213	
 -320.0000	4.517E-11	2.771E-11	6.071E+6	1.528E+6	   -0.0077	   13.9092	   30.6135	   -3.0965	
 -340.0000	4.170E-11	2.644E-11	6.807E+6	1.769E+6	   -0.0051	   13.8897	   30.6202	   -3.1106	
 -360.0000	3.825E-11	2.525E-11	7.634E+6	2.112E+6	   -0.0000	   13.8890	   30.6275	   -3.1080	
 -380.0000	3.484E-11	2.417E-11	8.560E+6	2.639E+6	   -0.0051	   13.8893	   30.6290	   -3.1071	
 -400.0000	3.155E-11	2.330E-11	9.603E+6	3.413E+6	   -0.0000	   13.8717	   30.6410	   -3.1171	
 -440.0000	2.616E-11	2.223E-11	1.229E+7	6.023E+6	   -0.0026	   13.8852	   30.6553	   -3.0991	
 -480.0000	2.338E-11	2.181E-11	1.501E+7	9.221E+6	   -0.0026	   13.8839	   30.6543	   -3.1007	
 -520.0000	2.225E-11	2.166E-11	1.686E+7	1.162E+7	    0.0026	   13.8628	   30.6553	   -3.1186	
 -560.0000	2.169E-11	2.159E-11	1.778E+7	1.301E+7	   -0.0000	   13.8619	   30.6673	   -3.1142	
 -600.0000	2.139E-11	2.155E-11	1.802E+7	1.388E+7	    0.0026	   13.8715	   30.6528	   -3.1121	
 -640.0000	2.118E-11	2.152E-11	1.806E+7	1.419E+7	    0.0051	   13.8523	   30.6414	   -3.1338	
 -680.0000	2.106E-11	2.150E-11	1.776E+7	1.427E+7	    0.0102	   13.8657	   30.5946	   -3.1427	
 -720.0000	2.094E-11	2.148E-11	1.729E+7	1.420E+7	    0.0077	   13.8537	   30.5765	   -3.1610	
 -760.0000	2.083E-11	2.147E-11	1.673E+7	1.398E+7	    0.0051	   13.8584	   30.5769	   -3.1567	
 -800.0000	2.074E-11	2.145E-11	1.611E+7	1.366E+7	    0.0051	   13.8480	   30.5743	   -3.1669	
 -840.0000	2.044E-11	2.140E-11	1.522E+7	1.309E+7	    0.0051	   13.8393	   30.5686	   -3.1770	
 -880.0000	2.032E-11	2.139E-11	1.446E+7	1.267E+7	    0.0051	   13.8502	   30.5550	   -3.1734	
 -920.0000	2.025E-11	2.137E-11	1.369E+7	1.210E+7	    0.0026	   13.8282	   30.5553	   -3.1924	
 -960.0000	2.014E-11	2.136E-11	1.292E+7	1.159E+7	    0.0051	   13.8390	   30.5313	   -3.1936	
-1000.0000	2.006E-11	2.135E-11	1.219E+7	1.102E+7	    0.0051	   13.8390	   30.5332	   -3.1928

File: Diodes/HGCAL/Hamburg_Analysis/Data/cviv_data/HGCAL_2.6/N4789_24_UR_DIODE/IV_N4789_24_UR_DIODE_GR_Irradiated_Annealed_60C_0min_3_7_2022_11_59_27_AM.txt
GCD Test
Bias: 5000.000000
IV_N4789_24_UR_DIODE_GR_Irradiated_Annealed_60C_0min
Date/Time: 3/7/2022 11:59:27 AM
Sensor Name: DIODE
Type: 
Annealing Status: Irradiated and Annealed at 60C for 0 minutes
Environment: 
Tester: Andrew Kent

Time Delay per Ramp Step (s): 0.500

CV Time Delay per Measurement (s) :0.500

AC Voltage (V): 0.500

Current Number of measurements per voltage: 1.000

IV Time Delay per Measurement (s) :0.000


BiasVoltage	Total Current_Avg	Total Current_0	Bias Current_Avg	Bias Current_0	Temperature	Air_Temp	Humidity	Dewpoint	
  -10.0000	-1.9360E-5	-1.9360E-5	-1.657431E-5	-1.657431E-5	    0.1023	   14.8348	   31.3773	   -1.9585	
  -20.0000	-2.9010E-5	-2.9010E-5	-2.352588E-5	-2.352588E-5	    0.1023	   14.8348	   31.3773	   -1.9585	
  -30.0000	-3.5380E-5	-3.5380E-5	-2.857053E-5	-2.857053E-5	    0.1356	   14.8348	   31.1869	   -2.0408	
  -40.0000	-4.0710E-5	-4.0710E-5	-3.300074E-5	-3.300074E-5	    0.1535	   14.8396	   31.0942	   -2.0769	
  -50.0000	-4.5630E-5	-4.5630E-5	-3.682750E-5	-3.682750E-5	    0.1535	   14.8396	   31.0942	   -2.0769	
  -60.0000	-5.0090E-5	-5.0090E-5	-4.071316E-5	-4.071316E-5	    0.1817	   14.8414	   30.9481	   -2.1390	
  -70.0000	-5.4030E-5	-5.4030E-5	-4.372976E-5	-4.372976E-5	    0.1970	   14.8381	   30.8605	   -2.1801	
  -80.0000	-5.7800E-5	-5.7800E-5	-4.700445E-5	-4.700445E-5	    0.1970	   14.8381	   30.8605	   -2.1801	
  -90.0000	-6.1830E-5	-6.1830E-5	-5.019905E-5	-5.019905E-5	    0.2098	   14.8487	   30.7432	   -2.2223	
 -100.0000	-6.5040E-5	-6.5040E-5	-5.264129E-5	-5.264129E-5	    0.2149	   14.8527	   30.6898	   -2.2423	
 -110.0000	-6.8620E-5	-6.8620E-5	-5.551143E-5	-5.551143E-5	    0.2149	   14.8527	   30.6898	   -2.2423	
 -120.0000	-7.1610E-5	-7.1610E-5	-5.826452E-5	-5.826452E-5	    0.2277	   14.8417	   30.6101	   -2.2870	
 -130.0000	-7.4860E-5	-7.4860E-5	-6.064315E-5	-6.064315E-5	    0.2277	   14.8422	   30.5607	   -2.3083	
 -140.0000	-7.8070E-5	-7.8070E-5	-6.337959E-5	-6.337959E-5	    0.2277	   14.8422	   30.5607	   -2.3083	
 -150.0000	-8.1140E-5	-8.1140E-5	-6.568017E-5	-6.568017E-5	    0.2252	   14.8447	   30.5025	   -2.3318	
 -160.0000	-8.4280E-5	-8.4280E-5	-6.833899E-5	-6.833899E-5	    0.2201	   14.8613	   30.4791	   -2.3277	
 -170.0000	-8.6790E-5	-8.6790E-5	-7.054859E-5	-7.054859E-5	    0.2201	   14.8613	   30.4791	   -2.3277	
 -180.0000	-8.9370E-5	-8.9370E-5	-7.253849E-5	-7.253849E-5	    0.2124	   14.8456	   30.4431	   -2.3574	
 -190.0000	-9.2210E-5	-9.2210E-5	-7.480640E-5	-7.480640E-5	    0.2047	   14.8456	   30.4175	   -2.3574	
 -200.0000	-9.4640E-5	-9.4640E-5	-7.668518E-5	-7.668518E-5	    0.2047	   14.8342	   30.4175	   -2.3786	
 -220.0000	-9.9890E-5	-9.9890E-5	-8.048907E-5	-8.048907E-5	    0.1945	   14.8448	   30.3798	   -2.3861	
 -240.0000	-1.0410E-4	-1.0410E-4	-8.431869E-5	-8.431869E-5	    0.1945	   14.8448	   30.3798	   -2.3861	
 -260.0000	-1.0830E-4	-1.0830E-4	-8.732374E-5	-8.732374E-5	    0.1842	   14.8319	   30.3485	   -2.4112	
 -280.0000	-1.1230E-4	-1.1230E-4	-9.064341E-5	-9.064341E-5	    0.1766	   14.8343	   30.3229	   -2.4205	
 -300.0000	-1.1620E-4	-1.1620E-4	-9.345129E-5	-9.345129E-5	    0.1766	   14.8343	   30.3229	   -2.4205	
 -320.0000	-1.1900E-4	-1.1900E-4	-9.576088E-5	-9.576088E-5	    0.1586	   14.8512	   30.2960	   -2.4178	
 -340.0000	-1.2230E-4	-1.2230E-4	-9.805214E-5	-9.805214E-5	    0.1484	   14.8165	   30.2780	   -2.4560	
 -360.0000	-1.2570E-4	-1.2570E-4	-1.009178E-4	-1.009178E-4	    0.1484	   14.8165	   30.2780	   -2.4560	
 -380.0000	-1.2900E-4	-1.2900E-4	-1.029894E-4	-1.029894E-4	    0.1228	   14.8260	   30.2650	   -2.4535	
 -400.0000	-1.3180E-4	-1.3180E-4	-1.056214E-4	-1.056214E-4	    0.1075	   14.8406	   30.2600	   -2.4430	
 -440.0000	-1.3810E-4	-1.3810E-4	-1.103200E-4	-1.103200E-4	    0.1075	   14.8406	   30.2600	   -2.4430	
 -480.0000	-1.4380E-4	-1.4380E-4	-1.144632E-4	-1.144632E-4	    0.0896	   14.8293	   30.2423	   -2.4607	
 -520.0000	-1.5020E-4	-1.5020E-4	-1.192320E-4	-1.192320E-4	    0.0742	   14.8128	   30.2369	   -2.4774	
 -560.0000	-1.5630E-4	-1.5630E-4	-1.236014E-4	-1.236014E-4	    0.0742	   14.8128	   30.2369	   -2.4774	
 -600.0000	-1.6260E-4	-1.6260E-4	-1.281586E-4	-1.281586E-4	    0.0461	   14.8114	   30.2369	   -2.4787	
 -640.0000	-1.6950E-4	-1.6950E-4	-1.330758E-4	-1.330758E-4	    0.0358	   14.8148	   30.2293	   -2.4791	
 -680.0000	-1.7710E-4	-1.7710E-4	-1.387624E-4	-1.387624E-4	    0.0358	   14.8148	   30.2293	   -2.4791	
 -720.0000	-1.8440E-4	-1.8440E-4	-1.431069E-4	-1.431069E-4	    0.0102	   14.8158	   30.2109	   -2.4864	
 -760.0000	-1.9280E-4	-1.9280E-4	-1.502835E-4	-1.502835E-4	   -0.0051	   14.8068	   30.1926	   -2.5024	
 -800.0000	-2.0350E-4	-2.0350E-4	-1.577755E-4	-1.577755E-4	   -0.0230	   14.8038	   30.1910	   -2.5057	
 -840.0000	-2.1410E-4	-2.1410E-4	-1.657701E-4	-1.657701E-4	   -0.0230	   14.8038	   30.1910	   -2.5057	
 -880.0000	-2.2550E-4	-2.2550E-4	-1.734799E-4	-1.734799E-4	   -0.0409	   14.7952	   30.1863	   -2.5152	
 -920.0000	-2.3830E-4	-2.3830E-4	-1.831958E-4	-1.831958E-4	   -0.0563	   14.8023	   30.1733	   -2.5149	
 -960.0000	-2.5370E-4	-2.5370E-4	-1.933202E-4	-1.933202E-4	   -0.0563	   14.8023	   30.1733	   -2.5149	
-1000.0000	-2.7090E-4	-2.7090E-4	-2.059063E-4	-2.059063E-4	   -0.0742	   14.8082	   30.1679	   -2.5122

File: Diodes/HGCAL/Hamburg_Analysis/Data/cviv_data/HGCAL_2.6/N4789_24_UR_DIODE/IV_N4789_24_UR_DIODE_GR_Irradiated_Annealed_60C_10min_3_7_2022_1_33_37_PM.txt
GCD Test
Bias: 5000.000000
IV_N4789_24_UR_DIODE_GR_Irradiated_Annealed_60C_10min
Date/Time: 3/7/2022 1:33:37 PM
Sensor Name: DIODE
Type: P
Annealing Status: Irradiated and Annealed at 60C for 10 minutes
Environment: 0C
Tester: Andrew Kent

Time Delay per Ramp Step (s): 0.500

CV Time Delay per Measurement (s) :0.500

AC Voltage (V): 0.500

Current Number of measurements per voltage: 1.000

IV Time Delay per Measurement (s) :0.000


BiasVoltage	Total Current_Avg	Total Current_0	Bias Current_Avg	Bias Current_0	Temperature	Air_Temp	Humidity	Dewpoint	
  -10.0000	-1.9590E-5	-1.9590E-5	-1.683125E-5	-1.683125E-5	   -0.1126	   13.7050	   31.3083	   -2.9735	
  -20.0000	-2.8840E-5	-2.8840E-5	-2.362207E-5	-2.362207E-5	   -0.1151	   13.7141	   31.3030	   -2.9679	
  -30.0000	-3.5230E-5	-3.5230E-5	-2.861087E-5	-2.861087E-5	   -0.1203	   13.7096	   31.2982	   -2.9738	
  -40.0000	-4.0440E-5	-4.0440E-5	-3.267562E-5	-3.267562E-5	   -0.1203	   13.7096	   31.2982	   -2.9738	
  -50.0000	-4.5150E-5	-4.5150E-5	-3.639248E-5	-3.639248E-5	   -0.1177	   13.7096	   31.3128	   -2.9676	
  -60.0000	-4.9500E-5	-4.9500E-5	-3.996240E-5	-3.996240E-5	   -0.1151	   13.7400	   31.3093	   -2.9425	
  -70.0000	-5.3550E-5	-5.3550E-5	-4.317576E-5	-4.317576E-5	   -0.1151	   13.7400	   31.3093	   -2.9425	
  -80.0000	-5.7210E-5	-5.7210E-5	-4.622353E-5	-4.622353E-5	   -0.1126	   13.7400	   31.3153	   -2.9400	
  -90.0000	-6.0930E-5	-6.0930E-5	-4.897964E-5	-4.897964E-5	   -0.1075	   13.7400	   31.3058	   -2.9400	
 -100.0000	-6.4300E-5	-6.4300E-5	-5.172294E-5	-5.172294E-5	   -0.1075	   13.7105	   31.3058	   -2.9698	
 -110.0000	-6.7590E-5	-6.7590E-5	-5.443564E-5	-5.443564E-5	   -0.1049	   13.7032	   31.3131	   -2.9730	
 -120.0000	-7.0810E-5	-7.0810E-5	-5.709523E-5	-5.709523E-5	   -0.0998	   13.7032	   31.3242	   -2.9730	
 -130.0000	-7.4050E-5	-7.4050E-5	-5.951707E-5	-5.951707E-5	   -0.0998	   13.6944	   31.3242	   -2.9760	
 -140.0000	-7.7020E-5	-7.7020E-5	-6.194998E-5	-6.194998E-5	   -0.0947	   13.7006	   31.3400	   -2.9638	
 -150.0000	-8.0090E-5	-8.0090E-5	-6.408295E-5	-6.408295E-5	   -0.0844	   13.7006	   31.3400	   -2.9638	
 -160.0000	-8.3010E-5	-8.3010E-5	-6.683620E-5	-6.683620E-5	   -0.0844	   13.6900	   31.3567	   -2.9659	
 -170.0000	-8.6020E-5	-8.6020E-5	-6.912115E-5	-6.912115E-5	   -0.0768	   13.6900	   31.3634	   -2.9630	
 -180.0000	-8.8480E-5	-8.8480E-5	-7.077420E-5	-7.077420E-5	   -0.0768	   13.6900	   31.3634	   -2.9630	
 -190.0000	-9.0740E-5	-9.0740E-5	-7.272838E-5	-7.272838E-5	   -0.0640	   13.6810	   31.3751	   -2.9659	
 -200.0000	-9.2960E-5	-9.2960E-5	-7.434847E-5	-7.434847E-5	   -0.0588	   13.6676	   31.3874	   -2.9723	
 -220.0000	-9.7320E-5	-9.7320E-5	-7.792530E-5	-7.792530E-5	   -0.0588	   13.6676	   31.3874	   -2.9723	
 -240.0000	-1.0170E-4	-1.0170E-4	-8.101042E-5	-8.101042E-5	   -0.0486	   13.6655	   31.3849	   -2.9752	
 -260.0000	-1.0470E-4	-1.0470E-4	-8.302565E-5	-8.302565E-5	   -0.0384	   13.6424	   31.3953	   -2.9909	
 -280.0000	-1.0770E-4	-1.0770E-4	-8.587338E-5	-8.587338E-5	   -0.0384	   13.6424	   31.3953	   -2.9909	
 -300.0000	-1.1100E-4	-1.1100E-4	-8.798615E-5	-8.798615E-5	   -0.0281	   13.6395	   31.3925	   -2.9947	
 -320.0000	-1.1360E-4	-1.1360E-4	-8.979980E-5	-8.979980E-5	   -0.0179	   13.6563	   31.4194	   -2.9685	
 -340.0000	-1.1670E-4	-1.1670E-4	-9.239577E-5	-9.239577E-5	   -0.0179	   13.6563	   31.4194	   -2.9685	
 -360.0000	-1.2010E-4	-1.2010E-4	-9.440488E-5	-9.440488E-5	   -0.0051	   13.6735	   31.4225	   -2.9522	
 -380.0000	-1.2200E-4	-1.2200E-4	-9.598272E-5	-9.598272E-5	   -0.0000	   13.6551	   31.4263	   -2.9666	
 -400.0000	-1.2480E-4	-1.2480E-4	-9.787820E-5	-9.787820E-5	   -0.0000	   13.6551	   31.4263	   -2.9666	
 -440.0000	-1.2990E-4	-1.2990E-4	-1.018125E-4	-1.018125E-4	    0.0077	   13.6676	   31.4358	   -2.9516	
 -480.0000	-1.3480E-4	-1.3480E-4	-1.053559E-4	-1.053559E-4	    0.0154	   13.6822	   31.4393	   -2.9374	
 -520.0000	-1.3960E-4	-1.3960E-4	-1.089276E-4	-1.089276E-4	    0.0154	   13.6822	   31.4393	   -2.9374	
 -560.0000	-1.4520E-4	-1.4520E-4	-1.131532E-4	-1.131532E-4	    0.0256	   13.6774	   31.4342	   -2.9438	
 -600.0000	-1.5030E-4	-1.5030E-4	-1.164837E-4	-1.164837E-4	    0.0307	   13.6517	   31.4099	   -2.9766	
 -640.0000	-1.5550E-4	-1.5550E-4	-1.207166E-4	-1.207166E-4	    0.0307	   13.6517	   31.4099	   -2.9766	
 -680.0000	-1.6160E-4	-1.6160E-4	-1.251240E-4	-1.251240E-4	    0.0384	   13.6428	   31.4016	   -2.9879	
 -720.0000	-1.6790E-4	-1.6790E-4	-1.293290E-4	-1.293290E-4	    0.0461	   13.6649	   31.4001	   -2.9693	
 -760.0000	-1.7510E-4	-1.7510E-4	-1.347572E-4	-1.347572E-4	    0.0461	   13.6649	   31.4001	   -2.9693	
 -800.0000	-1.8160E-4	-1.8160E-4	-1.397923E-4	-1.397923E-4	    0.0512	   13.6656	   31.3969	   -2.9700	
 -840.0000	-1.8950E-4	-1.8950E-4	-1.458961E-4	-1.458961E-4	    0.0588	   13.6697	   31.3896	   -2.9695	
 -880.0000	-1.9810E-4	-1.9810E-4	-1.521434E-4	-1.521434E-4	    0.0640	   13.6697	   31.3896	   -2.9695	
 -920.0000	-2.0710E-4	-2.0710E-4	-1.592862E-4	-1.592862E-4	    0.0640	   13.6732	   31.4070	   -2.9591	
 -960.0000	-2.1780E-4	-2.1780E-4	-1.664431E-4	-1.664431E-4	    0.0691	   13.6732	   31.3861	   -2.9680	
-1000.0000	-2.2850E-4	-2.2850E-4	-1.750015E-4	-1.750015E-4	    0.0691	   13.6768	   31.3887	   -2.9637
