Repository: ctiley/CERN_CMS_Silicon_Sensor

# CERN_CMS_Silicon_Sensor

# Code To-Do 
- Double check Halfmoon Diode Data

# Lab To-Do
- Measure more HGCAL Diodes
- Measure rest of Unirradiated Halfmoon Diodes
- Rebond D0 Diode
- Cleanup Wires at Alibava Station
-

File: Diodes/Halfmoon/Diodes/Cleaned_Data/PostIrrad/2S/38695_2S/002/CV_38695_002_2-S_HM_XX_DIODEHALFPSTOP_GR_Irradiated_Annealed_60C_80min_3_20_2022_5_16_16_PM.txt
GCD Test
Bias: 5000.000000
CV_38695_002_2-S_HM_XX_DIODEHALFPSTOP_GR_Irradiated_Annealed_60C_80min
Date/Time: 3/20/2022 5:16:16 PM
Sensor Name: 
Type: P
Annealing Status: Irradiated and Annealed at 60C for 80 minutes
Environment: -20C
Tester: Andrew Kent

Time Delay per Ramp Step (s): 1.000

CV Time Delay per Measurement (s) :0.500

AC Voltage (V): 0.500

Current Number of measurements per voltage: 4.000

IV Time Delay per Measurement (s) :0.000


BiasVoltage	LCR_Cp_freq1000.0	LCR_Cp_freq10000.0	LCR_Rp_freq1000.0	LCR_Rp_freq10000.0	Temperature	Air_Temp	Humidity	Dewpoint	
  -10.0000	1.110E-11	-4.131E-13	1.149E+7	5.579E+6	  -18.9017	    7.9744	    8.0617	  -24.1908	
  -20.0000	7.873E-12	-2.929E-13	1.701E+7	7.408E+6	  -19.1562	    7.8929	    7.1597	  -25.5618	
  -30.0000	6.317E-12	-2.401E-13	2.161E+7	8.494E+6	  -19.2579	    7.8982	    6.7657	  -26.1769	
  -40.0000	5.503E-12	-2.113E-13	2.528E+7	9.211E+6	  -19.3673	    7.9176	    6.3438	  -26.8624	
  -50.0000	4.941E-12	-1.856E-13	2.857E+7	9.890E+6	  -19.5302	    7.9130	    5.8390	  -27.7603	
  -60.0000	4.506E-12	-1.828E-13	3.151E+7	1.057E+7	  -19.5963	    7.9311	    5.6904	  -28.0237	
  -70.0000	4.086E-12	-1.837E-13	3.438E+7	1.124E+7	  -19.6497	    7.9183	    5.5079	  -28.3817	
  -80.0000	3.791E-12	-1.828E-13	3.709E+7	1.185E+7	  -19.7896	    7.9396	    5.2590	  -28.8590	
  -90.0000	3.533E-12	-1.811E-13	3.970E+7	1.251E+7	  -19.8507	    7.9485	    5.1654	  -29.0434	
 -100.0000	3.317E-12	-1.845E-13	4.222E+7	1.312E+7	  -19.9168	    7.9722	    5.0563	  -29.2526	
 -110.0000	3.123E-12	-1.902E-13	4.473E+7	1.375E+7	  -19.9880	    8.0166	    4.8978	  -29.5574	
 -120.0000	2.994E-12	-1.821E-13	4.741E+7	1.415E+7	  -20.0415	    8.0497	    4.8450	  -29.6480	
 -130.0000	2.847E-12	-1.684E-13	4.979E+7	1.483E+7	  -20.0898	    8.0497	    4.7590	  -29.8369	
 -140.0000	2.727E-12	-1.897E-13	5.218E+7	1.535E+7	  -20.1508	    8.0516	    4.6660	  -29.9036	
 -150.0000	2.591E-12	-1.979E-13	5.461E+7	1.579E+7	  -20.1941	    8.0307	    4.6461	  -30.1031	
 -160.0000	2.466E-12	-2.064E-13	5.726E+7	1.653E+7	  -20.2297	    8.0390	    4.6316	  -30.1300	
 -170.0000	2.340E-12	-2.153E-13	5.998E+7	1.714E+7	  -20.2602	    8.0041	    4.6199	  -30.1815	
 -180.0000	2.223E-12	-2.232E-13	6.285E+7	1.776E+7	  -20.3111	    8.0489	    4.5787	  -30.2434	
 -190.0000	2.120E-12	-2.295E-13	6.594E+7	1.840E+7	  -20.3263	    8.0474	    4.5658	  -30.2742	
 -200.0000	2.036E-12	-2.300E-13	6.906E+7	1.934E+7	  -20.3670	    8.0035	    4.5693	  -30.2975	
 -210.0000	1.940E-12	-2.444E-13	7.236E+7	1.991E+7	  -20.4332	    8.0015	    4.5648	  -30.3091	
 -220.0000	1.842E-12	-2.498E-13	7.628E+7	2.072E+7	  -20.4535	    8.0838	    4.5560	  -30.2708	
 -230.0000	1.763E-12	-2.561E-13	8.006E+7	2.148E+7	  -20.4764	    8.0838	    4.5228	  -30.3475	
 -240.0000	1.675E-12	-2.604E-13	8.432E+7	2.231E+7	  -20.4840	    8.0852	    4.4908	  -30.3736	
 -250.0000	1.596E-12	-2.643E-13	8.862E+7	2.314E+7	  -20.5018	    8.0741	    4.4861	  -30.4397	
 -260.0000	1.518E-12	-2.682E-13	9.321E+7	2.401E+7	  -20.4993	    8.0954	    4.4813	  -30.4356	
 -270.0000	1.441E-12	-2.720E-13	9.849E+7	2.496E+7	  -20.4942	    8.1184	    4.4690	  -30.4481	
 -280.0000	1.374E-12	-2.722E-13	1.032E+8	2.565E+7	  -20.4967	    8.1223	    4.5073	  -30.3560	
 -290.0000	1.297E-12	-2.751E-13	1.084E+8	2.658E+7	  -20.5018	    8.0906	    4.5237	  -30.3404	
 -300.0000	1.223E-12	-2.774E-13	1.144E+8	2.749E+7	  -20.4891	    8.0591	    4.5408	  -30.3234	
 -310.0000	1.175E-12	-2.768E-13	1.204E+8	2.810E+7	  -20.4713	    8.0866	    4.5316	  -30.3250	
 -320.0000	1.111E-12	-2.791E-13	1.261E+8	2.897E+7	  -20.4637	    8.1044	    4.5013	  -30.3827	
 -330.0000	1.056E-12	-2.790E-13	1.328E+8	2.964E+7	  -20.4560	    8.1073	    4.5079	  -30.3652	
 -340.0000	1.009E-12	-2.806E-13	1.404E+8	3.040E+7	  -20.4128	    8.0861	    4.5493	  -30.2844	
 -350.0000	9.581E-13	-2.815E-13	1.470E+8	3.104E+7	  -20.3950	    8.0786	    4.5591	  -30.2672	
 -360.0000	9.248E-13	-2.816E-13	1.550E+8	3.157E+7	  -20.3645	    8.0772	    4.5579	  -30.2711	
 -370.0000	8.779E-13	-2.837E-13	1.628E+8	3.225E+7	  -20.3340	    8.0473	    4.5633	  -30.2685	
 -380.0000	8.471E-13	-2.833E-13	1.702E+8	3.265E+7	  -20.3085	    8.0551	    4.5626	  -30.2760	
 -390.0000	8.243E-13	-2.840E-13	1.774E+8	3.328E+7	  -20.2780	    8.0387	    4.5683	  -30.2746	
 -400.0000	8.124E-13	-2.843E-13	1.849E+8	3.343E+7	  -20.2729	    8.0818	    4.5803	  -30.2163	
 -410.0000	7.885E-13	-2.851E-13	1.922E+8	3.370E+7	  -20.2093	    8.0513	    4.6044	  -30.1831	
 -420.0000	7.773E-13	-2.863E-13	1.986E+8	3.404E+7	  -20.1992	    8.0599	    4.6157	  -30.1510	
 -430.0000	7.669E-13	-2.854E-13	2.039E+8	3.449E+7	  -20.1661	    8.0878	    4.6167	  -30.1290	
 -440.0000	7.614E-13	-2.870E-13	2.088E+8	3.438E+7	  -20.1025	    8.0805	    4.6335	  -30.0961	
 -450.0000	7.579E-13	-2.864E-13	2.127E+8	3.448E+7	  -20.0822	    8.0719	    4.6515	  -30.0615	
 -460.0000	7.502E-13	-2.897E-13	2.170E+8	3.477E+7	  -20.0415	    8.0980	    4.6676	  -30.0064	
 -470.0000	7.501E-13	-2.890E-13	2.207E+8	3.485E+7	  -20.0211	    8.1070	    4.6739	  -29.9857	
 -480.0000	7.347E-13	-2.915E-13	2.215E+8	3.486E+7	  -20.0033	    8.1150	    4.7011	  -29.9189	
 -490.0000	7.383E-13	-2.912E-13	2.234E+8	3.487E+7	  -19.9753	    8.0583	    4.7030	  -29.9553	
 -500.0000	7.300E-13	-2.918E-13	2.248E+8	3.496E+7	  -19.9550	    8.0643	    4.7011	  -29.9552	
 -510.0000	7.330E-13	-2.914E-13	2.264E+8	3.493E+7	  -19.9346	    8.0689	    4.7046	  -29.9441	
 -520.0000	7.330E-13	-2.914E-13	2.281E+8	3.497E+7	  -19.9143	    8.0618	    4.6964	  -29.9676	
 -530.0000	7.296E-13	-2.920E-13	2.289E+8	3.506E+7	  -19.9066	    8.1330	    4.6866	  -29.9387	
 -540.0000	7.247E-13	-2.933E-13	2.306E+8	3.512E+7	  -19.8761	    8.1562	    4.6774	  -29.9427	
 -550.0000	7.184E-13	-2.939E-13	2.320E+8	3.522E+7	  -19.8838	    8.1413	    4.6977	  -29.9079	
 -560.0000	7.267E-13	-2.931E-13	2.318E+8	3.517E+7	  -19.8787	    8.1460	    4.6942	  -29.9123	
 -570.0000	7.205E-13	-2.937E-13	2.326E+8	3.525E+7	  -19.8710	    8.1202	    4.6692	  -29.9870	
 -580.0000	7.238E-13	-2.931E-13	2.334E+8	3.515E+7	  -19.8507	    8.1557	    4.6584	  -29.9858	
 -590.0000	7.230E-13	-2.944E-13	2.339E+8	3.528E+7	  -19.8456	    8.1557	    4.6414	  -30.0245	
 -600.0000	7.150E-13	-2.951E-13	2.332E+8	3.534E+7	  -19.8583	    8.2005	    4.6414	  -29.9924	
 -610.0000	7.126E-13	-2.955E-13	2.337E+8	3.536E+7	  -19.8761	    8.2058	    4.6240	  -30.0281	
 -620.0000	7.082E-13	-2.961E-13	2.339E+8	3.544E+7	  -19.8787	    8.1492	    4.6161	  -30.0865	
 -630.0000	7.072E-13	-2.967E-13	2.343E+8	3.550E+7	  -19.8736	    8.1685	    4.6015	  -30.1059	
 -640.0000	7.156E-13	-2.955E-13	2.341E+8	3.546E+7	  -19.8888	    8.2419	    4.5712	  -30.1231	
 -650.0000	7.148E-13	-2.964E-13	2.366E+8	3.548E+7	  -19.8965	    8.2289	    4.5689	  -30.1374	
 -660.0000	7.041E-13	-2.964E-13	2.350E+8	3.547E+7	  -19.9066	    8.2353	    4.5585	  -30.1568	
 -670.0000	7.063E-13	-2.967E-13	2.346E+8	3.556E+7	  -19.9194	    8.2145	    4.5623	  -30.1630	
 -680.0000	7.058E-13	-2.969E-13	2.358E+8	3.550E+7	  -19.9270	    8.2657	    4.5731	  -30.1017	
 -690.0000	7.086E-13	-2.965E-13	2.357E+8	3.556E+7	  -19.9295	    8.2022	    4.5708	  -30.1521	
 -700.0000	7.034E-13	-2.969E-13	2.354E+8	3.556E+7	  -19.9423	    8.1688	    4.5797	  -30.1557	
 -710.0000	7.058E-13	-2.973E-13	2.363E+8	3.562E+7	  -19.9652	    8.1838	    4.5949	  -30.1101	
 -720.0000	7.071E-13	-2.964E-13	2.370E+8	3.550E+7	  -19.9677	    8.2001	    4.6069	  -30.0711	
 -730.0000	7.026E-13	-2.974E-13	2.353E+8	3.558E+7	  -19.9957	    8.1968	    4.5854	  -30.1226	
 -740.0000	7.041E-13	-2.981E-13	2.367E+8	3.565E+7	  -20.0033	    8.1995	    4.5658	  -30.1656	
 -750.0000	7.034E-13	-2.992E-13	2.369E+8	3.580E+7	  -20.0160	    8.2180	    4.5544	  -30.1787	
 -760.0000	6.973E-13	-2.981E-13	2.371E+8	3.573E+7	  -20.0262	    8.2198	    4.5468	  -30.1949	
 -770.0000	6.958E-13	-2.994E-13	2.371E+8	3.585E+7	  -20.0313	    8.2269	    4.5022	  -30.2933	
 -780.0000	7.031E-13	-2.986E-13	2.366E+8	3.572E+7	  -20.0440	    8.2327	    4.4734	  -30.3563	
 -790.0000	6.988E-13	-2.992E-13	2.376E+8	3.577E+7	  -20.0491	    8.2778	    4.4557	  -30.3658	
 -800.0000	6.939E-13	-2.988E-13	2.390E+8	3.577E+7	  -20.0669	    8.2534	    4.4146	  -30.4803	
 -810.0000	6.976E-13	-2.997E-13	2.365E+8	3.583E+7	  -20.0669	    8.2546	    4.4007	  -30.5124	
 -820.0000	6.969E-13	-2.989E-13	2.370E+8	3.581E+7	  -20.0771	    8.2464	    4.4323	  -30.4433	
 -830.0000	6.953E-13	-2.992E-13	2.375E+8	3.578E+7	  -20.0822	    8.3113	    4.4592	  -30.3338	
 -840.0000	6.979E-13	-2.988E-13	2.392E+8	3.577E+7	  -20.0822	    8.2476	    4.4877	  -30.3124	
 -850.0000	6.879E-13	-3.007E-13	2.380E+8	3.597E+7	  -20.0796	    8.2476	    4.4908	  -30.3050	
 -860.0000	6.934E-13	-2.996E-13	2.366E+8	3.581E+7	  -20.0796	    8.2728	    4.4968	  -30.2738	
 -870.0000	6.826E-13	-3.002E-13	2.389E+8	3.590E+7	  -20.0822	    8.3052	    4.5016	  -30.2389	
 -880.0000	6.939E-13	-3.005E-13	2.377E+8	3.591E+7	  -20.0822	    8.3126	    4.4915	  -30.2573	
 -890.0000	6.872E-13	-3.019E-13	2.371E+8	3.604E+7	  -20.0720	    8.3180	    4.4769	  -30.2875	
 -900.0000	6.855E-13	-3.010E-13	2.385E+8	3.598E+7	  -20.0720	    8.2938	    4.4649	  -30.3328	
 -910.0000	6.847E-13	-3.017E-13	2.381E+8	3.603E+7	  -20.0771	    8.3018	    4.4526	  -30.3561	
 -920.0000	6.819E-13	-3.018E-13	2.390E+8	3.608E+7	  -20.0720	    8.2856	    4.4383	  -30.4013	
 -930.0000	6.810E-13	-3.032E-13	2.380E+8	3.620E+7	  -20.0720	    8.3096	    4.4481	  -30.3611	
 -940.0000	6.841E-13	-3.027E-13	2.372E+8	3.611E+7	  -20.0593	    8.3079	    4.4494	  -30.3593	
 -950.0000	6.863E-13	-3.009E-13	2.383E+8	3.600E+7	  -20.0567	    8.3105	    4.4551	  -30.3440	
 -960.0000	6.825E-13	-3.023E-13	2.384E+8	3.611E+7	  -20.0644	    8.2873	    4.4820	  -30.2975	
 -970.0000	6.921E-13	-3.009E-13	2.388E+8	3.592E+7	  -20.0593	    8.3153	    4.5019	  -30.2310	
 -980.0000	6.922E-13	-3.006E-13	2.387E+8	3.596E+7	  -20.0415	    8.2357	    4.5370	  -30.2062	
 -990.0000	6.863E-13	-3.026E-13	2.380E+8	3.608E+7	  -20.0389	    8.2252	    4.5569	  -30.2013	
-1000.0000	6.796E-13	-3.028E-13	2.387E+8	3.615E+7	  -20.0415	    8.2230	    4.5803	  -30.1155

File: Diodes/Halfmoon/Diodes/Cleaned_Data/PostIrrad/2S/38695_2S/002/CV_38695_002_2-S_HM_XX_DIODEHALFPSTOP_Irradiated_Annealed_60C_80min_3_20_2022_4_47_46_PM.txt
GCD Test
Bias: 5000.000000
CV_38695_002_2-S_HM_XX_DIODEHALFPSTOP_Irradiated_Annealed_60C_80min
Date/Time: 3/20/2022 4:47:46 PM
Sensor Name: 
Type: P
Annealing Status: Irradiated and Annealed at 60C for 80 minutes
Environment: -20C
Tester: Andrew Kent

Time Delay per Ramp Step (s): 1.000

CV Time Delay per Measurement (s) :0.500

AC Voltage (V): 0.500

Current Number of measurements per voltage: 4.000

IV Time Delay per Measurement (s) :0.000


BiasVoltage	LCR_Cp_freq1000.0	LCR_Cp_freq10000.0	LCR_Rp_freq1000.0	LCR_Rp_freq10000.0	Temperature	Air_Temp	Humidity	Dewpoint	
  -10.0000	6.405E-12	-3.331E-13	1.101E+7	7.563E+6	  -20.0313	    7.6351	    3.5471	  -33.1760	
  -20.0000	5.910E-12	-2.706E-13	1.447E+7	8.301E+6	  -20.0262	    7.6784	    3.5949	  -33.0092	
  -30.0000	5.251E-12	-2.275E-13	1.764E+7	9.071E+6	  -20.0465	    7.6095	    3.6056	  -33.0268	
  -40.0000	4.802E-12	-1.934E-13	2.029E+7	9.604E+6	  -20.0516	    7.6095	    3.6243	  -32.9741	
  -50.0000	4.399E-12	-1.688E-13	2.294E+7	1.017E+7	  -20.0516	    7.6402	    3.6224	  -32.9580	
  -60.0000	4.064E-12	-1.504E-13	2.547E+7	1.068E+7	  -20.0338	    7.6177	    3.6271	  -32.9603	
  -70.0000	3.852E-12	-1.339E-13	2.761E+7	1.107E+7	  -20.0338	    7.6359	    3.6297	  -32.9405	
  -80.0000	3.644E-12	-1.243E-13	2.977E+7	1.156E+7	  -20.0364	    7.6662	    3.6066	  -32.9846	
  -90.0000	3.427E-12	-1.170E-13	3.208E+7	1.201E+7	  -20.0364	    7.6679	    3.5772	  -33.0670	
 -100.0000	3.269E-12	-1.123E-13	3.412E+7	1.246E+7	  -20.0211	    7.6927	    3.5572	  -33.1068	
 -110.0000	3.128E-12	-1.069E-13	3.608E+7	1.283E+7	  -20.0059	    7.6572	    3.5288	  -33.2134	
 -120.0000	3.002E-12	-9.541E-14	3.810E+7	1.324E+7	  -20.0186	    7.6350	    3.5089	  -33.2866	
 -130.0000	2.894E-12	-9.231E-14	3.983E+7	1.357E+7	  -20.0186	    7.6350	    3.4921	  -33.3353	
 -140.0000	2.781E-12	-9.052E-14	4.176E+7	1.395E+7	  -20.0135	    7.5875	    3.4684	  -33.4378	
 -150.0000	2.688E-12	-8.998E-14	4.354E+7	1.431E+7	  -20.0160	    7.5873	    3.4507	  -33.4899	
 -160.0000	2.587E-12	-9.225E-14	4.557E+7	1.476E+7	  -20.0084	    7.6526	    3.4358	  -33.4885	
 -170.0000	2.500E-12	-9.174E-14	4.744E+7	1.510E+7	  -20.0186	    7.6875	    3.4244	  -33.4980	
 -180.0000	2.434E-12	-9.139E-14	4.930E+7	1.544E+7	  -20.0160	    7.6554	    3.4086	  -33.5673	
 -190.0000	2.368E-12	-9.357E-14	5.100E+7	1.583E+7	  -19.9982	    7.6020	    3.4333	  -33.5311	
 -200.0000	2.259E-12	-9.601E-14	5.338E+7	1.632E+7	  -19.9982	    7.5582	    3.4478	  -33.5185	
 -210.0000	2.183E-12	-9.749E-14	5.556E+7	1.675E+7	  -19.9982	    7.6222	    3.4968	  -33.3304	
 -220.0000	2.106E-12	-9.902E-14	5.785E+7	1.720E+7	  -19.9880	    7.7085	    3.5430	  -33.1367	
 -230.0000	2.059E-12	-9.944E-14	5.996E+7	1.761E+7	  -19.9906	    7.6899	    3.5636	  -33.0906	
 -240.0000	1.995E-12	-9.805E-14	6.211E+7	1.791E+7	  -19.9830	    7.6899	    3.5863	  -33.0256	
 -250.0000	1.951E-12	-9.812E-14	6.416E+7	1.833E+7	  -20.0084	    7.6158	    3.6120	  -33.0045	
 -260.0000	1.881E-12	-9.894E-14	6.678E+7	1.879E+7	  -19.9957	    7.6303	    3.5971	  -33.0365	
 -270.0000	1.829E-12	-9.763E-14	6.921E+7	1.918E+7	  -19.9906	    7.6584	    3.5987	  -33.0124	
 -280.0000	1.771E-12	-9.896E-14	7.189E+7	1.972E+7	  -19.9906	    7.6341	    3.6028	  -33.0177	
 -290.0000	1.706E-12	-9.805E-14	7.476E+7	2.010E+7	  -20.0033	    7.5826	    3.6142	  -33.0214	
 -300.0000	1.671E-12	-9.882E-14	7.719E+7	2.060E+7	  -20.0135	    7.6361	    3.6233	  -32.9582	
 -310.0000	1.602E-12	-9.793E-14	8.049E+7	2.100E+7	  -20.0262	    7.6624	    3.6325	  -32.9140	
 -320.0000	1.553E-12	-9.821E-14	8.358E+7	2.147E+7	  -20.0008	    7.7096	    3.6221	  -32.9104	
 -330.0000	1.497E-12	-9.629E-14	8.668E+7	2.174E+7	  -19.9982	    7.6330	    3.6173	  -32.9773	
 -340.0000	1.461E-12	-9.586E-14	8.963E+7	2.212E+7	  -19.9957	    7.6625	    3.6031	  -32.9970	
 -350.0000	1.420E-12	-9.645E-14	9.323E+7	2.251E+7	  -20.0008	    7.6003	    3.5971	  -33.0574	
 -360.0000	1.376E-12	-9.578E-14	9.682E+7	2.276E+7	  -20.0033	    7.5835	    3.6018	  -33.0557	
 -370.0000	1.348E-12	-9.586E-14	1.001E+8	2.307E+7	  -20.0008	    7.6427	    3.5987	  -33.0234	
 -380.0000	1.318E-12	-9.561E-14	1.033E+8	2.331E+7	  -19.9931	    7.6213	    3.6091	  -33.0087	
 -390.0000	1.292E-12	-9.592E-14	1.068E+8	2.358E+7	  -19.9982	    7.6614	    3.6256	  -32.9343	
 -400.0000	1.276E-12	-9.514E-14	1.098E+8	2.375E+7	  -20.0084	    7.6719	    3.6331	  -32.9056	
 -410.0000	1.263E-12	-9.518E-14	1.127E+8	2.398E+7	  -20.0186	    7.6766	    3.6445	  -32.8703	
 -420.0000	1.245E-12	-9.535E-14	1.156E+8	2.416E+7	  -20.0135	    7.6891	    3.6515	  -32.8420	
 -430.0000	1.226E-12	-9.569E-14	1.187E+8	2.433E+7	  -20.0084	    7.6516	    3.6512	  -32.8691	
 -440.0000	1.230E-12	-9.503E-14	1.205E+8	2.445E+7	  -20.0033	    7.6736	    3.6711	  -32.7981	
 -450.0000	1.216E-12	-9.548E-14	1.230E+8	2.460E+7	  -20.0059	    7.6283	    3.6626	  -32.8535	
 -460.0000	1.216E-12	-9.469E-14	1.256E+8	2.462E+7	  -20.0033	    7.6109	    3.6711	  -32.8418	
 -470.0000	1.214E-12	-9.459E-14	1.266E+8	2.472E+7	  -20.0008	    7.6109	    3.6692	  -32.8471	
 -480.0000	1.202E-12	-9.492E-14	1.289E+8	2.481E+7	  -20.0059	    7.6180	    3.6812	  -32.8158	
 -490.0000	1.194E-12	-9.541E-14	1.307E+8	2.493E+7	  -20.0008	    7.6140	    3.6923	  -32.7808	
 -500.0000	1.195E-12	-9.464E-14	1.325E+8	2.494E+7	  -20.0135	    7.6217	    3.6711	  -32.8343	
 -510.0000	1.190E-12	-9.525E-14	1.335E+8	2.500E+7	  -20.0211	    7.6554	    3.6724	  -32.8073	
 -520.0000	1.191E-12	-9.441E-14	1.347E+8	2.502E+7	  -20.0084	    7.6922	    3.6439	  -32.8612	
 -530.0000	1.196E-12	-9.401E-14	1.353E+8	2.501E+7	  -20.0084	    7.6798	    3.6338	  -32.8983	
 -540.0000	1.192E-12	-9.453E-14	1.369E+8	2.509E+7	  -19.9982	    7.6609	    3.6290	  -32.9248	
 -550.0000	1.192E-12	-9.343E-14	1.375E+8	2.504E+7	  -19.9931	    7.6496	    3.6271	  -32.9380	
 -560.0000	1.195E-12	-9.376E-14	1.386E+8	2.508E+7	  -20.0109	    7.6447	    3.6240	  -32.9504	
 -570.0000	1.187E-12	-9.497E-14	1.402E+8	2.523E+7	  -20.0160	    7.6286	    3.6271	  -32.9527	
 -580.0000	1.184E-12	-9.410E-14	1.400E+8	2.517E+7	  -20.0211	    7.6474	    3.6290	  -32.9342	
 -590.0000	1.189E-12	-9.404E-14	1.411E+8	2.521E+7	  -20.0415	    7.6637	    3.6328	  -32.9122	
 -600.0000	1.194E-12	-9.343E-14	1.414E+8	2.517E+7	  -20.0287	    7.6691	    3.6442	  -32.8764	
 -610.0000	1.187E-12	-9.453E-14	1.427E+8	2.524E+7	  -20.0313	    7.6890	    3.6528	  -32.8271	
 -620.0000	1.179E-12	-9.378E-14	1.437E+8	2.524E+7	  -20.0516	    7.7154	    3.6724	  -32.7653	
 -630.0000	1.186E-12	-9.383E-14	1.440E+8	2.523E+7	  -20.0364	    7.7047	    3.6739	  -32.7684	
 -640.0000	1.187E-12	-9.458E-14	1.447E+8	2.530E+7	  -20.0287	    7.6954	    3.6695	  -32.7873	
 -650.0000	1.184E-12	-9.428E-14	1.451E+8	2.530E+7	  -20.0338	    7.6984	    3.6379	  -32.8737	
 -660.0000	1.181E-12	-9.446E-14	1.450E+8	2.534E+7	  -20.0313	    7.7065	    3.6550	  -32.8201	
 -670.0000	1.179E-12	-9.503E-14	1.458E+8	2.536E+7	  -20.0160	    7.7487	    3.6562	  -32.7871	
 -680.0000	1.186E-12	-9.537E-14	1.466E+8	2.540E+7	  -20.0084	    7.7646	    3.7106	  -32.6248	
 -690.0000	1.177E-12	-9.509E-14	1.471E+8	2.543E+7	  -20.0008	    7.7591	    3.7188	  -32.6059	
 -700.0000	1.179E-12	-9.450E-14	1.478E+8	2.538E+7	  -20.0008	    7.7591	    3.7533	  -32.5112	
 -710.0000	1.190E-12	-9.387E-14	1.477E+8	2.534E+7	  -20.0008	    7.7258	    3.7979	  -32.4133	
 -720.0000	1.185E-12	-9.481E-14	1.481E+8	2.541E+7	  -20.0008	    7.7333	    3.8178	  -32.3542	
 -730.0000	1.177E-12	-9.519E-14	1.494E+8	2.543E+7	  -19.9982	    7.7533	    3.8327	  -32.3002	
 -740.0000	1.182E-12	-9.399E-14	1.490E+8	2.538E+7	  -19.9957	    7.7254	    3.8308	  -32.3249	
 -750.0000	1.186E-12	-9.490E-14	1.494E+8	2.543E+7	  -19.9855	    7.7419	    3.8406	  -32.2870	
 -760.0000	1.185E-12	-9.327E-14	1.495E+8	2.534E+7	  -19.9728	    7.7194	    3.8318	  -32.3265	
 -770.0000	1.200E-12	-9.293E-14	1.489E+8	2.533E+7	  -19.9779	    7.7388	    3.8137	  -32.3614	
 -780.0000	1.183E-12	-9.467E-14	1.497E+8	2.545E+7	  -19.9677	    7.7473	    3.8008	  -32.3905	
 -790.0000	1.179E-12	-9.509E-14	1.507E+8	2.552E+7	  -19.9753	    7.7368	    3.8071	  -32.3807	
 -800.0000	1.181E-12	-9.390E-14	1.509E+8	2.541E+7	  -20.0008	    7.7636	    3.8299	  -32.3006	
 -810.0000	1.184E-12	-9.437E-14	1.510E+8	2.544E+7	  -20.0008	    7.7282	    3.8397	  -32.2991	
 -820.0000	1.181E-12	-9.501E-14	1.514E+8	2.550E+7	  -20.0008	    7.6894	    3.8359	  -32.3366	
 -830.0000	1.174E-12	-9.524E-14	1.515E+8	2.553E+7	  -20.0008	    7.6643	    3.8362	  -32.3533	
 -840.0000	1.184E-12	-9.405E-14	1.517E+8	2.545E+7	  -19.9855	    7.7345	    3.8368	  -32.3024	
 -850.0000	1.186E-12	-9.397E-14	1.520E+8	2.545E+7	  -19.9880	    7.7825	    3.8564	  -32.2162	
 -860.0000	1.180E-12	-9.433E-14	1.518E+8	2.552E+7	  -19.9830	    7.7476	    3.8672	  -32.2121	
 -870.0000	1.191E-12	-9.476E-14	1.523E+8	2.549E+7	  -19.9931	    7.7101	    3.8798	  -32.2048	
 -880.0000	1.176E-12	-9.361E-14	1.526E+8	2.544E+7	  -20.0135	    7.7053	    3.8858	  -32.1922	
 -890.0000	1.181E-12	-9.465E-14	1.527E+8	2.551E+7	  -20.0059	    7.7066	    3.8912	  -32.1771	
 -900.0000	1.184E-12	-9.291E-14	1.521E+8	2.540E+7	  -20.0084	    7.7771	    3.9016	  -32.0999	
 -910.0000	1.189E-12	-9.402E-14	1.526E+8	2.547E+7	  -20.0008	    7.8038	    3.9298	  -32.0071	
 -920.0000	1.183E-12	-9.370E-14	1.529E+8	2.544E+7	  -20.0186	    7.7616	    3.9567	  -31.9664	
 -930.0000	1.181E-12	-9.426E-14	1.533E+8	2.550E+7	  -20.0008	    7.7581	    3.9911	  -31.8793	
 -940.0000	1.183E-12	-9.455E-14	1.537E+8	2.552E+7	  -20.0237	    7.7626	    4.0316	  -31.7719	
 -950.0000	1.190E-12	-9.339E-14	1.529E+8	2.545E+7	  -20.0084	    7.7983	    4.0806	  -31.6217	
 -960.0000	1.181E-12	-9.490E-14	1.535E+8	2.556E+7	  -20.0186	    7.8267	    4.1107	  -31.5256	
 -970.0000	1.172E-12	-9.509E-14	1.539E+8	2.558E+7	  -20.0135	    7.8278	    4.1467	  -31.4343	
 -980.0000	1.176E-12	-9.626E-14	1.540E+8	2.565E+7	  -20.0160	    7.8504	    4.2106	  -31.2596	
 -990.0000	1.173E-12	-9.534E-14	1.547E+8	2.560E+7	  -20.0160	    7.8549	    4.2328	  -31.2019	
-1000.0000	1.182E-12	-9.438E-14	1.542E+8	2.554E+7	  -20.0287	    7.8659	    4.2761	  -31.0882

File: Diodes/Halfmoon/Diodes/Cleaned_Data/PostIrrad/2S/38695_2S/002/CV_38695_002_2-S_HM_XX_DIODEHALF_Irradiated_Annealed_60C_80min_3_20_2022_4_24_26_PM.txt
GCD Test
Bias: 5000.000000
CV_38695_002_2-S_HM_XX_DIODEHALF_Irradiated_Annealed_60C_80min
Date/Time: 3/20/2022 4:24:26 PM
Sensor Name: 
Type: P
Annealing Status: Irradiated and Annealed at 60C for 80 minutes
Environment: -20C
Tester: Andrew Kent

Time Delay per Ramp Step (s): 1.000

CV Time Delay per Measurement (s) :0.500

AC Voltage (V): 0.500

Current Number of measurements per voltage: 4.000

IV Time Delay per Measurement (s) :0.000


BiasVoltage	LCR_Cp_freq1000.0	LCR_Cp_freq10000.0	LCR_Rp_freq1000.0	LCR_Rp_freq10000.0	Temperature	Air_Temp	Humidity	Dewpoint	
  -10.0000	6.374E-12	-3.905E-13	8.937E+6	7.398E+6	  -20.0109	    8.4217	    4.9140	  -29.2314	
  -20.0000	6.034E-12	-3.143E-13	1.278E+7	8.609E+6	  -20.0084	    8.4028	    4.9203	  -29.2314	
  -30.0000	5.170E-12	-2.652E-13	1.603E+7	9.612E+6	  -20.0033	    8.3952	    4.9054	  -29.2689	
  -40.0000	4.537E-12	-2.312E-13	1.909E+7	1.047E+7	  -20.0033	    8.4445	    4.8729	  -29.3040	
  -50.0000	4.063E-12	-2.070E-13	2.203E+7	1.127E+7	  -20.0160	    8.4506	    4.8627	  -29.3216	
  -60.0000	3.721E-12	-1.873E-13	2.481E+7	1.190E+7	  -20.0211	    8.3728	    4.8580	  -29.3878	
  -70.0000	3.474E-12	-1.731E-13	2.737E+7	1.252E+7	  -20.0186	    8.4433	    4.8257	  -29.4077	
  -80.0000	3.235E-12	-1.641E-13	3.002E+7	1.316E+7	  -20.0287	    8.4313	    4.8267	  -29.4143	
  -90.0000	3.047E-12	-1.570E-13	3.251E+7	1.372E+7	  -20.0262	    8.4265	    4.8238	  -29.4239	
 -100.0000	2.918E-12	-1.473E-13	3.462E+7	1.407E+7	  -20.0084	    8.4120	    4.8207	  -29.4413	
 -110.0000	2.776E-12	-1.461E-13	3.684E+7	1.464E+7	  -20.0084	    8.3767	    4.8156	  -29.4776	
 -120.0000	2.665E-12	-1.334E-13	3.917E+7	1.504E+7	  -20.0262	    8.4235	    4.8219	  -29.4302	
 -130.0000	2.532E-12	-1.372E-13	4.149E+7	1.564E+7	  -20.0313	    8.4438	    4.8283	  -29.4018	
 -140.0000	2.422E-12	-1.387E-13	4.380E+7	1.614E+7	  -20.0389	    8.4554	    4.8359	  -29.3769	
 -150.0000	2.367E-12	-1.391E-13	4.538E+7	1.655E+7	  -20.0237	    8.4974	    4.8507	  -29.3142	
 -160.0000	2.280E-12	-1.395E-13	4.744E+7	1.694E+7	  -20.0186	    8.4605	    4.8586	  -29.3235	
 -170.0000	2.193E-12	-1.437E-13	4.953E+7	1.751E+7	  -20.0237	    8.4435	    4.8612	  -29.3302	
 -180.0000	2.113E-12	-1.470E-13	5.152E+7	1.796E+7	  -20.0338	    8.4645	    4.8526	  -29.3337	
 -190.0000	2.054E-12	-1.497E-13	5.307E+7	1.844E+7	  -20.0186	    8.4755	    4.8574	  -29.3155	
 -200.0000	1.989E-12	-1.529E-13	5.519E+7	1.892E+7	  -20.0135	    8.4766	    4.8438	  -29.3444	
 -210.0000	1.929E-12	-1.563E-13	5.726E+7	1.947E+7	  -20.0186	    8.5796	    4.8201	  -29.3224	
 -220.0000	1.853E-12	-1.585E-13	5.950E+7	1.996E+7	  -20.0135	    8.5579	    4.8068	  -29.3672	
 -230.0000	1.811E-12	-1.614E-13	6.141E+7	2.056E+7	  -20.0211	    8.6165	    4.7846	  -29.3740	
 -240.0000	1.734E-12	-1.642E-13	6.388E+7	2.112E+7	  -20.0160	    8.6261	    4.7619	  -29.4176	
 -250.0000	1.687E-12	-1.672E-13	6.616E+7	2.173E+7	  -20.0109	    8.5238	    4.7562	  -29.5036	
 -260.0000	1.629E-12	-1.682E-13	6.843E+7	2.227E+7	  -19.9982	    8.6101	    4.7555	  -29.4432	
 -270.0000	1.577E-12	-1.709E-13	7.084E+7	2.292E+7	  -20.0033	    8.5899	    4.7043	  -29.5720	
 -280.0000	1.517E-12	-1.712E-13	7.369E+7	2.347E+7	  -20.0109	    8.5551	    4.6841	  -29.6424	
 -290.0000	1.462E-12	-1.719E-13	7.619E+7	2.403E+7	  -19.9982	    8.5668	    4.6670	  -29.6726	
 -300.0000	1.417E-12	-1.729E-13	7.870E+7	2.459E+7	  -20.0033	    8.5798	    4.6325	  -29.7415	
 -310.0000	1.363E-12	-1.743E-13	8.184E+7	2.522E+7	  -20.0109	    8.4943	    4.6025	  -29.8711	
 -320.0000	1.327E-12	-1.742E-13	8.447E+7	2.566E+7	  -20.0084	    8.4943	    4.5870	  -29.9066	
 -330.0000	1.287E-12	-1.739E-13	8.703E+7	2.615E+7	  -20.0109	    8.5170	    4.5582	  -29.9567	
 -340.0000	1.247E-12	-1.759E-13	8.989E+7	2.675E+7	  -20.0033	    8.5042	    4.5465	  -29.9928	
 -350.0000	1.220E-12	-1.748E-13	9.271E+7	2.710E+7	  -20.0008	    8.5165	    4.5389	  -30.0016	
 -360.0000	1.176E-12	-1.750E-13	9.634E+7	2.750E+7	  -20.0033	    8.5228	    4.5313	  -30.0148	
 -370.0000	1.151E-12	-1.741E-13	9.905E+7	2.777E+7	  -20.0033	    8.5470	    4.5152	  -30.0350	
 -380.0000	1.119E-12	-1.757E-13	1.022E+8	2.821E+7	  -20.0008	    8.6047	    4.4978	  -30.0345	
 -390.0000	1.109E-12	-1.748E-13	1.052E+8	2.845E+7	  -19.9906	    8.5867	    4.5006	  -30.0406	
 -400.0000	1.080E-12	-1.757E-13	1.081E+8	2.880E+7	  -19.9906	    8.5818	    4.5193	  -30.0006	
 -410.0000	1.067E-12	-1.777E-13	1.110E+8	2.922E+7	  -19.9931	    8.6044	    4.5177	  -29.9882	
 -420.0000	1.045E-12	-1.778E-13	1.139E+8	2.945E+7	  -19.9855	    8.6409	    4.5253	  -29.9445	
 -430.0000	1.035E-12	-1.786E-13	1.163E+8	2.972E+7	  -19.9906	    8.5842	    4.5376	  -29.9563	
 -440.0000	1.030E-12	-1.770E-13	1.190E+8	2.980E+7	  -19.9880	    8.6494	    4.5465	  -29.8893	
 -450.0000	1.028E-12	-1.764E-13	1.207E+8	2.985E+7	  -19.9931	    8.6824	    4.5534	  -29.8497	
 -460.0000	1.016E-12	-1.780E-13	1.228E+8	3.013E+7	  -19.9804	    8.6240	    4.6078	  -29.7662	
 -470.0000	1.012E-12	-1.787E-13	1.244E+8	3.034E+7	  -19.9880	    8.5944	    4.6252	  -29.7477	
 -480.0000	1.006E-12	-1.781E-13	1.265E+8	3.039E+7	  -19.9880	    8.5672	    4.6293	  -29.7577	
 -490.0000	1.009E-12	-1.759E-13	1.273E+8	3.030E+7	  -19.9906	    8.6902	    4.6648	  -29.5894	
 -500.0000	1.013E-12	-1.770E-13	1.281E+8	3.045E+7	  -19.9855	    8.7160	    4.7239	  -29.4378	
 -510.0000	1.002E-12	-1.773E-13	1.298E+8	3.053E+7	  -19.9931	    8.6225	    4.7255	  -29.5013	
 -520.0000	9.904E-13	-1.792E-13	1.318E+8	3.075E+7	  -19.9957	    8.5645	    4.7381	  -29.5145	
 -530.0000	9.942E-13	-1.791E-13	1.316E+8	3.078E+7	  -19.9957	    8.6832	    4.7492	  -29.4049	
 -540.0000	9.996E-13	-1.779E-13	1.330E+8	3.073E+7	  -20.0008	    8.6865	    4.7581	  -29.3828	
 -550.0000	9.982E-13	-1.773E-13	1.340E+8	3.075E+7	  -20.0033	    8.6865	    4.7783	  -29.3379	
 -560.0000	9.884E-13	-1.779E-13	1.348E+8	3.079E+7	  -20.0008	    8.7318	    4.8178	  -29.2181	
 -570.0000	1.007E-12	-1.770E-13	1.354E+8	3.080E+7	  -19.9880	    8.7364	    4.8175	  -29.2155	
 -580.0000	9.988E-13	-1.770E-13	1.362E+8	3.081E+7	  -19.9957	    8.7590	    4.8147	  -29.2056	
 -590.0000	1.003E-12	-1.771E-13	1.369E+8	3.080E+7	  -20.0008	    8.7743	    4.8008	  -29.2253	
 -600.0000	9.974E-13	-1.775E-13	1.369E+8	3.083E+7	  -20.0059	    8.8237	    4.7998	  -29.1920	
 -610.0000	9.920E-13	-1.778E-13	1.382E+8	3.093E+7	  -20.0008	    8.7386	    4.7941	  -29.2656	
 -620.0000	9.950E-13	-1.783E-13	1.384E+8	3.095E+7	  -20.0059	    8.6663	    4.8083	  -29.2860	
 -630.0000	9.881E-13	-1.778E-13	1.392E+8	3.094E+7	  -20.0033	    8.6814	    4.7973	  -29.2996	
 -640.0000	9.906E-13	-1.782E-13	1.399E+8	3.098E+7	  -20.0059	    8.6277	    4.7802	  -29.3758	
 -650.0000	9.941E-13	-1.777E-13	1.397E+8	3.096E+7	  -20.0084	    8.6105	    4.7821	  -29.3839	
 -660.0000	9.888E-13	-1.791E-13	1.403E+8	3.112E+7	  -19.9982	    8.5691	    4.8121	  -29.3473	
 -670.0000	9.994E-13	-1.791E-13	1.404E+8	3.107E+7	  -20.0059	    8.5250	    4.8090	  -29.3859	
 -680.0000	9.948E-13	-1.791E-13	1.406E+8	3.108E+7	  -20.0084	    8.6371	    4.8169	  -29.2881	
 -690.0000	9.901E-13	-1.800E-13	1.414E+8	3.123E+7	  -20.0059	    8.6414	    4.8046	  -29.2872	
 -700.0000	9.887E-13	-1.811E-13	1.421E+8	3.130E+7	  -20.0084	    8.6620	    4.7966	  -29.3149	
 -710.0000	9.845E-13	-1.786E-13	1.419E+8	3.106E+7	  -20.0059	    8.7270	    4.7935	  -29.2753	
 -720.0000	9.997E-13	-1.792E-13	1.426E+8	3.112E+7	  -20.0059	    8.8000	    4.8014	  -29.2055	
 -730.0000	9.925E-13	-1.789E-13	1.432E+8	3.111E+7	  -20.0135	    8.8009	    4.8289	  -29.1443	
 -740.0000	9.942E-13	-1.786E-13	1.423E+8	3.110E+7	  -20.0109	    8.7254	    4.8431	  -29.1673	
 -750.0000	9.942E-13	-1.769E-13	1.438E+8	3.096E+7	  -20.0160	    8.7150	    4.8586	  -29.1409	
 -760.0000	9.950E-13	-1.793E-13	1.436E+8	3.115E+7	  -20.0084	    8.6588	    4.9035	  -29.0836	
 -770.0000	9.995E-13	-1.799E-13	1.440E+8	3.123E+7	  -20.0135	    8.7740	    4.9096	  -28.9878	
 -780.0000	9.910E-13	-1.789E-13	1.437E+8	3.118E+7	  -20.0084	    8.7740	    4.9285	  -28.9469	
 -790.0000	9.913E-13	-1.798E-13	1.444E+8	3.126E+7	  -20.0135	    8.7805	    4.9456	  -28.9055	
 -800.0000	9.859E-13	-1.796E-13	1.452E+8	3.121E+7	  -20.0237	    8.7921	    4.9393	  -28.9107	
 -810.0000	1.001E-12	-1.786E-13	1.450E+8	3.113E+7	  -20.0186	    8.8484	    4.9497	  -28.8478	
 -820.0000	9.934E-13	-1.782E-13	1.451E+8	3.114E+7	  -20.0186	    8.8626	    4.9431	  -28.8519	
 -830.0000	9.916E-13	-1.798E-13	1.456E+8	3.124E+7	  -20.0160	    8.9068	    4.9693	  -28.7638	
 -840.0000	9.944E-13	-1.790E-13	1.451E+8	3.117E+7	  -20.0135	    8.9032	    4.9861	  -28.7305	
 -850.0000	9.909E-13	-1.794E-13	1.451E+8	3.122E+7	  -20.0186	    8.9770	    5.0019	  -28.6437	
 -860.0000	9.989E-13	-1.789E-13	1.453E+8	3.114E+7	  -20.0033	    8.9370	    5.0006	  -28.6752	
 -870.0000	9.906E-13	-1.790E-13	1.464E+8	3.116E+7	  -20.0135	    8.9221	    4.9978	  -28.6920	
 -880.0000	9.962E-13	-1.813E-13	1.465E+8	3.136E+7	  -20.0135	    8.8206	    5.0225	  -28.7126	
 -890.0000	9.862E-13	-1.815E-13	1.470E+8	3.139E+7	  -20.0109	    8.8331	    5.0285	  -28.6909	
 -900.0000	9.897E-13	-1.808E-13	1.468E+8	3.131E+7	  -20.0109	    8.8296	    5.0171	  -28.7175	
 -910.0000	9.930E-13	-1.777E-13	1.469E+8	3.106E+7	  -20.0008	    8.7839	    5.0136	  -28.7578	
 -920.0000	9.920E-13	-1.806E-13	1.466E+8	3.128E+7	  -20.0008	    8.7256	    5.0152	  -28.7964	
 -930.0000	9.829E-13	-1.803E-13	1.470E+8	3.130E+7	  -19.9982	    8.8040	    5.0206	  -28.7286	
 -940.0000	9.952E-13	-1.798E-13	1.471E+8	3.122E+7	  -19.9982	    8.8331	    5.0307	  -28.6862	
 -950.0000	9.908E-13	-1.811E-13	1.477E+8	3.137E+7	  -20.0008	    8.8978	    5.0357	  -28.6289	
 -960.0000	9.893E-13	-1.810E-13	1.475E+8	3.131E+7	  -20.0059	    8.9177	    5.0715	  -28.5392	
 -970.0000	9.829E-13	-1.821E-13	1.479E+8	3.142E+7	  -19.9982	    8.9981	    5.0939	  -28.4341	
 -980.0000	9.793E-13	-1.813E-13	1.484E+8	3.137E+7	  -19.9957	    8.9865	    5.1012	  -28.4273	
 -990.0000	9.874E-13	-1.814E-13	1.472E+8	3.133E+7	  -19.9931	    8.9165	    5.0914	  -28.4982	
-1000.0000	9.853E-13	-1.820E-13	1.485E+8	3.141E+7	  -19.9931	    8.9138	    5.0851	  -28.5134
