Repository: ctiley/CERN_CMS_Silicon_Sensor

# CERN_CMS_Silicon_Sensor

# Code To-Do 
- Double check Halfmoon Diode Data

# Lab To-Do
- Measure more HGCAL Diodes
- Measure rest of Unirradiated Halfmoon Diodes
- Rebond D0 Diode
- Cleanup Wires at Alibava Station
-

File: Diodes/Halfmoon/Diodes/Cleaned_Data/PreIrrad/2S/37903_2S/003/CV_37903_003_2-S_HM_XX_DIODEHALFPSTOP_GR_4_22_2022_12_48_03_PM.txt
GCD Test
Bias: 5000.000000
CV_37903_003_2-S_HM_XX_DIODEHALFPSTOP_GR
Date/Time: 4/22/2022 12:48:03 PM
Sensor Name: 
Type: P
Annealing Status: Unirradiated
Environment: 20C
Tester: Andrew Kent

Time Delay per Ramp Step (s): 0.500

CV Time Delay per Measurement (s) :0.500

AC Voltage (V): 0.500

Current Number of measurements per voltage: 1.000

IV Time Delay per Measurement (s) :0.000


BiasVoltage	LCR_Cp_freqNaN	LCR_Rp_freqNaN	Temperature	Air_Temp	Humidity	Dewpoint	
  -10.0000	1.045E-11	1.713E+9	   20.0502	   21.6842	   29.2577	    3.0131	
  -20.0000	7.082E-12	8.748E+9	   20.0476	   21.6782	   29.1841	    2.9724	
  -30.0000	5.664E-12	1.121E+10	   20.0425	   21.6751	   29.1186	    2.9380	
  -40.0000	4.815E-12	1.017E+10	   20.0425	   21.6751	   29.0740	    2.9164	
  -50.0000	4.226E-12	8.670E+9	   20.0399	   21.6757	   29.0383	    2.8996	
  -60.0000	3.794E-12	1.188E+10	   20.0373	   21.6717	   29.0063	    2.8807	
  -70.0000	3.453E-12	1.117E+10	   20.0347	   21.6758	   28.9794	    2.8711	
  -80.0000	3.185E-12	1.164E+10	   20.0347	   21.6670	   28.9583	    2.8533	
  -90.0000	2.963E-12	1.370E+10	   20.0322	   21.6705	   28.9349	    2.8449	
 -100.0000	2.767E-12	1.243E+10	   20.0296	   21.6705	   28.9061	    2.8309	
 -110.0000	2.604E-12	9.858E+9	   20.0270	   21.6713	   28.8966	    2.8270	
 -120.0000	2.462E-12	1.225E+10	   20.0270	   21.6728	   28.8798	    2.8201	
 -130.0000	2.338E-12	1.352E+10	   20.0245	   21.6696	   28.8482	    2.8019	
 -140.0000	2.227E-12	1.884E+10	   20.0219	   21.6693	   28.8261	    2.7908	
 -150.0000	2.128E-12	1.441E+10	   20.0219	   21.6667	   28.8036	    2.7776	
 -160.0000	2.040E-12	1.420E+10	   20.0193	   21.6623	   28.7868	    2.7656	
 -170.0000	1.951E-12	1.520E+10	   20.0167	   21.6656	   28.7609	    2.7558	
 -180.0000	1.872E-12	2.406E+10	   20.0167	   21.6646	   28.7470	    2.7482	
 -190.0000	1.805E-12	1.634E+10	   20.0142	   21.6619	   28.7097	    2.7275	
 -200.0000	1.730E-12	1.721E+10	   20.0142	   21.6642	   28.6828	    2.7163	
 -210.0000	1.665E-12	1.512E+10	   20.0116	   21.6614	   28.6531	    2.6993	
 -220.0000	1.610E-12	1.522E+10	   20.0116	   21.6614	   28.6325	    2.6892	
 -230.0000	1.582E-12	1.619E+10	   20.0090	   21.6562	   28.6139	    2.6756	
 -240.0000	1.570E-12	1.109E+10	   20.0090	   21.6588	   28.6009	    2.6714	
 -250.0000	1.564E-12	1.394E+10	   20.0064	   21.6562	   28.5775	    2.6577	
 -260.0000	1.558E-12	1.467E+10	   20.0064	   21.6564	   28.5734	    2.6559	
 -270.0000	1.556E-12	1.437E+10	   20.0039	   21.6553	   28.5557	    2.6462	
 -280.0000	1.554E-12	1.411E+10	   20.0039	   21.6553	   28.5373	    2.6372	
 -290.0000	1.550E-12	1.517E+10	   20.0039	   21.6526	   28.5079	    2.6203	
 -300.0000	1.550E-12	1.671E+10	   20.0039	   21.6524	   28.4965	    2.6146	
 -310.0000	1.548E-12	2.024E+10	   20.0013	   21.6499	   28.4801	    2.6043	
 -320.0000	1.549E-12	1.321E+10	   20.0013	   21.6525	   28.4583	    2.5958	
 -330.0000	1.551E-12	1.662E+10	   20.0013	   21.6530	   28.4364	    2.5854	
 -340.0000	1.548E-12	1.680E+10	   20.0013	   21.6501	   28.4156	    2.5726	
 -350.0000	1.548E-12	1.633E+10	   20.0013	   21.6531	   28.3893	    2.5622	
 -360.0000	1.545E-12	1.901E+10	   20.0013	   21.6489	   28.3659	    2.5470	
 -370.0000	1.546E-12	1.225E+10	   20.0013	   21.6489	   28.3536	    2.5409	
 -380.0000	1.545E-12	1.364E+10	   20.0013	   21.6491	   28.3194	    2.5241	
 -390.0000	1.546E-12	1.530E+10	   20.0013	   21.6491	   28.3194	    2.5241	
 -400.0000	1.544E-12	1.566E+10	   20.0013	   21.6467	   28.2843	    2.5047	
 -420.0000	1.543E-12	1.393E+10	   20.0013	   21.6448	   28.2802	    2.5010	
 -440.0000	1.541E-12	1.830E+10	   20.0013	   21.6468	   28.2641	    2.4947	
 -460.0000	1.540E-12	1.832E+10	   20.0013	   21.6416	   28.2378	    2.4772	
 -480.0000	1.539E-12	1.488E+10	   20.0013	   21.6457	   28.2163	    2.4700	
 -500.0000	1.541E-12	1.683E+10	   20.0013	   21.6369	   28.2103	    2.4595	
 -520.0000	1.543E-12	1.768E+10	   19.9987	   21.6404	   28.1809	    2.4478	
 -540.0000	1.538E-12	1.521E+10	   19.9987	   21.6423	   28.1651	    2.4416	
 -560.0000	1.540E-12	1.205E+10	   19.9987	   21.6388	   28.1464	    2.4293	
 -580.0000	1.538E-12	1.628E+10	   19.9987	   21.6388	   28.1293	    2.4208	
 -600.0000	1.539E-12	1.777E+10	   19.9987	   21.6389	   28.1066	    2.4094

File: Diodes/Halfmoon/Diodes/Cleaned_Data/PreIrrad/2S/37903_2S/003/CV_37903_003_2-S_HM_XX_DIODEHALF_4_21_2022_10_40_17_AM.txt
GCD Test
Bias: 5000.000000
CV_37903_003_2-S_HM_XX_DIODEHALF
Date/Time: 4/21/2022 10:40:17 AM
Sensor Name: 
Type: P
Annealing Status: Unirradiated
Environment: 20C
Tester: Andrew Kent

Time Delay per Ramp Step (s): 0.500

CV Time Delay per Measurement (s) :0.500

AC Voltage (V): 0.500

Current Number of measurements per voltage: 1.000

IV Time Delay per Measurement (s) :0.000


BiasVoltage	LCR_Cp_freqNaN	LCR_Rp_freqNaN	Temperature	Air_Temp	Humidity	Dewpoint	
  -10.0000	1.933E-11	1.779E+9	   20.0090	   21.8359	   25.8725	    1.4202	
  -20.0000	1.336E-11	3.476E+9	   20.0039	   21.8367	   25.8744	    1.4219	
  -30.0000	1.035E-11	4.193E+9	   20.0039	   21.8367	   25.8744	    1.4219	
  -40.0000	8.206E-12	4.512E+9	   19.9961	   21.8401	   25.8707	    1.4227	
  -50.0000	7.008E-12	5.212E+9	   19.9910	   21.8344	   25.8618	    1.4131	
  -60.0000	6.316E-12	5.751E+9	   19.9910	   21.8312	   25.8514	    1.4048	
  -70.0000	5.796E-12	5.499E+9	   19.9910	   21.8334	   25.8536	    1.4078	
  -80.0000	5.378E-12	3.140E+9	   19.9936	   21.8341	   25.8577	    1.4106	
  -90.0000	4.906E-12	6.200E+8	   19.9936	   21.8416	   25.8571	    1.4167	
 -100.0000	3.695E-12	2.754E+8	   19.9987	   21.8391	   25.8485	    1.4100	
 -110.0000	3.163E-12	2.237E+9	   20.0039	   21.8317	   25.8564	    1.4079	
 -120.0000	3.004E-12	3.983E+9	   20.0064	   21.8334	   25.8567	    1.4096	
 -130.0000	2.877E-12	3.931E+9	   20.0090	   21.8334	   25.8586	    1.4106	
 -140.0000	2.764E-12	4.485E+9	   20.0116	   21.8310	   25.8656	    1.4122	
 -150.0000	2.660E-12	4.363E+9	   20.0116	   21.8342	   25.8618	    1.4129	
 -160.0000	2.571E-12	4.922E+9	   20.0116	   21.8342	   25.8523	    1.4078	
 -170.0000	2.487E-12	5.296E+9	   20.0064	   21.8418	   25.8561	    1.4163	
 -180.0000	2.406E-12	4.904E+9	   20.0039	   21.8362	   25.8520	    1.4093	
 -190.0000	2.323E-12	5.570E+9	   19.9987	   21.8387	   25.8583	    1.4149	
 -200.0000	2.254E-12	5.839E+9	   19.9961	   21.8406	   25.8529	    1.4136	
 -210.0000	2.186E-12	6.036E+9	   19.9936	   21.8287	   25.8631	    1.4089	
 -220.0000	2.141E-12	6.182E+9	   19.9910	   21.8367	   25.8646	    1.4166	
 -230.0000	2.113E-12	6.620E+9	   19.9910	   21.8375	   25.8602	    1.4149	
 -240.0000	2.100E-12	6.768E+9	   19.9936	   21.8398	   25.8504	    1.4116	
 -250.0000	2.091E-12	8.014E+9	   19.9987	   21.8348	   25.8463	    1.4051	
 -260.0000	2.088E-12	6.599E+9	   20.0039	   21.8341	   25.8590	    1.4113	
 -270.0000	2.086E-12	7.323E+9	   20.0090	   21.8341	   25.8501	    1.4065	
 -280.0000	2.081E-12	7.429E+9	   20.0090	   21.8341	   25.8501	    1.4065	
 -290.0000	2.077E-12	7.745E+9	   20.0142	   21.8359	   25.8479	    1.4069	
 -300.0000	2.078E-12	8.494E+9	   20.0167	   21.8331	   25.8507	    1.4061	
 -310.0000	2.073E-12	6.565E+9	   20.0142	   21.8344	   25.8476	    1.4055	
 -320.0000	2.073E-12	6.861E+9	   20.0116	   21.8279	   25.8393	    1.3955	
 -330.0000	2.070E-12	6.850E+9	   20.0090	   21.8394	   25.8368	    1.4039	
 -340.0000	2.068E-12	7.139E+9	   20.0013	   21.8307	   25.8403	    1.3984	
 -350.0000	2.069E-12	7.329E+9	   20.0013	   21.8307	   25.8403	    1.3984	
 -360.0000	2.066E-12	7.118E+9	   19.9961	   21.8387	   25.8384	    1.4042	
 -370.0000	2.072E-12	7.349E+9	   19.9936	   21.8341	   25.8359	    1.3989	
 -380.0000	2.066E-12	7.075E+9	   19.9910	   21.8293	   25.8327	    1.3931	
 -390.0000	2.066E-12	7.809E+9	   19.9910	   21.8293	   25.8327	    1.3931	
 -400.0000	2.062E-12	6.195E+9	   19.9961	   21.8292	   25.8295	    1.3913	
 -420.0000	2.067E-12	5.869E+9	   20.0039	   21.8334	   25.8336	    1.3971	
 -440.0000	2.063E-12	7.087E+9	   20.0090	   21.8353	   25.8295	    1.3965	
 -460.0000	2.065E-12	6.874E+9	   20.0142	   21.8467	   25.8343	    1.4087	
 -480.0000	2.060E-12	8.542E+9	   20.0142	   21.8408	   25.8359	    1.4046	
 -500.0000	2.060E-12	7.133E+9	   20.0142	   21.8408	   25.8283	    1.4005	
 -520.0000	2.061E-12	6.647E+9	   20.0090	   21.8345	   25.8305	    1.3963	
 -540.0000	2.060E-12	7.643E+9	   20.0039	   21.8340	   25.8245	    1.3927	
 -560.0000	2.058E-12	5.889E+9	   20.0013	   21.8427	   25.8311	    1.4037	
 -580.0000	2.055E-12	6.996E+9	   19.9987	   21.8315	   25.8248	    1.3908	
 -600.0000	2.058E-12	7.174E+9	   19.9936	   21.8462	   25.8302	    1.4062

File: Diodes/Halfmoon/Diodes/Cleaned_Data/PreIrrad/2S/37903_2S/003/CV_37903_003_2-S_HM_XX_DIODEQUARTER_4_22_2022_12_58_55_PM.txt
GCD Test
Bias: 5000.000000
CV_37903_003_2-S_HM_XX_DIODEQUARTER
Date/Time: 4/22/2022 12:58:55 PM
Sensor Name: 
Type: P
Annealing Status: Unirradiated
Environment: 20C
Tester: Andrew Kent

Time Delay per Ramp Step (s): 0.500

CV Time Delay per Measurement (s) :0.500

AC Voltage (V): 0.500

Current Number of measurements per voltage: 1.000

IV Time Delay per Measurement (s) :0.000


BiasVoltage	LCR_Cp_freqNaN	LCR_Rp_freqNaN	Temperature	Air_Temp	Humidity	Dewpoint	
  -10.0000	7.942E-12	2.500E+9	   19.9987	   21.5809	   27.3612	    1.9832	
  -20.0000	4.985E-12	6.738E+9	   19.9987	   21.5809	   27.3612	    1.9832	
  -30.0000	3.539E-12	7.645E+9	   19.9961	   21.5809	   27.3590	    1.9821	
  -40.0000	2.548E-12	7.800E+9	   19.9936	   21.5773	   27.3681	    1.9837	
  -50.0000	2.005E-12	8.652E+9	   19.9961	   21.5850	   27.3713	    1.9919	
  -60.0000	1.774E-12	6.850E+9	   19.9987	   21.5798	   27.3896	    1.9969	
  -70.0000	7.015E-13	4.826E+9	   20.0013	   21.5719	   27.3836	    1.9870	
  -80.0000	6.261E-13	5.189E+9	   20.0039	   21.5762	   27.3555	    1.9763	
  -90.0000	5.670E-13	5.060E+9	   20.0039	   21.5765	   27.3564	    1.9771	
 -100.0000	5.204E-13	5.354E+9	   20.0064	   21.5740	   27.3510	    1.9722	
 -110.0000	4.823E-13	5.641E+9	   20.0064	   21.5742	   27.3365	    1.9649	
 -120.0000	4.472E-13	6.671E+9	   20.0064	   21.5735	   27.3207	    1.9562	
 -130.0000	4.172E-13	7.176E+9	   20.0039	   21.5697	   27.3292	    1.9573	
 -140.0000	3.925E-13	6.974E+9	   20.0039	   21.5730	   27.3242	    1.9576	
 -150.0000	3.648E-13	7.156E+9	   20.0013	   21.5740	   27.3365	    1.9648	
 -160.0000	3.408E-13	7.841E+9	   19.9987	   21.5670	   27.3343	    1.9576	
 -170.0000	3.249E-13	7.376E+9	   19.9987	   21.5597	   27.3131	    1.9405	
 -180.0000	3.052E-13	7.983E+9	   19.9987	   21.5658	   27.3191	    1.9488	
 -190.0000	2.856E-13	1.029E+10	   19.9987	   21.5658	   27.3039	    1.9410	
 -200.0000	2.675E-13	9.101E+9	   19.9987	   21.5614	   27.2932	    1.9318	
 -210.0000	2.510E-13	1.012E+10	   19.9987	   21.5626	   27.2856	    1.9289	
 -220.0000	2.380E-13	7.867E+9	   20.0013	   21.5563	   27.2846	    1.9230	
 -230.0000	2.271E-13	9.190E+9	   20.0039	   21.5556	   27.2767	    1.9184	
 -240.0000	2.206E-13	1.042E+10	   20.0039	   21.5556	   27.2669	    1.9134	
 -250.0000	2.205E-13	9.401E+9	   20.0039	   21.5556	   27.2669	    1.9134	
 -260.0000	2.157E-13	1.203E+10	   20.0039	   21.5520	   27.2527	    1.9030	
 -270.0000	2.113E-13	1.247E+10	   20.0013	   21.5545	   27.2476	    1.9026	
 -280.0000	2.089E-13	1.062E+10	   19.9987	   21.5515	   27.2549	    1.9038	
 -290.0000	2.064E-13	1.180E+10	   19.9961	   21.5576	   27.2397	    1.9012	
 -300.0000	2.066E-13	1.083E+10	   19.9961	   21.5533	   27.2530	    1.9043	
 -310.0000	2.050E-13	9.387E+9	   19.9936	   21.5493	   27.2543	    1.9015	
 -320.0000	2.040E-13	1.017E+10	   19.9936	   21.5498	   27.2470	    1.8982	
 -330.0000	2.067E-13	1.090E+10	   19.9961	   21.5509	   27.2324	    1.8917	
 -340.0000	2.064E-13	9.808E+9	   19.9987	   21.5433	   27.2192	    1.8784	
 -350.0000	1.982E-13	1.039E+10	   20.0039	   21.5463	   27.2084	    1.8754	
 -360.0000	2.035E-13	9.613E+9	   20.0039	   21.5502	   27.1920	    1.8703	
 -370.0000	1.997E-13	1.080E+10	   20.0064	   21.5502	   27.1879	    1.8682	
 -380.0000	2.012E-13	1.819E+10	   20.0064	   21.5493	   27.1898	    1.8684	
 -390.0000	2.004E-13	9.056E+9	   20.0064	   21.5478	   27.1818	    1.8631	
 -400.0000	2.029E-13	1.310E+10	   20.0013	   21.5423	   27.1736	    1.8541	
 -420.0000	2.007E-13	1.274E+10	   20.0013	   21.5444	   27.1818	    1.8601	
 -440.0000	1.996E-13	1.258E+10	   19.9987	   21.5413	   27.1733	    1.8531	
 -460.0000	1.987E-13	1.167E+10	   19.9987	   21.5425	   27.1765	    1.8558	
 -480.0000	1.963E-13	1.347E+10	   19.9987	   21.5435	   27.1739	    1.8554	
 -500.0000	1.979E-13	1.021E+10	   19.9987	   21.5463	   27.1692	    1.8553	
 -520.0000	1.965E-13	9.129E+9	   20.0013	   21.5463	   27.1559	    1.8485	
 -540.0000	1.983E-13	1.030E+10	   20.0013	   21.5411	   27.1262	    1.8287	
 -560.0000	1.991E-13	1.379E+10	   20.0013	   21.5437	   27.1003	    1.8175	
 -580.0000	2.005E-13	1.312E+10	   20.0039	   21.5384	   27.0762	    1.8006	
 -600.0000	1.948E-13	8.755E+9	   20.0039	   21.5384	   27.0762	    1.8006

File: Diodes/Halfmoon/Diodes/Cleaned_Data/PreIrrad/2S/37903_2S/003/IV_37903_003_2-S_HM_XX_DIODEHALFPSTOP_4_21_2022_11_28_51_AM.txt
GCD Test
Bias: 5000.000000
IV_37903_003_2-S_HM_XX_DIODEHALFPSTOP
Date/Time: 4/21/2022 11:28:51 AM
Sensor Name: 
Type: P
Annealing Status: Unirradiated
Environment: 20C
Tester: Andrew Kent

Time Delay per Ramp Step (s): 0.500

CV Time Delay per Measurement (s) :0.500

AC Voltage (V): 0.500

Current Number of measurements per voltage: 1.000

IV Time Delay per Measurement (s) :0.000


BiasVoltage	Total Current_Avg	Total Current_0	Bias Current_Avg	Bias Current_0	Temperature	Air_Temp	Humidity	Dewpoint	
  -10.0000	-1.8800E-10	-1.8800E-10	-6.386802E-11	-6.386802E-11	   20.0090	   21.6804	   26.4077	    1.5730	
  -20.0000	-2.0100E-10	-2.0100E-10	-7.270486E-11	-7.270486E-11	   20.0116	   21.6913	   26.3899	    1.5729	
  -30.0000	-3.4800E-10	-3.4800E-10	-7.908942E-11	-7.908942E-11	   20.0142	   21.6897	   26.3555	    1.5534	
  -40.0000	-3.7200E-10	-3.7200E-10	-8.621551E-11	-8.621551E-11	   20.0116	   21.7041	   26.3387	    1.5568	
  -50.0000	-5.3300E-10	-5.3300E-10	-9.229246E-11	-9.229246E-11	   20.0090	   21.7029	   26.3172	    1.5443	
  -60.0000	-5.7000E-10	-5.7000E-10	-9.842424E-11	-9.842424E-11	   20.0064	   21.7063	   26.2932	    1.5345	
  -70.0000	-4.8700E-10	-4.8700E-10	-1.013514E-10	-1.013514E-10	   20.0013	   21.7107	   26.2660	    1.5239	
  -80.0000	-5.9600E-10	-5.9600E-10	-1.036943E-10	-1.036943E-10	   19.9987	   21.7142	   26.2657	    1.5267	
  -90.0000	-6.3900E-10	-6.3900E-10	-1.060412E-10	-1.060412E-10	   19.9961	   21.7177	   26.2717	    1.5329	
 -100.0000	-6.1800E-10	-6.1800E-10	-1.077137E-10	-1.077137E-10	   19.9936	   21.7163	   26.2713	    1.5314	
 -110.0000	-6.2500E-10	-6.2500E-10	-1.097374E-10	-1.097374E-10	   19.9910	   21.7249	   26.2783	    1.5425	
 -120.0000	-6.9900E-10	-6.9900E-10	-1.116421E-10	-1.116421E-10	   19.9910	   21.7281	   26.2805	    1.5464	
 -130.0000	-7.5700E-10	-7.5700E-10	-1.131141E-10	-1.131141E-10	   19.9936	   21.7353	   26.2783	    1.5513	
 -140.0000	-6.6500E-10	-6.6500E-10	-1.150974E-10	-1.150974E-10	   19.9961	   21.7364	   26.2859	    1.5563	
 -150.0000	-7.5700E-10	-7.5700E-10	-1.164701E-10	-1.164701E-10	   19.9987	   21.7423	   26.2948	    1.5660	
 -160.0000	-7.1500E-10	-7.1500E-10	-1.181126E-10	-1.181126E-10	   20.0039	   21.7346	   26.2767	    1.5499	
 -170.0000	-8.4800E-10	-8.4800E-10	-1.198830E-10	-1.198830E-10	   20.0116	   21.7445	   26.2653	    1.5522	
 -180.0000	-7.9600E-10	-7.9600E-10	-1.218852E-10	-1.218852E-10	   20.0116	   21.7445	   26.2587	    1.5522	
 -190.0000	-8.1600E-10	-8.1600E-10	-1.243358E-10	-1.243358E-10	   20.0142	   21.7464	   26.2694	    1.5503	
 -200.0000	-8.6300E-10	-8.6300E-10	-1.276373E-10	-1.276373E-10	   20.0116	   21.7519	   26.2742	    1.5608	
 -210.0000	-9.0200E-10	-9.0200E-10	-1.312852E-10	-1.312852E-10	   20.0116	   21.7547	   26.2742	    1.5657	
 -220.0000	-8.8000E-10	-8.8000E-10	-1.358743E-10	-1.358743E-10	   20.0064	   21.7604	   26.2647	    1.5655	
 -230.0000	-9.0000E-10	-9.0000E-10	-1.394227E-10	-1.394227E-10	   20.0039	   21.7614	   26.2672	    1.5677	
 -240.0000	-8.4100E-10	-8.4100E-10	-1.446663E-10	-1.446663E-10	   19.9987	   21.7574	   26.2666	    1.5639	
 -250.0000	-9.9100E-10	-9.9100E-10	-1.464331E-10	-1.464331E-10	   19.9961	   21.7534	   26.2552	    1.5545	
 -260.0000	-9.2300E-10	-9.2300E-10	-1.490409E-10	-1.490409E-10	   19.9910	   21.7694	   26.2394	    1.5597	
 -270.0000	-1.0190E-9	-1.0190E-9	-1.510202E-10	-1.510202E-10	   19.9910	   21.7528	   26.2328	    1.5420	
 -280.0000	-1.0340E-9	-1.0340E-9	-1.532579E-10	-1.532579E-10	   19.9936	   21.7620	   26.2464	    1.5571	
 -290.0000	-1.0260E-9	-1.0260E-9	-1.557660E-10	-1.557660E-10	   19.9936	   21.7706	   26.2404	    1.5612	
 -300.0000	-1.0730E-9	-1.0730E-9	-1.570858E-10	-1.570858E-10	   19.9987	   21.7699	   26.2391	    1.5600	
 -310.0000	-1.1000E-9	-1.1000E-9	-1.583541E-10	-1.583541E-10	   20.0013	   21.7650	   26.2391	    1.5558	
 -320.0000	-1.1060E-9	-1.1060E-9	-1.602051E-10	-1.602051E-10	   20.0039	   21.7665	   26.2334	    1.5540	
 -330.0000	-1.1710E-9	-1.1710E-9	-1.613858E-10	-1.613858E-10	   20.0116	   21.7633	   26.2220	    1.5453	
 -340.0000	-1.2230E-9	-1.2230E-9	-1.629124E-10	-1.629124E-10	   20.0116	   21.7633	   26.2220	    1.5453	
 -350.0000	-1.1560E-9	-1.1560E-9	-1.640208E-10	-1.640208E-10	   20.0116	   21.7713	   26.2078	    1.5445	
 -360.0000	-1.1660E-9	-1.1660E-9	-1.645450E-10	-1.645450E-10	   20.0116	   21.7700	   26.2090	    1.5441	
 -370.0000	-1.2820E-9	-1.2820E-9	-1.654079E-10	-1.654079E-10	   20.0116	   21.7706	   26.2147	    1.5476	
 -380.0000	-1.2440E-9	-1.2440E-9	-1.666253E-10	-1.666253E-10	   20.0090	   21.7706	   26.2090	    1.5446	
 -390.0000	-1.2580E-9	-1.2580E-9	-1.673101E-10	-1.673101E-10	   20.0064	   21.7695	   26.2138	    1.5462	
 -400.0000	-1.2920E-9	-1.2920E-9	-1.680713E-10	-1.680713E-10	   20.0013	   21.7688	   26.2192	    1.5485	
 -420.0000	-1.4530E-9	-1.4530E-9	-1.703184E-10	-1.703184E-10	   19.9961	   21.7688	   26.2147	    1.5485	
 -440.0000	-1.5660E-9	-1.5660E-9	-1.718330E-10	-1.718330E-10	   19.9961	   21.7748	   26.2147	    1.5512	
 -460.0000	-1.7430E-9	-1.7430E-9	-1.734073E-10	-1.734073E-10	   19.9910	   21.7824	   26.2100	    1.5551	
 -480.0000	-1.6810E-9	-1.6810E-9	-1.749912E-10	-1.749912E-10	   19.9910	   21.7824	   26.2011	    1.5551	
 -500.0000	-1.7960E-9	-1.7960E-9	-1.767164E-10	-1.767164E-10	   19.9910	   21.7824	   26.2011	    1.5504	
 -520.0000	-2.0100E-9	-2.0100E-9	-1.779851E-10	-1.779851E-10	   19.9884	   21.7719	   26.1977	    1.5397	
 -540.0000	-1.8990E-9	-1.8990E-9	-1.793131E-10	-1.793131E-10	   19.9936	   21.7719	   26.2015	    1.5397	
 -560.0000	-1.9480E-9	-1.9480E-9	-1.811014E-10	-1.811014E-10	   19.9936	   21.7719	   26.2015	    1.5417	
 -580.0000	-2.0570E-9	-2.0570E-9	-1.822884E-10	-1.822884E-10	   19.9961	   21.7694	   26.2005	    1.5390	
 -600.0000	-2.0890E-9	-2.0890E-9	-1.840274E-10	-1.840274E-10	   20.0013	   21.7694	   26.1986	    1.5390	
 -620.0000	-2.1080E-9	-2.1080E-9	-1.856598E-10	-1.856598E-10	   20.0013	   21.7721	   26.1986	    1.5403	
 -640.0000	-2.1530E-9	-2.1530E-9	-1.866150E-10	-1.866150E-10	   20.0090	   21.7666	   26.1996	    1.5361	
 -660.0000	-2.2080E-9	-2.2080E-9	-1.881244E-10	-1.881244E-10	   20.0142	   21.7667	   26.2027	    1.5379	
 -680.0000	-2.2690E-9	-2.2690E-9	-1.892284E-10	-1.892284E-10	   20.0167	   21.7667	   26.2094	    1.5379	
 -700.0000	-2.2730E-9	-2.2730E-9	-1.900995E-10	-1.900995E-10	   20.0167	   21.7717	   26.2094	    1.5457	
 -720.0000	-2.3810E-9	-2.3810E-9	-1.916470E-10	-1.916470E-10	   20.0167	   21.7810	   26.1920	    1.5444	
 -740.0000	-2.3850E-9	-2.3850E-9	-1.926202E-10	-1.926202E-10	   20.0142	   21.7810	   26.1992	    1.5444	
 -760.0000	-2.3840E-9	-2.3840E-9	-1.940963E-10	-1.940963E-10	   20.0142	   21.7708	   26.1992	    1.5395	
 -780.0000	-6.2600E-10	-6.2600E-10	-1.952202E-10	-1.952202E-10	   20.0090	   21.7698	   26.1951	    1.5365	
 -800.0000	-2.4010E-9	-2.4010E-9	-1.966034E-10	-1.966034E-10	   20.0013	   21.7707	   26.2002	    1.5399	
 -820.0000	-2.5440E-9	-2.5440E-9	-1.978288E-10	-1.978288E-10	   20.0013	   21.7707	   26.2002	    1.5399	
 -840.0000	-2.5420E-9	-2.5420E-9	-1.988850E-10	-1.988850E-10	   19.9961	   21.7656	   26.2116	    1.5417	
 -860.0000	-2.6050E-9	-2.6050E-9	-2.004951E-10	-2.004951E-10	   19.9936	   21.7711	   26.2128	    1.5470	
 -880.0000	-2.6550E-9	-2.6550E-9	-2.021370E-10	-2.021370E-10	   19.9910	   21.7711	   26.1935	    1.5470	
 -900.0000	-2.6360E-9	-2.6360E-9	-2.038244E-10	-2.038244E-10	   19.9910	   21.7667	   26.1935	    1.5330	
 -920.0000	-2.7210E-9	-2.7210E-9	-2.056566E-10	-2.056566E-10	   19.9936	   21.7740	   26.2071	    1.5465	
 -940.0000	-2.7720E-9	-2.7720E-9	-2.074133E-10	-2.074133E-10	   19.9961	   21.7740	   26.2049	    1.5465	
 -960.0000	-2.8400E-9	-2.8400E-9	-2.098774E-10	-2.098774E-10	   19.9961	   21.7718	   26.2049	    1.5435	
 -980.0000	-2.8340E-9	-2.8340E-9	-2.119806E-10	-2.119806E-10	   20.0039	   21.7718	   26.2011	    1.5435	
-1000.0000	-2.8640E-9	-2.8640E-9	-2.149106E-10	-2.149106E-10	   20.0039	   21.7704	   26.2011	    1.5402

File: Diodes/Halfmoon/Diodes/Cleaned_Data/PreIrrad/2S/37903_2S/003/IV_37903_003_2-S_HM_XX_DIODEHALFPSTOP_GR_4_22_2022_12_44_01_PM.txt
GCD Test
Bias: 5000.000000
IV_37903_003_2-S_HM_XX_DIODEHALFPSTOP_GR
Date/Time: 4/22/2022 12:44:01 PM
Sensor Name: 
Type: P
Annealing Status: Unirradiated
Environment: 20C
Tester: Andrew Kent

Time Delay per Ramp Step (s): 0.500

CV Time Delay per Measurement (s) :0.500

AC Voltage (V): 0.500

Current Number of measurements per voltage: 1.000

IV Time Delay per Measurement (s) :0.000


BiasVoltage	Total Current_Avg	Total Current_0	Bias Current_Avg	Bias Current_0	Temperature	Air_Temp	Humidity	Dewpoint	
  -10.0000	3.3500E-10	3.3500E-10	-1.889425E-11	-1.889425E-11	   20.2973	   21.7648	   31.0291	    3.9149	
  -20.0000	1.1800E-10	1.1800E-10	-2.005119E-11	-2.005119E-11	   20.2870	   21.7572	   31.1388	    3.9585	
  -30.0000	1.3000E-11	1.3000E-11	-2.081474E-11	-2.081474E-11	   20.2819	   21.7531	   31.2315	    3.9971	
  -40.0000	-1.0900E-10	-1.0900E-10	-2.174392E-11	-2.174392E-11	   20.2767	   21.7538	   31.3197	    4.0379	
  -50.0000	-1.7500E-10	-1.7500E-10	-2.207252E-11	-2.207252E-11	   20.2716	   21.7530	   31.3805	    4.0647	
  -60.0000	-2.5000E-10	-2.5000E-10	-2.297032E-11	-2.297032E-11	   20.2690	   21.7509	   31.4393	    4.0896	
  -70.0000	-2.9100E-10	-2.9100E-10	-2.371574E-11	-2.371574E-11	   20.2638	   21.7478	   31.4848	    4.1074	
  -80.0000	-3.6100E-10	-3.6100E-10	-2.441227E-11	-2.441227E-11	   20.2561	   21.7474	   31.5006	    4.1143	
  -90.0000	-2.9000E-10	-2.9000E-10	-2.508129E-11	-2.508129E-11	   20.2535	   21.7486	   31.4940	    4.1123	
 -100.0000	-4.0600E-10	-4.0600E-10	-2.580492E-11	-2.580492E-11	   20.2484	   21.7463	   31.4918	    4.1093	
 -110.0000	-4.0500E-10	-4.0500E-10	-2.604184E-11	-2.604184E-11	   20.2432	   21.7459	   31.4772	    4.1024	
 -120.0000	-5.0200E-10	-5.0200E-10	-2.645315E-11	-2.645315E-11	   20.2407	   21.7441	   31.4655	    4.0956	
 -130.0000	-5.2700E-10	-5.2700E-10	-2.702153E-11	-2.702153E-11	   20.2304	   21.7441	   31.3944	    4.0956	
 -140.0000	-5.7700E-10	-5.7700E-10	-2.773415E-11	-2.773415E-11	   20.2304	   21.7435	   31.3944	    4.0628	
 -150.0000	-6.3700E-10	-6.3700E-10	-2.853682E-11	-2.853682E-11	   20.2252	   21.7362	   31.3248	    4.0249	
 -160.0000	-5.4300E-10	-5.4300E-10	-2.896972E-11	-2.896972E-11	   20.2149	   21.7362	   31.2849	    4.0249	
 -170.0000	-5.6400E-10	-5.6400E-10	-3.017535E-11	-3.017535E-11	   20.2124	   21.7362	   31.2521	    4.0068	
 -180.0000	-7.0900E-10	-7.0900E-10	-3.198969E-11	-3.198969E-11	   20.2072	   21.7420	   31.2138	    3.9969	
 -190.0000	-7.2400E-10	-7.2400E-10	-3.403223E-11	-3.403223E-11	   20.2046	   21.7403	   31.1676	    3.9780	
 -200.0000	-6.6200E-10	-6.6200E-10	-3.696624E-11	-3.696624E-11	   20.2046	   21.7372	   31.1676	    3.9542	
 -210.0000	-7.2700E-10	-7.2700E-10	-4.040162E-11	-4.040162E-11	   20.1995	   21.7341	   31.1145	    3.9273	
 -220.0000	-7.1500E-10	-7.1500E-10	-4.487171E-11	-4.487171E-11	   20.1943	   21.7245	   31.0851	    3.9055	
 -230.0000	-7.9000E-10	-7.9000E-10	-4.875792E-11	-4.875792E-11	   20.1892	   21.7274	   31.0579	    3.8956	
 -240.0000	-8.3400E-10	-8.3400E-10	-5.232408E-11	-5.232408E-11	   20.1866	   21.7263	   31.0120	    3.8737	
 -250.0000	-8.4500E-10	-8.4500E-10	-5.397994E-11	-5.397994E-11	   20.1840	   21.7279	   30.9662	    3.8540	
 -260.0000	-8.2400E-10	-8.2400E-10	-5.526786E-11	-5.526786E-11	   20.1789	   21.7233	   30.9133	    3.8258	
 -270.0000	-9.4700E-10	-9.4700E-10	-5.680270E-11	-5.680270E-11	   20.1737	   21.7219	   30.8703	    3.8048	
 -280.0000	-8.6700E-10	-8.6700E-10	-5.810755E-11	-5.810755E-11	   20.1712	   21.7271	   30.8137	    3.7833	
 -290.0000	-9.3300E-10	-9.3300E-10	-5.953581E-11	-5.953581E-11	   20.1660	   21.7192	   30.7565	    3.7501	
 -300.0000	-9.4500E-10	-9.4500E-10	-6.030791E-11	-6.030791E-11	   20.1634	   21.7235	   30.7071	    3.7310	
 -310.0000	-9.9400E-10	-9.9400E-10	-6.076079E-11	-6.076079E-11	   20.1609	   21.7229	   30.6809	    3.7184	
 -320.0000	-1.0330E-9	-1.0330E-9	-6.138599E-11	-6.138599E-11	   20.1557	   21.7205	   30.6493	    3.7017	
 -330.0000	-1.1320E-9	-1.1320E-9	-6.222676E-11	-6.222676E-11	   20.1531	   21.7212	   30.6091	    3.6836	
 -340.0000	-1.1240E-9	-1.1240E-9	-6.291329E-11	-6.291329E-11	   20.1480	   21.7212	   30.5607	    3.6836	
 -350.0000	-1.1110E-9	-1.1110E-9	-6.336962E-11	-6.336962E-11	   20.1480	   21.7142	   30.5607	    3.6551	
 -360.0000	-1.2590E-9	-1.2590E-9	-6.444752E-11	-6.444752E-11	   20.1454	   21.7167	   30.5180	    3.6375	
 -370.0000	-1.2730E-9	-1.2730E-9	-6.495009E-11	-6.495009E-11	   20.1377	   21.7167	   30.4671	    3.6375	
 -380.0000	-1.2320E-9	-1.2320E-9	-6.544003E-11	-6.544003E-11	   20.1377	   21.7129	   30.4671	    3.6106	
 -390.0000	-1.3260E-9	-1.3260E-9	-6.550319E-11	-6.550319E-11	   20.1377	   21.7099	   30.4402	    3.5954	
 -400.0000	-1.3270E-9	-1.3270E-9	-6.617178E-11	-6.617178E-11	   20.1326	   21.7099	   30.4096	    3.5954	
 -420.0000	-1.4350E-9	-1.4350E-9	-6.721321E-11	-6.721321E-11	   20.1300	   21.7099	   30.4096	    3.5811	
 -440.0000	-1.5800E-9	-1.5800E-9	-6.834508E-11	-6.834508E-11	   20.1300	   21.7132	   30.3691	    3.5651	
 -460.0000	-1.6360E-9	-1.6360E-9	-6.922637E-11	-6.922637E-11	   20.1274	   21.7132	   30.3390	    3.5511	
 -480.0000	-1.6690E-9	-1.6690E-9	-7.000173E-11	-7.000173E-11	   20.1248	   21.7125	   30.2884	    3.5269	
 -500.0000	-1.8340E-9	-1.8340E-9	-7.085795E-11	-7.085795E-11	   20.1197	   21.7118	   30.2498	    3.5082	
 -520.0000	-1.8410E-9	-1.8410E-9	-7.140985E-11	-7.140985E-11	   20.1171	   21.7118	   30.1714	    3.5082	
 -540.0000	-1.8960E-9	-1.8960E-9	-7.228499E-11	-7.228499E-11	   20.1171	   21.7082	   30.1714	    3.4683	
 -560.0000	-1.9550E-9	-1.9550E-9	-7.297297E-11	-7.297297E-11	   20.1145	   21.7095	   30.1199	    3.4452	
 -580.0000	-2.0710E-9	-2.0710E-9	-7.316201E-11	-7.316201E-11	   20.1120	   21.7099	   30.0699	    3.4221	
 -600.0000	-2.0790E-9	-2.0790E-9	-7.406451E-11	-7.406451E-11	   20.1068	   21.7099	   30.0117	    3.4221	
 -620.0000	-2.1060E-9	-2.1060E-9	-7.509368E-11	-7.509368E-11	   20.1068	   21.7013	   30.0117	    3.3873	
 -640.0000	-2.1800E-9	-2.1800E-9	-7.585315E-11	-7.585315E-11	   20.1042	   21.7007	   29.9715	    3.3678	
 -660.0000	-2.2370E-9	-2.2370E-9	-7.614792E-11	-7.614792E-11	   20.1017	   21.7039	   29.9070	    3.3401	
 -680.0000	-2.2960E-9	-2.2960E-9	-7.686928E-11	-7.686928E-11	   20.0965	   21.7039	   29.8381	    3.3401	
 -700.0000	-2.3230E-9	-2.3230E-9	-7.727959E-11	-7.727959E-11	   20.0965	   21.7002	   29.8381	    3.3043	
 -720.0000	-2.3840E-9	-2.3840E-9	-7.755237E-11	-7.755237E-11	   20.0939	   21.6972	   29.7774	    3.2729	
 -740.0000	-2.4090E-9	-2.4090E-9	-7.864204E-11	-7.864204E-11	   20.0914	   21.6972	   29.7182	    3.2729	
 -760.0000	-2.5110E-9	-2.5110E-9	-7.894639E-11	-7.894639E-11	   20.0914	   21.7027	   29.7182	    3.2495	
 -780.0000	-2.4830E-9	-2.4830E-9	-7.927276E-11	-7.927276E-11	   20.0888	   21.6927	   29.6743	    3.2200	
 -800.0000	-2.5730E-9	-2.5730E-9	-8.011638E-11	-8.011638E-11	   20.0862	   21.6927	   29.6376	    3.2200	
 -820.0000	-2.6480E-9	-2.6480E-9	-8.045353E-11	-8.045353E-11	   20.0862	   21.6943	   29.6376	    3.2039	
 -840.0000	-2.6680E-9	-2.6680E-9	-8.112191E-11	-8.112191E-11	   20.0811	   21.6943	   29.5971	    3.2039	
 -860.0000	-2.7250E-9	-2.7250E-9	-8.147883E-11	-8.147883E-11	   20.0811	   21.6932	   29.5971	    3.1836	
 -880.0000	-2.8240E-9	-2.8240E-9	-8.233038E-11	-8.233038E-11	   20.0785	   21.6909	   29.5670	    3.1673	
 -900.0000	-2.8640E-9	-2.8640E-9	-8.276960E-11	-8.276960E-11	   20.0759	   21.6909	   29.5452	    3.1673	
 -920.0000	-2.8770E-9	-2.8770E-9	-8.285537E-11	-8.285537E-11	   20.0759	   21.6906	   29.5452	    3.1566	
 -940.0000	-2.9620E-9	-2.9620E-9	-8.357021E-11	-8.357021E-11	   20.0708	   21.6951	   29.4984	    3.1381	
 -960.0000	-3.0290E-9	-3.0290E-9	-8.430153E-11	-8.430153E-11	   20.0708	   21.6951	   29.4984	    3.1381	
 -980.0000	-3.0820E-9	-3.0820E-9	-8.463137E-11	-8.463137E-11	   20.0682	   21.6904	   29.4779	    3.1242	
-1000.0000	-4.0140E-9	-4.0140E-9	-8.528978E-11	-8.528978E-11	   20.0656	   21.6904	   29.4333	    3.1242

File: Diodes/Halfmoon/Diodes/Cleaned_Data/PreIrrad/2S/37903_2S/003/IV_37903_003_2-S_HM_XX_DIODEHALF_4_21_2022_10_36_00_AM.txt
GCD Test
Bias: 5000.000000
IV_37903_003_2-S_HM_XX_DIODEHALF
Date/Time: 4/21/2022 10:36:00 AM
Sensor Name: 
Type: P
Annealing Status: Unirradiated
Environment: 20C
Tester: Andrew Kent

Time Delay per Ramp Step (s): 0.500

CV Time Delay per Measurement (s) :0.500

AC Voltage (V): 0.500

Current Number of measurements per voltage: 1.000

IV Time Delay per Measurement (s) :0.000


BiasVoltage	Total Current_Avg	Total Current_0	Bias Current_Avg	Bias Current_0	Temperature	Air_Temp	Humidity	Dewpoint	
  -10.0000	 5.2460E-9	 5.2460E-9	-6.665186E-11	-6.665186E-11	   20.0064	   21.8537	   25.9007	    1.4504	
  -20.0000	 3.8890E-9	 3.8890E-9	-7.267759E-11	-7.267759E-11	   20.0116	   21.8537	   25.9013	    1.4508	
  -30.0000	 2.9080E-9	 2.9080E-9	-7.974167E-11	-7.974167E-11	   20.0142	   21.8537	   25.8928	    1.4508	
  -40.0000	 2.2410E-9	 2.2410E-9	-8.953326E-11	-8.953326E-11	   20.0142	   21.8513	   25.8928	    1.4441	
  -50.0000	 1.7100E-9	 1.7100E-9	-9.571524E-11	-9.571524E-11	   20.0142	   21.8504	   25.8937	    1.4439	
  -60.0000	 1.3070E-9	 1.3070E-9	-9.995332E-11	-9.995332E-11	   20.0116	   21.8504	   25.8899	    1.4439	
  -70.0000	 1.0420E-9	 1.0420E-9	-1.035972E-10	-1.035972E-10	   20.0116	   21.8550	   25.8899	    1.4458	
  -80.0000	7.6500E-10	7.6500E-10	-1.061481E-10	-1.061481E-10	   20.0064	   21.8482	   25.8947	    1.4425	
  -90.0000	6.0400E-10	6.0400E-10	-1.084397E-10	-1.084397E-10	   20.0039	   21.8499	   25.8849	    1.4387	
 -100.0000	3.6900E-10	3.6900E-10	-1.105773E-10	-1.105773E-10	   20.0013	   21.8578	   25.8972	    1.4520	
 -110.0000	2.1800E-10	2.1800E-10	-1.127731E-10	-1.127731E-10	   19.9961	   21.8435	   25.8925	    1.4374	
 -120.0000	1.2000E-10	1.2000E-10	-1.144996E-10	-1.144996E-10	   19.9936	   21.8488	   25.8852	    1.4380	
 -130.0000	-1.4000E-11	-1.4000E-11	-1.158926E-10	-1.158926E-10	   19.9910	   21.8573	   25.8991	    1.4526	
 -140.0000	-1.2200E-10	-1.2200E-10	-1.172595E-10	-1.172595E-10	   19.9910	   21.8535	   25.9039	    1.4520	
 -150.0000	-1.9200E-10	-1.9200E-10	-1.185224E-10	-1.185224E-10	   19.9910	   21.8530	   25.9130	    1.4564	
 -160.0000	-2.3200E-10	-2.3200E-10	-1.198404E-10	-1.198404E-10	   19.9936	   21.8594	   25.8982	    1.4539	
 -170.0000	-3.5800E-10	-3.5800E-10	-1.218949E-10	-1.218949E-10	   20.0039	   21.8594	   25.8994	    1.4539	
 -180.0000	-3.5900E-10	-3.5900E-10	-1.246748E-10	-1.246748E-10	   20.0039	   21.8569	   25.8994	    1.4525	
 -190.0000	-3.4600E-10	-3.4600E-10	-1.271483E-10	-1.271483E-10	   20.0090	   21.8502	   25.8997	    1.4469	
 -200.0000	-4.0400E-10	-4.0400E-10	-1.311637E-10	-1.311637E-10	   20.0142	   21.8502	   25.9175	    1.4469	
 -210.0000	-4.7800E-10	-4.7800E-10	-1.352495E-10	-1.352495E-10	   20.0167	   21.8577	   25.9118	    1.4629	
 -220.0000	-5.5200E-10	-5.5200E-10	-1.400922E-10	-1.400922E-10	   20.0142	   21.8531	   25.9118	    1.4558	
 -230.0000	-5.6700E-10	-5.6700E-10	-1.435559E-10	-1.435559E-10	   20.0116	   21.8463	   25.9121	    1.4579	
 -240.0000	-6.2100E-10	-6.2100E-10	-1.470187E-10	-1.470187E-10	   20.0090	   21.8463	   25.9175	    1.4503	
 -250.0000	-6.4800E-10	-6.4800E-10	-1.500412E-10	-1.500412E-10	   20.0064	   21.8473	   25.9114	    1.4540	
 -260.0000	-6.9600E-10	-6.9600E-10	-1.521327E-10	-1.521327E-10	   20.0064	   21.8494	   25.9114	    1.4526	
 -270.0000	-7.8300E-10	-7.8300E-10	-1.542548E-10	-1.542548E-10	   20.0013	   21.8494	   25.8931	    1.4427	
 -280.0000	-8.1600E-10	-8.1600E-10	-1.559817E-10	-1.559817E-10	   19.9961	   21.8479	   25.9045	    1.4475	
 -290.0000	-8.5300E-10	-8.5300E-10	-1.576314E-10	-1.576314E-10	   19.9936	   21.8495	   25.9133	    1.4536	
 -300.0000	-9.0600E-10	-9.0600E-10	-1.591973E-10	-1.591973E-10	   19.9936	   21.8507	   25.9073	    1.4514	
 -310.0000	-9.3500E-10	-9.3500E-10	-1.607170E-10	-1.607170E-10	   19.9936	   21.8506	   25.9032	    1.4491	
 -320.0000	-9.8600E-10	-9.8600E-10	-1.624024E-10	-1.624024E-10	   19.9936	   21.8444	   25.9026	    1.4435	
 -330.0000	-1.0180E-9	-1.0180E-9	-1.638621E-10	-1.638621E-10	   19.9961	   21.8458	   25.8975	    1.4420	
 -340.0000	-1.0800E-9	-1.0800E-9	-1.647594E-10	-1.647594E-10	   20.0013	   21.8455	   25.8966	    1.4412	
 -350.0000	-1.1170E-9	-1.1170E-9	-1.657077E-10	-1.657077E-10	   20.0064	   21.8455	   25.8956	    1.4412	
 -360.0000	-1.1670E-9	-1.1670E-9	-1.666249E-10	-1.666249E-10	   20.0064	   21.8496	   25.8956	    1.4442	
 -370.0000	-1.2150E-9	-1.2150E-9	-1.677998E-10	-1.677998E-10	   20.0090	   21.8453	   25.8922	    1.4387	
 -380.0000	-1.3480E-9	-1.3480E-9	-1.688646E-10	-1.688646E-10	   20.0116	   21.8457	   25.8880	    1.4368	
 -390.0000	-1.2800E-9	-1.2800E-9	-1.698842E-10	-1.698842E-10	   20.0116	   21.8457	   25.8880	    1.4368	
 -400.0000	-1.3660E-9	-1.3660E-9	-1.706569E-10	-1.706569E-10	   20.0116	   21.8457	   25.8953	    1.4407	
 -420.0000	-1.4140E-9	-1.4140E-9	-1.723710E-10	-1.723710E-10	   20.0116	   21.8494	   25.8912	    1.4417	
 -440.0000	-1.6250E-9	-1.6250E-9	-1.741606E-10	-1.741606E-10	   20.0064	   21.8494	   25.8887	    1.4417	
 -460.0000	-1.6600E-9	-1.6600E-9	-1.757309E-10	-1.757309E-10	   20.0064	   21.8396	   25.8887	    1.4320	
 -480.0000	-1.7800E-9	-1.7800E-9	-1.771965E-10	-1.771965E-10	   20.0039	   21.8459	   25.8817	    1.4336	
 -500.0000	-1.8480E-9	-1.8480E-9	-1.786395E-10	-1.786395E-10	   19.9987	   21.8481	   25.8824	    1.4358	
 -520.0000	-1.9100E-9	-1.9100E-9	-1.799292E-10	-1.799292E-10	   19.9936	   21.8481	   25.8808	    1.4358	
 -540.0000	-1.9990E-9	-1.9990E-9	-1.815012E-10	-1.815012E-10	   19.9936	   21.8445	   25.8808	    1.4319	
 -560.0000	-2.1480E-9	-2.1480E-9	-1.825812E-10	-1.825812E-10	   19.9910	   21.8462	   25.8792	    1.4325	
 -580.0000	-2.0640E-9	-2.0640E-9	-1.839444E-10	-1.839444E-10	   19.9910	   21.8462	   25.8779	    1.4325	
 -600.0000	-2.1670E-9	-2.1670E-9	-1.854389E-10	-1.854389E-10	   19.9910	   21.8434	   25.8779	    1.4294	
 -620.0000	-2.2480E-9	-2.2480E-9	-1.862142E-10	-1.862142E-10	   19.9910	   21.8409	   25.8738	    1.4251	
 -640.0000	-2.2670E-9	-2.2670E-9	-1.880016E-10	-1.880016E-10	   19.9961	   21.8438	   25.8798	    1.4308	
 -660.0000	-2.3170E-9	-2.3170E-9	-1.897004E-10	-1.897004E-10	   19.9961	   21.8438	   25.8798	    1.4308	
 -680.0000	-2.3570E-9	-2.3570E-9	-1.906204E-10	-1.906204E-10	   20.0013	   21.8474	   25.8722	    1.4298	
 -700.0000	-2.4550E-9	-2.4550E-9	-1.920985E-10	-1.920985E-10	   20.0064	   21.8396	   25.8858	    1.4305	
 -720.0000	-2.4240E-9	-2.4240E-9	-1.936971E-10	-1.936971E-10	   20.0116	   21.8386	   25.8798	    1.4264	
 -740.0000	-2.5280E-9	-2.5280E-9	-1.945647E-10	-1.945647E-10	   20.0142	   21.8386	   25.8782	    1.4264	
 -760.0000	-2.6110E-9	-2.6110E-9	-1.962586E-10	-1.962586E-10	   20.0142	   21.8497	   25.8782	    1.4350	
 -780.0000	-2.5790E-9	-2.5790E-9	-1.973965E-10	-1.973965E-10	   20.0142	   21.8432	   25.8792	    1.4300	
 -800.0000	-2.6640E-9	-2.6640E-9	-1.983273E-10	-1.983273E-10	   20.0142	   21.8368	   25.8843	    1.4272	
 -820.0000	-2.6920E-9	-2.6920E-9	-1.992960E-10	-1.992960E-10	   20.0116	   21.8438	   25.8808	    1.4313	
 -840.0000	-2.7960E-9	-2.7960E-9	-2.007389E-10	-2.007389E-10	   20.0064	   21.8438	   25.8909	    1.4313	
 -860.0000	-2.8490E-9	-2.8490E-9	-2.022491E-10	-2.022491E-10	   20.0064	   21.8441	   25.8909	    1.4370	
 -880.0000	-2.8730E-9	-2.8730E-9	-2.036090E-10	-2.036090E-10	   20.0013	   21.8379	   25.8861	    1.4292	
 -900.0000	-2.8720E-9	-2.8720E-9	-2.051031E-10	-2.051031E-10	   19.9987	   21.8379	   25.8814	    1.4292	
 -920.0000	-2.9770E-9	-2.9770E-9	-2.069376E-10	-2.069376E-10	   19.9987	   21.8379	   25.8814	    1.4266	
 -940.0000	-2.9690E-9	-2.9690E-9	-2.085919E-10	-2.085919E-10	   19.9961	   21.8430	   25.8767	    1.4285	
 -960.0000	-3.0870E-9	-3.0870E-9	-2.101155E-10	-2.101155E-10	   19.9936	   21.8411	   25.8820	    1.4297	
 -980.0000	-3.1170E-9	-3.1170E-9	-2.124753E-10	-2.124753E-10	   19.9936	   21.8348	   25.8830	    1.4249	
-1000.0000	-3.0860E-9	-3.0860E-9	-2.145071E-10	-2.145071E-10	   19.9936	   21.8348	   25.8691	    1.4249
