Repository: ctiley/CERN_CMS_Silicon_Sensor

# CERN_CMS_Silicon_Sensor

# Code To-Do 
- Double check Halfmoon Diode Data

# Lab To-Do
- Measure more HGCAL Diodes
- Measure rest of Unirradiated Halfmoon Diodes
- Rebond D0 Diode
- Cleanup Wires at Alibava Station
-

File: Diodes/Halfmoon/Diodes/Cleaned_Data/PreIrrad/2S/38693_2S/001/CV_38693_001_2-S_HM_XX_DIODEHALFPSTOP_GR_4_22_2022_2_47_26_PM.txt
GCD Test
Bias: 5000.000000
CV_38693_001_2-S_HM_XX_DIODEHALFPSTOP_GR
Date/Time: 4/22/2022 2:47:26 PM
Sensor Name: 
Type: P
Annealing Status: Unirradiated
Environment: 20C
Tester: Andrew Kent

Time Delay per Ramp Step (s): 0.500

CV Time Delay per Measurement (s) :0.500

AC Voltage (V): 0.500

Current Number of measurements per voltage: 1.000

IV Time Delay per Measurement (s) :0.000


BiasVoltage	LCR_Cp_freqNaN	LCR_Rp_freqNaN	Temperature	Air_Temp	Humidity	Dewpoint	
  -10.0000	9.510E-12	1.990E+9	   19.9987	   21.5494	   21.7565	   -1.2060	
  -20.0000	6.567E-12	5.103E+9	   19.9987	   21.5494	   21.7565	   -1.2060	
  -30.0000	5.244E-12	4.813E+9	   19.9987	   21.5529	   21.7634	   -1.1988	
  -40.0000	4.449E-12	4.908E+9	   19.9987	   21.5501	   21.7584	   -1.2042	
  -50.0000	3.904E-12	4.918E+9	   19.9987	   21.5489	   21.7638	   -1.2019	
  -60.0000	3.496E-12	4.564E+9	   20.0013	   21.5553	   21.7615	   -1.1980	
  -70.0000	3.181E-12	5.096E+9	   20.0013	   21.5456	   21.7555	   -1.2098	
  -80.0000	2.930E-12	5.503E+9	   20.0013	   21.5498	   21.7562	   -1.2059	
  -90.0000	2.723E-12	5.308E+9	   20.0013	   21.5498	   21.7622	   -1.2021	
 -100.0000	2.543E-12	5.185E+9	   20.0039	   21.5451	   21.7682	   -1.2023	
 -110.0000	2.392E-12	5.276E+9	   20.0013	   21.5451	   21.7701	   -1.2011	
 -120.0000	2.257E-12	6.087E+9	   20.0013	   21.5498	   21.7707	   -1.1968	
 -130.0000	2.145E-12	6.467E+9	   20.0013	   21.5450	   21.7717	   -1.2002	
 -140.0000	2.039E-12	5.956E+9	   19.9987	   21.5478	   21.7786	   -1.1936	
 -150.0000	1.948E-12	6.190E+9	   19.9987	   21.5460	   21.7713	   -1.1995	
 -160.0000	1.859E-12	6.665E+9	   19.9987	   21.5433	   21.7732	   -1.2006	
 -170.0000	1.781E-12	6.318E+9	   19.9961	   21.5449	   21.7796	   -1.1954	
 -180.0000	1.695E-12	6.388E+9	   19.9961	   21.5457	   21.7713	   -1.1998	
 -190.0000	1.631E-12	6.461E+9	   19.9987	   21.5460	   21.7802	   -1.1941	
 -200.0000	1.592E-12	6.672E+9	   20.0013	   21.5406	   21.7742	   -1.2023	
 -210.0000	1.573E-12	6.005E+9	   20.0013	   21.5466	   21.7802	   -1.1936	
 -220.0000	1.562E-12	6.300E+9	   20.0013	   21.5466	   21.7865	   -1.1896	
 -230.0000	1.557E-12	5.988E+9	   20.0013	   21.5487	   21.7906	   -1.1853	
 -240.0000	1.552E-12	7.117E+9	   20.0013	   21.5457	   21.7935	   -1.1860	
 -250.0000	1.554E-12	6.225E+9	   20.0013	   21.5472	   21.7910	   -1.1863	
 -260.0000	1.550E-12	6.002E+9	   20.0013	   21.5414	   21.7875	   -1.1934	
 -270.0000	1.550E-12	6.530E+9	   20.0013	   21.5460	   21.7938	   -1.1856	
 -280.0000	1.549E-12	6.042E+9	   20.0013	   21.5475	   21.7957	   -1.1831	
 -290.0000	1.546E-12	6.377E+9	   19.9987	   21.5475	   21.7868	   -1.1831	
 -300.0000	1.546E-12	5.648E+9	   19.9987	   21.5474	   21.7922	   -1.1854	
 -310.0000	1.543E-12	6.353E+9	   19.9987	   21.5474	   21.7922	   -1.1854	
 -320.0000	1.541E-12	7.495E+9	   19.9987	   21.5412	   21.7951	   -1.1887	
 -330.0000	1.543E-12	6.923E+9	   19.9987	   21.5411	   21.7948	   -1.1890	
 -340.0000	1.543E-12	6.763E+9	   19.9987	   21.5382	   21.8027	   -1.1865	
 -350.0000	1.545E-12	6.326E+9	   19.9987	   21.5423	   21.7906	   -1.1906	
 -360.0000	1.545E-12	5.902E+9	   20.0013	   21.5426	   21.8004	   -1.1843	
 -370.0000	1.539E-12	6.217E+9	   20.0013	   21.5426	   21.7966	   -1.1866	
 -380.0000	1.540E-12	6.485E+9	   19.9987	   21.5424	   21.7929	   -1.1891	
 -390.0000	1.542E-12	6.013E+9	   20.0013	   21.5404	   21.7957	   -1.1891	
 -400.0000	1.541E-12	6.697E+9	   20.0013	   21.5417	   21.7935	   -1.1893	
 -420.0000	1.537E-12	6.667E+9	   20.0013	   21.5417	   21.7935	   -1.1893	
 -440.0000	1.538E-12	6.048E+9	   20.0013	   21.5457	   21.7976	   -1.1834	
 -460.0000	1.537E-12	5.990E+9	   20.0013	   21.5403	   21.7903	   -1.1925	
 -480.0000	1.534E-12	7.235E+9	   19.9987	   21.5403	   21.7891	   -1.1933	
 -500.0000	1.533E-12	7.207E+9	   19.9987	   21.5455	   21.7973	   -1.1838	
 -520.0000	1.535E-12	6.181E+9	   19.9961	   21.5415	   21.7925	   -1.1901	
 -540.0000	1.534E-12	5.797E+9	   19.9987	   21.5415	   21.7865	   -1.1938	
 -560.0000	1.535E-12	6.217E+9	   19.9987	   21.5445	   21.7957	   -1.1856	
 -580.0000	1.530E-12	6.600E+9	   20.0013	   21.5430	   21.7830	   -1.1948	
 -600.0000	1.532E-12	6.220E+9	   20.0013	   21.5382	   21.7846	   -1.1978

File: Diodes/Halfmoon/Diodes/Cleaned_Data/PreIrrad/2S/38693_2S/001/CV_38693_001_2-S_HM_XX_DIODEHALF_4_22_2022_2_18_59_PM.txt
GCD Test
Bias: 5000.000000
CV_38693_001_2-S_HM_XX_DIODEHALF
Date/Time: 4/22/2022 2:18:59 PM
Sensor Name: 
Type: P
Annealing Status: Unirradiated
Environment: 20C
Tester: Andrew Kent

Time Delay per Ramp Step (s): 0.500

CV Time Delay per Measurement (s) :0.500

AC Voltage (V): 0.500

Current Number of measurements per voltage: 1.000

IV Time Delay per Measurement (s) :0.000


BiasVoltage	LCR_Cp_freqNaN	LCR_Rp_freqNaN	Temperature	Air_Temp	Humidity	Dewpoint	
  -10.0000	1.585E-11	3.184E+9	   20.0064	   21.5102	   22.1622	   -0.9869	
  -20.0000	1.046E-11	3.245E+9	   20.0064	   21.5126	   22.1708	   -0.9797	
  -30.0000	8.249E-12	3.749E+9	   20.0039	   21.5006	   22.1654	   -0.9930	
  -40.0000	7.067E-12	3.818E+9	   20.0039	   21.5006	   22.1720	   -0.9889	
  -50.0000	6.285E-12	3.349E+9	   20.0013	   21.5078	   22.1803	   -0.9779	
  -60.0000	5.668E-12	6.068E+8	   20.0013	   21.5084	   22.1743	   -0.9810	
  -70.0000	3.917E-12	4.169E+8	   19.9961	   21.5029	   22.1724	   -0.9868	
  -80.0000	3.512E-12	3.417E+9	   19.9961	   21.5121	   22.1790	   -0.9750	
  -90.0000	3.299E-12	4.114E+9	   19.9936	   21.5121	   22.1746	   -0.9778	
 -100.0000	3.122E-12	4.510E+9	   19.9961	   21.5098	   22.1853	   -0.9730	
 -110.0000	2.979E-12	4.226E+9	   19.9961	   21.5117	   22.1885	   -0.9695	
 -120.0000	2.842E-12	4.590E+9	   19.9961	   21.5117	   22.1885	   -0.9695	
 -130.0000	2.729E-12	4.704E+9	   19.9987	   21.5065	   22.1872	   -0.9747	
 -140.0000	2.625E-12	4.866E+9	   20.0039	   21.5085	   22.1850	   -0.9743	
 -150.0000	2.539E-12	4.660E+9	   20.0039	   21.5066	   22.1888	   -0.9736	
 -160.0000	2.454E-12	4.628E+9	   20.0064	   21.5062	   22.1917	   -0.9722	
 -170.0000	2.366E-12	4.864E+9	   20.0064	   21.5162	   22.1923	   -0.9634	
 -180.0000	2.285E-12	4.703E+9	   20.0064	   21.5110	   22.1891	   -0.9697	
 -190.0000	2.216E-12	5.739E+9	   20.0039	   21.5075	   22.1837	   -0.9760	
 -200.0000	2.168E-12	4.872E+9	   20.0013	   21.5081	   22.1939	   -0.9692	
 -210.0000	2.147E-12	4.970E+9	   19.9987	   21.5081	   22.1935	   -0.9694	
 -220.0000	2.135E-12	5.088E+9	   19.9961	   21.5097	   22.1850	   -0.9733	
 -230.0000	2.124E-12	5.599E+9	   19.9961	   21.5134	   22.1932	   -0.9652	
 -240.0000	2.118E-12	4.934E+9	   19.9936	   21.5116	   22.1904	   -0.9684	
 -250.0000	2.110E-12	5.449E+9	   19.9961	   21.5123	   22.1967	   -0.9640	
 -260.0000	2.104E-12	5.223E+9	   19.9961	   21.5123	   22.1967	   -0.9640	
 -270.0000	2.103E-12	4.931E+9	   19.9987	   21.5085	   22.1964	   -0.9673	
 -280.0000	2.102E-12	5.728E+9	   20.0013	   21.5126	   22.1977	   -0.9631	
 -290.0000	2.098E-12	5.815E+9	   20.0039	   21.5132	   22.1948	   -0.9644	
 -300.0000	2.096E-12	5.607E+9	   20.0090	   21.5073	   22.1954	   -0.9689	
 -310.0000	2.091E-12	5.737E+9	   20.0090	   21.5072	   22.1989	   -0.9668	
 -320.0000	2.088E-12	5.672E+9	   20.0090	   21.5074	   22.1923	   -0.9708	
 -330.0000	2.087E-12	5.574E+9	   20.0064	   21.5107	   22.1958	   -0.9658	
 -340.0000	2.090E-12	5.232E+9	   20.0039	   21.5107	   22.1942	   -0.9668	
 -350.0000	2.085E-12	5.349E+9	   20.0039	   21.5107	   22.1942	   -0.9668	
 -360.0000	2.086E-12	5.714E+9	   20.0013	   21.5144	   22.1913	   -0.9655	
 -370.0000	2.085E-12	5.327E+9	   19.9987	   21.5101	   22.1841	   -0.9736	
 -380.0000	2.086E-12	5.745E+9	   19.9987	   21.5101	   22.1841	   -0.9736	
 -390.0000	2.086E-12	5.227E+9	   19.9987	   21.5089	   22.1904	   -0.9707	
 -400.0000	2.082E-12	5.932E+9	   19.9987	   21.5100	   22.1856	   -0.9727	
 -420.0000	2.080E-12	5.555E+9	   19.9987	   21.5073	   22.1920	   -0.9710	
 -440.0000	2.080E-12	5.144E+9	   19.9987	   21.5073	   22.1920	   -0.9710	
 -460.0000	2.082E-12	5.983E+9	   20.0013	   21.5071	   22.1891	   -0.9730	
 -480.0000	2.078E-12	6.709E+9	   20.0039	   21.5113	   22.1932	   -0.9669	
 -500.0000	2.076E-12	5.231E+9	   20.0064	   21.5075	   22.1961	   -0.9684	
 -520.0000	2.075E-12	4.995E+9	   20.0064	   21.5079	   22.1891	   -0.9723	
 -540.0000	2.077E-12	5.532E+9	   20.0039	   21.5134	   22.2034	   -0.9590	
 -560.0000	2.074E-12	5.743E+9	   20.0039	   21.5068	   22.1948	   -0.9697	
 -580.0000	2.073E-12	5.319E+9	   20.0013	   21.5120	   22.1954	   -0.9650	
 -600.0000	2.076E-12	5.787E+9	   20.0013	   21.5092	   22.1882	   -0.9718

File: Diodes/Halfmoon/Diodes/Cleaned_Data/PreIrrad/2S/38693_2S/001/CV_38693_001_2-S_HM_XX_DIODE_4_22_2022_2_09_27_PM.txt
GCD Test
Bias: 5000.000000
CV_38693_001_2-S_HM_XX_DIODE
Date/Time: 4/22/2022 2:09:27 PM
Sensor Name: 
Type: P
Annealing Status: Unirradiated
Environment: 20C
Tester: Andrew Kent

Time Delay per Ramp Step (s): 0.500

CV Time Delay per Measurement (s) :0.500

AC Voltage (V): 0.500

Current Number of measurements per voltage: 1.000

IV Time Delay per Measurement (s) :0.000


BiasVoltage	LCR_Cp_freqNaN	LCR_Rp_freqNaN	Temperature	Air_Temp	Humidity	Dewpoint	
  -10.0000	5.376E-11	9.569E+8	   19.9987	   21.5163	   22.3593	   -0.8611	
  -20.0000	3.706E-11	1.740E+9	   19.9961	   21.5218	   22.3555	   -0.8588	
  -30.0000	2.912E-11	1.882E+9	   19.9961	   21.5247	   22.3523	   -0.8583	
  -40.0000	2.481E-11	1.975E+9	   19.9961	   21.5201	   22.3393	   -0.8700	
  -50.0000	2.223E-11	1.803E+9	   19.9961	   21.5209	   22.3435	   -0.8668	
  -60.0000	2.036E-11	9.700E+8	   19.9987	   21.5180	   22.3365	   -0.8735	
  -70.0000	1.852E-11	1.565E+8	   20.0013	   21.5174	   22.3346	   -0.8752	
  -80.0000	1.527E-11	1.795E+8	   20.0013	   21.5215	   22.3254	   -0.8774	
  -90.0000	1.413E-11	1.403E+9	   20.0039	   21.5199	   22.3254	   -0.8787	
 -100.0000	1.343E-11	1.747E+9	   20.0064	   21.5191	   22.3159	   -0.8851	
 -110.0000	1.282E-11	1.882E+9	   20.0039	   21.5192	   22.3175	   -0.8841	
 -120.0000	1.229E-11	2.123E+9	   20.0039	   21.5138	   22.3163	   -0.8894	
 -130.0000	1.183E-11	2.284E+9	   20.0039	   21.5138	   22.3147	   -0.8904	
 -140.0000	1.141E-11	2.540E+9	   20.0013	   21.5149	   22.3039	   -0.8960	
 -150.0000	1.104E-11	2.886E+9	   19.9987	   21.5149	   22.3087	   -0.8931	
 -160.0000	1.068E-11	3.013E+9	   19.9987	   21.5089	   22.3014	   -0.9026	
 -170.0000	1.035E-11	3.154E+9	   19.9961	   21.5155	   22.3008	   -0.8975	
 -180.0000	1.003E-11	3.165E+9	   19.9961	   21.5157	   22.2998	   -0.8979	
 -190.0000	9.762E-12	3.186E+9	   19.9961	   21.5173	   22.2935	   -0.9004	
 -200.0000	9.600E-12	3.406E+9	   19.9961	   21.5166	   22.2815	   -0.9084	
 -210.0000	9.541E-12	3.498E+9	   19.9987	   21.5166	   22.2736	   -0.9132	
 -220.0000	9.512E-12	3.649E+9	   19.9987	   21.5166	   22.2736	   -0.9132	
 -230.0000	9.492E-12	3.515E+9	   20.0013	   21.5146	   22.2736	   -0.9149	
 -240.0000	9.484E-12	3.531E+9	   20.0013	   21.5185	   22.2707	   -0.9133	
 -250.0000	9.472E-12	3.716E+9	   20.0064	   21.5145	   22.2679	   -0.9184	
 -260.0000	9.464E-12	3.602E+9	   20.0064	   21.5171	   22.2568	   -0.9231	
 -270.0000	9.457E-12	3.430E+9	   20.0064	   21.5153	   22.2467	   -0.9308	
 -280.0000	9.450E-12	3.740E+9	   20.0039	   21.5123	   22.2464	   -0.9335	
 -290.0000	9.447E-12	3.649E+9	   20.0039	   21.5137	   22.2388	   -0.9369	
 -300.0000	9.441E-12	3.670E+9	   19.9987	   21.5195	   22.2312	   -0.9368	
 -310.0000	9.441E-12	3.997E+9	   19.9987	   21.5062	   22.2220	   -0.9535	
 -320.0000	9.437E-12	3.713E+9	   19.9961	   21.5062	   22.2226	   -0.9531	
 -330.0000	9.434E-12	3.672E+9	   19.9961	   21.5132	   22.2287	   -0.9436	
 -340.0000	9.431E-12	3.897E+9	   19.9961	   21.5174	   22.2217	   -0.9443	
 -350.0000	9.430E-12	3.395E+9	   19.9961	   21.5095	   22.2220	   -0.9507	
 -360.0000	9.425E-12	3.690E+9	   19.9987	   21.5111	   22.2170	   -0.9525	
 -370.0000	9.423E-12	4.062E+9	   20.0013	   21.5104	   22.2170	   -0.9531	
 -380.0000	9.422E-12	3.729E+9	   20.0039	   21.5078	   22.2163	   -0.9557	
 -390.0000	9.420E-12	4.024E+9	   20.0039	   21.5101	   22.2144	   -0.9550	
 -400.0000	9.419E-12	3.949E+9	   20.0064	   21.5101	   22.2081	   -0.9588	
 -420.0000	9.413E-12	3.820E+9	   20.0064	   21.5175	   22.2024	   -0.9561	
 -440.0000	9.409E-12	3.621E+9	   20.0064	   21.5114	   22.1983	   -0.9637	
 -460.0000	9.407E-12	3.746E+9	   20.0039	   21.5078	   22.2075	   -0.9611	
 -480.0000	9.406E-12	3.716E+9	   20.0013	   21.5081	   22.2040	   -0.9630	
 -500.0000	9.399E-12	3.694E+9	   20.0013	   21.5100	   22.1910	   -0.9694	
 -520.0000	9.401E-12	3.911E+9	   19.9987	   21.5100	   22.1863	   -0.9723	
 -540.0000	9.400E-12	3.898E+9	   19.9987	   21.5075	   22.1917	   -0.9711	
 -560.0000	9.397E-12	3.711E+9	   19.9987	   21.5127	   22.1762	   -0.9763	
 -580.0000	9.397E-12	4.023E+9	   19.9987	   21.5127	   22.1762	   -0.9763	
 -600.0000	9.394E-12	3.775E+9	   19.9987	   21.5098	   22.1743	   -0.9799

File: Diodes/Halfmoon/Diodes/Cleaned_Data/PreIrrad/2S/38693_2S/001/IV_38693_001_2-S_HM_XX_DIODEHALFPSTOP_GR_4_22_2022_2_42_43_PM.txt
GCD Test
Bias: 5000.000000
IV_38693_001_2-S_HM_XX_DIODEHALFPSTOP_GR
Date/Time: 4/22/2022 2:42:43 PM
Sensor Name: 
Type: P
Annealing Status: Unirradiated
Environment: 20C
Tester: Andrew Kent

Time Delay per Ramp Step (s): 0.500

CV Time Delay per Measurement (s) :0.500

AC Voltage (V): 0.500

Current Number of measurements per voltage: 1.000

IV Time Delay per Measurement (s) :0.000


BiasVoltage	Total Current_Avg	Total Current_0	Bias Current_Avg	Bias Current_0	Temperature	Air_Temp	Humidity	Dewpoint	
  -10.0000	1.4800E-10	1.4800E-10	-2.359368E-11	-2.359368E-11	   20.0013	   21.5378	   22.0357	   -1.0334	
  -20.0000	2.9000E-11	2.9000E-11	-2.485077E-11	-2.485077E-11	   20.0013	   21.5313	   22.0063	   -1.0474	
  -30.0000	 0.0000E+0	 0.0000E+0	-2.588909E-11	-2.588909E-11	   20.0013	   21.5298	   22.0063	   -1.0668	
  -40.0000	-1.1300E-10	-1.1300E-10	-2.661063E-11	-2.661063E-11	   20.0013	   21.5325	   21.9836	   -1.0787	
  -50.0000	-2.0000E-10	-2.0000E-10	-2.689970E-11	-2.689970E-11	   19.9987	   21.5225	   21.9510	   -1.1073	
  -60.0000	-2.1800E-10	-2.1800E-10	-2.789706E-11	-2.789706E-11	   19.9987	   21.5280	   21.9342	   -1.1131	
  -70.0000	-2.4000E-10	-2.4000E-10	-2.863755E-11	-2.863755E-11	   19.9987	   21.5310	   21.9200	   -1.1194	
  -80.0000	-3.1300E-10	-3.1300E-10	-2.920673E-11	-2.920673E-11	   19.9987	   21.5300	   21.9114	   -1.1255	
  -90.0000	-2.6800E-10	-2.6800E-10	-3.006578E-11	-3.006578E-11	   19.9987	   21.5359	   21.8830	   -1.1383	
 -100.0000	-2.9400E-10	-2.9400E-10	-3.086799E-11	-3.086799E-11	   19.9987	   21.5365	   21.8773	   -1.1414	
 -110.0000	-3.0600E-10	-3.0600E-10	-3.117437E-11	-3.117437E-11	   20.0013	   21.5350	   21.8637	   -1.1511	
 -120.0000	-3.1300E-10	-3.1300E-10	-3.147058E-11	-3.147058E-11	   20.0013	   21.5413	   21.8599	   -1.1483	
 -130.0000	-4.5900E-10	-4.5900E-10	-3.287067E-11	-3.287067E-11	   20.0013	   21.5314	   21.8498	   -1.1628	
 -140.0000	-4.6500E-10	-4.6500E-10	-3.337139E-11	-3.337139E-11	   20.0013	   21.5423	   21.8491	   -1.1541	
 -150.0000	-4.8800E-10	-4.8800E-10	-3.465313E-11	-3.465313E-11	   20.0013	   21.5370	   21.8390	   -1.1648	
 -160.0000	-5.2900E-10	-5.2900E-10	-3.591798E-11	-3.591798E-11	   20.0013	   21.5370	   21.8106	   -1.1648	
 -170.0000	-4.3500E-10	-4.3500E-10	-3.931629E-11	-3.931629E-11	   20.0013	   21.5388	   21.8106	   -1.1811	
 -180.0000	-4.5300E-10	-4.5300E-10	-4.291423E-11	-4.291423E-11	   20.0013	   21.5462	   21.8090	   -1.1745	
 -190.0000	-4.8300E-10	-4.8300E-10	-4.809807E-11	-4.809807E-11	   20.0013	   21.5462	   21.8131	   -1.1759	
 -200.0000	-5.3700E-10	-5.3700E-10	-5.357871E-11	-5.357871E-11	   20.0013	   21.5424	   21.8033	   -1.1765	
 -210.0000	-6.7100E-10	-6.7100E-10	-5.789964E-11	-5.789964E-11	   20.0013	   21.5424	   21.8033	   -1.1827	
 -220.0000	-5.8400E-10	-5.8400E-10	-6.091578E-11	-6.091578E-11	   19.9987	   21.5465	   21.8033	   -1.1792	
 -230.0000	-5.9100E-10	-5.9100E-10	-6.313463E-11	-6.313463E-11	   19.9961	   21.5412	   21.7929	   -1.1902	
 -240.0000	-6.4800E-10	-6.4800E-10	-6.492931E-11	-6.492931E-11	   19.9961	   21.5528	   21.7982	   -1.1771	
 -250.0000	-6.6800E-10	-6.6800E-10	-6.655856E-11	-6.655856E-11	   19.9961	   21.5470	   21.7894	   -1.1874	
 -260.0000	-6.6000E-10	-6.6000E-10	-6.765329E-11	-6.765329E-11	   19.9987	   21.5482	   21.7812	   -1.1916	
 -270.0000	-7.1600E-10	-7.1600E-10	-6.906953E-11	-6.906953E-11	   19.9987	   21.5454	   21.7698	   -1.2011	
 -280.0000	-6.8300E-10	-6.8300E-10	-7.043907E-11	-7.043907E-11	   20.0013	   21.5466	   21.7805	   -1.1933	
 -290.0000	-7.0200E-10	-7.0200E-10	-7.059103E-11	-7.059103E-11	   20.0013	   21.5499	   21.7657	   -1.1999	
 -300.0000	-7.7900E-10	-7.7900E-10	-7.196099E-11	-7.196099E-11	   20.0013	   21.5511	   21.7663	   -1.1985	
 -310.0000	-7.8700E-10	-7.8700E-10	-7.236089E-11	-7.236089E-11	   20.0013	   21.5441	   21.7625	   -1.2067	
 -320.0000	-7.5200E-10	-7.5200E-10	-7.343769E-11	-7.343769E-11	   20.0013	   21.5487	   21.7619	   -1.2033	
 -330.0000	-8.2500E-10	-8.2500E-10	-7.398140E-11	-7.398140E-11	   20.0013	   21.5541	   21.7660	   -1.1962	
 -340.0000	-8.4100E-10	-8.4100E-10	-7.480135E-11	-7.480135E-11	   20.0013	   21.5509	   21.7691	   -1.1969	
 -350.0000	-8.6600E-10	-8.6600E-10	-7.539437E-11	-7.539437E-11	   20.0013	   21.5514	   21.7638	   -1.1999	
 -360.0000	-9.0400E-10	-9.0400E-10	-7.597230E-11	-7.597230E-11	   20.0013	   21.5474	   21.7593	   -1.2060	
 -370.0000	-8.3100E-10	-8.3100E-10	-7.652617E-11	-7.652617E-11	   20.0013	   21.5490	   21.7543	   -1.2077	
 -380.0000	-9.5900E-10	-9.5900E-10	-7.715178E-11	-7.715178E-11	   19.9987	   21.5490	   21.7612	   -1.2077	
 -390.0000	-9.0900E-10	-9.0900E-10	-7.796397E-11	-7.796397E-11	   19.9987	   21.5513	   21.7505	   -1.2015	
 -400.0000	-8.7500E-10	-8.7500E-10	-7.818968E-11	-7.818968E-11	   19.9987	   21.5487	   21.7543	   -1.2104	
 -420.0000	-1.0850E-9	-1.0850E-9	-7.960835E-11	-7.960835E-11	   19.9987	   21.5495	   21.7571	   -1.2073	
 -440.0000	-1.1780E-9	-1.1780E-9	-8.016181E-11	-8.016181E-11	   19.9987	   21.5539	   21.7590	   -1.2019	
 -460.0000	-1.4170E-9	-1.4170E-9	-8.138568E-11	-8.138568E-11	   19.9987	   21.5498	   21.7590	   -1.2041	
 -480.0000	-1.3490E-9	-1.3490E-9	-8.242766E-11	-8.242766E-11	   19.9987	   21.5487	   21.7596	   -1.2047	
 -500.0000	-1.4050E-9	-1.4050E-9	-8.341425E-11	-8.341425E-11	   19.9987	   21.5514	   21.7540	   -1.2059	
 -520.0000	-1.5030E-9	-1.5030E-9	-8.462733E-11	-8.462733E-11	   19.9987	   21.5539	   21.7378	   -1.2140	
 -540.0000	-9.9900E-8	-9.9900E-8	0.000000E+0	0.000000E+0	    0.0000	    0.0000	    0.0000	    0.0000

File: Diodes/Halfmoon/Diodes/Cleaned_Data/PreIrrad/2S/38693_2S/001/IV_38693_001_2-S_HM_XX_DIODEQUARTER_4_22_2022_2_33_34_PM.txt
GCD Test
Bias: 5000.000000
IV_38693_001_2-S_HM_XX_DIODEQUARTER
Date/Time: 4/22/2022 2:33:34 PM
Sensor Name: 
Type: P
Annealing Status: Unirradiated
Environment: 20C
Tester: Andrew Kent

Time Delay per Ramp Step (s): 0.500

CV Time Delay per Measurement (s) :0.500

AC Voltage (V): 0.500

Current Number of measurements per voltage: 1.000

IV Time Delay per Measurement (s) :0.000


BiasVoltage	Total Current_Avg	Total Current_0	Bias Current_Avg	Bias Current_0	Temperature	Air_Temp	Humidity	Dewpoint	
  -10.0000	6.0300E-10	6.0300E-10	-4.920856E-11	-4.920856E-11	   19.9987	   21.5105	   22.0927	   -1.0313	
  -20.0000	4.2500E-10	4.2500E-10	-5.112531E-11	-5.112531E-11	   19.9987	   21.5096	   22.0927	   -1.0303	
  -30.0000	2.7400E-10	2.7400E-10	-5.416408E-11	-5.416408E-11	   20.0013	   21.5094	   22.0819	   -1.0371	
  -40.0000	1.9700E-10	1.9700E-10	-5.733870E-11	-5.733870E-11	   20.0039	   21.5093	   22.0810	   -1.0378	
  -50.0000	1.0600E-10	1.0600E-10	-6.052434E-11	-6.052434E-11	   20.0039	   21.5093	   22.0810	   -1.0378	
  -60.0000	7.3000E-11	7.3000E-11	-6.232189E-11	-6.232189E-11	   20.0039	   21.5053	   22.0756	   -1.0444	
  -70.0000	1.1000E-11	1.1000E-11	-6.602230E-11	-6.602230E-11	   20.0039	   21.5053	   22.0702	   -1.0444	
  -80.0000	-1.2700E-10	-1.2700E-10	-6.831263E-11	-6.831263E-11	   20.0013	   21.5053	   22.0642	   -1.0478	
  -90.0000	-2.0400E-10	-2.0400E-10	-7.081012E-11	-7.081012E-11	   20.0013	   21.5062	   22.0610	   -1.0507	
 -100.0000	-2.0300E-10	-2.0300E-10	-7.264152E-11	-7.264152E-11	   19.9987	   21.5093	   22.0601	   -1.0501	
 -110.0000	-2.7900E-10	-2.7900E-10	-7.391147E-11	-7.391147E-11	   19.9987	   21.5094	   22.0601	   -1.0506	
 -120.0000	-3.0300E-10	-3.0300E-10	-7.453481E-11	-7.453481E-11	   19.9987	   21.5059	   22.0734	   -1.0453	
 -130.0000	-3.4500E-10	-3.4500E-10	-7.575932E-11	-7.575932E-11	   19.9961	   21.5149	   22.0633	   -1.0440	
 -140.0000	-2.7100E-10	-2.7100E-10	-7.631892E-11	-7.631892E-11	   19.9961	   21.5101	   22.0566	   -1.0522	
 -150.0000	-3.1200E-10	-3.1200E-10	-7.693923E-11	-7.693923E-11	   19.9961	   21.5083	   22.0610	   -1.0509	
 -160.0000	-3.6600E-10	-3.6600E-10	-7.774510E-11	-7.774510E-11	   19.9936	   21.5102	   22.0677	   -1.0452	
 -170.0000	-3.9000E-10	-3.9000E-10	-7.917556E-11	-7.917556E-11	   19.9961	   21.5066	   22.0512	   -1.0584	
 -180.0000	-5.3800E-10	-5.3800E-10	-8.037929E-11	-8.037929E-11	   19.9987	   21.5138	   22.0436	   -1.0571	
 -190.0000	-5.5200E-10	-5.5200E-10	-8.180607E-11	-8.180607E-11	   19.9987	   21.5089	   22.0474	   -1.0588	
 -200.0000	-5.9400E-10	-5.9400E-10	-8.390736E-11	-8.390736E-11	   20.0013	   21.5096	   22.0487	   -1.0574	
 -210.0000	-4.9700E-10	-4.9700E-10	-8.523495E-11	-8.523495E-11	   20.0013	   21.5021	   22.0310	   -1.0747	
 -220.0000	-6.5500E-10	-6.5500E-10	-8.676420E-11	-8.676420E-11	   20.0039	   21.5074	   22.0414	   -1.0638	
 -230.0000	-6.1600E-10	-6.1600E-10	-8.719609E-11	-8.719609E-11	   20.0064	   21.5060	   22.0335	   -1.0698	
 -240.0000	-5.9200E-10	-5.9200E-10	-8.902379E-11	-8.902379E-11	   20.0064	   21.5073	   22.0332	   -1.0690	
 -250.0000	-6.9000E-10	-6.9000E-10	-8.960437E-11	-8.960437E-11	   20.0064	   21.5053	   22.0237	   -1.0765	
 -260.0000	-6.4000E-10	-6.4000E-10	-9.034280E-11	-9.034280E-11	   20.0064	   21.5035	   22.0307	   -1.0737	
 -270.0000	-7.0000E-10	-7.0000E-10	-9.077857E-11	-9.077857E-11	   20.0039	   21.5064	   22.0161	   -1.0803	
 -280.0000	-6.7100E-10	-6.7100E-10	-9.149683E-11	-9.149683E-11	   20.0013	   21.5064	   22.0237	   -1.0803	
 -290.0000	-6.9800E-10	-6.9800E-10	-9.206517E-11	-9.206517E-11	   19.9987	   21.4987	   22.0187	   -1.0820	
 -300.0000	-9.0900E-10	-9.0900E-10	-9.327441E-11	-9.327441E-11	   19.9961	   21.4994	   22.0187	   -1.0846	
 -310.0000	-7.9600E-10	-7.9600E-10	-9.339320E-11	-9.339320E-11	   19.9936	   21.5082	   22.0063	   -1.0843	
 -320.0000	-8.0800E-10	-8.0800E-10	-9.407565E-11	-9.407565E-11	   19.9936	   21.5082	   22.0032	   -1.0848	
 -330.0000	-8.3500E-10	-8.3500E-10	-9.496853E-11	-9.496853E-11	   19.9936	   21.5049	   22.0032	   -1.0896	
 -340.0000	-7.9500E-10	-7.9500E-10	-9.535923E-11	-9.535923E-11	   19.9961	   21.4970	   21.9997	   -1.0983	
 -350.0000	-8.5100E-10	-8.5100E-10	-9.598074E-11	-9.598074E-11	   19.9987	   21.5006	   21.9994	   -1.0955	
 -360.0000	-8.8100E-10	-8.8100E-10	-9.629852E-11	-9.629852E-11	   20.0013	   21.5000	   22.0038	   -1.0932	
 -370.0000	-8.9300E-10	-8.9300E-10	-9.703739E-11	-9.703739E-11	   20.0039	   21.5050	   21.9927	   -1.0959	
 -380.0000	-1.0070E-9	-1.0070E-9	-9.779028E-11	-9.779028E-11	   20.0064	   21.5049	   22.0066	   -1.0874	
 -390.0000	-9.8700E-10	-9.8700E-10	-9.811931E-11	-9.811931E-11	   20.0064	   21.4984	   22.0013	   -1.0962	
 -400.0000	-9.0900E-10	-9.0900E-10	-9.860332E-11	-9.860332E-11	   20.0090	   21.5043	   21.9994	   -1.0924	
 -420.0000	-1.1320E-9	-1.1320E-9	-9.987998E-11	-9.987998E-11	   20.0090	   21.5051	   21.9978	   -1.0927	
 -440.0000	-1.2420E-9	-1.2420E-9	-1.007162E-10	-1.007162E-10	   20.0064	   21.4999	   21.9956	   -1.0984	
 -460.0000	-1.4190E-9	-1.4190E-9	-1.021719E-10	-1.021719E-10	   20.0039	   21.5012	   21.9918	   -1.0997	
 -480.0000	-1.4660E-9	-1.4660E-9	-1.022057E-10	-1.022057E-10	   20.0064	   21.5037	   21.9953	   -1.0954	
 -500.0000	-1.4530E-9	-1.4530E-9	-1.034095E-10	-1.034095E-10	   20.0013	   21.5037	   21.9911	   -1.0954	
 -520.0000	-1.5680E-9	-1.5680E-9	-1.041573E-10	-1.041573E-10	   20.0013	   21.5003	   21.9911	   -1.1009	
 -540.0000	-1.5760E-9	-1.5760E-9	-1.047853E-10	-1.047853E-10	   19.9987	   21.4990	   21.9836	   -1.1066	
 -560.0000	-1.6580E-9	-1.6580E-9	-1.058084E-10	-1.058084E-10	   19.9987	   21.4957	   21.9870	   -1.1072	
 -580.0000	-1.6780E-9	-1.6780E-9	-1.068406E-10	-1.068406E-10	   19.9961	   21.4946	   21.9851	   -1.1093	
 -600.0000	-1.7230E-9	-1.7230E-9	-1.072333E-10	-1.072333E-10	   19.9961	   21.4946	   21.9734	   -1.1093	
 -620.0000	-1.7840E-9	-1.7840E-9	-1.081678E-10	-1.081678E-10	   19.9961	   21.5009	   21.9734	   -1.1113	
 -640.0000	-1.8380E-9	-1.8380E-9	-1.088651E-10	-1.088651E-10	   19.9961	   21.5001	   21.9817	   -1.1069	
 -660.0000	-1.9670E-9	-1.9670E-9	-1.098822E-10	-1.098822E-10	   19.9987	   21.4978	   21.9934	   -1.1016	
 -680.0000	-2.0860E-9	-2.0860E-9	-1.104995E-10	-1.104995E-10	   20.0013	   21.5016	   21.9934	   -1.0984	
 -700.0000	-1.9570E-9	-1.9570E-9	-1.114442E-10	-1.114442E-10	   20.0039	   21.5016	   21.9946	   -1.0984	
 -720.0000	-2.0650E-9	-2.0650E-9	-1.123269E-10	-1.123269E-10	   20.0039	   21.5016	   21.9946	   -1.0976	
 -740.0000	-2.1120E-9	-2.1120E-9	-1.131200E-10	-1.131200E-10	   20.0064	   21.4943	   21.9839	   -1.1104	
 -760.0000	-2.1640E-9	-2.1640E-9	-1.145338E-10	-1.145338E-10	   20.0064	   21.4943	   21.9858	   -1.1104	
 -780.0000	-2.1250E-9	-2.1250E-9	-1.155128E-10	-1.155128E-10	   20.0064	   21.4971	   21.9858	   -1.1068	
 -800.0000	-2.1620E-9	-2.1620E-9	-1.170948E-10	-1.170948E-10	   20.0064	   21.4997	   21.9782	   -1.1094	
 -820.0000	-2.3070E-9	-2.3070E-9	-1.193801E-10	-1.193801E-10	   20.0064	   21.4970	   21.9772	   -1.1122	
 -840.0000	-2.2250E-9	-2.2250E-9	-1.243030E-10	-1.243030E-10	   20.0039	   21.4970	   21.9703	   -1.1122	
 -860.0000	-2.3460E-9	-2.3460E-9	-1.908447E-10	-1.908447E-10	   20.0039	   21.4973	   21.9703	   -1.1163	
 -880.0000	-5.0970E-9	-5.0970E-9	-2.174576E-9	-2.174576E-9	   20.0013	   21.4991	   21.9677	   -1.1163	
 -900.0000	-3.5570E-8	-3.5570E-8	-2.293871E-8	-2.293871E-8	   19.9987	   21.4971	   21.9709	   -1.1161	
 -920.0000	-9.9900E-8	-9.9900E-8	0.000000E+0	0.000000E+0	    0.0000	    0.0000	    0.0000	    0.0000
