Repository: ctiley/CERN_CMS_Silicon_Sensor

# CERN_CMS_Silicon_Sensor

# Code To-Do 
- Double check Halfmoon Diode Data

# Lab To-Do
- Measure more HGCAL Diodes
- Measure rest of Unirradiated Halfmoon Diodes
- Rebond D0 Diode
- Cleanup Wires at Alibava Station
-

File: Diodes/Halfmoon/Diodes/Cleaned_Data/PreIrrad/2S/38693_2S/046/CV_38693_046_2-S_HM_XX_DIODEHALF_4_22_2022_3_14_56_PM.txt
GCD Test
Bias: 5000.000000
CV_38693_046_2-S_HM_XX_DIODEHALF
Date/Time: 4/22/2022 3:14:56 PM
Sensor Name: 
Type: P
Annealing Status: Unirradiated
Environment: 20C
Tester: Andrew Kent

Time Delay per Ramp Step (s): 0.500

CV Time Delay per Measurement (s) :0.500

AC Voltage (V): 0.500

Current Number of measurements per voltage: 1.000

IV Time Delay per Measurement (s) :0.000


BiasVoltage	LCR_Cp_freqNaN	LCR_Rp_freqNaN	Temperature	Air_Temp	Humidity	Dewpoint	
  -10.0000	1.884E-11	1.579E+9	   20.0039	   21.5248	   21.3529	   -1.4811	
  -20.0000	1.270E-11	3.392E+9	   20.0039	   21.5222	   21.3501	   -1.4851	
  -30.0000	8.879E-12	3.764E+9	   20.0013	   21.5220	   21.3428	   -1.4899	
  -40.0000	7.192E-12	3.909E+9	   20.0013	   21.5220	   21.3403	   -1.4915	
  -50.0000	6.316E-12	8.013E+8	   19.9987	   21.5229	   21.3340	   -1.4948	
  -60.0000	4.201E-12	3.178E+9	   19.9961	   21.5210	   21.3387	   -1.4933	
  -70.0000	3.867E-12	3.255E+9	   19.9987	   21.5254	   21.3397	   -1.4891	
  -80.0000	3.612E-12	3.569E+9	   19.9961	   21.5217	   21.3412	   -1.4912	
  -90.0000	3.401E-12	3.467E+9	   19.9961	   21.5218	   21.3416	   -1.4909	
 -100.0000	3.220E-12	3.915E+9	   19.9987	   21.5223	   21.3365	   -1.4937	
 -110.0000	3.067E-12	3.789E+9	   19.9987	   21.5223	   21.3283	   -1.4989	
 -120.0000	2.927E-12	4.299E+9	   20.0013	   21.5248	   21.3216	   -1.5011	
 -130.0000	2.812E-12	4.677E+9	   20.0013	   21.5248	   21.3216	   -1.5011	
 -140.0000	2.707E-12	4.266E+9	   20.0039	   21.5238	   21.3340	   -1.4941	
 -150.0000	2.610E-12	4.155E+9	   20.0039	   21.5195	   21.3400	   -1.4938	
 -160.0000	2.520E-12	4.034E+9	   20.0064	   21.5261	   21.3349	   -1.4915	
 -170.0000	2.436E-12	4.436E+9	   20.0064	   21.5261	   21.3349	   -1.4915	
 -180.0000	2.358E-12	4.548E+9	   20.0039	   21.5210	   21.3336	   -1.4966	
 -190.0000	2.286E-12	4.649E+9	   20.0013	   21.5259	   21.3273	   -1.4965	
 -200.0000	2.219E-12	4.701E+9	   19.9987	   21.5177	   21.3210	   -1.5074	
 -210.0000	2.174E-12	4.566E+9	   19.9961	   21.5219	   21.3226	   -1.5028	
 -220.0000	2.151E-12	5.147E+9	   19.9961	   21.5236	   21.3330	   -1.4948	
 -230.0000	2.129E-12	5.352E+9	   19.9961	   21.5249	   21.3280	   -1.4969	
 -240.0000	2.122E-12	5.178E+9	   19.9987	   21.5206	   21.3454	   -1.4895	
 -250.0000	2.119E-12	5.543E+9	   20.0013	   21.5206	   21.3346	   -1.4963	
 -260.0000	2.113E-12	5.277E+9	   20.0039	   21.5250	   21.3428	   -1.4874	
 -270.0000	2.103E-12	5.676E+9	   20.0039	   21.5216	   21.3390	   -1.4926	
 -280.0000	2.102E-12	5.383E+9	   20.0039	   21.5174	   21.3488	   -1.4899	
 -290.0000	2.103E-12	4.670E+9	   20.0064	   21.5181	   21.3472	   -1.4903	
 -300.0000	2.097E-12	4.956E+9	   20.0064	   21.5243	   21.3520	   -1.4822	
 -310.0000	2.093E-12	5.242E+9	   20.0039	   21.5234	   21.3457	   -1.4870	
 -320.0000	2.089E-12	5.089E+9	   20.0039	   21.5204	   21.3574	   -1.4820	
 -330.0000	2.088E-12	5.248E+9	   20.0013	   21.5196	   21.3514	   -1.4864	
 -340.0000	2.086E-12	5.237E+9	   19.9987	   21.5190	   21.3593	   -1.4819	
 -350.0000	2.084E-12	5.532E+9	   19.9987	   21.5204	   21.3501	   -1.4866	
 -360.0000	2.084E-12	5.305E+9	   19.9987	   21.5235	   21.3602	   -1.4776	
 -370.0000	2.083E-12	5.503E+9	   19.9961	   21.5235	   21.3564	   -1.4800	
 -380.0000	2.083E-12	4.908E+9	   19.9987	   21.5164	   21.3555	   -1.4865	
 -390.0000	2.080E-12	6.373E+9	   19.9987	   21.5209	   21.3552	   -1.4830	
 -400.0000	2.075E-12	5.777E+9	   19.9987	   21.5159	   21.3542	   -1.4877	
 -420.0000	2.078E-12	5.967E+9	   19.9987	   21.5189	   21.3491	   -1.4885	
 -440.0000	2.075E-12	5.369E+9	   20.0013	   21.5163	   21.3643	   -1.4810	
 -460.0000	2.078E-12	5.881E+9	   20.0039	   21.5215	   21.3599	   -1.4795	
 -480.0000	2.073E-12	5.706E+9	   20.0039	   21.5215	   21.3599	   -1.4795	
 -500.0000	2.071E-12	5.346E+9	   20.0039	   21.5243	   21.3643	   -1.4743	
 -520.0000	2.075E-12	5.315E+9	   20.0039	   21.5175	   21.3716	   -1.4754	
 -540.0000	2.073E-12	6.391E+9	   20.0013	   21.5142	   21.3646	   -1.4825	
 -560.0000	2.071E-12	5.250E+9	   20.0039	   21.5157	   21.3697	   -1.4780	
 -580.0000	2.071E-12	5.437E+9	   20.0013	   21.5142	   21.3722	   -1.4777	
 -600.0000	2.068E-12	6.492E+9	   19.9987	   21.5138	   21.3887	   -1.4676

File: Diodes/Halfmoon/Diodes/Cleaned_Data/PreIrrad/2S/38693_2S/046/CV_38693_046_2-S_HM_XX_DIODEQUARTER_4_22_2022_3_34_31_PM.txt
GCD Test
Bias: 5000.000000
CV_38693_046_2-S_HM_XX_DIODEQUARTER
Date/Time: 4/22/2022 3:34:31 PM
Sensor Name: 
Type: P
Annealing Status: Unirradiated
Environment: 20C
Tester: Andrew Kent

Time Delay per Ramp Step (s): 0.500

CV Time Delay per Measurement (s) :0.500

AC Voltage (V): 0.500

Current Number of measurements per voltage: 1.000

IV Time Delay per Measurement (s) :0.000


BiasVoltage	LCR_Cp_freqNaN	LCR_Rp_freqNaN	Temperature	Air_Temp	Humidity	Dewpoint	
  -10.0000	6.598E-12	4.158E+9	   20.0039	   21.5194	   21.3352	   -1.4969	
  -20.0000	3.315E-12	4.543E+9	   20.0064	   21.5181	   21.3343	   -1.4986	
  -30.0000	2.532E-12	5.072E+9	   20.0064	   21.5181	   21.3299	   -1.5014	
  -40.0000	1.550E-12	2.939E+8	   20.0064	   21.5174	   21.3286	   -1.5027	
  -50.0000	8.405E-13	3.433E+9	   20.0064	   21.5233	   21.3223	   -1.5019	
  -60.0000	7.313E-13	3.747E+9	   20.0039	   21.5244	   21.3355	   -1.4926	
  -70.0000	6.509E-13	3.890E+9	   19.9987	   21.5197	   21.3257	   -1.5026	
  -80.0000	5.829E-13	4.176E+9	   19.9987	   21.5232	   21.3172	   -1.5052	
  -90.0000	5.269E-13	4.309E+9	   19.9961	   21.5227	   21.3264	   -1.4998	
 -100.0000	4.818E-13	4.266E+9	   19.9961	   21.5185	   21.3238	   -1.5049	
 -110.0000	4.429E-13	4.077E+9	   19.9961	   21.5214	   21.3216	   -1.5039	
 -120.0000	4.108E-13	4.791E+9	   19.9987	   21.5225	   21.3128	   -1.5086	
 -130.0000	3.774E-13	4.593E+9	   19.9987	   21.5202	   21.3238	   -1.5035	
 -140.0000	3.551E-13	5.069E+9	   20.0013	   21.5168	   21.3194	   -1.5091	
 -150.0000	3.280E-13	4.703E+9	   20.0039	   21.5132	   21.3175	   -1.5133	
 -160.0000	3.073E-13	4.506E+9	   20.0039	   21.5148	   21.3188	   -1.5112	
 -170.0000	2.824E-13	4.634E+9	   20.0039	   21.5158	   21.3071	   -1.5178	
 -180.0000	2.638E-13	5.560E+9	   20.0039	   21.5158	   21.3102	   -1.5158	
 -190.0000	2.438E-13	5.638E+9	   20.0039	   21.5125	   21.3074	   -1.5203	
 -200.0000	2.311E-13	5.677E+9	   20.0039	   21.5125	   21.3074	   -1.5203	
 -210.0000	2.122E-13	5.222E+9	   20.0039	   21.5235	   21.3077	   -1.5110	
 -220.0000	2.030E-13	6.038E+9	   20.0013	   21.5172	   21.3017	   -1.5201	
 -230.0000	1.974E-13	5.199E+9	   19.9987	   21.5207	   21.2992	   -1.5188	
 -240.0000	1.896E-13	6.360E+9	   19.9961	   21.5152	   21.3042	   -1.5201	
 -250.0000	1.891E-13	5.511E+9	   19.9936	   21.5112	   21.3061	   -1.5222	
 -260.0000	1.853E-13	4.888E+9	   19.9961	   21.5091	   21.3074	   -1.5232	
 -270.0000	1.853E-13	5.484E+9	   19.9987	   21.5145	   21.3068	   -1.5191	
 -280.0000	1.819E-13	5.315E+9	   19.9987	   21.5178	   21.3014	   -1.5198	
 -290.0000	1.808E-13	5.720E+9	   19.9987	   21.5143	   21.3083	   -1.5183	
 -300.0000	1.771E-13	6.268E+9	   20.0039	   21.5143	   21.3017	   -1.5225	
 -310.0000	1.792E-13	5.778E+9	   20.0039	   21.5133	   21.3036	   -1.5221	
 -320.0000	1.780E-13	6.743E+9	   20.0039	   21.5195	   21.3052	   -1.5159	
 -330.0000	1.753E-13	5.803E+9	   20.0039	   21.5175	   21.3061	   -1.5170	
 -340.0000	1.768E-13	6.059E+9	   20.0039	   21.5154	   21.3131	   -1.5143	
 -350.0000	1.748E-13	5.702E+9	   20.0039	   21.5154	   21.3125	   -1.5147	
 -360.0000	1.767E-13	6.117E+9	   20.0013	   21.5146	   21.3055	   -1.5198	
 -370.0000	1.740E-13	5.893E+9	   20.0013	   21.5149	   21.3058	   -1.5194	
 -380.0000	1.717E-13	6.112E+9	   19.9987	   21.5161	   21.3232	   -1.5073	
 -390.0000	1.739E-13	6.109E+9	   19.9987	   21.5108	   21.3219	   -1.5125	
 -400.0000	1.781E-13	7.312E+9	   19.9936	   21.5148	   21.3185	   -1.5114	
 -420.0000	1.772E-13	5.359E+9	   19.9961	   21.5160	   21.3242	   -1.5068	
 -440.0000	1.703E-13	5.804E+9	   19.9936	   21.5182	   21.3197	   -1.5077	
 -460.0000	1.721E-13	5.827E+9	   19.9961	   21.5188	   21.3257	   -1.5034	
 -480.0000	1.691E-13	6.143E+9	   19.9961	   21.5188	   21.3276	   -1.5022	
 -500.0000	1.727E-13	6.393E+9	   20.0013	   21.5178	   21.3210	   -1.5073	
 -520.0000	1.700E-13	5.551E+9	   20.0013	   21.5228	   21.3289	   -1.4981	
 -540.0000	1.722E-13	5.772E+9	   20.0039	   21.5246	   21.3270	   -1.4978	
 -560.0000	1.701E-13	5.766E+9	   20.0039	   21.5208	   21.3169	   -1.5074	
 -580.0000	1.683E-13	6.399E+9	   20.0039	   21.5250	   21.3346	   -1.4926	
 -600.0000	1.658E-13	5.764E+9	   20.0039	   21.5208	   21.3261	   -1.5016

File: Diodes/Halfmoon/Diodes/Cleaned_Data/PreIrrad/2S/38693_2S/046/CV_38693_046_2-S_HM_XX_DIODE_4_22_2022_3_05_03_PM.txt
GCD Test
Bias: 5000.000000
CV_38693_046_2-S_HM_XX_DIODE
Date/Time: 4/22/2022 3:05:03 PM
Sensor Name: 
Type: P
Annealing Status: Unirradiated
Environment: 20C
Tester: Andrew Kent

Time Delay per Ramp Step (s): 0.500

CV Time Delay per Measurement (s) :0.500

AC Voltage (V): 0.500

Current Number of measurements per voltage: 1.000

IV Time Delay per Measurement (s) :0.000


BiasVoltage	LCR_Cp_freqNaN	LCR_Rp_freqNaN	Temperature	Air_Temp	Humidity	Dewpoint	
  -10.0000	5.616E-11	1.307E+9	   20.0039	   21.5382	   21.4143	   -1.4310	
  -20.0000	3.889E-11	1.779E+9	   20.0039	   21.5337	   21.4121	   -1.4361	
  -30.0000	3.064E-11	1.844E+9	   20.0013	   21.5370	   21.4083	   -1.4358	
  -40.0000	2.569E-11	1.873E+9	   19.9987	   21.5370	   21.4048	   -1.4380	
  -50.0000	2.283E-11	7.240E+8	   19.9987	   21.5372	   21.4035	   -1.4387	
  -60.0000	1.998E-11	1.094E+8	   19.9961	   21.5362	   21.4016	   -1.4407	
  -70.0000	1.649E-11	5.693E+8	   19.9961	   21.5343	   21.4048	   -1.4403	
  -80.0000	1.539E-11	1.588E+9	   19.9961	   21.5282	   21.4004	   -1.4482	
  -90.0000	1.454E-11	1.834E+9	   19.9961	   21.5375	   21.4001	   -1.4406	
 -100.0000	1.382E-11	2.084E+9	   19.9987	   21.5308	   21.3820	   -1.4576	
 -110.0000	1.320E-11	2.176E+9	   19.9987	   21.5304	   21.3931	   -1.4509	
 -120.0000	1.265E-11	2.414E+9	   20.0013	   21.5341	   21.3887	   -1.4507	
 -130.0000	1.218E-11	2.519E+9	   20.0013	   21.5341	   21.3824	   -1.4547	
 -140.0000	1.175E-11	2.706E+9	   20.0039	   21.5347	   21.3843	   -1.4530	
 -150.0000	1.137E-11	2.935E+9	   20.0039	   21.5361	   21.3950	   -1.4450	
 -160.0000	1.102E-11	2.916E+9	   20.0064	   21.5250	   21.3786	   -1.4646	
 -170.0000	1.070E-11	3.262E+9	   20.0064	   21.5250	   21.3786	   -1.4646	
 -180.0000	1.039E-11	3.421E+9	   20.0064	   21.5311	   21.3849	   -1.4556	
 -190.0000	1.009E-11	3.427E+9	   20.0039	   21.5278	   21.3912	   -1.4543	
 -200.0000	9.824E-12	3.337E+9	   20.0013	   21.5293	   21.3906	   -1.4534	
 -210.0000	9.646E-12	3.491E+9	   20.0013	   21.5363	   21.3877	   -1.4494	
 -220.0000	9.568E-12	3.664E+9	   19.9987	   21.5349	   21.3836	   -1.4503	
 -230.0000	9.533E-12	3.821E+9	   19.9961	   21.5292	   21.3906	   -1.4536	
 -240.0000	9.510E-12	3.685E+9	   19.9961	   21.5281	   21.3896	   -1.4551	
 -250.0000	9.500E-12	3.775E+9	   19.9961	   21.5308	   21.3874	   -1.4543	
 -260.0000	9.487E-12	3.779E+9	   19.9987	   21.5243	   21.3880	   -1.4593	
 -270.0000	9.479E-12	3.588E+9	   20.0013	   21.5267	   21.3960	   -1.4522	
 -280.0000	9.470E-12	4.109E+9	   20.0039	   21.5260	   21.3890	   -1.4572	
 -290.0000	9.464E-12	3.670E+9	   20.0064	   21.5270	   21.3906	   -1.4554	
 -300.0000	9.457E-12	3.760E+9	   20.0064	   21.5247	   21.3896	   -1.4579	
 -310.0000	9.453E-12	4.004E+9	   20.0039	   21.5217	   21.3792	   -1.4670	
 -320.0000	9.449E-12	3.558E+9	   20.0064	   21.5194	   21.3672	   -1.4765	
 -330.0000	9.447E-12	3.773E+9	   20.0039	   21.5243	   21.3827	   -1.4626	
 -340.0000	9.440E-12	3.781E+9	   20.0013	   21.5243	   21.3725	   -1.4691	
 -350.0000	9.436E-12	3.975E+9	   20.0013	   21.5170	   21.3760	   -1.4729	
 -360.0000	9.434E-12	3.820E+9	   19.9987	   21.5246	   21.3846	   -1.4612	
 -370.0000	9.437E-12	3.765E+9	   19.9961	   21.5249	   21.3748	   -1.4672	
 -380.0000	9.430E-12	3.755E+9	   19.9961	   21.5214	   21.3928	   -1.4587	
 -390.0000	9.427E-12	3.634E+9	   19.9961	   21.5195	   21.3792	   -1.4689	
 -400.0000	9.424E-12	3.535E+9	   19.9987	   21.5164	   21.3773	   -1.4726	
 -420.0000	9.423E-12	3.857E+9	   19.9987	   21.5164	   21.3773	   -1.4726	
 -440.0000	9.417E-12	3.967E+9	   20.0039	   21.5201	   21.3868	   -1.4635	
 -460.0000	9.415E-12	3.704E+9	   20.0039	   21.5198	   21.3767	   -1.4702	
 -480.0000	9.412E-12	4.182E+9	   20.0064	   21.5218	   21.3852	   -1.4631	
 -500.0000	9.409E-12	3.611E+9	   20.0064	   21.5254	   21.3846	   -1.4605	
 -520.0000	9.406E-12	3.801E+9	   20.0039	   21.5211	   21.3833	   -1.4649	
 -540.0000	9.404E-12	4.034E+9	   20.0039	   21.5147	   21.3874	   -1.4676	
 -560.0000	9.401E-12	3.777E+9	   20.0013	   21.5141	   21.3890	   -1.4671	
 -580.0000	9.402E-12	3.735E+9	   20.0013	   21.5141	   21.3770	   -1.4748	
 -600.0000	9.397E-12	3.931E+9	   19.9987	   21.5250	   21.3808	   -1.4633

File: Diodes/Halfmoon/Diodes/Cleaned_Data/PreIrrad/2S/38693_2S/046/IV_38693_046_2-S_HM_XX_DIODEQUARTER_4_22_2022_3_30_22_PM.txt
GCD Test
Bias: 5000.000000
IV_38693_046_2-S_HM_XX_DIODEQUARTER
Date/Time: 4/22/2022 3:30:22 PM
Sensor Name: 
Type: P
Annealing Status: Unirradiated
Environment: 20C
Tester: Andrew Kent

Time Delay per Ramp Step (s): 0.500

CV Time Delay per Measurement (s) :0.500

AC Voltage (V): 0.500

Current Number of measurements per voltage: 1.000

IV Time Delay per Measurement (s) :0.000


BiasVoltage	Total Current_Avg	Total Current_0	Bias Current_Avg	Bias Current_0	Temperature	Air_Temp	Humidity	Dewpoint	
  -10.0000	2.9900E-10	2.9900E-10	-4.674224E-11	-4.674224E-11	   19.9961	   21.5274	   21.3865	   -1.4577	
  -20.0000	1.5500E-10	1.5500E-10	-5.995165E-11	-5.995165E-11	   19.9961	   21.5304	   21.3899	   -1.4529	
  -30.0000	1.7700E-10	1.7700E-10	-6.320451E-11	-6.320451E-11	   19.9987	   21.5318	   21.3985	   -1.4464	
  -40.0000	8.9000E-11	8.9000E-11	-6.528215E-11	-6.528215E-11	   19.9987	   21.5268	   21.3922	   -1.4545	
  -50.0000	3.4000E-11	3.4000E-11	-6.692692E-11	-6.692692E-11	   19.9987	   21.5278	   21.3874	   -1.4568	
  -60.0000	-5.9000E-11	-5.9000E-11	-6.759731E-11	-6.759731E-11	   20.0039	   21.5235	   21.3906	   -1.4583	
  -70.0000	-1.8200E-10	-1.8200E-10	-6.822982E-11	-6.822982E-11	   20.0039	   21.5235	   21.3906	   -1.4583	
  -80.0000	-2.4200E-10	-2.4200E-10	-6.924249E-11	-6.924249E-11	   20.0039	   21.5235	   21.3941	   -1.4561	
  -90.0000	-2.7100E-10	-2.7100E-10	-6.914957E-11	-6.914957E-11	   20.0039	   21.5235	   21.3941	   -1.4561	
 -100.0000	-3.6600E-10	-3.6600E-10	-7.066031E-11	-7.066031E-11	   20.0064	   21.5251	   21.3830	   -1.4618	
 -110.0000	-3.1700E-10	-3.1700E-10	-7.042359E-11	-7.042359E-11	   20.0013	   21.5251	   21.3975	   -1.4618	
 -120.0000	-3.0800E-10	-3.0800E-10	-7.070286E-11	-7.070286E-11	   20.0013	   21.5251	   21.3953	   -1.4525	
 -130.0000	-3.7800E-10	-3.7800E-10	-7.140404E-11	-7.140404E-11	   19.9987	   21.5316	   21.3960	   -1.4485	
 -140.0000	-4.2700E-10	-4.2700E-10	-7.165050E-11	-7.165050E-11	   19.9987	   21.5327	   21.3960	   -1.4472	
 -150.0000	-3.6500E-10	-3.6500E-10	-7.218119E-11	-7.218119E-11	   19.9987	   21.5289	   21.3877	   -1.4556	
 -160.0000	-3.7000E-10	-3.7000E-10	-7.296345E-11	-7.296345E-11	   19.9987	   21.5332	   21.3906	   -1.4503	
 -170.0000	-5.3500E-10	-5.3500E-10	-7.402033E-11	-7.402033E-11	   19.9987	   21.5278	   21.3922	   -1.4537	
 -180.0000	-4.4200E-10	-4.4200E-10	-7.476974E-11	-7.476974E-11	   19.9987	   21.5279	   21.3960	   -1.4512	
 -190.0000	-4.7700E-10	-4.7700E-10	-7.667626E-11	-7.667626E-11	   19.9987	   21.5297	   21.3922	   -1.4522	
 -200.0000	-5.0500E-10	-5.0500E-10	-7.731284E-11	-7.731284E-11	   20.0013	   21.5309	   21.3925	   -1.4509	
 -210.0000	-5.0300E-10	-5.0300E-10	-7.949685E-11	-7.949685E-11	   20.0013	   21.5284	   21.3912	   -1.4538	
 -220.0000	-6.3400E-10	-6.3400E-10	-8.136306E-11	-8.136306E-11	   20.0013	   21.5359	   21.3827	   -1.4530	
 -230.0000	-5.5500E-10	-5.5500E-10	-8.259731E-11	-8.259731E-11	   20.0039	   21.5300	   21.3887	   -1.4541	
 -240.0000	-5.8500E-10	-5.8500E-10	-8.324449E-11	-8.324449E-11	   20.0039	   21.5296	   21.3922	   -1.4523	
 -250.0000	-6.1300E-10	-6.1300E-10	-8.401146E-11	-8.401146E-11	   20.0039	   21.5249	   21.3871	   -1.4593	
 -260.0000	-7.4200E-10	-7.4200E-10	-8.526127E-11	-8.526127E-11	   20.0039	   21.5298	   21.3934	   -1.4513	
 -270.0000	-7.8900E-10	-7.8900E-10	-8.595162E-11	-8.595162E-11	   20.0013	   21.5304	   21.3884	   -1.4540	
 -280.0000	-7.5300E-10	-7.5300E-10	-8.709589E-11	-8.709589E-11	   20.0013	   21.5298	   21.3994	   -1.4474	
 -290.0000	-7.0600E-10	-7.0600E-10	-8.744096E-11	-8.744096E-11	   19.9987	   21.5315	   21.3985	   -1.4467	
 -300.0000	-7.7100E-10	-7.7100E-10	-8.901740E-11	-8.901740E-11	   19.9987	   21.5234	   21.3893	   -1.4592	
 -310.0000	-7.9600E-10	-7.9600E-10	-8.927718E-11	-8.927718E-11	   19.9987	   21.5228	   21.3855	   -1.4621	
 -320.0000	-7.6200E-10	-7.6200E-10	-8.976039E-11	-8.976039E-11	   19.9987	   21.5258	   21.3950	   -1.4535	
 -330.0000	-9.0600E-10	-9.0600E-10	-9.026314E-11	-9.026314E-11	   19.9987	   21.5249	   21.4042	   -1.4485	
 -340.0000	-8.4500E-10	-8.4500E-10	-9.094801E-11	-9.094801E-11	   19.9987	   21.5249	   21.4042	   -1.4485	
 -350.0000	-8.9200E-10	-8.9200E-10	-9.167424E-11	-9.167424E-11	   19.9987	   21.5230	   21.3820	   -1.4641	
 -360.0000	-8.6800E-10	-8.6800E-10	-9.177163E-11	-9.177163E-11	   19.9987	   21.5268	   21.3918	   -1.4576	
 -370.0000	-8.9200E-10	-8.9200E-10	-9.226971E-11	-9.226971E-11	   19.9987	   21.5268	   21.3738	   -1.4548	
 -380.0000	-8.5100E-10	-8.5100E-10	-9.257666E-11	-9.257666E-11	   19.9987	   21.5238	   21.3738	   -1.4687	
 -390.0000	-8.6900E-10	-8.6900E-10	-9.372580E-11	-9.372580E-11	   20.0013	   21.5219	   21.3798	   -1.4664	
 -400.0000	-8.9300E-10	-8.9300E-10	-9.421168E-11	-9.421168E-11	   20.0013	   21.5220	   21.3855	   -1.4628	
 -420.0000	-1.0650E-9	-1.0650E-9	-9.487859E-11	-9.487859E-11	   20.0013	   21.5241	   21.3830	   -1.4626	
 -440.0000	-1.2020E-9	-1.2020E-9	-9.583830E-11	-9.583830E-11	   19.9987	   21.5230	   21.3767	   -1.4676	
 -460.0000	-1.2690E-9	-1.2690E-9	-9.672119E-11	-9.672119E-11	   20.0013	   21.5248	   21.3710	   -1.4697	
 -480.0000	-1.4370E-9	-1.4370E-9	-9.784074E-11	-9.784074E-11	   20.0013	   21.5254	   21.3741	   -1.4672	
 -500.0000	-1.4950E-9	-1.4950E-9	-9.850101E-11	-9.850101E-11	   20.0013	   21.5214	   21.3805	   -1.4665	
 -520.0000	-1.4740E-9	-1.4740E-9	-9.950327E-11	-9.950327E-11	   20.0013	   21.5214	   21.3779	   -1.4665	
 -540.0000	-1.5570E-9	-1.5570E-9	-1.005241E-10	-1.005241E-10	   20.0013	   21.5233	   21.3779	   -1.4665	
 -560.0000	-1.6120E-9	-1.6120E-9	-1.010830E-10	-1.010830E-10	   20.0013	   21.5182	   21.3830	   -1.4675	
 -580.0000	-1.7790E-9	-1.7790E-9	-1.025319E-10	-1.025319E-10	   19.9987	   21.5196	   21.3719	   -1.4734	
 -600.0000	-1.7940E-9	-1.7940E-9	-1.029303E-10	-1.029303E-10	   19.9987	   21.5196	   21.3669	   -1.4734	
 -620.0000	-1.8050E-9	-1.8050E-9	-1.037961E-10	-1.037961E-10	   19.9987	   21.5218	   21.3669	   -1.4748	
 -640.0000	-1.9750E-9	-1.9750E-9	-1.048020E-10	-1.048020E-10	   19.9961	   21.5237	   21.3669	   -1.4732	
 -660.0000	-1.8820E-9	-1.8820E-9	-1.053673E-10	-1.053673E-10	   19.9961	   21.5237	   21.3624	   -1.4732	
 -680.0000	-1.8900E-9	-1.8900E-9	-1.063553E-10	-1.063553E-10	   19.9961	   21.5231	   21.3624	   -1.4765	
 -700.0000	-2.1290E-9	-2.1290E-9	-1.070348E-10	-1.070348E-10	   19.9987	   21.5171	   21.3669	   -1.4787	
 -720.0000	-1.9990E-9	-1.9990E-9	-1.081780E-10	-1.081780E-10	   19.9987	   21.5171	   21.3646	   -1.4787	
 -740.0000	-2.0450E-9	-2.0450E-9	-1.092691E-10	-1.092691E-10	   19.9987	   21.5217	   21.3646	   -1.4763	
 -760.0000	-2.0260E-9	-2.0260E-9	-1.105847E-10	-1.105847E-10	   19.9987	   21.5188	   21.3662	   -1.4776	
 -780.0000	-2.1210E-9	-2.1210E-9	-1.114187E-10	-1.114187E-10	   20.0013	   21.5220	   21.3624	   -1.4774	
 -800.0000	-2.1990E-9	-2.1990E-9	-1.126760E-10	-1.126760E-10	   20.0039	   21.5220	   21.3542	   -1.4774	
 -820.0000	-2.1920E-9	-2.1920E-9	-1.141280E-10	-1.141280E-10	   20.0039	   21.5194	   21.3542	   -1.4848	
 -840.0000	-2.1890E-9	-2.1890E-9	-1.155475E-10	-1.155475E-10	   20.0039	   21.5250	   21.3482	   -1.4840	
 -860.0000	-2.2320E-9	-2.2320E-9	-1.173300E-10	-1.173300E-10	   20.0039	   21.5250	   21.3548	   -1.4840	
 -880.0000	-2.3100E-9	-2.3100E-9	-1.190839E-10	-1.190839E-10	   20.0039	   21.5218	   21.3548	   -1.4824	
 -900.0000	-2.3200E-9	-2.3200E-9	-1.213380E-10	-1.213380E-10	   20.0039	   21.5233	   21.3523	   -1.4828	
 -920.0000	-2.3790E-9	-2.3790E-9	-1.240803E-10	-1.240803E-10	   20.0039	   21.5233	   21.3476	   -1.4828	
 -940.0000	-2.4160E-9	-2.4160E-9	-1.260309E-10	-1.260309E-10	   20.0039	   21.5233	   21.3476	   -1.4858	
 -960.0000	-2.4000E-9	-2.4000E-9	-1.291308E-10	-1.291308E-10	   20.0013	   21.5170	   21.3476	   -1.4910	
 -980.0000	-2.5030E-9	-2.5030E-9	-1.331703E-10	-1.331703E-10	   19.9987	   21.5170	   21.3466	   -1.4910	
-1000.0000	-2.5530E-9	-2.5530E-9	-1.375234E-10	-1.375234E-10	   19.9987	   21.5188	   21.3466	   -1.4901
