Repository: ctiley/CERN_CMS_Silicon_Sensor

# CERN_CMS_Silicon_Sensor

# Code To-Do 
- Double check Halfmoon Diode Data

# Lab To-Do
- Measure more HGCAL Diodes
- Measure rest of Unirradiated Halfmoon Diodes
- Rebond D0 Diode
- Cleanup Wires at Alibava Station
-

File: Diodes/Halfmoon/Diodes/Cleaned_Data/PreIrrad/2S/38694_2S/003/CV_38694_003_2-S_HM_XX_DIODEHALFPSTOP_GR_2_10_2022_4_31_46_PM.txt
GCD Test
Bias: 5000.000000
CV_38694_003_2-S_HM_XX_DIODEHALFPSTOP_GR
Date/Time: 2/10/2022 4:31:46 PM
Sensor Name: DIODEHALFPSTOP
Type: P
Annealing Status: Not Irradiated
Environment: 20C
Tester: Andrew Kent

Time Delay per Ramp Step (s): 0.500

CV Time Delay per Measurement (s) :0.500

AC Voltage (V): 0.500

Current Number of measurements per voltage: 1.000

IV Time Delay per Measurement (s) :0.000


BiasVoltage	LCR_Cp_freqNaN	LCR_Rp_freqNaN	Temperature	Air_Temp	Humidity	Dewpoint	
  -10.0000	9.767E-12	2.218E+9	   20.0296	   21.4087	   23.4077	   -0.3240	
  -20.0000	6.751E-12	5.844E+9	   20.0219	   21.4037	   23.4077	   -0.3282	
  -30.0000	5.395E-12	5.697E+9	   20.0116	   21.4011	   23.3982	   -0.3360	
  -40.0000	4.573E-12	5.290E+9	   20.0039	   21.4011	   23.4073	   -0.3306	
  -50.0000	4.016E-12	6.147E+9	   19.9884	   21.4033	   23.4048	   -0.3303	
  -60.0000	3.599E-12	5.931E+9	   19.9833	   21.4009	   23.4149	   -0.3264	
  -70.0000	3.279E-12	7.320E+9	   19.9781	   21.4039	   23.3985	   -0.3335	
  -80.0000	3.017E-12	5.986E+9	   19.9807	   21.4056	   23.4114	   -0.3244	
  -90.0000	2.803E-12	6.119E+9	   19.9858	   21.4033	   23.4070	   -0.3290	
 -100.0000	2.622E-12	6.365E+9	   19.9936	   21.4016	   23.4168	   -0.3246	
 -110.0000	2.466E-12	7.118E+9	   20.0039	   21.3997	   23.4105	   -0.3300	
 -120.0000	2.329E-12	8.319E+9	   20.0142	   21.3957	   23.4127	   -0.3320	
 -130.0000	2.212E-12	8.746E+9	   20.0219	   21.3979	   23.3918	   -0.3424	
 -140.0000	2.106E-12	8.630E+9	   20.0245	   21.3968	   23.3937	   -0.3422	
 -150.0000	2.010E-12	8.192E+9	   20.0270	   21.3988	   23.3963	   -0.3390	
 -160.0000	1.921E-12	8.369E+9	   20.0219	   21.3988	   23.3956	   -0.3394	
 -170.0000	1.837E-12	7.366E+9	   20.0167	   21.4000	   23.3941	   -0.3394	
 -180.0000	1.757E-12	7.499E+9	   20.0090	   21.4031	   23.3931	   -0.3373	
 -190.0000	1.681E-12	8.764E+9	   19.9987	   21.4068	   23.4045	   -0.3275	
 -200.0000	1.622E-12	8.282E+9	   19.9910	   21.3992	   23.3969	   -0.3384	
 -210.0000	1.583E-12	8.743E+9	   19.9833	   21.4000	   23.4032	   -0.3339	
 -220.0000	1.568E-12	7.888E+9	   19.9781	   21.4009	   23.3991	   -0.3356	
 -230.0000	1.560E-12	8.354E+9	   19.9781	   21.4009	   23.4010	   -0.3345	
 -240.0000	1.557E-12	8.039E+9	   19.9781	   21.3939	   23.4064	   -0.3373	
 -250.0000	1.553E-12	9.645E+9	   19.9858	   21.3955	   23.4013	   -0.3389	
 -260.0000	1.550E-12	9.765E+9	   19.9936	   21.4009	   23.4061	   -0.3315	
 -270.0000	1.554E-12	8.004E+9	   20.0013	   21.3950	   23.4032	   -0.3381	
 -280.0000	1.548E-12	1.004E+10	   20.0116	   21.3977	   23.3988	   -0.3384	
 -290.0000	1.545E-12	8.504E+9	   20.0116	   21.3977	   23.3988	   -0.3384	
 -300.0000	1.545E-12	8.444E+9	   20.0270	   21.4033	   23.4039	   -0.3308	
 -310.0000	1.546E-12	8.002E+9	   20.0270	   21.4041	   23.4004	   -0.3321	
 -320.0000	1.544E-12	8.958E+9	   20.0245	   21.4035	   23.4080	   -0.3283	
 -330.0000	1.544E-12	6.956E+9	   20.0167	   21.4036	   23.4070	   -0.3287	
 -340.0000	1.544E-12	1.093E+10	   20.0090	   21.4043	   23.4121	   -0.3252	
 -350.0000	1.544E-12	7.933E+9	   20.0013	   21.4059	   23.4244	   -0.3166	
 -360.0000	1.542E-12	8.654E+9	   19.9910	   21.4030	   23.4064	   -0.3296	
 -370.0000	1.539E-12	8.980E+9	   19.9833	   21.4030	   23.4118	   -0.3265	
 -380.0000	1.539E-12	8.255E+9	   19.9781	   21.4057	   23.4114	   -0.3243	
 -390.0000	1.542E-12	1.059E+10	   19.9755	   21.3944	   23.4244	   -0.3262	
 -400.0000	1.542E-12	1.256E+10	   19.9781	   21.3986	   23.4143	   -0.3286	
 -420.0000	1.541E-12	8.009E+9	   19.9833	   21.4004	   23.4165	   -0.3258	
 -440.0000	1.543E-12	8.619E+9	   19.9961	   21.4004	   23.4108	   -0.3291	
 -460.0000	1.541E-12	8.261E+9	   19.9961	   21.4004	   23.4108	   -0.3291	
 -480.0000	1.537E-12	8.869E+9	   20.0116	   21.4021	   23.4146	   -0.3255	
 -500.0000	1.537E-12	6.911E+9	   20.0193	   21.3990	   23.4045	   -0.3340	
 -520.0000	1.539E-12	8.765E+9	   20.0296	   21.3910	   23.4070	   -0.3392	
 -540.0000	1.536E-12	8.598E+9	   20.0270	   21.3930	   23.3941	   -0.3452	
 -560.0000	1.536E-12	7.980E+9	   20.0245	   21.3924	   23.3947	   -0.3454	
 -580.0000	1.534E-12	9.771E+9	   20.0167	   21.3894	   23.3763	   -0.3586	
 -600.0000	1.535E-12	7.758E+9	   20.0039	   21.3935	   23.3789	   -0.3536

File: Diodes/Halfmoon/Diodes/Cleaned_Data/PreIrrad/2S/38694_2S/003/CV_38694_003_2-S_HM_XX_DIODEQUARTER_2_10_2022_4_42_01_PM.txt
GCD Test
Bias: 5000.000000
CV_38694_003_2-S_HM_XX_DIODEQUARTER
Date/Time: 2/10/2022 4:42:01 PM
Sensor Name: DIODEQUARTER
Type: P
Annealing Status: Not Irradiated
Environment: 20C
Tester: Andrew Kent

Time Delay per Ramp Step (s): 0.500

CV Time Delay per Measurement (s) :0.500

AC Voltage (V): 0.500

Current Number of measurements per voltage: 1.000

IV Time Delay per Measurement (s) :0.000


BiasVoltage	LCR_Cp_freqNaN	LCR_Rp_freqNaN	Temperature	Air_Temp	Humidity	Dewpoint	
  -10.0000	7.805E-12	2.259E+9	   20.0193	   21.4033	   23.0746	   -0.5250	
  -20.0000	5.331E-12	5.749E+9	   20.0064	   21.4006	   23.0743	   -0.5274	
  -30.0000	4.066E-12	6.941E+9	   19.9910	   21.3964	   23.0775	   -0.5290	
  -40.0000	3.119E-12	5.663E+9	   19.9858	   21.4002	   23.0854	   -0.5212	
  -50.0000	2.252E-12	6.706E+9	   19.9807	   21.3964	   23.0917	   -0.5206	
  -60.0000	1.781E-12	6.878E+9	   19.9807	   21.4019	   23.0879	   -0.5182	
  -70.0000	1.575E-12	7.072E+9	   19.9807	   21.3929	   23.0942	   -0.5220	
  -80.0000	1.442E-12	7.409E+9	   19.9884	   21.3929	   23.0803	   -0.5303	
  -90.0000	1.335E-12	6.330E+9	   19.9987	   21.3942	   23.0851	   -0.5264	
 -100.0000	5.037E-13	3.570E+9	   20.0090	   21.3945	   23.0740	   -0.5327	
 -110.0000	4.570E-13	4.043E+9	   20.0193	   21.3955	   23.0705	   -0.5340	
 -120.0000	4.204E-13	4.108E+9	   20.0270	   21.3926	   23.0598	   -0.5427	
 -130.0000	3.926E-13	4.656E+9	   20.0322	   21.3929	   23.0683	   -0.5375	
 -140.0000	3.661E-13	4.454E+9	   20.0322	   21.3951	   23.0645	   -0.5378	
 -150.0000	3.392E-13	5.061E+9	   20.0245	   21.3951	   23.0617	   -0.5395	
 -160.0000	3.215E-13	4.958E+9	   20.0116	   21.3950	   23.0604	   -0.5404	
 -170.0000	2.973E-13	4.904E+9	   20.0013	   21.3972	   23.0661	   -0.5352	
 -180.0000	2.811E-13	4.810E+9	   19.9936	   21.3953	   23.0633	   -0.5385	
 -190.0000	2.595E-13	5.466E+9	   19.9833	   21.3982	   23.0686	   -0.5328	
 -200.0000	2.458E-13	5.060E+9	   19.9807	   21.3910	   23.0569	   -0.5458	
 -210.0000	2.350E-13	6.032E+9	   19.9781	   21.3951	   23.0607	   -0.5401	
 -220.0000	2.264E-13	6.080E+9	   19.9833	   21.3963	   23.0610	   -0.5389	
 -230.0000	2.283E-13	5.445E+9	   19.9884	   21.3983	   23.0623	   -0.5365	
 -240.0000	2.248E-13	6.951E+9	   19.9961	   21.3928	   23.0591	   -0.5430	
 -250.0000	2.226E-13	6.248E+9	   20.0064	   21.3933	   23.0541	   -0.5455	
 -260.0000	2.219E-13	6.406E+9	   20.0167	   21.3953	   23.0462	   -0.5486	
 -270.0000	2.197E-13	6.607E+9	   20.0219	   21.3933	   23.0607	   -0.5416	
 -280.0000	2.186E-13	6.850E+9	   20.0270	   21.3941	   23.0582	   -0.5425	
 -290.0000	2.204E-13	6.443E+9	   20.0296	   21.3924	   23.0465	   -0.5509	
 -300.0000	2.173E-13	6.804E+9	   20.0270	   21.3917	   23.0490	   -0.5499	
 -310.0000	2.175E-13	7.460E+9	   20.0116	   21.3917	   23.0430	   -0.5535	
 -320.0000	2.176E-13	6.787E+9	   20.0116	   21.3917	   23.0430	   -0.5535	
 -330.0000	2.169E-13	7.415E+9	   19.9910	   21.3935	   23.0288	   -0.5604	
 -340.0000	2.178E-13	6.281E+9	   19.9833	   21.3959	   23.0199	   -0.5636	
 -350.0000	2.144E-13	6.745E+9	   19.9781	   21.3951	   23.0278	   -0.5597	
 -360.0000	2.162E-13	7.135E+9	   19.9781	   21.3951	   23.0278	   -0.5597	
 -370.0000	2.135E-13	7.285E+9	   19.9807	   21.3970	   23.0259	   -0.5592	
 -380.0000	2.186E-13	6.558E+9	   19.9858	   21.3938	   23.0196	   -0.5656	
 -390.0000	2.125E-13	7.459E+9	   19.9936	   21.3945	   23.0180	   -0.5660	
 -400.0000	2.133E-13	8.465E+9	   20.0064	   21.3943	   23.0228	   -0.5633	
 -420.0000	2.124E-13	7.295E+9	   20.0167	   21.3953	   23.0285	   -0.5591	
 -440.0000	2.128E-13	7.754E+9	   20.0296	   21.3972	   23.0342	   -0.5541	
 -460.0000	2.101E-13	8.502E+9	   20.0373	   21.3967	   23.0288	   -0.5577	
 -480.0000	2.084E-13	7.612E+9	   20.0347	   21.3968	   23.0395	   -0.5513	
 -500.0000	2.096E-13	7.805E+9	   20.0296	   21.3926	   23.0465	   -0.5507	
 -520.0000	2.122E-13	8.899E+9	   20.0245	   21.3926	   23.0497	   -0.5488	
 -540.0000	2.119E-13	7.208E+9	   20.0116	   21.3942	   23.0452	   -0.5501	
 -560.0000	2.104E-13	8.256E+9	   20.0013	   21.3938	   23.0484	   -0.5486	
 -580.0000	2.105E-13	7.341E+9	   19.9910	   21.3938	   23.0528	   -0.5459	
 -600.0000	2.106E-13	7.487E+9	   19.9833	   21.3924	   23.0471	   -0.5504

File: Diodes/Halfmoon/Diodes/Cleaned_Data/PreIrrad/2S/38694_2S/003/CV_38694_003_2-S_HM_XX_DIODE_2_10_2022_4_01_41_PM.txt
GCD Test
Bias: 5000.000000
CV_38694_003_2-S_HM_XX_DIODE
Date/Time: 2/10/2022 4:01:41 PM
Sensor Name: DIODE
Type: P
Annealing Status: Not Irradiated
Environment: 20C
Tester: Andrew Kent

Time Delay per Ramp Step (s): 0.500

CV Time Delay per Measurement (s) :0.500

AC Voltage (V): 0.500

Current Number of measurements per voltage: 1.000

IV Time Delay per Measurement (s) :0.000


BiasVoltage	LCR_Cp_freqNaN	LCR_Rp_freqNaN	Temperature	Air_Temp	Humidity	Dewpoint	
  -10.0000	5.874E-11	9.758E+8	   20.0322	   21.4250	   24.4991	    0.3165	
  -20.0000	4.146E-11	1.837E+9	   20.0296	   21.4195	   24.5032	    0.3141	
  -30.0000	3.326E-11	1.971E+9	   20.0219	   21.4225	   24.4965	    0.3129	
  -40.0000	2.758E-11	1.954E+9	   20.0116	   21.4208	   24.4896	    0.3076	
  -50.0000	2.318E-11	2.180E+9	   20.0013	   21.4186	   24.4899	    0.3059	
  -60.0000	2.089E-11	2.619E+9	   19.9936	   21.4190	   24.4848	    0.3034	
  -70.0000	1.933E-11	2.173E+9	   19.9858	   21.4214	   24.4861	    0.3061	
  -80.0000	1.808E-11	6.966E+8	   19.9833	   21.4183	   24.4930	    0.3074	
  -90.0000	1.525E-11	1.422E+8	   19.9807	   21.4209	   24.4965	    0.3116	
 -100.0000	1.382E-11	1.669E+9	   19.9833	   21.4197	   24.5054	    0.3155	
 -110.0000	1.320E-11	1.703E+9	   19.9910	   21.4216	   24.5025	    0.3155	
 -120.0000	1.265E-11	1.817E+9	   20.0013	   21.4186	   24.5022	    0.3128	
 -130.0000	1.218E-11	1.969E+9	   20.0142	   21.4199	   24.5006	    0.3130	
 -140.0000	1.176E-11	2.033E+9	   20.0219	   21.4201	   24.5016	    0.3137	
 -150.0000	1.138E-11	2.115E+9	   20.0270	   21.4201	   24.5066	    0.3166	
 -160.0000	1.104E-11	2.166E+9	   20.0296	   21.4216	   24.5025	    0.3156	
 -170.0000	1.070E-11	2.347E+9	   20.0245	   21.4180	   24.5073	    0.3151	
 -180.0000	1.038E-11	2.261E+9	   20.0193	   21.4193	   24.5025	    0.3136	
 -190.0000	1.008E-11	2.420E+9	   20.0090	   21.4216	   24.5089	    0.3191	
 -200.0000	9.842E-12	2.498E+9	   20.0090	   21.4216	   24.5089	    0.3191	
 -210.0000	9.716E-12	2.530E+9	   19.9936	   21.4157	   24.5145	    0.3174	
 -220.0000	9.664E-12	2.921E+9	   19.9884	   21.4229	   24.5063	    0.3188	
 -230.0000	9.634E-12	2.666E+9	   19.9781	   21.4178	   24.5108	    0.3169	
 -240.0000	9.617E-12	3.172E+9	   19.9781	   21.4210	   24.5117	    0.3202	
 -250.0000	9.602E-12	2.964E+9	   19.9833	   21.4191	   24.5120	    0.3187	
 -260.0000	9.594E-12	3.058E+9	   19.9910	   21.4160	   24.5009	    0.3099	
 -270.0000	9.584E-12	3.079E+9	   20.0039	   21.4185	   24.4953	    0.3088	
 -280.0000	9.583E-12	3.075E+9	   20.0142	   21.4139	   24.4946	    0.3046	
 -290.0000	9.577E-12	2.879E+9	   20.0245	   21.4158	   24.5025	    0.3106	
 -300.0000	9.573E-12	3.059E+9	   20.0322	   21.4132	   24.4968	    0.3052	
 -310.0000	9.569E-12	3.075E+9	   20.0322	   21.4143	   24.5019	    0.3090	
 -320.0000	9.564E-12	3.077E+9	   20.0296	   21.4198	   24.4870	    0.3053	
 -330.0000	9.561E-12	3.201E+9	   20.0193	   21.4158	   24.4997	    0.3091	
 -340.0000	9.558E-12	3.223E+9	   20.0090	   21.4158	   24.4930	    0.3053	
 -350.0000	9.553E-12	3.201E+9	   19.9987	   21.4171	   24.5009	    0.3108	
 -360.0000	9.553E-12	3.233E+9	   19.9910	   21.4155	   24.4994	    0.3086	
 -370.0000	9.551E-12	3.446E+9	   19.9833	   21.4187	   24.4940	    0.3083	
 -380.0000	9.550E-12	3.312E+9	   19.9781	   21.4172	   24.4930	    0.3065	
 -390.0000	9.547E-12	3.747E+9	   19.9781	   21.4139	   24.4930	    0.3037	
 -400.0000	9.546E-12	3.579E+9	   19.9807	   21.4143	   24.4930	    0.3040	
 -420.0000	9.540E-12	3.761E+9	   19.9910	   21.4102	   24.4810	    0.2938	
 -440.0000	9.541E-12	4.388E+9	   20.0039	   21.4096	   24.4703	    0.2873	
 -460.0000	9.539E-12	3.804E+9	   20.0142	   21.4133	   24.4696	    0.2900	
 -480.0000	9.531E-12	4.025E+9	   20.0219	   21.4153	   24.4703	    0.2921	
 -500.0000	9.532E-12	3.901E+9	   20.0296	   21.4153	   24.4719	    0.2929	
 -520.0000	9.533E-12	4.187E+9	   20.0296	   21.4153	   24.4719	    0.2929	
 -540.0000	9.526E-12	3.863E+9	   20.0296	   21.4150	   24.4589	    0.2854	
 -560.0000	9.531E-12	4.473E+9	   20.0167	   21.4156	   24.4696	    0.2919	
 -580.0000	9.526E-12	4.280E+9	   20.0090	   21.4150	   24.4693	    0.2912	
 -600.0000	9.525E-12	4.004E+9	   19.9961	   21.4107	   24.4839	    0.2958

File: Diodes/Halfmoon/Diodes/Cleaned_Data/PreIrrad/2S/38694_2S/003/IV_38694_003_2-S_HM_XX_DIODEQUARTER_2_10_2022_4_37_38_PM.txt
GCD Test
Bias: 5000.000000
IV_38694_003_2-S_HM_XX_DIODEQUARTER
Date/Time: 2/10/2022 4:37:38 PM
Sensor Name: DIODEQUARTER
Type: P
Annealing Status: Not Irradiated
Environment: 20C
Tester: Andrew Kent

Time Delay per Ramp Step (s): 0.500

CV Time Delay per Measurement (s) :0.500

AC Voltage (V): 0.500

Current Number of measurements per voltage: 1.000

IV Time Delay per Measurement (s) :0.000


BiasVoltage	Total Current_Avg	Total Current_0	Bias Current_Avg	Bias Current_0	Temperature	Air_Temp	Humidity	Dewpoint	
  -10.0000	3.8300E-10	3.8300E-10	-4.887166E-11	-4.887166E-11	   19.9755	   21.3303	   22.9029	   -0.6354	
  -20.0000	1.2500E-10	1.2500E-10	-5.172422E-11	-5.172422E-11	   19.9755	   21.3449	   22.9029	   -0.6761	
  -30.0000	3.2000E-11	3.2000E-11	-5.496607E-11	-5.496607E-11	   19.9781	   21.3496	   22.8710	   -0.6913	
  -40.0000	9.8000E-11	9.8000E-11	-5.944224E-11	-5.944224E-11	   19.9858	   21.3544	   22.8643	   -0.6912	
  -50.0000	6.2000E-11	6.2000E-11	-6.572799E-11	-6.572799E-11	   19.9936	   21.3590	   22.8608	   -0.6894	
  -60.0000	3.3000E-11	3.3000E-11	-7.070751E-11	-7.070751E-11	   20.0039	   21.3592	   22.8688	   -0.6846	
  -70.0000	-1.5500E-10	-1.5500E-10	-7.248222E-11	-7.248222E-11	   20.0142	   21.3665	   22.8760	   -0.6741	
  -80.0000	-5.9000E-11	-5.9000E-11	-7.457599E-11	-7.457599E-11	   20.0245	   21.3684	   22.8884	   -0.6652	
  -90.0000	-1.1100E-10	-1.1100E-10	-7.652345E-11	-7.652345E-11	   20.0296	   21.3678	   22.8820	   -0.6695	
 -100.0000	-1.3500E-10	-1.3500E-10	-7.778931E-11	-7.778931E-11	   20.0296	   21.3730	   22.8763	   -0.6685	
 -110.0000	-2.3600E-10	-2.3600E-10	-7.784697E-11	-7.784697E-11	   20.0245	   21.3730	   22.8795	   -0.6685	
 -120.0000	-3.0500E-10	-3.0500E-10	-7.806024E-11	-7.806024E-11	   20.0167	   21.3801	   22.8830	   -0.6606	
 -130.0000	-2.5700E-10	-2.5700E-10	-7.926684E-11	-7.926684E-11	   20.0064	   21.3807	   22.8906	   -0.6581	
 -140.0000	-2.2900E-10	-2.2900E-10	-7.956384E-11	-7.956384E-11	   19.9987	   21.3844	   22.8937	   -0.6504	
 -150.0000	-3.1200E-10	-3.1200E-10	-8.048915E-11	-8.048915E-11	   19.9884	   21.3897	   22.9064	   -0.6441	
 -160.0000	-3.8000E-10	-3.8000E-10	-8.161973E-11	-8.161973E-11	   19.9884	   21.3898	   22.9064	   -0.6364	
 -170.0000	-4.0000E-10	-4.0000E-10	-8.209965E-11	-8.209965E-11	   19.9807	   21.3919	   22.9143	   -0.6300	
 -180.0000	-3.3500E-10	-3.3500E-10	-8.356433E-11	-8.356433E-11	   19.9781	   21.3934	   22.9133	   -0.6292	
 -190.0000	-4.0100E-10	-4.0100E-10	-8.503965E-11	-8.503965E-11	   19.9755	   21.3925	   22.9171	   -0.6277	
 -200.0000	-4.9500E-10	-4.9500E-10	-8.699445E-11	-8.699445E-11	   19.9807	   21.3955	   22.9244	   -0.6209	
 -210.0000	-4.2100E-10	-4.2100E-10	-8.894112E-11	-8.894112E-11	   19.9884	   21.3934	   22.9311	   -0.6187	
 -220.0000	-4.2000E-10	-4.2000E-10	-9.101406E-11	-9.101406E-11	   19.9987	   21.3954	   22.9421	   -0.6105	
 -230.0000	-4.5100E-10	-4.5100E-10	-9.261728E-11	-9.261728E-11	   20.0090	   21.3923	   22.9298	   -0.6204	
 -240.0000	-4.5900E-10	-4.5900E-10	-9.453869E-11	-9.453869E-11	   20.0193	   21.3964	   22.9336	   -0.6147	
 -250.0000	-4.9800E-10	-4.9800E-10	-9.550020E-11	-9.550020E-11	   20.0270	   21.3974	   22.9424	   -0.6086	
 -260.0000	-5.8200E-10	-5.8200E-10	-9.673637E-11	-9.673637E-11	   20.0322	   21.3971	   22.9437	   -0.6080	
 -270.0000	-5.2600E-10	-5.2600E-10	-9.770011E-11	-9.770011E-11	   20.0322	   21.3986	   22.9529	   -0.6013	
 -280.0000	-5.7700E-10	-5.7700E-10	-9.805738E-11	-9.805738E-11	   20.0270	   21.3987	   22.9488	   -0.6037	
 -290.0000	-5.7000E-10	-5.7000E-10	-9.926787E-11	-9.926787E-11	   20.0193	   21.4060	   22.9519	   -0.5957	
 -300.0000	-5.7800E-10	-5.7800E-10	-9.954671E-11	-9.954671E-11	   20.0142	   21.4063	   22.9611	   -0.5900	
 -310.0000	-5.8800E-10	-5.8800E-10	-9.997511E-11	-9.997511E-11	   20.0013	   21.4044	   22.9703	   -0.5861	
 -320.0000	-5.9900E-10	-5.9900E-10	-1.002361E-10	-1.002361E-10	   19.9858	   21.4044	   22.9832	   -0.5861	
 -330.0000	-6.1500E-10	-6.1500E-10	-1.015028E-10	-1.015028E-10	   19.9781	   21.4076	   22.9832	   -0.5757	
 -340.0000	-7.0200E-10	-7.0200E-10	-1.022034E-10	-1.022034E-10	   19.9781	   21.4025	   22.9984	   -0.5807	
 -350.0000	-7.8200E-10	-7.8200E-10	-1.028076E-10	-1.028076E-10	   19.9781	   21.4025	   22.9861	   -0.5709	
 -360.0000	-7.9200E-10	-7.9200E-10	-1.034456E-10	-1.034456E-10	   19.9833	   21.3982	   22.9930	   -0.5819	
 -370.0000	-8.1300E-10	-8.1300E-10	-1.048846E-10	-1.048846E-10	   19.9936	   21.3993	   22.9981	   -0.5768	
 -380.0000	-8.1400E-10	-8.1400E-10	-1.048693E-10	-1.048693E-10	   19.9936	   21.3980	   22.9981	   -0.5749	
 -390.0000	-7.4000E-10	-7.4000E-10	-1.054099E-10	-1.054099E-10	   20.0064	   21.3968	   22.9949	   -0.5778	
 -400.0000	-7.7700E-10	-7.7700E-10	-1.062130E-10	-1.062130E-10	   20.0167	   21.3968	   22.9991	   -0.5753	
 -420.0000	-9.0600E-10	-9.0600E-10	-1.074106E-10	-1.074106E-10	   20.0270	   21.3962	   22.9864	   -0.5834	
 -440.0000	-9.9500E-10	-9.9500E-10	-1.080670E-10	-1.080670E-10	   20.0347	   21.4048	   22.9972	   -0.5698	
 -460.0000	-1.1090E-9	-1.1090E-9	-1.092220E-10	-1.092220E-10	   20.0347	   21.4051	   23.0019	   -0.5667	
 -480.0000	-1.2440E-9	-1.2440E-9	-1.103094E-10	-1.103094E-10	   20.0347	   21.4001	   22.9953	   -0.5749	
 -500.0000	-1.3410E-9	-1.3410E-9	-1.107021E-10	-1.107021E-10	   20.0347	   21.4001	   22.9953	   -0.5749	
 -520.0000	-1.3780E-9	-1.3780E-9	-1.115325E-10	-1.115325E-10	   20.0219	   21.4001	   22.9981	   -0.5732	
 -540.0000	-1.2700E-9	-1.2700E-9	-1.122134E-10	-1.122134E-10	   20.0142	   21.4009	   23.0035	   -0.5693	
 -560.0000	-1.2920E-9	-1.2920E-9	-1.129070E-10	-1.129070E-10	   19.9961	   21.4020	   23.0120	   -0.5632	
 -580.0000	-1.4170E-9	-1.4170E-9	-1.136348E-10	-1.136348E-10	   19.9961	   21.4020	   23.0120	   -0.5632	
 -600.0000	-1.4150E-9	-1.4150E-9	-1.142757E-10	-1.142757E-10	   19.9858	   21.4050	   23.0149	   -0.5590	
 -620.0000	-1.4550E-9	-1.4550E-9	-1.151202E-10	-1.151202E-10	   19.9807	   21.4069	   23.0218	   -0.5534	
 -640.0000	-1.7200E-9	-1.7200E-9	-1.157903E-10	-1.157903E-10	   19.9755	   21.4036	   23.0253	   -0.5540	
 -660.0000	-1.5510E-9	-1.5510E-9	-1.170989E-10	-1.170989E-10	   19.9833	   21.4036	   23.0300	   -0.5540	
 -680.0000	-1.6280E-9	-1.6280E-9	-1.186866E-10	-1.186866E-10	   19.9833	   21.4036	   23.0300	   -0.5512	
 -700.0000	-1.7040E-9	-1.7040E-9	-1.193583E-10	-1.193583E-10	   19.9884	   21.4072	   23.0329	   -0.5465	
 -720.0000	-1.8320E-9	-1.8320E-9	-1.198928E-10	-1.198928E-10	   20.0013	   21.4026	   23.0386	   -0.5470	
 -740.0000	-1.7020E-9	-1.7020E-9	-1.206336E-10	-1.206336E-10	   20.0167	   21.4026	   23.0497	   -0.5470	
 -760.0000	-1.7900E-9	-1.7900E-9	-1.227415E-10	-1.227415E-10	   20.0167	   21.4026	   23.0497	   -0.5404	
 -780.0000	-1.8040E-9	-1.8040E-9	-1.234014E-10	-1.234014E-10	   20.0270	   21.4016	   23.0440	   -0.5446	
 -800.0000	-1.8420E-9	-1.8420E-9	-1.246277E-10	-1.246277E-10	   20.0347	   21.4031	   23.0478	   -0.5411	
 -820.0000	-1.8740E-9	-1.8740E-9	-1.252657E-10	-1.252657E-10	   20.0373	   21.3994	   23.0459	   -0.5453	
 -840.0000	-1.9330E-9	-1.9330E-9	-1.263362E-10	-1.263362E-10	   20.0373	   21.3994	   23.0398	   -0.5453	
 -860.0000	-1.9050E-9	-1.9050E-9	-1.277506E-10	-1.277506E-10	   20.0373	   21.4019	   23.0398	   -0.5468	
 -880.0000	-1.9800E-9	-1.9800E-9	-1.286306E-10	-1.286306E-10	   20.0270	   21.4053	   23.0547	   -0.5351	
 -900.0000	-1.9990E-9	-1.9990E-9	-1.295392E-10	-1.295392E-10	   20.0167	   21.4053	   23.0538	   -0.5351	
 -920.0000	-2.0220E-9	-2.0220E-9	-1.311660E-10	-1.311660E-10	   20.0167	   21.4047	   23.0538	   -0.5362	
 -940.0000	-1.9850E-9	-1.9850E-9	-1.336185E-10	-1.336185E-10	   20.0039	   21.4040	   23.0557	   -0.5357	
 -960.0000	-2.2110E-9	-2.2110E-9	-1.350536E-10	-1.350536E-10	   19.9936	   21.4007	   23.0579	   -0.5371	
 -980.0000	-2.1720E-9	-2.1720E-9	-1.373234E-10	-1.373234E-10	   19.9858	   21.4007	   23.0601	   -0.5371	
-1000.0000	-2.1920E-9	-2.1920E-9	-1.399404E-10	-1.399404E-10	   19.9858	   21.4053	   23.0601	   -0.5319
