Repository: ctiley/CERN_CMS_Silicon_Sensor

# CERN_CMS_Silicon_Sensor

# Code To-Do 
- Double check Halfmoon Diode Data

# Lab To-Do
- Measure more HGCAL Diodes
- Measure rest of Unirradiated Halfmoon Diodes
- Rebond D0 Diode
- Cleanup Wires at Alibava Station
-

File: Diodes/Halfmoon/Diodes/Cleaned_Data/PreIrrad/2S/38696_2S/001/CV_38696_001_2-S_HM_XX_DIODEHALFPSTOP_4_4_2022_11_45_55_PM.txt
GCD Test
Bias: 5000.000000
CV_38696_001_2-S_HM_XX_DIODEHALFPSTOP
Date/Time: 4/4/2022 11:45:55 PM
Sensor Name: 
Type: P
Annealing Status: Not Irradiated
Environment: 20C
Tester: Andrew Kent

Time Delay per Ramp Step (s): 0.500

CV Time Delay per Measurement (s) :0.500

AC Voltage (V): 0.500

Current Number of measurements per voltage: 1.000

IV Time Delay per Measurement (s) :0.000


BiasVoltage	LCR_Cp_freqNaN	LCR_Rp_freqNaN	Temperature	Air_Temp	Humidity	Dewpoint	
  -10.0000	1.056E-11	1.767E+9	   19.9910	   21.2042	   23.5256	   -0.4270	
  -20.0000	7.426E-12	3.489E+9	   19.9936	   21.2053	   23.5047	   -0.4382	
  -30.0000	6.030E-12	3.616E+9	   19.9961	   21.2059	   23.5028	   -0.4388	
  -40.0000	5.226E-12	3.409E+9	   20.0039	   21.2046	   23.4943	   -0.4449	
  -50.0000	4.685E-12	3.687E+9	   20.0064	   21.2031	   23.5032	   -0.4410	
  -60.0000	4.290E-12	3.625E+9	   20.0116	   21.2045	   23.4924	   -0.4461	
  -70.0000	3.980E-12	3.442E+9	   20.0116	   21.2050	   23.4870	   -0.4488	
  -80.0000	3.723E-12	3.607E+9	   20.0116	   21.1996	   23.4798	   -0.4576	
  -90.0000	3.511E-12	3.639E+9	   20.0090	   21.2012	   23.4709	   -0.4614	
 -100.0000	3.325E-12	3.680E+9	   20.0090	   21.2055	   23.4636	   -0.4620	
 -110.0000	3.154E-12	3.445E+9	   20.0039	   21.2022	   23.4731	   -0.4592	
 -120.0000	3.002E-12	4.033E+9	   20.0013	   21.2050	   23.4611	   -0.4639	
 -130.0000	2.877E-12	4.041E+9	   19.9961	   21.2008	   23.4456	   -0.4765	
 -140.0000	2.765E-12	4.324E+9	   19.9936	   21.2010	   23.4526	   -0.4723	
 -150.0000	2.672E-12	4.562E+9	   19.9910	   21.2010	   23.4434	   -0.4776	
 -160.0000	2.585E-12	4.221E+9	   19.9884	   21.2027	   23.4478	   -0.4736	
 -170.0000	2.502E-12	3.821E+9	   19.9884	   21.2027	   23.4478	   -0.4736	
 -180.0000	2.422E-12	4.274E+9	   19.9910	   21.2027	   23.4440	   -0.4759	
 -190.0000	2.354E-12	4.448E+9	   20.0013	   21.1982	   23.4216	   -0.4927	
 -200.0000	2.282E-12	4.087E+9	   20.0064	   21.1999	   23.4260	   -0.4887	
 -210.0000	2.237E-12	4.072E+9	   20.0090	   21.2054	   23.4197	   -0.4878	
 -220.0000	2.210E-12	4.523E+9	   20.0116	   21.2011	   23.4143	   -0.4945	
 -230.0000	2.195E-12	4.439E+9	   20.0116	   21.2011	   23.3982	   -0.5040	
 -240.0000	2.185E-12	4.395E+9	   20.0116	   21.2086	   23.3833	   -0.5064	
 -250.0000	2.172E-12	4.378E+9	   20.0064	   21.2054	   23.3805	   -0.5108	
 -260.0000	2.167E-12	4.609E+9	   20.0013	   21.2045	   23.3808	   -0.5114	
 -270.0000	2.159E-12	4.483E+9	   19.9961	   21.2023	   23.3824	   -0.5123	
 -280.0000	2.152E-12	4.468E+9	   19.9936	   21.2024	   23.3646	   -0.5225	
 -290.0000	2.150E-12	4.420E+9	   19.9910	   21.2023	   23.3482	   -0.5323	
 -300.0000	2.146E-12	4.406E+9	   19.9910	   21.2075	   23.3491	   -0.5273	
 -310.0000	2.145E-12	4.128E+9	   19.9936	   21.2015	   23.3425	   -0.5362	
 -320.0000	2.142E-12	3.853E+9	   19.9987	   21.2031	   23.3362	   -0.5387	
 -330.0000	2.138E-12	3.902E+9	   20.0039	   21.2032	   23.3330	   -0.5404	
 -340.0000	2.117E-12	3.218E+9	   20.0064	   21.2056	   23.3299	   -0.5402	
 -350.0000	2.100E-12	4.136E+9	   20.0090	   21.2056	   23.3185	   -0.5469	
 -360.0000	2.096E-12	5.767E+9	   20.0116	   21.2112	   23.3068	   -0.5491	
 -370.0000	2.092E-12	5.049E+9	   20.0116	   21.2112	   23.2989	   -0.5538	
 -380.0000	2.093E-12	5.328E+9	   20.0090	   21.2090	   23.2843	   -0.5642	
 -390.0000	2.089E-12	5.682E+9	   20.0039	   21.2090	   23.2729	   -0.5709	
 -400.0000	2.086E-12	5.295E+9	   19.9987	   21.2039	   23.2672	   -0.5785	
 -420.0000	2.085E-12	6.170E+9	   19.9961	   21.2078	   23.2508	   -0.5849	
 -440.0000	2.083E-12	5.696E+9	   19.9936	   21.2078	   23.2505	   -0.5851	
 -460.0000	2.084E-12	6.093E+9	   19.9910	   21.2065	   23.2460	   -0.5888	
 -480.0000	2.083E-12	6.359E+9	   19.9910	   21.2080	   23.2366	   -0.5931	
 -500.0000	2.078E-12	6.224E+9	   19.9936	   21.2044	   23.2391	   -0.5946	
 -520.0000	2.081E-12	7.246E+9	   19.9987	   21.2050	   23.2391	   -0.5941	
 -540.0000	2.077E-12	6.662E+9	   20.0013	   21.2050	   23.2381	   -0.5946	
 -560.0000	2.078E-12	6.359E+9	   20.0064	   21.2084	   23.2454	   -0.5875	
 -580.0000	2.080E-12	6.424E+9	   20.0116	   21.2080	   23.2375	   -0.5926	
 -600.0000	2.078E-12	7.401E+9	   20.0116	   21.2067	   23.2343	   -0.5955

File: Diodes/Halfmoon/Diodes/Cleaned_Data/PreIrrad/2S/38696_2S/001/CV_38696_001_2-S_HM_XX_DIODEHALFPSTOP_GR_4_4_2022_11_55_57_PM.txt
GCD Test
Bias: 5000.000000
CV_38696_001_2-S_HM_XX_DIODEHALFPSTOP_GR
Date/Time: 4/4/2022 11:55:57 PM
Sensor Name: 
Type: P
Annealing Status: Not Irradiated
Environment: 20C
Tester: Andrew Kent

Time Delay per Ramp Step (s): 0.500

CV Time Delay per Measurement (s) :0.500

AC Voltage (V): 0.500

Current Number of measurements per voltage: 1.000

IV Time Delay per Measurement (s) :0.000


BiasVoltage	LCR_Cp_freqNaN	LCR_Rp_freqNaN	Temperature	Air_Temp	Humidity	Dewpoint	
  -10.0000	9.831E-12	2.161E+9	   19.9936	   21.2005	   23.2321	   -0.6020	
  -20.0000	6.797E-12	5.887E+9	   19.9961	   21.1971	   23.2299	   -0.6061	
  -30.0000	5.434E-12	6.674E+9	   20.0013	   21.1992	   23.2312	   -0.6037	
  -40.0000	4.606E-12	5.808E+9	   20.0039	   21.1992	   23.2324	   -0.6029	
  -50.0000	4.045E-12	6.534E+9	   20.0090	   21.1955	   23.2334	   -0.6054	
  -60.0000	3.619E-12	6.903E+9	   20.0090	   21.1982	   23.2378	   -0.6006	
  -70.0000	3.296E-12	6.296E+9	   20.0116	   21.1931	   23.2302	   -0.6093	
  -80.0000	3.043E-12	5.593E+9	   20.0090	   21.2023	   23.2236	   -0.6055	
  -90.0000	2.828E-12	6.475E+9	   20.0039	   21.1942	   23.2226	   -0.6128	
 -100.0000	2.644E-12	6.883E+9	   20.0013	   21.1950	   23.2223	   -0.6124	
 -110.0000	2.487E-12	7.111E+9	   19.9987	   21.1968	   23.2081	   -0.6193	
 -120.0000	2.351E-12	7.692E+9	   19.9936	   21.1962	   23.2087	   -0.6194	
 -130.0000	2.230E-12	7.433E+9	   19.9910	   21.1949	   23.2081	   -0.6208	
 -140.0000	2.123E-12	8.475E+9	   19.9910	   21.1940	   23.2106	   -0.6201	
 -150.0000	2.032E-12	9.815E+9	   19.9910	   21.1895	   23.1996	   -0.6304	
 -160.0000	1.943E-12	6.517E+9	   19.9936	   21.1895	   23.1983	   -0.6312	
 -170.0000	1.857E-12	8.658E+9	   19.9961	   21.1930	   23.1992	   -0.6277	
 -180.0000	1.778E-12	8.410E+9	   20.0013	   21.1954	   23.1863	   -0.6333	
 -190.0000	1.701E-12	7.684E+9	   20.0039	   21.1908	   23.1869	   -0.6368	
 -200.0000	1.641E-12	9.691E+9	   20.0090	   21.1898	   23.1736	   -0.6454	
 -210.0000	1.593E-12	8.936E+9	   20.0116	   21.1938	   23.1635	   -0.6481	
 -220.0000	1.575E-12	7.694E+9	   20.0116	   21.1923	   23.1654	   -0.6483	
 -230.0000	1.566E-12	8.218E+9	   20.0090	   21.1911	   23.1616	   -0.6514	
 -240.0000	1.558E-12	9.734E+9	   20.0039	   21.1866	   23.1480	   -0.6633	
 -250.0000	1.556E-12	8.095E+9	   20.0013	   21.1866	   23.1452	   -0.6650	
 -260.0000	1.553E-12	8.716E+9	   19.9987	   21.1910	   23.1414	   -0.6635	
 -270.0000	1.551E-12	8.900E+9	   19.9936	   21.1910	   23.1316	   -0.6693	
 -280.0000	1.552E-12	7.814E+9	   19.9936	   21.1910	   23.1316	   -0.6693	
 -290.0000	1.551E-12	1.012E+10	   19.9910	   21.1865	   23.1328	   -0.6723	
 -300.0000	1.549E-12	7.937E+9	   19.9936	   21.1912	   23.1243	   -0.6735	
 -310.0000	1.546E-12	8.474E+9	   19.9936	   21.1897	   23.1164	   -0.6794	
 -320.0000	1.546E-12	8.827E+9	   20.0013	   21.1907	   23.1132	   -0.6804	
 -330.0000	1.549E-12	1.099E+10	   20.0064	   21.1904	   23.1107	   -0.6821	
 -340.0000	1.547E-12	8.283E+9	   20.0064	   21.1904	   23.1107	   -0.6821	
 -350.0000	1.544E-12	9.267E+9	   20.0116	   21.1893	   23.0977	   -0.6908	
 -360.0000	1.545E-12	8.065E+9	   20.0167	   21.1894	   23.0968	   -0.6912	
 -370.0000	1.545E-12	8.694E+9	   20.0142	   21.1917	   23.0838	   -0.6970	
 -380.0000	1.544E-12	7.893E+9	   20.0116	   21.1890	   23.0806	   -0.7011	
 -390.0000	1.541E-12	8.683E+9	   20.0090	   21.1913	   23.0705	   -0.7052	
 -400.0000	1.543E-12	7.527E+9	   20.0064	   21.1896	   23.0617	   -0.7119	
 -420.0000	1.541E-12	7.571E+9	   20.0013	   21.1926	   23.0620	   -0.7092	
 -440.0000	1.540E-12	7.988E+9	   19.9961	   21.1932	   23.0553	   -0.7126	
 -460.0000	1.542E-12	8.976E+9	   19.9936	   21.1912	   23.0459	   -0.7199	
 -480.0000	1.542E-12	7.239E+9	   19.9936	   21.1912	   23.0459	   -0.7199	
 -500.0000	1.543E-12	8.373E+9	   19.9910	   21.1918	   23.0452	   -0.7198	
 -520.0000	1.539E-12	7.458E+9	   19.9936	   21.1898	   23.0326	   -0.7290	
 -540.0000	1.537E-12	8.784E+9	   19.9987	   21.1877	   23.0250	   -0.7353	
 -560.0000	1.538E-12	1.031E+10	   20.0039	   21.1866	   23.0174	   -0.7406	
 -580.0000	1.538E-12	7.896E+9	   20.0064	   21.1897	   23.0164	   -0.7386	
 -600.0000	1.534E-12	8.315E+9	   20.0090	   21.1908	   23.0120	   -0.7403

File: Diodes/Halfmoon/Diodes/Cleaned_Data/PreIrrad/2S/38696_2S/001/CV_38696_001_2-S_HM_XX_DIODEHALF_4_4_2022_11_35_55_PM.txt
GCD Test
Bias: 5000.000000
CV_38696_001_2-S_HM_XX_DIODEHALF
Date/Time: 4/4/2022 11:35:55 PM
Sensor Name: 
Type: P
Annealing Status: Not Irradiated
Environment: 20C
Tester: Andrew Kent

Time Delay per Ramp Step (s): 0.500

CV Time Delay per Measurement (s) :0.500

AC Voltage (V): 0.500

Current Number of measurements per voltage: 1.000

IV Time Delay per Measurement (s) :0.000


BiasVoltage	LCR_Cp_freqNaN	LCR_Rp_freqNaN	Temperature	Air_Temp	Humidity	Dewpoint	
  -10.0000	1.902E-11	1.758E+9	   19.9936	   21.1687	   23.0247	   -0.7514	
  -20.0000	1.329E-11	4.297E+9	   20.0013	   21.1705	   23.0218	   -0.7516	
  -30.0000	1.053E-11	4.706E+9	   20.0090	   21.1765	   23.0231	   -0.7457	
  -40.0000	8.695E-12	4.129E+9	   20.0116	   21.1728	   23.0076	   -0.7581	
  -50.0000	7.196E-12	4.046E+9	   20.0116	   21.1690	   23.0171	   -0.7556	
  -60.0000	5.960E-12	5.132E+9	   20.0116	   21.1740	   23.0057	   -0.7582	
  -70.0000	5.325E-12	5.406E+9	   20.0090	   21.1740	   23.0022	   -0.7602	
  -80.0000	4.925E-12	1.025E+9	   20.0039	   21.1756	   23.0057	   -0.7568	
  -90.0000	3.367E-12	3.142E+9	   19.9987	   21.1748	   23.0054	   -0.7577	
 -100.0000	3.168E-12	3.428E+9	   19.9961	   21.1699	   23.0032	   -0.7631	
 -110.0000	3.017E-12	3.826E+9	   19.9936	   21.1712	   23.0104	   -0.7577	
 -120.0000	2.886E-12	4.447E+9	   19.9910	   21.1744	   23.0133	   -0.7533	
 -130.0000	2.774E-12	4.585E+9	   19.9910	   21.1745	   23.0095	   -0.7555	
 -140.0000	2.672E-12	4.910E+9	   19.9910	   21.1770	   23.0082	   -0.7541	
 -150.0000	2.583E-12	4.535E+9	   19.9987	   21.1778	   23.0180	   -0.7477	
 -160.0000	2.495E-12	5.262E+9	   20.0013	   21.1757	   23.0111	   -0.7536	
 -170.0000	2.417E-12	5.020E+9	   20.0064	   21.1783	   23.0044	   -0.7553	
 -180.0000	2.347E-12	5.485E+9	   20.0090	   21.1784	   23.0028	   -0.7561	
 -190.0000	2.269E-12	5.196E+9	   20.0116	   21.1777	   23.0114	   -0.7517	
 -200.0000	2.205E-12	5.152E+9	   20.0090	   21.1777	   23.0089	   -0.7532	
 -210.0000	2.158E-12	6.210E+9	   20.0090	   21.1787	   22.9981	   -0.7587	
 -220.0000	2.138E-12	5.756E+9	   20.0064	   21.1789	   23.0028	   -0.7558	
 -230.0000	2.126E-12	5.709E+9	   20.0039	   21.1795	   23.0035	   -0.7549	
 -240.0000	2.120E-12	6.200E+9	   19.9987	   21.1762	   22.9997	   -0.7599	
 -250.0000	2.112E-12	6.800E+9	   19.9936	   21.1769	   23.0057	   -0.7557	
 -260.0000	2.108E-12	5.253E+9	   19.9910	   21.1784	   22.9921	   -0.7625	
 -270.0000	2.105E-12	6.025E+9	   19.9884	   21.1787	   22.9946	   -0.7608	
 -280.0000	2.107E-12	6.468E+9	   19.9884	   21.1785	   23.0038	   -0.7555	
 -290.0000	2.099E-12	6.494E+9	   19.9884	   21.1861	   23.0085	   -0.7464	
 -300.0000	2.097E-12	7.068E+9	   19.9910	   21.1861	   23.0073	   -0.7471	
 -310.0000	2.097E-12	6.545E+9	   19.9961	   21.1881	   23.0231	   -0.7360	
 -320.0000	2.096E-12	7.134E+9	   20.0039	   21.1870	   23.0433	   -0.7249	
 -330.0000	2.095E-12	5.916E+9	   20.0116	   21.1870	   23.0569	   -0.7169	
 -340.0000	2.094E-12	6.602E+9	   20.0142	   21.1817	   23.0582	   -0.7205	
 -350.0000	2.094E-12	6.491E+9	   20.0167	   21.1851	   23.0620	   -0.7155	
 -360.0000	2.091E-12	7.101E+9	   20.0167	   21.1876	   23.0778	   -0.7039	
 -370.0000	2.092E-12	6.983E+9	   20.0142	   21.1875	   23.0873	   -0.6984	
 -380.0000	2.093E-12	6.594E+9	   20.0090	   21.1875	   23.0971	   -0.6926	
 -390.0000	2.091E-12	7.426E+9	   20.0064	   21.1911	   23.1104	   -0.6818	
 -400.0000	2.089E-12	6.666E+9	   20.0013	   21.1872	   23.1145	   -0.6826	
 -420.0000	2.089E-12	6.742E+9	   19.9987	   21.1900	   23.1300	   -0.6711	
 -440.0000	2.088E-12	6.589E+9	   19.9936	   21.1879	   23.1388	   -0.6676	
 -460.0000	2.085E-12	6.823E+9	   19.9936	   21.1879	   23.1388	   -0.6676	
 -480.0000	2.083E-12	6.444E+9	   19.9936	   21.1925	   23.1682	   -0.6464	
 -500.0000	2.087E-12	6.606E+9	   19.9961	   21.1953	   23.1799	   -0.6371	
 -520.0000	2.085E-12	7.699E+9	   19.9987	   21.1929	   23.1866	   -0.6353	
 -540.0000	2.084E-12	6.772E+9	   20.0039	   21.1922	   23.1986	   -0.6287	
 -560.0000	2.081E-12	7.288E+9	   20.0090	   21.1964	   23.2103	   -0.6182	
 -580.0000	2.083E-12	6.813E+9	   20.0090	   21.1958	   23.2163	   -0.6153	
 -600.0000	2.083E-12	7.157E+9	   20.0116	   21.1964	   23.2258	   -0.6092

File: Diodes/Halfmoon/Diodes/Cleaned_Data/PreIrrad/2S/38696_2S/001/CV_38696_001_2-S_HM_XX_DIODE_4_4_2022_11_26_08_PM.txt
GCD Test
Bias: 5000.000000
CV_38696_001_2-S_HM_XX_DIODE
Date/Time: 4/4/2022 11:26:08 PM
Sensor Name: 
Type: P
Annealing Status: Not Irradiated
Environment: 0C
Tester: Andrew Kent

Time Delay per Ramp Step (s): 0.500

CV Time Delay per Measurement (s) :0.500

AC Voltage (V): 0.500

Current Number of measurements per voltage: 1.000

IV Time Delay per Measurement (s) :0.000


BiasVoltage	LCR_Cp_freqNaN	LCR_Rp_freqNaN	Temperature	Air_Temp	Humidity	Dewpoint	
  -10.0000	5.921E-11	9.800E+8	   20.0013	   21.1571	   23.2321	   -0.6384	
  -20.0000	4.200E-11	1.740E+9	   20.0064	   21.1553	   23.2132	   -0.6511	
  -30.0000	3.406E-11	1.994E+9	   20.0090	   21.1564	   23.1945	   -0.6612	
  -40.0000	2.891E-11	1.984E+9	   20.0090	   21.1564	   23.1932	   -0.6620	
  -50.0000	2.498E-11	2.102E+9	   20.0090	   21.1601	   23.1796	   -0.6668	
  -60.0000	2.169E-11	2.327E+9	   20.0064	   21.1582	   23.1578	   -0.6813	
  -70.0000	1.947E-11	2.872E+9	   20.0039	   21.1621	   23.1467	   -0.6846	
  -80.0000	1.816E-11	2.411E+9	   20.0013	   21.1538	   23.1452	   -0.6925	
  -90.0000	1.460E-11	1.540E+9	   19.9961	   21.1568	   23.1328	   -0.6973	
 -100.0000	1.385E-11	1.706E+9	   19.9936	   21.1561	   23.1417	   -0.6926	
 -110.0000	1.324E-11	2.099E+9	   19.9910	   21.1561	   23.1281	   -0.7006	
 -120.0000	1.269E-11	2.358E+9	   19.9910	   21.1561	   23.1281	   -0.7006	
 -130.0000	1.223E-11	2.563E+9	   19.9910	   21.1587	   23.1224	   -0.7018	
 -140.0000	1.181E-11	2.681E+9	   19.9936	   21.1543	   23.1214	   -0.7061	
 -150.0000	1.143E-11	2.850E+9	   19.9961	   21.1554	   23.1259	   -0.7026	
 -160.0000	1.108E-11	2.884E+9	   20.0013	   21.1553	   23.1335	   -0.6981	
 -170.0000	1.076E-11	2.912E+9	   20.0039	   21.1592	   23.1376	   -0.6924	
 -180.0000	1.045E-11	3.025E+9	   20.0090	   21.1561	   23.1442	   -0.6911	
 -190.0000	1.015E-11	3.011E+9	   20.0116	   21.1558	   23.1433	   -0.6919	
 -200.0000	9.887E-12	3.053E+9	   20.0142	   21.1572	   23.1452	   -0.6897	
 -210.0000	9.719E-12	3.092E+9	   20.0116	   21.1555	   23.1452	   -0.6910	
 -220.0000	9.653E-12	3.257E+9	   20.0090	   21.1598	   23.1528	   -0.6830	
 -230.0000	9.616E-12	3.303E+9	   20.0039	   21.1549	   23.1534	   -0.6867	
 -240.0000	9.596E-12	3.320E+9	   20.0013	   21.1582	   23.1502	   -0.6858	
 -250.0000	9.579E-12	3.515E+9	   19.9961	   21.1550	   23.1477	   -0.6900	
 -260.0000	9.571E-12	3.450E+9	   19.9936	   21.1539	   23.1591	   -0.6842	
 -270.0000	9.562E-12	3.724E+9	   19.9910	   21.1569	   23.1546	   -0.6843	
 -280.0000	9.558E-12	4.210E+9	   19.9910	   21.1549	   23.1556	   -0.6854	
 -290.0000	9.546E-12	3.762E+9	   19.9936	   21.1484	   23.1597	   -0.6885	
 -300.0000	9.546E-12	3.791E+9	   19.9936	   21.1513	   23.1556	   -0.6884	
 -310.0000	9.541E-12	3.834E+9	   19.9987	   21.1504	   23.1600	   -0.6865	
 -320.0000	9.539E-12	3.636E+9	   20.0039	   21.1537	   23.1521	   -0.6885	
 -330.0000	9.537E-12	4.287E+9	   20.0064	   21.1541	   23.1569	   -0.6853	
 -340.0000	9.533E-12	3.881E+9	   20.0116	   21.1542	   23.1515	   -0.6884	
 -350.0000	9.527E-12	3.775E+9	   20.0142	   21.1538	   23.1433	   -0.6936	
 -360.0000	9.525E-12	4.165E+9	   20.0116	   21.1539	   23.1433	   -0.6935	
 -370.0000	9.524E-12	3.998E+9	   20.0090	   21.1493	   23.1512	   -0.6928	
 -380.0000	9.523E-12	3.905E+9	   20.0039	   21.1493	   23.1376	   -0.7008	
 -390.0000	9.519E-12	4.314E+9	   20.0039	   21.1493	   23.1376	   -0.7008	
 -400.0000	9.519E-12	3.959E+9	   19.9961	   21.1481	   23.1426	   -0.6987	
 -420.0000	9.516E-12	3.840E+9	   19.9910	   21.1510	   23.1281	   -0.7050	
 -440.0000	9.511E-12	4.089E+9	   19.9910	   21.1547	   23.1164	   -0.7087	
 -460.0000	9.506E-12	4.074E+9	   19.9910	   21.1572	   23.1059	   -0.7128	
 -480.0000	9.504E-12	3.979E+9	   19.9936	   21.1560	   23.1129	   -0.7097	
 -500.0000	9.506E-12	4.053E+9	   19.9961	   21.1520	   23.0987	   -0.7214	
 -520.0000	9.499E-12	3.979E+9	   20.0013	   21.1513	   23.1037	   -0.7191	
 -540.0000	9.501E-12	4.232E+9	   20.0064	   21.1546	   23.1018	   -0.7174	
 -560.0000	9.498E-12	3.961E+9	   20.0090	   21.1494	   23.0930	   -0.7271	
 -580.0000	9.496E-12	3.758E+9	   20.0090	   21.1556	   23.0933	   -0.7217	
 -600.0000	9.496E-12	4.181E+9	   20.0116	   21.1556	   23.0797	   -0.7297

File: Diodes/Halfmoon/Diodes/Cleaned_Data/PreIrrad/2S/38696_2S/001/IV_38696_001_2-S_HM_XX_DIODEHALFPSTOP_GR_4_4_2022_11_51_39_PM.txt
GCD Test
Bias: 5000.000000
IV_38696_001_2-S_HM_XX_DIODEHALFPSTOP_GR
Date/Time: 4/4/2022 11:51:39 PM
Sensor Name: 
Type: P
Annealing Status: Not Irradiated
Environment: 20C
Tester: Andrew Kent

Time Delay per Ramp Step (s): 0.500

CV Time Delay per Measurement (s) :0.500

AC Voltage (V): 0.500

Current Number of measurements per voltage: 1.000

IV Time Delay per Measurement (s) :0.000


BiasVoltage	Total Current_Avg	Total Current_0	Bias Current_Avg	Bias Current_0	Temperature	Air_Temp	Humidity	Dewpoint	
  -10.0000	2.9800E-10	2.9800E-10	-2.141266E-11	-2.141266E-11	   20.0064	   21.2161	   23.2381	   -0.6008	
  -20.0000	2.0200E-10	2.0200E-10	-2.200730E-11	-2.200730E-11	   20.0064	   21.2146	   23.2381	   -0.5866	
  -30.0000	2.3700E-10	2.3700E-10	-2.318659E-11	-2.318659E-11	   20.0013	   21.2177	   23.2565	   -0.5732	
  -40.0000	4.0000E-12	4.0000E-12	-2.429132E-11	-2.429132E-11	   19.9961	   21.2209	   23.2524	   -0.5729	
  -50.0000	6.6000E-11	6.6000E-11	-2.555026E-11	-2.555026E-11	   19.9910	   21.2155	   23.2717	   -0.5661	
  -60.0000	4.0000E-12	4.0000E-12	-2.694671E-11	-2.694671E-11	   19.9910	   21.2198	   23.2647	   -0.5666	
  -70.0000	-4.2000E-11	-4.2000E-11	-2.783999E-11	-2.783999E-11	   19.9910	   21.2186	   23.2758	   -0.5611	
  -80.0000	-2.1500E-10	-2.1500E-10	-2.867826E-11	-2.867826E-11	   19.9910	   21.2194	   23.2786	   -0.5587	
  -90.0000	-2.1500E-10	-2.1500E-10	-2.940572E-11	-2.940572E-11	   19.9936	   21.2194	   23.2805	   -0.5587	
 -100.0000	-2.3500E-10	-2.3500E-10	-2.997041E-11	-2.997041E-11	   20.0013	   21.2218	   23.2853	   -0.5556	
 -110.0000	-2.2300E-10	-2.2300E-10	-3.101933E-11	-3.101933E-11	   20.0013	   21.2187	   23.2834	   -0.5554	
 -120.0000	-2.4300E-10	-2.4300E-10	-3.233225E-11	-3.233225E-11	   20.0090	   21.2259	   23.2707	   -0.5505	
 -130.0000	-2.7000E-10	-2.7000E-10	-3.241170E-11	-3.241170E-11	   20.0090	   21.2213	   23.2707	   -0.5618	
 -140.0000	-2.8500E-10	-2.8500E-10	-3.324815E-11	-3.324815E-11	   20.0116	   21.2222	   23.2748	   -0.5586	
 -150.0000	-3.1700E-10	-3.1700E-10	-3.430582E-11	-3.430582E-11	   20.0116	   21.2175	   23.2830	   -0.5577	
 -160.0000	-3.4500E-10	-3.4500E-10	-3.596789E-11	-3.596789E-11	   20.0116	   21.2250	   23.2777	   -0.5546	
 -170.0000	-3.7800E-10	-3.7800E-10	-3.828575E-11	-3.828575E-11	   20.0090	   21.2221	   23.2755	   -0.5583	
 -180.0000	-4.0600E-10	-4.0600E-10	-4.227871E-11	-4.227871E-11	   20.0090	   21.2275	   23.2644	   -0.5603	
 -190.0000	-4.5200E-10	-4.5200E-10	-4.704947E-11	-4.704947E-11	   20.0039	   21.2214	   23.2761	   -0.5586	
 -200.0000	-4.8200E-10	-4.8200E-10	-5.391477E-11	-5.391477E-11	   20.0013	   21.2242	   23.2691	   -0.5604	
 -210.0000	-5.3500E-10	-5.3500E-10	-6.126368E-11	-6.126368E-11	   19.9961	   21.2219	   23.2691	   -0.5622	
 -220.0000	-5.7900E-10	-5.7900E-10	-6.757572E-11	-6.757572E-11	   19.9936	   21.2235	   23.2717	   -0.5594	
 -230.0000	-5.5300E-10	-5.5300E-10	-7.169520E-11	-7.169520E-11	   19.9884	   21.2227	   23.2720	   -0.5599	
 -240.0000	-5.8700E-10	-5.8700E-10	-7.529767E-11	-7.529767E-11	   19.9884	   21.2191	   23.2751	   -0.5611	
 -250.0000	-5.9600E-10	-5.9600E-10	-7.756353E-11	-7.756353E-11	   19.9910	   21.2193	   23.2676	   -0.5654	
 -260.0000	-6.7200E-10	-6.7200E-10	-7.978804E-11	-7.978804E-11	   19.9961	   21.2205	   23.2638	   -0.5666	
 -270.0000	-7.0400E-10	-7.0400E-10	-8.184188E-11	-8.184188E-11	   20.0013	   21.2205	   23.2638	   -0.5666	
 -280.0000	-7.1300E-10	-7.1300E-10	-8.350440E-11	-8.350440E-11	   20.0064	   21.2247	   23.2717	   -0.5567	
 -290.0000	-6.7300E-10	-6.7300E-10	-8.507564E-11	-8.507564E-11	   20.0090	   21.2247	   23.2789	   -0.5584	
 -300.0000	-7.1900E-10	-7.1900E-10	-8.589394E-11	-8.589394E-11	   20.0116	   21.2168	   23.2698	   -0.5608	
 -310.0000	-7.1300E-10	-7.1300E-10	-8.723353E-11	-8.723353E-11	   20.0116	   21.2201	   23.2698	   -0.5634	
 -320.0000	-7.9400E-10	-7.9400E-10	-8.787829E-11	-8.787829E-11	   20.0116	   21.2189	   23.2732	   -0.5624	
 -330.0000	-8.1200E-10	-8.1200E-10	-8.923214E-11	-8.923214E-11	   20.0090	   21.2190	   23.2710	   -0.5636	
 -340.0000	-8.0400E-10	-8.0400E-10	-8.990665E-11	-8.990665E-11	   20.0064	   21.2195	   23.2720	   -0.5626	
 -350.0000	-8.5400E-10	-8.5400E-10	-9.112792E-11	-9.112792E-11	   20.0039	   21.2215	   23.2698	   -0.5622	
 -360.0000	-8.3500E-10	-8.3500E-10	-9.187023E-11	-9.187023E-11	   20.0013	   21.2190	   23.2603	   -0.5699	
 -370.0000	-8.5100E-10	-8.5100E-10	-9.279508E-11	-9.279508E-11	   19.9987	   21.2217	   23.2669	   -0.5637	
 -380.0000	-9.2100E-10	-9.2100E-10	-9.340663E-11	-9.340663E-11	   19.9987	   21.2217	   23.2669	   -0.5637	
 -390.0000	-9.3300E-10	-9.3300E-10	-9.437997E-11	-9.437997E-11	   19.9910	   21.2210	   23.2464	   -0.5764	
 -400.0000	-9.4100E-10	-9.4100E-10	-9.515690E-11	-9.515690E-11	   19.9910	   21.2161	   23.2502	   -0.5783	
 -420.0000	-1.0880E-9	-1.0880E-9	-9.678621E-11	-9.678621E-11	   19.9910	   21.2161	   23.2502	   -0.5783	
 -440.0000	-1.1860E-9	-1.1860E-9	-9.784936E-11	-9.784936E-11	   19.9910	   21.2149	   23.2511	   -0.5787	
 -460.0000	-1.2940E-9	-1.2940E-9	-9.949333E-11	-9.949333E-11	   19.9936	   21.2149	   23.2536	   -0.5772	
 -480.0000	-1.3500E-9	-1.3500E-9	-1.003410E-10	-1.003410E-10	   19.9961	   21.2136	   23.2552	   -0.5774	
 -500.0000	-1.4000E-9	-1.4000E-9	-1.010935E-10	-1.010935E-10	   19.9987	   21.2179	   23.2619	   -0.5699	
 -520.0000	-1.4840E-9	-1.4840E-9	-1.026755E-10	-1.026755E-10	   20.0039	   21.2159	   23.2552	   -0.5755	
 -540.0000	-1.5610E-9	-1.5610E-9	-1.034213E-10	-1.034213E-10	   20.0090	   21.2167	   23.2596	   -0.5722	
 -560.0000	-1.5560E-9	-1.5560E-9	-1.048278E-10	-1.048278E-10	   20.0116	   21.2167	   23.2559	   -0.5722	
 -580.0000	-1.6200E-9	-1.6200E-9	-1.052048E-10	-1.052048E-10	   20.0116	   21.2152	   23.2559	   -0.5757	
 -600.0000	-1.6710E-9	-1.6710E-9	-1.064955E-10	-1.064955E-10	   20.0142	   21.2156	   23.2536	   -0.5766	
 -620.0000	-1.7530E-9	-1.7530E-9	-1.071066E-10	-1.071066E-10	   20.0142	   21.2164	   23.2448	   -0.5812	
 -640.0000	-1.9160E-9	-1.9160E-9	-1.084559E-10	-1.084559E-10	   20.0142	   21.2109	   23.2441	   -0.5861	
 -660.0000	-1.8060E-9	-1.8060E-9	-1.087476E-10	-1.087476E-10	   20.0090	   21.2109	   23.2268	   -0.5861	
 -680.0000	-1.8660E-9	-1.8660E-9	-1.098426E-10	-1.098426E-10	   20.0090	   21.2109	   23.2268	   -0.5964	
 -700.0000	-1.8700E-9	-1.8700E-9	-1.101379E-10	-1.101379E-10	   20.0039	   21.2113	   23.2268	   -0.5961	
 -720.0000	-1.9070E-9	-1.9070E-9	-1.107629E-10	-1.107629E-10	   19.9987	   21.2089	   23.2255	   -0.5988	
 -740.0000	-1.9720E-9	-1.9720E-9	-1.118842E-10	-1.118842E-10	   19.9961	   21.2120	   23.2005	   -0.6109	
 -760.0000	-2.0620E-9	-2.0620E-9	-1.125433E-10	-1.125433E-10	   19.9936	   21.2120	   23.2144	   -0.6109	
 -780.0000	-2.0720E-9	-2.0720E-9	-1.131317E-10	-1.131317E-10	   19.9936	   21.2105	   23.2144	   -0.6040	
 -800.0000	-2.1150E-9	-2.1150E-9	-1.140119E-10	-1.140119E-10	   19.9910	   21.2111	   23.1967	   -0.6139	
 -820.0000	-2.1770E-9	-2.1770E-9	-1.149647E-10	-1.149647E-10	   19.9936	   21.2100	   23.1970	   -0.6147	
 -840.0000	-2.2070E-9	-2.2070E-9	-1.162792E-10	-1.162792E-10	   19.9961	   21.2100	   23.1920	   -0.6147	
 -860.0000	-2.2280E-9	-2.2280E-9	-1.215935E-10	-1.215935E-10	   19.9961	   21.2140	   23.1920	   -0.6144	
 -880.0000	-2.2980E-9	-2.2980E-9	-1.173919E-10	-1.173919E-10	   20.0013	   21.2065	   23.1860	   -0.6242	
 -900.0000	-2.2800E-9	-2.2800E-9	-1.181877E-10	-1.181877E-10	   20.0039	   21.2080	   23.1793	   -0.6269	
 -920.0000	-2.4120E-9	-2.4120E-9	-1.185653E-10	-1.185653E-10	   20.0090	   21.2020	   23.1834	   -0.6295	
 -940.0000	-2.4520E-9	-2.4520E-9	-1.192757E-10	-1.192757E-10	   20.0142	   21.2020	   23.2002	   -0.6295	
 -960.0000	-2.4550E-9	-2.4550E-9	-1.202516E-10	-1.202516E-10	   20.0142	   21.2020	   23.2002	   -0.6196	
 -980.0000	-2.5950E-9	-2.5950E-9	-1.207089E-10	-1.207089E-10	   20.0142	   21.2081	   23.1992	   -0.6150	
-1000.0000	-2.5970E-9	-2.5970E-9	-1.211457E-10	-1.211457E-10	   20.0142	   21.2037	   23.2125	   -0.6109

File: Diodes/Halfmoon/Diodes/Cleaned_Data/PreIrrad/2S/38696_2S/001/IV_38696_001_2-S_HM_XX_DIODE_4_4_2022_11_21_51_PM.txt
GCD Test
Bias: 5000.000000
IV_38696_001_2-S_HM_XX_DIODE
Date/Time: 4/4/2022 11:21:51 PM
Sensor Name: 
Type: P
Annealing Status: Not Irradiated
Environment: 0C
Tester: Andrew Kent

Time Delay per Ramp Step (s): 0.500

CV Time Delay per Measurement (s) :0.500

AC Voltage (V): 0.500

Current Number of measurements per voltage: 1.000

IV Time Delay per Measurement (s) :0.000


BiasVoltage	Total Current_Avg	Total Current_0	Bias Current_Avg	Bias Current_0	Temperature	Air_Temp	Humidity	Dewpoint	
  -10.0000	1.2100E-10	1.2100E-10	-1.803798E-10	-1.803798E-10	   19.9987	   21.1644	   23.2426	   -0.6261	
  -20.0000	-2.1000E-11	-2.1000E-11	-1.887844E-10	-1.887844E-10	   19.9936	   21.1663	   23.2739	   -0.6061	
  -30.0000	-5.4000E-11	-5.4000E-11	-1.987343E-10	-1.987343E-10	   19.9910	   21.1652	   23.2900	   -0.5976	
  -40.0000	-1.5500E-10	-1.5500E-10	-2.099579E-10	-2.099579E-10	   19.9884	   21.1673	   23.3049	   -0.5871	
  -50.0000	-3.2400E-10	-3.2400E-10	-2.240799E-10	-2.240799E-10	   19.9884	   21.1657	   23.3264	   -0.5758	
  -60.0000	-3.3000E-10	-3.3000E-10	-2.428933E-10	-2.428933E-10	   19.9910	   21.1673	   23.3397	   -0.5666	
  -70.0000	-3.1600E-10	-3.1600E-10	-2.573495E-10	-2.573495E-10	   19.9987	   21.1673	   23.3548	   -0.5666	
  -80.0000	-3.7900E-10	-3.7900E-10	-2.661882E-10	-2.661882E-10	   20.0013	   21.1691	   23.3713	   -0.5562	
  -90.0000	-4.1400E-10	-4.1400E-10	-2.787366E-10	-2.787366E-10	   20.0064	   21.1696	   23.3713	   -0.5462	
 -100.0000	-5.0600E-10	-5.0600E-10	-2.838034E-10	-2.838034E-10	   20.0116	   21.1665	   23.3890	   -0.5385	
 -110.0000	-5.4300E-10	-5.4300E-10	-2.878873E-10	-2.878873E-10	   20.0116	   21.1665	   23.3988	   -0.5479	
 -120.0000	-5.5700E-10	-5.5700E-10	-2.902973E-10	-2.902973E-10	   20.0116	   21.1665	   23.4137	   -0.5327	
 -130.0000	-5.9300E-10	-5.9300E-10	-2.938104E-10	-2.938104E-10	   20.0116	   21.1639	   23.4197	   -0.5262	
 -140.0000	-5.8900E-10	-5.8900E-10	-2.972259E-10	-2.972259E-10	   20.0064	   21.1622	   23.4273	   -0.5241	
 -150.0000	-5.7400E-10	-5.7400E-10	-3.012385E-10	-3.012385E-10	   20.0013	   21.1656	   23.4371	   -0.5168	
 -160.0000	-6.0200E-10	-6.0200E-10	-3.067560E-10	-3.067560E-10	   20.0013	   21.1651	   23.4371	   -0.5115	
 -170.0000	-6.5700E-10	-6.5700E-10	-3.152811E-10	-3.152811E-10	   19.9961	   21.1607	   23.4374	   -0.5150	
 -180.0000	-7.3500E-10	-7.3500E-10	-3.294259E-10	-3.294259E-10	   19.9961	   21.1599	   23.4602	   -0.5024	
 -190.0000	-8.1500E-10	-8.1500E-10	-3.484582E-10	-3.484582E-10	   19.9910	   21.1610	   23.4712	   -0.4950	
 -200.0000	-8.8900E-10	-8.8900E-10	-3.737907E-10	-3.737907E-10	   19.9910	   21.1616	   23.4671	   -0.4969	
 -210.0000	-8.5800E-10	-8.5800E-10	-3.999458E-10	-3.999458E-10	   19.9910	   21.1604	   23.4614	   -0.5012	
 -220.0000	-9.1500E-10	-9.1500E-10	-4.218451E-10	-4.218451E-10	   19.9936	   21.1652	   23.4646	   -0.4954	
 -230.0000	-9.4700E-10	-9.4700E-10	-4.385387E-10	-4.385387E-10	   19.9987	   21.1634	   23.4731	   -0.4919	
 -240.0000	-1.0250E-9	-1.0250E-9	-4.518653E-10	-4.518653E-10	   20.0013	   21.1608	   23.4832	   -0.4881	
 -250.0000	-1.1430E-9	-1.1430E-9	-4.628916E-10	-4.628916E-10	   20.0039	   21.1609	   23.4772	   -0.4916	
 -260.0000	-1.1740E-9	-1.1740E-9	-4.720531E-10	-4.720531E-10	   20.0090	   21.1592	   23.4620	   -0.5018	
 -270.0000	-1.1410E-9	-1.1410E-9	-4.802885E-10	-4.802885E-10	   20.0116	   21.1650	   23.4779	   -0.4878	
 -280.0000	-1.0950E-9	-1.0950E-9	-4.874170E-10	-4.874170E-10	   20.0116	   21.1650	   23.4823	   -0.4878	
 -290.0000	-1.2320E-9	-1.2320E-9	-4.933088E-10	-4.933088E-10	   20.0116	   21.1650	   23.4823	   -0.4852	
 -300.0000	-1.2650E-9	-1.2650E-9	-4.992333E-10	-4.992333E-10	   20.0090	   21.1612	   23.4798	   -0.4899	
 -310.0000	-1.2020E-9	-1.2020E-9	-5.047306E-10	-5.047306E-10	   20.0090	   21.1612	   23.4798	   -0.4899	
 -320.0000	-1.3080E-9	-1.3080E-9	-5.098069E-10	-5.098069E-10	   20.0039	   21.1600	   23.4760	   -0.4931	
 -330.0000	-1.2330E-9	-1.2330E-9	-5.145315E-10	-5.145315E-10	   19.9987	   21.1600	   23.4728	   -0.4931	
 -340.0000	-1.2480E-9	-1.2480E-9	-5.189664E-10	-5.189664E-10	   19.9987	   21.1519	   23.4728	   -0.5017	
 -350.0000	-1.4290E-9	-1.4290E-9	-5.235864E-10	-5.235864E-10	   19.9936	   21.1586	   23.4690	   -0.4983	
 -360.0000	-1.3200E-9	-1.3200E-9	-5.275385E-10	-5.275385E-10	   19.9884	   21.1586	   23.4690	   -0.4983	
 -370.0000	-1.3470E-9	-1.3470E-9	-5.311842E-10	-5.311842E-10	   19.9884	   21.1582	   23.4690	   -0.4987	
 -380.0000	-1.3950E-9	-1.3950E-9	-5.349891E-10	-5.349891E-10	   19.9884	   21.1586	   23.4769	   -0.4937	
 -390.0000	-1.3260E-9	-1.3260E-9	-5.393865E-10	-5.393865E-10	   19.9910	   21.1586	   23.4652	   -0.4937	
 -400.0000	-1.3970E-9	-1.3970E-9	-5.433221E-10	-5.433221E-10	   19.9910	   21.1586	   23.4652	   -0.5005	
 -420.0000	-1.5330E-9	-1.5330E-9	-5.505589E-10	-5.505589E-10	   19.9936	   21.1524	   23.4551	   -0.5117	
 -440.0000	-1.6370E-9	-1.6370E-9	-5.567825E-10	-5.567825E-10	   19.9987	   21.1524	   23.4526	   -0.5117	
 -460.0000	-1.7050E-9	-1.7050E-9	-5.635175E-10	-5.635175E-10	   19.9987	   21.1567	   23.4526	   -0.5095	
 -480.0000	-1.7930E-9	-1.7930E-9	-5.692700E-10	-5.692700E-10	   20.0064	   21.1571	   23.4424	   -0.5150	
 -500.0000	-1.8650E-9	-1.8650E-9	-5.746705E-10	-5.746705E-10	   20.0090	   21.1561	   23.4339	   -0.5209	
 -520.0000	-1.9260E-9	-1.9260E-9	-5.797384E-10	-5.797384E-10	   20.0142	   21.1561	   23.4383	   -0.5209	
 -540.0000	-2.0500E-9	-2.0500E-9	-5.847032E-10	-5.847032E-10	   20.0142	   21.1538	   23.4383	   -0.5202	
 -560.0000	-2.0640E-9	-2.0640E-9	-5.893103E-10	-5.893103E-10	   20.0142	   21.1580	   23.4254	   -0.5243	
 -580.0000	-2.0940E-9	-2.0940E-9	-5.938500E-10	-5.938500E-10	   20.0116	   21.1580	   23.4184	   -0.5243	
 -600.0000	-2.1480E-9	-2.1480E-9	-5.980526E-10	-5.980526E-10	   20.0116	   21.1570	   23.4184	   -0.5292	
 -620.0000	-2.1680E-9	-2.1680E-9	-6.021403E-10	-6.021403E-10	   20.0090	   21.1590	   23.4203	   -0.5264	
 -640.0000	-2.2740E-9	-2.2740E-9	-6.065243E-10	-6.065243E-10	   20.0064	   21.1564	   23.4121	   -0.5334	
 -660.0000	-2.2440E-9	-2.2440E-9	-6.102960E-10	-6.102960E-10	   19.9987	   21.1517	   23.4061	   -0.5409	
 -680.0000	-2.2840E-9	-2.2840E-9	-6.147344E-10	-6.147344E-10	   19.9961	   21.1522	   23.3903	   -0.5497	
 -700.0000	-2.3310E-9	-2.3310E-9	-6.193549E-10	-6.193549E-10	   19.9910	   21.1522	   23.3855	   -0.5497	
 -720.0000	-2.3420E-9	-2.3420E-9	-6.232005E-10	-6.232005E-10	   19.9910	   21.1555	   23.3855	   -0.5497	
 -740.0000	-2.4900E-9	-2.4900E-9	-6.278664E-10	-6.278664E-10	   19.9884	   21.1524	   23.3858	   -0.5522	
 -760.0000	-2.4590E-9	-2.4590E-9	-6.320052E-10	-6.320052E-10	   19.9910	   21.1496	   23.3801	   -0.5578	
 -780.0000	-2.5650E-9	-2.5650E-9	-6.368056E-10	-6.368056E-10	   19.9910	   21.1496	   23.3725	   -0.5578	
 -800.0000	-2.5050E-9	-2.5050E-9	-6.418744E-10	-6.418744E-10	   19.9910	   21.1497	   23.3725	   -0.5622	
 -820.0000	-2.6130E-9	-2.6130E-9	-6.462590E-10	-6.462590E-10	   19.9987	   21.1548	   23.3675	   -0.5608	
 -840.0000	-2.5890E-9	-2.5890E-9	-6.512195E-10	-6.512195E-10	   20.0039	   21.1548	   23.3612	   -0.5608	
 -860.0000	-2.6380E-9	-2.6380E-9	-6.564119E-10	-6.564119E-10	   20.0039	   21.1547	   23.3612	   -0.5647	
 -880.0000	-2.7280E-9	-2.7280E-9	-6.614558E-10	-6.614558E-10	   20.0090	   21.1498	   23.3476	   -0.5767	
 -900.0000	-2.9220E-9	-2.9220E-9	-6.665233E-10	-6.665233E-10	   20.0116	   21.1552	   23.3368	   -0.5785	
 -920.0000	-2.7510E-9	-2.7510E-9	-6.723770E-10	-6.723770E-10	   20.0167	   21.1552	   23.3219	   -0.5785	
 -940.0000	-2.8740E-9	-2.8740E-9	-6.782644E-10	-6.782644E-10	   20.0167	   21.1552	   23.3219	   -0.5872	
 -960.0000	-2.9180E-9	-2.9180E-9	-6.852600E-10	-6.852600E-10	   20.0116	   21.1552	   23.3175	   -0.5872	
 -980.0000	-2.8570E-9	-2.8570E-9	-6.927071E-10	-6.927071E-10	   20.0116	   21.1575	   23.3175	   -0.5879	
-1000.0000	-2.9730E-9	-2.9730E-9	-6.996189E-10	-6.996189E-10	   20.0116	   21.1536	   23.3027	   -0.5999
