Repository: ctiley/CERN_CMS_Silicon_Sensor

# CERN_CMS_Silicon_Sensor

# Code To-Do 
- Double check Halfmoon Diode Data

# Lab To-Do
- Measure more HGCAL Diodes
- Measure rest of Unirradiated Halfmoon Diodes
- Rebond D0 Diode
- Cleanup Wires at Alibava Station
-

File: Diodes/Halfmoon/Diodes/Cleaned_Data/PreIrrad/PSS/37896/001/CumulData.csv
File,I(600V),I(800V),I(1000V),DepV,I(DepV)
37896_001_PSS_HM_XX_DIODE,-4.465797e-10,-4.822712e-10,-5.479736e-10,228.10810810810813,3.5567972432432504e-10
37896_001_PSS_HM_XX_DIODEHALF,-1.652367e-10,-1.798971e-10,-2.099205e-10,233.8738738738739,2.4071856756757285e-11
37896_001_PSS_HM_XX_DIODEHALFPSTOP,-1.662443e-10,-1.867337e-10,-2.432579e-10,243.96396396396398,1.496308918919001e-11
37896_001_PSS_HM_XX_DIODEHALFPSTOP_GR,-6.462588e-11,-6.935064e-11,-7.353225e-11,233.8738738738739,9.193741936936942e-11
37896_001_PSS_HM_XX_DIODEQUARTER,-9.122683e-11,-9.827303e-11,-1.176468e-10,274.23423423423424,5.409014135135127e-11
37896_001_PSS_HM_XX_IRRADSENSOR,-3.33e-09,-3.56e-09,-3.83e-09,248.2882882882883,2.4228828828828868e-09

File: Diodes/Halfmoon/Diodes/Cleaned_Data/PreIrrad/PSS/37896/044/CumulData.csv
File,I(600V),I(800V),I(1000V),DepV,I(DepV)
37896_044_PSS_HM_XX_DIODE,0,0,0,222.11407077077078,1.4049584945400982e-10
37896_044_PSS_HM_XX_DIODEHALF,-1.627825e-10,-1.751037e-10,-2.062981e-10,232.91291291291293,2.722246366366398e-11
37896_044_PSS_HM_XX_DIODEHALFPSTOP,-1.659725e-10,-1.851447e-10,-2.549008e-10,238.6786786786787,8.729043273273239e-11
37896_044_PSS_HM_XX_DIODEHALFPSTOP_GR,-5.363617e-11,-5.703448e-11,0.0,228.5885885885886,1.0164040651651674e-10
37896_044_PSS_HM_XX_DIODEQUARTER,-8.959075e-11,-9.725595e-11,-1.190872e-10,265.5855855855856,3.5053857657657663e-11
37896_044_PSS_HM_XX_IRRADSENSOR,-3.25e-09,-3.47e-09,-3.8e-09,244.92492492492494,1.329399399399386e-09

File: Diodes/Halfmoon/Diodes/Cleaned_Data/PreIrrad/PSS/38212/044/CumulData.csv
File,I(600V),I(800V),I(1000V),DepV,I(DepV)
38212_044_PSS_HM_XX_DIODE,-3.776943e-10,-4.052134e-10,-4.439955e-10,218.4984984984985,1.3734271531531418e-10
38212_044_PSS_HM_XX_DIODEHALF,-1.654764e-10,-1.782762e-10,-2.080956e-10,224.74474474474476,3.099576636636713e-11
38212_044_PSS_HM_XX_DIODEHALFPSTOP,-1.675155e-10,-1.872912e-10,-2.44648e-10,236.75675675675677,4.136070810810799e-11
38212_044_PSS_HM_XX_DIODEHALFPSTOP_GR,-5.687268e-11,-6.095383e-11,-6.43772e-11,223.30330330330332,6.035555720720736e-11
38212_044_PSS_HM_XX_DIODEQUARTER,-9.604197e-11,-1.032705e-10,-1.250117e-10,255.4954954954955,4.1023841441441166e-11
38212_044_PSS_HM_XX_IRRADSENSOR,-3.31e-09,-3.54e-09,-3.86e-09,240.12012012012013,2.507207207207308e-10
