Repository: ctiley/CERN_CMS_Silicon_Sensor

# CERN_CMS_Silicon_Sensor

# Code To-Do 
- Double check Halfmoon Diode Data

# Lab To-Do
- Measure more HGCAL Diodes
- Measure rest of Unirradiated Halfmoon Diodes
- Rebond D0 Diode
- Cleanup Wires at Alibava Station
-

File: Diodes/Halfmoon/Diodes/Cleaned_Data/PreIrrad/PSS/37896/001/CV_37896_001_PSS_HM_XX_DIODEHALFPSTOP_12_17_2021_4_22_17_PM.txt
GCD Test
Bias: 5000.000000
CV_37896_001_PSS_HM_XX_DIODEHALFPSTOP
Date/Time: 12/17/2021 4:22:17 PM
Sensor Name: DIODEHALFPSTOP
Type: P
Annealing Status: Unirradiated 
Environment: 20C
Tester: Andrew Kent

Time Delay per Ramp Step (s): 0.500

CV Time Delay per Measurement (s) :0.500

AC Voltage (V): 0.500

Current Number of measurements per voltage: 1.000

IV Time Delay per Measurement (s) :0.000


BiasVoltage	LCR_Cp_freq1000.0	LCR_Rp_freq1000.0	Temperature	Air_Temp	Humidity	Dewpoint	
  -10.0000	1.079E-11	3.413E+9	   19.9987	   21.3722	   22.7676	   -0.7343	
  -20.0000	7.553E-12	4.308E+9	   19.9987	   21.3722	   22.7676	   -0.7343	
  -30.0000	6.210E-12	4.151E+9	   20.0013	   21.3747	   22.7780	   -0.7260	
  -40.0000	5.399E-12	3.974E+9	   20.0039	   21.3698	   22.7903	   -0.7226	
  -50.0000	4.846E-12	3.920E+9	   20.0039	   21.3680	   22.7925	   -0.7228	
  -60.0000	4.431E-12	4.068E+9	   20.0013	   21.3704	   22.8004	   -0.7161	
  -70.0000	4.088E-12	4.176E+9	   20.0039	   21.3716	   22.7948	   -0.7185	
  -80.0000	3.808E-12	4.127E+9	   20.0013	   21.3689	   22.8106	   -0.7113	
  -90.0000	3.587E-12	4.180E+9	   19.9987	   21.3714	   22.8109	   -0.7090	
 -100.0000	3.396E-12	4.579E+9	   20.0013	   21.3688	   22.8093	   -0.7121	
 -110.0000	3.241E-12	4.291E+9	   20.0013	   21.3644	   22.8115	   -0.7145	
 -120.0000	3.105E-12	4.938E+9	   19.9987	   21.3656	   22.8273	   -0.7040	
 -130.0000	2.978E-12	4.680E+9	   19.9987	   21.3675	   22.8232	   -0.7049	
 -140.0000	2.865E-12	4.945E+9	   19.9987	   21.3690	   22.8194	   -0.7059	
 -150.0000	2.763E-12	4.817E+9	   19.9987	   21.3690	   22.8207	   -0.7052	
 -160.0000	2.677E-12	4.792E+9	   19.9987	   21.3713	   22.8311	   -0.6969	
 -170.0000	2.596E-12	4.934E+9	   19.9987	   21.3713	   22.8311	   -0.6969	
 -180.0000	2.518E-12	4.928E+9	   20.0013	   21.3670	   22.8251	   -0.7041	
 -190.0000	2.441E-12	4.551E+9	   20.0039	   21.3658	   22.8276	   -0.7036	
 -200.0000	2.375E-12	5.037E+9	   20.0039	   21.3677	   22.8295	   -0.7009	
 -210.0000	2.311E-12	5.496E+9	   20.0039	   21.3628	   22.8390	   -0.6993	
 -220.0000	2.254E-12	4.729E+9	   20.0039	   21.3650	   22.8362	   -0.6992	
 -230.0000	2.221E-12	5.361E+9	   20.0039	   21.3681	   22.8333	   -0.6983	
 -240.0000	2.187E-12	3.369E+9	   19.9987	   21.3676	   22.8365	   -0.6968	
 -250.0000	2.142E-12	4.049E+9	   19.9987	   21.3676	   22.8365	   -0.6968	
 -260.0000	2.126E-12	6.488E+9	   19.9987	   21.3636	   22.8235	   -0.7080	
 -270.0000	2.117E-12	7.020E+9	   19.9987	   21.3731	   22.8349	   -0.6932	
 -280.0000	2.111E-12	6.537E+9	   19.9987	   21.3700	   22.8286	   -0.6995	
 -290.0000	2.103E-12	7.118E+9	   19.9987	   21.3667	   22.8311	   -0.7008	
 -300.0000	2.099E-12	7.188E+9	   19.9987	   21.3657	   22.8327	   -0.7007	
 -310.0000	2.094E-12	7.080E+9	   20.0013	   21.3682	   22.8346	   -0.6975	
 -320.0000	2.092E-12	6.779E+9	   20.0039	   21.3664	   22.8299	   -0.7018	
 -330.0000	2.088E-12	7.149E+9	   20.0039	   21.3681	   22.8292	   -0.7007	
 -340.0000	2.087E-12	8.345E+9	   20.0039	   21.3690	   22.8219	   -0.7044	
 -350.0000	2.086E-12	7.358E+9	   20.0039	   21.3685	   22.8321	   -0.6987	
 -360.0000	2.082E-12	7.187E+9	   20.0013	   21.3667	   22.8302	   -0.7014	
 -370.0000	2.082E-12	7.871E+9	   20.0039	   21.3708	   22.8242	   -0.7015	
 -380.0000	2.080E-12	9.572E+9	   20.0013	   21.3656	   22.8251	   -0.7053	
 -390.0000	2.076E-12	8.232E+9	   20.0013	   21.3709	   22.8299	   -0.6980	
 -400.0000	2.078E-12	8.693E+9	   20.0013	   21.3698	   22.8229	   -0.7031	
 -420.0000	2.077E-12	8.774E+9	   20.0013	   21.3730	   22.8280	   -0.6974	
 -440.0000	2.069E-12	7.115E+9	   19.9987	   21.3730	   22.8235	   -0.7000	
 -460.0000	2.069E-12	1.064E+10	   19.9987	   21.3688	   22.8229	   -0.7039	
 -480.0000	2.070E-12	9.572E+9	   19.9987	   21.3636	   22.8273	   -0.7056	
 -500.0000	2.069E-12	8.549E+9	   19.9987	   21.3636	   22.8273	   -0.7056	
 -520.0000	2.067E-12	7.789E+9	   19.9987	   21.3649	   22.8182	   -0.7101	
 -540.0000	2.067E-12	8.352E+9	   20.0013	   21.3664	   22.8264	   -0.7039	
 -560.0000	2.063E-12	8.218E+9	   20.0013	   21.3724	   22.8314	   -0.6959	
 -580.0000	2.068E-12	1.045E+10	   20.0013	   21.3719	   22.8286	   -0.6980	
 -600.0000	2.064E-12	9.549E+9	   20.0039	   21.3713	   22.8270	   -0.6994

File: Diodes/Halfmoon/Diodes/Cleaned_Data/PreIrrad/PSS/37896/001/CV_37896_001_PSS_HM_XX_DIODEHALFPSTOP_GR_12_21_2021_2_10_18_PM.txt
GCD Test
Bias: 5000.000000
CV_37896_001_PSS_HM_XX_DIODEHALFPSTOP_GR
Date/Time: 12/21/2021 2:10:18 PM
Sensor Name: DIODEHALFPSTOP
Type: P
Annealing Status: Unirradiated
Environment: 20C
Tester: Andrew Kent

Time Delay per Ramp Step (s): 0.500

CV Time Delay per Measurement (s) :0.500

AC Voltage (V): 0.500

Current Number of measurements per voltage: 1.000

IV Time Delay per Measurement (s) :0.000


BiasVoltage	LCR_Cp_freq1000.0	LCR_Rp_freq1000.0	Temperature	Air_Temp	Humidity	Dewpoint	
  -10.0000	1.019E-11	2.466E+9	   20.0116	   21.7497	   22.0721	   -0.8427	
  -20.0000	7.046E-12	6.766E+9	   20.0090	   21.7490	   22.0882	   -0.8333	
  -30.0000	5.648E-12	7.388E+9	   20.0090	   21.7490	   22.0863	   -0.8345	
  -40.0000	4.795E-12	7.271E+9	   20.0090	   21.7457	   22.0942	   -0.8324	
  -50.0000	4.194E-12	6.650E+9	   20.0090	   21.7439	   22.0829	   -0.8409	
  -60.0000	3.764E-12	6.973E+9	   20.0090	   21.7464	   22.1006	   -0.8279	
  -70.0000	3.429E-12	9.143E+9	   20.0090	   21.7432	   22.0952	   -0.8338	
  -80.0000	3.158E-12	8.246E+9	   20.0090	   21.7478	   22.1003	   -0.8269	
  -90.0000	2.934E-12	8.728E+9	   20.0090	   21.7478	   22.1110	   -0.8202	
 -100.0000	2.745E-12	7.888E+9	   20.0064	   21.7443	   22.1116	   -0.8228	
 -110.0000	2.586E-12	1.003E+10	   20.0090	   21.7453	   22.1154	   -0.8196	
 -120.0000	2.442E-12	8.332E+9	   20.0064	   21.7449	   22.1214	   -0.8162	
 -130.0000	2.325E-12	1.694E+10	   20.0064	   21.7415	   22.1139	   -0.8237	
 -140.0000	2.208E-12	1.441E+10	   20.0064	   21.7382	   22.1224	   -0.8212	
 -150.0000	2.109E-12	1.139E+10	   20.0064	   21.7348	   22.1170	   -0.8274	
 -160.0000	2.020E-12	1.309E+10	   20.0064	   21.7385	   22.1205	   -0.8222	
 -170.0000	1.936E-12	1.165E+10	   20.0064	   21.7400	   22.1275	   -0.8166	
 -180.0000	1.858E-12	1.066E+10	   20.0090	   21.7397	   22.1354	   -0.8120	
 -190.0000	1.785E-12	1.441E+10	   20.0064	   21.7406	   22.1385	   -0.8092	
 -200.0000	1.716E-12	9.758E+9	   20.0064	   21.7356	   22.1410	   -0.8118	
 -210.0000	1.648E-12	1.067E+10	   20.0064	   21.7370	   22.1350	   -0.8144	
 -220.0000	1.596E-12	1.170E+10	   20.0064	   21.7379	   22.1433	   -0.8086	
 -230.0000	1.563E-12	1.389E+10	   20.0064	   21.7357	   22.1445	   -0.8096	
 -240.0000	1.550E-12	1.502E+10	   20.0064	   21.7354	   22.1565	   -0.8024	
 -250.0000	1.544E-12	1.242E+10	   20.0064	   21.7354	   22.1524	   -0.8050	
 -260.0000	1.541E-12	1.271E+10	   20.0064	   21.7302	   22.1698	   -0.7986	
 -270.0000	1.537E-12	1.486E+10	   20.0039	   21.7310	   22.1502	   -0.8100	
 -280.0000	1.531E-12	1.237E+10	   20.0064	   21.7310	   22.1607	   -0.8036	
 -290.0000	1.530E-12	1.021E+10	   20.0064	   21.7303	   22.1622	   -0.8033	
 -300.0000	1.527E-12	1.232E+10	   20.0064	   21.7293	   22.1641	   -0.8029	
 -310.0000	1.527E-12	1.257E+10	   20.0064	   21.7272	   22.1755	   -0.7976	
 -320.0000	1.528E-12	1.068E+10	   20.0064	   21.7305	   22.1705	   -0.7980	
 -330.0000	1.525E-12	1.036E+10	   20.0039	   21.7272	   22.1762	   -0.7972	
 -340.0000	1.524E-12	1.229E+10	   20.0064	   21.7274	   22.1717	   -0.7998	
 -350.0000	1.524E-12	1.381E+10	   20.0039	   21.7245	   22.1701	   -0.8032	
 -360.0000	1.524E-12	1.312E+10	   20.0039	   21.7264	   22.1768	   -0.7975	
 -370.0000	1.526E-12	1.110E+10	   20.0064	   21.7274	   22.1828	   -0.7930	
 -380.0000	1.520E-12	1.403E+10	   20.0039	   21.7274	   22.1825	   -0.7932	
 -390.0000	1.523E-12	1.230E+10	   20.0039	   21.7241	   22.1891	   -0.7918	
 -400.0000	1.522E-12	1.213E+10	   20.0039	   21.7241	   22.1970	   -0.7870	
 -420.0000	1.520E-12	1.215E+10	   20.0039	   21.7212	   22.1913	   -0.7929	
 -440.0000	1.523E-12	1.206E+10	   20.0039	   21.7192	   22.2002	   -0.7891	
 -460.0000	1.523E-12	1.359E+10	   20.0064	   21.7158	   22.1986	   -0.7929	
 -480.0000	1.516E-12	9.976E+9	   20.0039	   21.7131	   22.1929	   -0.7986	
 -500.0000	1.520E-12	1.285E+10	   20.0064	   21.7131	   22.1986	   -0.7951	
 -520.0000	1.514E-12	1.369E+10	   20.0039	   21.7217	   22.2008	   -0.7866	
 -540.0000	1.518E-12	1.086E+10	   20.0064	   21.7182	   22.2015	   -0.7891	
 -560.0000	1.515E-12	1.239E+10	   20.0064	   21.7177	   22.1977	   -0.7919	
 -580.0000	1.517E-12	1.039E+10	   20.0039	   21.7156	   22.2068	   -0.7880	
 -600.0000	1.518E-12	1.091E+10	   20.0039	   21.7120	   22.2078	   -0.7904

File: Diodes/Halfmoon/Diodes/Cleaned_Data/PreIrrad/PSS/37896/001/CV_37896_001_PSS_HM_XX_DIODE_12_17_2021_3_59_52_PM.txt
GCD Test
Bias: 5000.000000
CV_37896_001_PSS_HM_XX_DIODE
Date/Time: 12/17/2021 3:59:52 PM
Sensor Name: DIODE
Type: P
Annealing Status: Unirradiated 
Environment: 20C
Tester: Andrew Kent

Time Delay per Ramp Step (s): 0.500

CV Time Delay per Measurement (s) :0.500

AC Voltage (V): 0.500

Current Number of measurements per voltage: 1.000

IV Time Delay per Measurement (s) :0.000


BiasVoltage	LCR_Cp_freq1000.0	LCR_Rp_freq1000.0	Temperature	Air_Temp	Humidity	Dewpoint	
  -10.0000	6.070E-11	9.788E+8	   19.9987	   21.3842	   22.6967	   -0.7669	
  -20.0000	4.076E-11	1.541E+9	   19.9987	   21.3798	   22.6929	   -0.7729	
  -30.0000	3.071E-11	2.221E+9	   20.0013	   21.3775	   22.6932	   -0.7745	
  -40.0000	2.630E-11	5.444E+8	   20.0039	   21.3818	   22.6758	   -0.7815	
  -50.0000	2.007E-11	1.488E+9	   20.0039	   21.3818	   22.6765	   -0.7811	
  -60.0000	1.838E-11	1.639E+9	   20.0039	   21.3869	   22.6894	   -0.7690	
  -70.0000	1.707E-11	1.907E+9	   20.0013	   21.3828	   22.6784	   -0.7791	
  -80.0000	1.602E-11	2.604E+9	   20.0013	   21.3846	   22.6866	   -0.7727	
  -90.0000	1.515E-11	2.680E+9	   20.0013	   21.3839	   22.6752	   -0.7800	
 -100.0000	1.441E-11	2.929E+9	   19.9987	   21.3822	   22.6727	   -0.7830	
 -110.0000	1.377E-11	2.819E+9	   20.0013	   21.3850	   22.6768	   -0.7782	
 -120.0000	1.321E-11	3.052E+9	   19.9987	   21.3817	   22.6695	   -0.7854	
 -130.0000	1.272E-11	2.986E+9	   19.9987	   21.3856	   22.6743	   -0.7793	
 -140.0000	1.229E-11	4.115E+9	   19.9987	   21.3833	   22.6689	   -0.7844	
 -150.0000	1.189E-11	3.748E+9	   20.0013	   21.3792	   22.6657	   -0.7897	
 -160.0000	1.153E-11	3.711E+9	   20.0013	   21.3815	   22.6701	   -0.7851	
 -170.0000	1.120E-11	3.647E+9	   20.0039	   21.3815	   22.6711	   -0.7846	
 -180.0000	1.090E-11	4.189E+9	   20.0039	   21.3801	   22.6562	   -0.7947	
 -190.0000	1.060E-11	3.819E+9	   20.0013	   21.3781	   22.6572	   -0.7958	
 -200.0000	1.032E-11	3.746E+9	   20.0013	   21.3789	   22.6578	   -0.7948	
 -210.0000	1.007E-11	4.001E+9	   19.9987	   21.3789	   22.6559	   -0.7959	
 -220.0000	9.845E-12	3.942E+9	   19.9987	   21.3744	   22.6553	   -0.8000	
 -230.0000	9.723E-12	3.924E+9	   19.9987	   21.3745	   22.6565	   -0.7992	
 -240.0000	9.667E-12	4.365E+9	   19.9987	   21.3745	   22.6565	   -0.7992	
 -250.0000	9.634E-12	3.990E+9	   19.9987	   21.3779	   22.6515	   -0.7994	
 -260.0000	9.608E-12	4.119E+9	   20.0013	   21.3796	   22.6369	   -0.8068	
 -270.0000	9.593E-12	4.268E+9	   20.0013	   21.3762	   22.6442	   -0.8052	
 -280.0000	9.577E-12	4.608E+9	   20.0013	   21.3760	   22.6322	   -0.8126	
 -290.0000	9.570E-12	4.146E+9	   20.0039	   21.3771	   22.6388	   -0.8077	
 -300.0000	9.562E-12	4.168E+9	   20.0013	   21.3801	   22.6414	   -0.8037	
 -310.0000	9.555E-12	4.302E+9	   20.0039	   21.3801	   22.6281	   -0.8117	
 -320.0000	9.548E-12	5.447E+9	   20.0039	   21.3730	   22.6388	   -0.8111	
 -330.0000	9.541E-12	4.601E+9	   20.0013	   21.3731	   22.6319	   -0.8152	
 -340.0000	9.537E-12	4.828E+9	   20.0013	   21.3769	   22.6414	   -0.8064	
 -350.0000	9.533E-12	4.826E+9	   20.0013	   21.3756	   22.6407	   -0.8078	
 -360.0000	9.527E-12	4.787E+9	   20.0013	   21.3753	   22.6407	   -0.8081	
 -370.0000	9.523E-12	4.427E+9	   20.0013	   21.3761	   22.6455	   -0.8045	
 -380.0000	9.524E-12	4.294E+9	   19.9987	   21.3715	   22.6445	   -0.8089	
 -390.0000	9.518E-12	4.446E+9	   20.0013	   21.3772	   22.6502	   -0.8008	
 -400.0000	9.514E-12	4.938E+9	   19.9987	   21.3798	   22.6651	   -0.7896	
 -420.0000	9.513E-12	4.393E+9	   19.9987	   21.3758	   22.6622	   -0.7947	
 -440.0000	9.506E-12	4.730E+9	   19.9987	   21.3758	   22.6622	   -0.7947	
 -460.0000	9.502E-12	4.608E+9	   19.9987	   21.3761	   22.6695	   -0.7901	
 -480.0000	9.499E-12	4.811E+9	   19.9987	   21.3754	   22.6610	   -0.7957	
 -500.0000	9.497E-12	4.858E+9	   20.0013	   21.3770	   22.6724	   -0.7875	
 -520.0000	9.494E-12	4.580E+9	   20.0013	   21.3782	   22.6837	   -0.7797	
 -540.0000	9.489E-12	5.556E+9	   20.0013	   21.3761	   22.6818	   -0.7826	
 -560.0000	9.490E-12	5.042E+9	   20.0013	   21.3769	   22.6762	   -0.7854	
 -580.0000	9.484E-12	4.885E+9	   20.0013	   21.3785	   22.6815	   -0.7808	
 -600.0000	9.486E-12	4.840E+9	   20.0039	   21.3789	   22.6799	   -0.7814

File: Diodes/Halfmoon/Diodes/Cleaned_Data/PreIrrad/PSS/37896/001/IV_37896_001_PSS_HM_XX_DIODEHALFPSTOP_12_17_2021_4_16_07_PM.txt
GCD Test
Bias: 5000.000000
IV_37896_001_PSS_HM_XX_DIODEHALFPSTOP
Date/Time: 12/17/2021 4:16:07 PM
Sensor Name: DIODEHALFPSTOP
Type: P
Annealing Status: Unirradiated 
Environment: 20C
Tester: Andrew Kent

Time Delay per Ramp Step (s): 0.500

CV Time Delay per Measurement (s) :0.500

AC Voltage (V): 0.500

Current Number of measurements per voltage: 1.000

IV Time Delay per Measurement (s) :0.000


BiasVoltage	Total Current_Avg	Total Current_0	Bias Current_Avg	Bias Current_0	Temperature	Air_Temp	Humidity	Dewpoint	
  -10.0000	2.1100E-10	2.1100E-10	-6.455855E-11	-6.455855E-11	   20.0013	   21.3764	   22.2938	   -1.0179	
  -20.0000	3.1400E-10	3.1400E-10	-6.973588E-11	-6.973588E-11	   20.0039	   21.3734	   22.3994	   -0.9559	
  -30.0000	1.0300E-10	1.0300E-10	-7.157721E-11	-7.157721E-11	   20.0039	   21.3734	   22.4589	   -0.9559	
  -40.0000	9.9000E-11	9.9000E-11	-7.402948E-11	-7.402948E-11	   20.0039	   21.3768	   22.4842	   -0.9169	
  -50.0000	-4.0000E-12	-4.0000E-12	-7.639787E-11	-7.639787E-11	   20.0039	   21.3701	   22.5206	   -0.9072	
  -60.0000	-1.8000E-10	-1.8000E-10	-8.115394E-11	-8.115394E-11	   20.0013	   21.3707	   22.5481	   -0.8846	
  -70.0000	-1.9000E-11	-1.9000E-11	-9.134277E-11	-9.134277E-11	   19.9987	   21.3713	   22.5753	   -0.8674	
  -80.0000	-1.3400E-10	-1.3400E-10	-9.894852E-11	-9.894852E-11	   19.9987	   21.3699	   22.6056	   -0.8521	
  -90.0000	-1.1500E-10	-1.1500E-10	-1.015555E-10	-1.015555E-10	   19.9987	   21.3726	   22.6056	   -0.8315	
 -100.0000	-1.5700E-10	-1.5700E-10	-1.025638E-10	-1.025638E-10	   19.9987	   21.3673	   22.6338	   -0.8189	
 -110.0000	-1.9800E-10	-1.9800E-10	-1.039611E-10	-1.039611E-10	   19.9987	   21.3716	   22.6448	   -0.8087	
 -120.0000	-1.9200E-10	-1.9200E-10	-1.045498E-10	-1.045498E-10	   19.9987	   21.3769	   22.6645	   -0.7924	
 -130.0000	-2.9700E-10	-2.9700E-10	-1.056030E-10	-1.056030E-10	   19.9987	   21.3760	   22.6698	   -0.7900	
 -140.0000	-2.7600E-10	-2.7600E-10	-1.066541E-10	-1.066541E-10	   20.0013	   21.3775	   22.6980	   -0.7717	
 -150.0000	-3.3100E-10	-3.3100E-10	-1.077735E-10	-1.077735E-10	   20.0039	   21.3760	   22.6948	   -0.7749	
 -160.0000	-3.2900E-10	-3.2900E-10	-1.087909E-10	-1.087909E-10	   20.0013	   21.3751	   22.7100	   -0.7665	
 -170.0000	-3.3400E-10	-3.3400E-10	-1.095016E-10	-1.095016E-10	   20.0039	   21.3742	   22.7084	   -0.7682	
 -180.0000	-3.9800E-10	-3.9800E-10	-1.110087E-10	-1.110087E-10	   20.0013	   21.3730	   22.7157	   -0.7648	
 -190.0000	-3.8300E-10	-3.8300E-10	-1.127832E-10	-1.127832E-10	   20.0039	   21.3741	   22.7255	   -0.7580	
 -200.0000	-5.2900E-10	-5.2900E-10	-1.150542E-10	-1.150542E-10	   20.0039	   21.3757	   22.7296	   -0.7542	
 -210.0000	-4.2700E-10	-4.2700E-10	-1.181726E-10	-1.181726E-10	   20.0039	   21.3741	   22.7296	   -0.7555	
 -220.0000	-5.1700E-10	-5.1700E-10	-1.213862E-10	-1.213862E-10	   20.0039	   21.3743	   22.7511	   -0.7425	
 -230.0000	-5.3800E-10	-5.3800E-10	-1.249653E-10	-1.249653E-10	   20.0013	   21.3761	   22.7514	   -0.7407	
 -240.0000	-5.3000E-10	-5.3000E-10	-1.287043E-10	-1.287043E-10	   20.0013	   21.3720	   22.7603	   -0.7388	
 -250.0000	-5.2000E-10	-5.2000E-10	-1.310545E-10	-1.310545E-10	   19.9987	   21.3742	   22.7574	   -0.7387	
 -260.0000	-5.5700E-10	-5.5700E-10	-1.336406E-10	-1.336406E-10	   19.9961	   21.3742	   22.7568	   -0.7387	
 -270.0000	-7.1200E-10	-7.1200E-10	-1.359504E-10	-1.359504E-10	   19.9987	   21.3768	   22.7625	   -0.7369	
 -280.0000	-5.9000E-10	-5.9000E-10	-1.374559E-10	-1.374559E-10	   19.9987	   21.3725	   22.7609	   -0.7372	
 -290.0000	-6.3100E-10	-6.3100E-10	-1.392857E-10	-1.392857E-10	   20.0013	   21.3776	   22.7593	   -0.7338	
 -300.0000	-6.5700E-10	-6.5700E-10	-1.411885E-10	-1.411885E-10	   20.0013	   21.3786	   22.7593	   -0.7339	
 -310.0000	-6.7900E-10	-6.7900E-10	-1.421682E-10	-1.421682E-10	   20.0013	   21.3752	   22.7600	   -0.7364	
 -320.0000	-7.0300E-10	-7.0300E-10	-1.434952E-10	-1.434952E-10	   20.0039	   21.3753	   22.7742	   -0.7277	
 -330.0000	-6.7400E-10	-6.7400E-10	-1.446491E-10	-1.446491E-10	   20.0039	   21.3759	   22.7729	   -0.7280	
 -340.0000	-6.8700E-10	-6.8700E-10	-1.459925E-10	-1.459925E-10	   20.0064	   21.3775	   22.7758	   -0.7249	
 -350.0000	-7.4700E-10	-7.4700E-10	-1.469588E-10	-1.469588E-10	   20.0064	   21.3725	   22.7726	   -0.7311	
 -360.0000	-7.1200E-10	-7.1200E-10	-1.480516E-10	-1.480516E-10	   20.0039	   21.3768	   22.7783	   -0.7241	
 -370.0000	-7.6100E-10	-7.6100E-10	-1.489327E-10	-1.489327E-10	   20.0039	   21.3736	   22.7751	   -0.7286	
 -380.0000	-7.9100E-10	-7.9100E-10	-1.501118E-10	-1.501118E-10	   20.0013	   21.3729	   22.7713	   -0.7315	
 -390.0000	-8.2100E-10	-8.2100E-10	-1.510390E-10	-1.510390E-10	   20.0013	   21.3735	   22.7720	   -0.7306	
 -400.0000	-8.4000E-10	-8.4000E-10	-1.519199E-10	-1.519199E-10	   20.0013	   21.3743	   22.7736	   -0.7289	
 -420.0000	-9.8200E-10	-9.8200E-10	-1.534437E-10	-1.534437E-10	   20.0013	   21.3732	   22.7872	   -0.7217	
 -440.0000	-1.0910E-9	-1.0910E-9	-1.555244E-10	-1.555244E-10	   20.0013	   21.3732	   22.7872	   -0.7217	
 -460.0000	-1.1610E-9	-1.1610E-9	-1.573614E-10	-1.573614E-10	   19.9987	   21.3758	   22.7925	   -0.7163	
 -480.0000	-1.2210E-9	-1.2210E-9	-1.581981E-10	-1.581981E-10	   20.0013	   21.3713	   22.7837	   -0.7254	
 -500.0000	-1.2610E-9	-1.2610E-9	-1.592781E-10	-1.592781E-10	   20.0013	   21.3765	   22.7859	   -0.7197	
 -520.0000	-1.3050E-9	-1.3050E-9	-1.609914E-10	-1.609914E-10	   20.0013	   21.3769	   22.7884	   -0.7178	
 -540.0000	-1.3550E-9	-1.3550E-9	-1.624857E-10	-1.624857E-10	   20.0013	   21.3779	   22.8001	   -0.7100	
 -560.0000	-1.4420E-9	-1.4420E-9	-1.639456E-10	-1.639456E-10	   20.0013	   21.3725	   22.7900	   -0.7206	
 -580.0000	-1.5330E-9	-1.5330E-9	-1.654841E-10	-1.654841E-10	   20.0013	   21.3725	   22.7900	   -0.7206	
 -600.0000	-1.5710E-9	-1.5710E-9	-1.662443E-10	-1.662443E-10	   20.0039	   21.3746	   22.7960	   -0.7153	
 -620.0000	-1.6120E-9	-1.6120E-9	-1.687334E-10	-1.687334E-10	   20.0013	   21.3767	   22.7992	   -0.7116	
 -640.0000	-1.6140E-9	-1.6140E-9	-1.700600E-10	-1.700600E-10	   20.0039	   21.3767	   22.7973	   -0.7116	
 -660.0000	-1.6470E-9	-1.6470E-9	-1.716459E-10	-1.716459E-10	   20.0039	   21.3764	   22.7973	   -0.7130	
 -680.0000	-1.6730E-9	-1.6730E-9	-1.732386E-10	-1.732386E-10	   20.0013	   21.3736	   22.7989	   -0.7144	
 -700.0000	-1.7240E-9	-1.7240E-9	-1.746816E-10	-1.746816E-10	   20.0039	   21.3797	   22.7925	   -0.7131	
 -720.0000	-1.7290E-9	-1.7290E-9	-1.765708E-10	-1.765708E-10	   20.0013	   21.3728	   22.7948	   -0.7175	
 -740.0000	-1.9030E-9	-1.9030E-9	-1.787202E-10	-1.787202E-10	   20.0013	   21.3727	   22.7941	   -0.7180	
 -760.0000	-1.8410E-9	-1.8410E-9	-1.809645E-10	-1.809645E-10	   20.0013	   21.3727	   22.7941	   -0.7180	
 -780.0000	-1.8840E-9	-1.8840E-9	-1.843597E-10	-1.843597E-10	   19.9987	   21.3750	   22.7906	   -0.7181	
 -800.0000	-1.8340E-9	-1.8340E-9	-1.867337E-10	-1.867337E-10	   19.9987	   21.3697	   22.7970	   -0.7188	
 -820.0000	-1.9490E-9	-1.9490E-9	-1.902583E-10	-1.902583E-10	   19.9987	   21.3753	   22.7998	   -0.7124	
 -840.0000	-2.0380E-9	-2.0380E-9	-1.947820E-10	-1.947820E-10	   19.9987	   21.3723	   22.7897	   -0.7210	
 -860.0000	-2.0200E-9	-2.0200E-9	-1.979432E-10	-1.979432E-10	   20.0013	   21.3723	   22.7929	   -0.7210	
 -880.0000	-2.0320E-9	-2.0320E-9	-2.017656E-10	-2.017656E-10	   20.0013	   21.3723	   22.7929	   -0.7191	
 -900.0000	-2.0250E-9	-2.0250E-9	-2.071150E-10	-2.071150E-10	   20.0013	   21.3703	   22.7856	   -0.7251	
 -920.0000	-2.1430E-9	-2.1430E-9	-2.121470E-10	-2.121470E-10	   20.0013	   21.3689	   22.7951	   -0.7206	
 -940.0000	-2.1360E-9	-2.1360E-9	-2.185857E-10	-2.185857E-10	   20.0013	   21.3736	   22.7916	   -0.7187	
 -960.0000	-2.1780E-9	-2.1780E-9	-2.260833E-10	-2.260833E-10	   20.0013	   21.3736	   22.7916	   -0.7187	
 -980.0000	-2.2410E-9	-2.2410E-9	-2.339502E-10	-2.339502E-10	   20.0039	   21.3764	   22.7884	   -0.7183	
-1000.0000	-2.4610E-9	-2.4610E-9	-2.432579E-10	-2.432579E-10	   20.0039	   21.3733	   22.8020	   -0.7127

File: Diodes/Halfmoon/Diodes/Cleaned_Data/PreIrrad/PSS/37896/001/IV_37896_001_PSS_HM_XX_DIODEQUARTER_12_21_2021_2_16_14_PM.txt
GCD Test
Bias: 5000.000000
IV_37896_001_PSS_HM_XX_DIODEQUARTER
Date/Time: 12/21/2021 2:16:14 PM
Sensor Name: DIODEQUARTER
Type: P
Annealing Status: Unirradiated
Environment: 20C
Tester: Andrew Kent

Time Delay per Ramp Step (s): 0.500

CV Time Delay per Measurement (s) :0.500

AC Voltage (V): 0.500

Current Number of measurements per voltage: 1.000

IV Time Delay per Measurement (s) :0.000


BiasVoltage	Total Current_Avg	Total Current_0	Bias Current_Avg	Bias Current_0	Temperature	Air_Temp	Humidity	Dewpoint	
  -10.0000	3.3400E-10	3.3400E-10	-4.590055E-11	-4.590055E-11	   20.0039	   21.7028	   22.1120	   -0.8572	
  -20.0000	1.9000E-10	1.9000E-10	-4.918402E-11	-4.918402E-11	   20.0039	   21.7032	   22.1214	   -0.8510	
  -30.0000	1.0700E-10	1.0700E-10	-5.761001E-11	-5.761001E-11	   20.0039	   21.7044	   22.1246	   -0.8480	
  -40.0000	-3.0000E-11	-3.0000E-11	-6.375523E-11	-6.375523E-11	   20.0039	   21.7053	   22.1486	   -0.8324	
  -50.0000	-9.2000E-11	-9.2000E-11	-6.647376E-11	-6.647376E-11	   20.0039	   21.7029	   22.1597	   -0.8276	
  -60.0000	-1.1000E-11	-1.1000E-11	-6.860459E-11	-6.860459E-11	   20.0039	   21.7007	   22.1771	   -0.8187	
  -70.0000	-1.9100E-10	-1.9100E-10	-6.875985E-11	-6.875985E-11	   20.0013	   21.7007	   22.1920	   -0.8187	
  -80.0000	-2.0100E-10	-2.0100E-10	-6.928946E-11	-6.928946E-11	   20.0013	   21.7038	   22.1920	   -0.8070	
  -90.0000	-1.7000E-10	-1.7000E-10	-6.946937E-11	-6.946937E-11	   20.0013	   21.7002	   22.1951	   -0.8081	
 -100.0000	-2.1800E-10	-2.1800E-10	-6.975230E-11	-6.975230E-11	   20.0013	   21.7002	   22.2075	   -0.8081	
 -110.0000	-1.8700E-10	-1.8700E-10	-7.053845E-11	-7.053845E-11	   20.0013	   21.7002	   22.2116	   -0.8005	
 -120.0000	-3.3300E-10	-3.3300E-10	-7.020965E-11	-7.020965E-11	   20.0013	   21.7015	   22.2271	   -0.7968	
 -130.0000	-3.3800E-10	-3.3800E-10	-7.051482E-11	-7.051482E-11	   20.0013	   21.7051	   22.2271	   -0.7844	
 -140.0000	-3.1200E-10	-3.1200E-10	-7.154153E-11	-7.154153E-11	   20.0013	   21.7018	   22.2255	   -0.7881	
 -150.0000	-3.3900E-10	-3.3900E-10	-7.125978E-11	-7.125978E-11	   20.0039	   21.7073	   22.2163	   -0.7891	
 -160.0000	-2.9700E-10	-2.9700E-10	-7.179594E-11	-7.179594E-11	   20.0039	   21.7106	   22.2318	   -0.7768	
 -170.0000	-3.2100E-10	-3.2100E-10	-7.140340E-11	-7.140340E-11	   20.0039	   21.7061	   22.2277	   -0.7831	
 -180.0000	-3.5400E-10	-3.5400E-10	-7.238084E-11	-7.238084E-11	   20.0039	   21.7031	   22.2245	   -0.7875	
 -190.0000	-4.9800E-10	-4.9800E-10	-7.296386E-11	-7.296386E-11	   20.0013	   21.7085	   22.2296	   -0.7800	
 -200.0000	-3.7800E-10	-3.7800E-10	-7.263667E-11	-7.263667E-11	   20.0013	   21.7056	   22.2255	   -0.7849	
 -210.0000	-3.9500E-10	-3.9500E-10	-7.371920E-11	-7.371920E-11	   20.0013	   21.7052	   22.2315	   -0.7815	
 -220.0000	-4.2200E-10	-4.2200E-10	-7.445746E-11	-7.445746E-11	   20.0013	   21.7064	   22.2264	   -0.7836	
 -230.0000	-5.1200E-10	-5.1200E-10	-7.599631E-11	-7.599631E-11	   20.0013	   21.7047	   22.2290	   -0.7835	
 -240.0000	-4.5900E-10	-4.5900E-10	-7.623402E-11	-7.623402E-11	   20.0039	   21.7042	   22.2214	   -0.7886	
 -250.0000	-6.1500E-10	-6.1500E-10	-7.750110E-11	-7.750110E-11	   20.0013	   21.7049	   22.2255	   -0.7854	
 -260.0000	-4.8800E-10	-4.8800E-10	-7.755713E-11	-7.755713E-11	   20.0039	   21.7066	   22.2274	   -0.7829	
 -270.0000	-6.1200E-10	-6.1200E-10	-7.852517E-11	-7.852517E-11	   20.0013	   21.7012	   22.2312	   -0.7850	
 -280.0000	-5.5100E-10	-5.5100E-10	-7.897415E-11	-7.897415E-11	   20.0039	   21.7012	   22.2312	   -0.7850	
 -290.0000	-6.6800E-10	-6.6800E-10	-8.028365E-11	-8.028365E-11	   20.0039	   21.7000	   22.2220	   -0.7862	
 -300.0000	-6.1100E-10	-6.1100E-10	-8.014530E-11	-8.014530E-11	   20.0039	   21.7000	   22.2268	   -0.7917	
 -310.0000	-7.0200E-10	-7.0200E-10	-8.090779E-11	-8.090779E-11	   20.0039	   21.7053	   22.2312	   -0.7844	
 -320.0000	-5.9000E-10	-5.9000E-10	-8.122476E-11	-8.122476E-11	   20.0039	   21.7007	   22.2312	   -0.7855	
 -330.0000	-6.2400E-10	-6.2400E-10	-8.162360E-11	-8.162360E-11	   20.0013	   21.7047	   22.2416	   -0.7757	
 -340.0000	-7.6500E-10	-7.6500E-10	-8.236615E-11	-8.236615E-11	   20.0013	   21.7021	   22.2407	   -0.7785	
 -350.0000	-7.3200E-10	-7.3200E-10	-8.288542E-11	-8.288542E-11	   20.0013	   21.7057	   22.2287	   -0.7829	
 -360.0000	-6.5700E-10	-6.5700E-10	-8.343218E-11	-8.343218E-11	   20.0013	   21.6999	   22.2236	   -0.7908	
 -370.0000	-6.7300E-10	-6.7300E-10	-8.397261E-11	-8.397261E-11	   20.0013	   21.6990	   22.2334	   -0.7856	
 -380.0000	-7.7000E-10	-7.7000E-10	-8.461083E-11	-8.461083E-11	   20.0039	   21.7053	   22.2492	   -0.7706	
 -390.0000	-7.3800E-10	-7.3800E-10	-8.472674E-11	-8.472674E-11	   20.0039	   21.7005	   22.2375	   -0.7817	
 -400.0000	-7.5900E-10	-7.5900E-10	-8.467972E-11	-8.467972E-11	   20.0013	   21.6989	   22.2413	   -0.7808	
 -420.0000	-8.8300E-10	-8.8300E-10	-8.555160E-11	-8.555160E-11	   20.0039	   21.6998	   22.2394	   -0.7812	
 -440.0000	-1.0380E-9	-1.0380E-9	-8.609959E-11	-8.609959E-11	   20.0039	   21.6997	   22.2334	   -0.7850	
 -460.0000	-1.0140E-9	-1.0140E-9	-8.740295E-11	-8.740295E-11	   20.0039	   21.7011	   22.2407	   -0.7794	
 -480.0000	-1.0640E-9	-1.0640E-9	-8.739255E-11	-8.739255E-11	   20.0039	   21.6918	   22.2347	   -0.7908	
 -500.0000	-1.1610E-9	-1.1610E-9	-8.788271E-11	-8.788271E-11	   20.0039	   21.6966	   22.2321	   -0.7883	
 -520.0000	-1.2270E-9	-1.2270E-9	-8.881611E-11	-8.881611E-11	   20.0039	   21.6939	   22.2353	   -0.7887	
 -540.0000	-1.2970E-9	-1.2970E-9	-8.985382E-11	-8.985382E-11	   20.0013	   21.6967	   22.2347	   -0.7867	
 -560.0000	-1.2870E-9	-1.2870E-9	-9.032011E-11	-9.032011E-11	   20.0013	   21.6967	   22.2419	   -0.7867	
 -580.0000	-1.4270E-9	-1.4270E-9	-9.074749E-11	-9.074749E-11	   20.0013	   21.6988	   22.2419	   -0.7805	
 -600.0000	-1.3760E-9	-1.3760E-9	-9.122683E-11	-9.122683E-11	   20.0039	   21.6953	   22.2334	   -0.7887	
 -620.0000	-1.4580E-9	-1.4580E-9	-9.139999E-11	-9.139999E-11	   20.0013	   21.6953	   22.2435	   -0.7824	
 -640.0000	-1.4910E-9	-1.4910E-9	-9.207955E-11	-9.207955E-11	   20.0013	   21.6940	   22.2397	   -0.7858	
 -660.0000	-1.5170E-9	-1.5170E-9	-9.282373E-11	-9.282373E-11	   20.0013	   21.6940	   22.2375	   -0.7858	
 -680.0000	-1.5290E-9	-1.5290E-9	-9.459111E-11	-9.459111E-11	   20.0013	   21.6925	   22.2375	   -0.7885	
 -700.0000	-1.5970E-9	-1.5970E-9	-9.453957E-11	-9.453957E-11	   20.0039	   21.6921	   22.2394	   -0.7876	
 -720.0000	-1.6350E-9	-1.6350E-9	-9.534794E-11	-9.534794E-11	   20.0013	   21.6885	   22.2334	   -0.7943	
 -740.0000	-1.6920E-9	-1.6920E-9	-9.568060E-11	-9.568060E-11	   20.0039	   21.6937	   22.2271	   -0.7939	
 -760.0000	-1.7440E-9	-1.7440E-9	-9.676192E-11	-9.676192E-11	   20.0039	   21.6937	   22.2324	   -0.7939	
 -780.0000	-1.7670E-9	-1.7670E-9	-9.695621E-11	-9.695621E-11	   20.0039	   21.6933	   22.2324	   -0.7909	
 -800.0000	-1.8730E-9	-1.8730E-9	-9.827303E-11	-9.827303E-11	   20.0039	   21.6902	   22.2378	   -0.7902	
 -820.0000	-1.7800E-9	-1.7800E-9	-9.926350E-11	-9.926350E-11	   20.0039	   21.6902	   22.2353	   -0.7902	
 -840.0000	-1.8160E-9	-1.8160E-9	-1.009449E-10	-1.009449E-10	   20.0039	   21.6902	   22.2353	   -0.7917	
 -860.0000	-1.8180E-9	-1.8180E-9	-1.019128E-10	-1.019128E-10	   20.0039	   21.6924	   22.2318	   -0.7920	
 -880.0000	-1.8840E-9	-1.8840E-9	-1.032349E-10	-1.032349E-10	   20.0013	   21.6893	   22.2268	   -0.7977	
 -900.0000	-1.8620E-9	-1.8620E-9	-1.052651E-10	-1.052651E-10	   20.0013	   21.6849	   22.2287	   -0.8003	
 -920.0000	-1.9410E-9	-1.9410E-9	-1.070828E-10	-1.070828E-10	   20.0013	   21.6849	   22.2359	   -0.8003	
 -940.0000	-1.9930E-9	-1.9930E-9	-1.089989E-10	-1.089989E-10	   20.0013	   21.6845	   22.2359	   -0.7961	
 -960.0000	-1.9830E-9	-1.9830E-9	-1.115857E-10	-1.115857E-10	   20.0013	   21.6891	   22.2334	   -0.7938	
 -980.0000	-2.0120E-9	-2.0120E-9	-1.142676E-10	-1.142676E-10	   20.0013	   21.6899	   22.2245	   -0.7986	
-1000.0000	-2.0690E-9	-2.0690E-9	-1.176468E-10	-1.176468E-10	   20.0013	   21.6899	   22.2261	   -0.7986

File: Diodes/Halfmoon/Diodes/Cleaned_Data/PreIrrad/PSS/37896/001/IV_37896_001_PSS_HM_XX_DIODE_12_17_2021_3_55_34_PM.txt
GCD Test
Bias: 5000.000000
IV_37896_001_PSS_HM_XX_DIODE
Date/Time: 12/17/2021 3:55:34 PM
Sensor Name: DIODE
Type: P
Annealing Status: Unirradiated 
Environment: 20C
Tester: Andrew Kent

Time Delay per Ramp Step (s): 0.500

CV Time Delay per Measurement (s) :0.500

AC Voltage (V): 0.500

Current Number of measurements per voltage: 1.000

IV Time Delay per Measurement (s) :0.000


BiasVoltage	Total Current_Avg	Total Current_0	Bias Current_Avg	Bias Current_0	Temperature	Air_Temp	Humidity	Dewpoint	
  -10.0000	-4.0000E-11	-4.0000E-11	-1.656235E-10	-1.656235E-10	   20.0064	   21.3909	   21.4206	   -1.5495	
  -20.0000	-1.1400E-10	-1.1400E-10	-1.835750E-10	-1.835750E-10	   20.0039	   21.3909	   21.7321	   -1.5495	
  -30.0000	-3.0200E-10	-3.0200E-10	-2.119614E-10	-2.119614E-10	   20.0039	   21.3958	   21.7321	   -1.3492	
  -40.0000	-3.2700E-10	-3.2700E-10	-2.262985E-10	-2.262985E-10	   20.0039	   21.3922	   21.8805	   -1.2597	
  -50.0000	-3.5100E-10	-3.5100E-10	-2.329990E-10	-2.329990E-10	   20.0039	   21.3969	   21.9880	   -1.1891	
  -60.0000	-3.2300E-10	-3.2300E-10	-2.367055E-10	-2.367055E-10	   20.0013	   21.3914	   22.0787	   -1.1375	
  -70.0000	-4.5400E-10	-4.5400E-10	-2.395691E-10	-2.395691E-10	   20.0039	   21.3886	   22.1559	   -1.0923	
  -80.0000	-5.3600E-10	-5.3600E-10	-2.419228E-10	-2.419228E-10	   20.0013	   21.3939	   22.2052	   -1.0575	
  -90.0000	-4.6300E-10	-4.6300E-10	-2.436010E-10	-2.436010E-10	   20.0013	   21.3945	   22.2644	   -1.0208	
 -100.0000	-5.8400E-10	-5.8400E-10	-2.459062E-10	-2.459062E-10	   20.0039	   21.3893	   22.3207	   -0.9907	
 -110.0000	-5.4900E-10	-5.4900E-10	-2.480377E-10	-2.480377E-10	   20.0013	   21.3921	   22.3596	   -0.9646	
 -120.0000	-5.9000E-10	-5.9000E-10	-2.491840E-10	-2.491840E-10	   19.9987	   21.3934	   22.3969	   -0.9407	
 -130.0000	-6.4700E-10	-6.4700E-10	-2.512570E-10	-2.512570E-10	   20.0013	   21.3956	   22.4428	   -0.9110	
 -140.0000	-5.3900E-10	-5.3900E-10	-2.531324E-10	-2.531324E-10	   20.0013	   21.3956	   22.4747	   -0.9110	
 -150.0000	-5.5800E-10	-5.5800E-10	-2.555623E-10	-2.555623E-10	   20.0013	   21.3906	   22.4972	   -0.8958	
 -160.0000	-6.0600E-10	-6.0600E-10	-2.582758E-10	-2.582758E-10	   20.0013	   21.3891	   22.5136	   -0.8834	
 -170.0000	-6.0800E-10	-6.0800E-10	-2.613822E-10	-2.613822E-10	   20.0013	   21.3910	   22.5281	   -0.8718	
 -180.0000	-6.3400E-10	-6.3400E-10	-2.662243E-10	-2.662243E-10	   20.0013	   21.3902	   22.5281	   -0.8637	
 -190.0000	-7.2300E-10	-7.2300E-10	-2.727127E-10	-2.727127E-10	   20.0013	   21.3887	   22.5566	   -0.8477	
 -200.0000	-7.4300E-10	-7.4300E-10	-2.831414E-10	-2.831414E-10	   19.9987	   21.3922	   22.5601	   -0.8427	
 -210.0000	-7.9800E-10	-7.9800E-10	-2.948213E-10	-2.948213E-10	   20.0013	   21.3954	   22.5787	   -0.8287	
 -220.0000	-9.3500E-10	-9.3500E-10	-3.101910E-10	-3.101910E-10	   19.9987	   21.3915	   22.5917	   -0.8241	
 -230.0000	-9.1100E-10	-9.1100E-10	-3.250506E-10	-3.250506E-10	   20.0013	   21.3915	   22.6040	   -0.8241	
 -240.0000	-9.0200E-10	-9.0200E-10	-3.364454E-10	-3.364454E-10	   20.0013	   21.3915	   22.6040	   -0.8167	
 -250.0000	-9.0100E-10	-9.0100E-10	-3.452892E-10	-3.452892E-10	   20.0013	   21.3886	   22.6233	   -0.8075	
 -260.0000	-9.7500E-10	-9.7500E-10	-3.525279E-10	-3.525279E-10	   20.0013	   21.3944	   22.6227	   -0.8029	
 -270.0000	-9.9000E-10	-9.9000E-10	-3.592530E-10	-3.592530E-10	   20.0013	   21.3927	   22.6252	   -0.8029	
 -280.0000	-1.1200E-9	-1.1200E-9	-3.642023E-10	-3.642023E-10	   19.9987	   21.3888	   22.6268	   -0.8051	
 -290.0000	-1.1210E-9	-1.1210E-9	-3.693091E-10	-3.693091E-10	   20.0013	   21.3924	   22.6360	   -0.7966	
 -300.0000	-1.1110E-9	-1.1110E-9	-3.741617E-10	-3.741617E-10	   19.9987	   21.3840	   22.6442	   -0.7987	
 -310.0000	-1.0600E-9	-1.0600E-9	-3.782971E-10	-3.782971E-10	   19.9987	   21.3840	   22.6442	   -0.7987	
 -320.0000	-1.1590E-9	-1.1590E-9	-3.815098E-10	-3.815098E-10	   19.9987	   21.3881	   22.6433	   -0.7958	
 -330.0000	-1.1090E-9	-1.1090E-9	-3.849641E-10	-3.849641E-10	   19.9987	   21.3896	   22.6404	   -0.7963	
 -340.0000	-1.1130E-9	-1.1130E-9	-3.883742E-10	-3.883742E-10	   19.9987	   21.3898	   22.6569	   -0.7862	
 -350.0000	-1.1200E-9	-1.1200E-9	-3.915411E-10	-3.915411E-10	   19.9987	   21.3898	   22.6575	   -0.7862	
 -360.0000	-1.1530E-9	-1.1530E-9	-3.956188E-10	-3.956188E-10	   19.9987	   21.3875	   22.6575	   -0.7878	
 -370.0000	-1.1270E-9	-1.1270E-9	-3.981257E-10	-3.981257E-10	   19.9987	   21.3886	   22.6660	   -0.7817	
 -380.0000	-1.1910E-9	-1.1910E-9	-4.006771E-10	-4.006771E-10	   19.9987	   21.3946	   22.6610	   -0.7797	
 -390.0000	-1.1480E-9	-1.1480E-9	-4.043813E-10	-4.043813E-10	   19.9987	   21.3873	   22.6629	   -0.7846	
 -400.0000	-1.2540E-9	-1.2540E-9	-4.074613E-10	-4.074613E-10	   19.9987	   21.3873	   22.6762	   -0.7846	
 -420.0000	-1.3860E-9	-1.3860E-9	-4.105161E-10	-4.105161E-10	   19.9987	   21.3914	   22.6762	   -0.7732	
 -440.0000	-1.4540E-9	-1.4540E-9	-4.155432E-10	-4.155432E-10	   20.0013	   21.3884	   22.6724	   -0.7781	
 -460.0000	-1.5010E-9	-1.5010E-9	-4.197085E-10	-4.197085E-10	   20.0013	   21.3892	   22.6847	   -0.7699	
 -480.0000	-1.5480E-9	-1.5480E-9	-4.249720E-10	-4.249720E-10	   20.0013	   21.3892	   22.6818	   -0.7699	
 -500.0000	-1.6260E-9	-1.6260E-9	-4.278921E-10	-4.278921E-10	   20.0013	   21.3861	   22.6818	   -0.7742	
 -520.0000	-1.6990E-9	-1.6990E-9	-4.318619E-10	-4.318619E-10	   20.0039	   21.3875	   22.6872	   -0.7698	
 -540.0000	-1.7450E-9	-1.7450E-9	-4.360778E-10	-4.360778E-10	   20.0039	   21.3885	   22.6885	   -0.7682	
 -560.0000	-1.7960E-9	-1.7960E-9	-4.413412E-10	-4.413412E-10	   20.0013	   21.3885	   22.6945	   -0.7682	
 -580.0000	-1.8860E-9	-1.8860E-9	-4.428293E-10	-4.428293E-10	   20.0013	   21.3875	   22.6945	   -0.7655	
 -600.0000	-1.9230E-9	-1.9230E-9	-4.465797E-10	-4.465797E-10	   20.0013	   21.3910	   22.7008	   -0.7587	
 -620.0000	-1.9450E-9	-1.9450E-9	-4.504661E-10	-4.504661E-10	   20.0013	   21.3882	   22.6973	   -0.7632	
 -640.0000	-2.0940E-9	-2.0940E-9	-4.537080E-10	-4.537080E-10	   20.0013	   21.3894	   22.6942	   -0.7640	
 -660.0000	-2.0060E-9	-2.0060E-9	-4.562740E-10	-4.562740E-10	   19.9987	   21.3894	   22.6977	   -0.7640	
 -680.0000	-2.0740E-9	-2.0740E-9	-4.602306E-10	-4.602306E-10	   19.9987	   21.3894	   22.6977	   -0.7619	
 -700.0000	-2.0860E-9	-2.0860E-9	-4.634190E-10	-4.634190E-10	   19.9987	   21.3892	   22.7046	   -0.7579	
 -720.0000	-2.1300E-9	-2.1300E-9	-4.665238E-10	-4.665238E-10	   19.9987	   21.3898	   22.7005	   -0.7599	
 -740.0000	-2.3030E-9	-2.3030E-9	-4.705102E-10	-4.705102E-10	   19.9987	   21.3898	   22.6992	   -0.7599	
 -760.0000	-2.1790E-9	-2.1790E-9	-4.743453E-10	-4.743453E-10	   19.9987	   21.3886	   22.6992	   -0.7616	
 -780.0000	-2.1930E-9	-2.1930E-9	-4.784983E-10	-4.784983E-10	   20.0013	   21.3881	   22.6992	   -0.7621	
 -800.0000	-2.2860E-9	-2.2860E-9	-4.822712E-10	-4.822712E-10	   20.0013	   21.3898	   22.6942	   -0.7637	
 -820.0000	-2.3590E-9	-2.3590E-9	-4.872480E-10	-4.872480E-10	   20.0013	   21.3875	   22.7087	   -0.7569	
 -840.0000	-2.3300E-9	-2.3300E-9	-4.909875E-10	-4.909875E-10	   20.0013	   21.3875	   22.7087	   -0.7569	
 -860.0000	-2.3460E-9	-2.3460E-9	-4.959353E-10	-4.959353E-10	   20.0013	   21.3875	   22.7030	   -0.7603	
 -880.0000	-2.3600E-9	-2.3600E-9	-5.022442E-10	-5.022442E-10	   20.0013	   21.3869	   22.7075	   -0.7582	
 -900.0000	-2.4130E-9	-2.4130E-9	-5.075229E-10	-5.075229E-10	   20.0013	   21.3826	   22.7097	   -0.7604	
 -920.0000	-2.4110E-9	-2.4110E-9	-5.143888E-10	-5.143888E-10	   19.9987	   21.3878	   22.7015	   -0.7610	
 -940.0000	-2.4560E-9	-2.4560E-9	-5.207980E-10	-5.207980E-10	   20.0013	   21.3851	   22.7059	   -0.7606	
 -960.0000	-2.5520E-9	-2.5520E-9	-5.293688E-10	-5.293688E-10	   20.0013	   21.3819	   22.7109	   -0.7602	
 -980.0000	-2.6090E-9	-2.6090E-9	-5.384958E-10	-5.384958E-10	   20.0013	   21.3819	   22.7002	   -0.7602	
-1000.0000	-2.5970E-9	-2.5970E-9	-5.479736E-10	-5.479736E-10	   20.0013	   21.3851	   22.7002	   -0.7640
