Repository: ctiley/CERN_CMS_Silicon_Sensor

# CERN_CMS_Silicon_Sensor

# Code To-Do 
- Double check Halfmoon Diode Data

# Lab To-Do
- Measure more HGCAL Diodes
- Measure rest of Unirradiated Halfmoon Diodes
- Rebond D0 Diode
- Cleanup Wires at Alibava Station
-

File: Diodes/Halfmoon/Diodes/Cleaned_Data/PreIrrad/PSS/38212/044/CV_38212_044_PSS_HM_XX_DIODEHALFPSTOP_12_21_2021_4_39_12_PM.txt
GCD Test
Bias: 5000.000000
CV_38212_044_PSS_HM_XX_DIODEHALFPSTOP
Date/Time: 12/21/2021 4:39:12 PM
Sensor Name: 38212_044_DIODEHALFPSTOP
Type: P
Annealing Status: Unirradiated
Environment: 20C
Tester: Andrew Kent

Time Delay per Ramp Step (s): 0.500

CV Time Delay per Measurement (s) :0.500

AC Voltage (V): 0.500

Current Number of measurements per voltage: 1.000

IV Time Delay per Measurement (s) :0.000


BiasVoltage	LCR_Cp_freq1000.0	LCR_Rp_freq1000.0	Temperature	Air_Temp	Humidity	Dewpoint	
  -10.0000	1.067E-11	1.772E+9	   20.0013	   21.4802	   19.8922	   -2.4767	
  -20.0000	7.486E-12	3.735E+9	   20.0013	   21.4802	   19.8922	   -2.4767	
  -30.0000	6.123E-12	3.860E+9	   20.0013	   21.4796	   19.8947	   -2.4754	
  -40.0000	5.322E-12	3.572E+9	   20.0013	   21.4819	   19.8928	   -2.4748	
  -50.0000	4.775E-12	3.865E+9	   20.0013	   21.4795	   19.8912	   -2.4779	
  -60.0000	4.362E-12	3.900E+9	   19.9987	   21.4825	   19.8994	   -2.4698	
  -70.0000	4.040E-12	3.854E+9	   20.0013	   21.4842	   19.9016	   -2.4669	
  -80.0000	3.764E-12	3.662E+9	   20.0013	   21.4786	   19.8915	   -2.4784	
  -90.0000	3.530E-12	3.781E+9	   20.0013	   21.4786	   19.8991	   -2.4732	
 -100.0000	3.343E-12	3.928E+9	   19.9987	   21.4821	   19.9029	   -2.4678	
 -110.0000	3.185E-12	3.813E+9	   19.9987	   21.4816	   19.8922	   -2.4755	
 -120.0000	3.046E-12	4.166E+9	   19.9987	   21.4789	   19.8950	   -2.4758	
 -130.0000	2.924E-12	4.433E+9	   19.9987	   21.4802	   19.8956	   -2.4743	
 -140.0000	2.810E-12	4.473E+9	   19.9987	   21.4796	   19.8928	   -2.4767	
 -150.0000	2.718E-12	4.247E+9	   20.0013	   21.4796	   19.8985	   -2.4728	
 -160.0000	2.627E-12	4.626E+9	   19.9987	   21.4792	   19.9013	   -2.4712	
 -170.0000	2.543E-12	4.462E+9	   20.0013	   21.4772	   19.8960	   -2.4765	
 -180.0000	2.467E-12	4.440E+9	   20.0013	   21.4771	   19.8884	   -2.4818	
 -190.0000	2.393E-12	4.465E+9	   20.0013	   21.4803	   19.9001	   -2.4712	
 -200.0000	2.323E-12	4.600E+9	   19.9987	   21.4828	   19.8890	   -2.4767	
 -210.0000	2.265E-12	4.936E+9	   19.9987	   21.4797	   19.8937	   -2.4760	
 -220.0000	2.216E-12	4.965E+9	   19.9987	   21.4843	   19.8922	   -2.4732	
 -230.0000	2.196E-12	4.702E+9	   19.9987	   21.4807	   19.8950	   -2.4743	
 -240.0000	2.180E-12	4.717E+9	   19.9987	   21.4782	   19.8915	   -2.4787	
 -250.0000	2.170E-12	5.157E+9	   19.9987	   21.4782	   19.8915	   -2.4787	
 -260.0000	2.162E-12	4.414E+9	   19.9987	   21.4813	   19.8956	   -2.4734	
 -270.0000	2.140E-12	3.240E+9	   20.0013	   21.4798	   19.8839	   -2.4826	
 -280.0000	2.109E-12	3.965E+9	   20.0013	   21.4812	   19.8824	   -2.4825	
 -290.0000	2.100E-12	6.119E+9	   20.0039	   21.4783	   19.8817	   -2.4853	
 -300.0000	2.097E-12	5.712E+9	   20.0013	   21.4830	   19.8732	   -2.4872	
 -310.0000	2.088E-12	5.800E+9	   20.0013	   21.4803	   19.8868	   -2.4802	
 -320.0000	2.089E-12	5.960E+9	   20.0039	   21.4803	   19.8817	   -2.4836	
 -330.0000	2.083E-12	6.882E+9	   20.0013	   21.4801	   19.8732	   -2.4896	
 -340.0000	2.082E-12	5.944E+9	   20.0013	   21.4790	   19.8662	   -2.4952	
 -350.0000	2.082E-12	6.536E+9	   20.0013	   21.4784	   19.8662	   -2.4957	
 -360.0000	2.081E-12	7.284E+9	   20.0013	   21.4768	   19.8703	   -2.4942	
 -370.0000	2.077E-12	6.887E+9	   20.0013	   21.4756	   19.8669	   -2.4975	
 -380.0000	2.077E-12	7.190E+9	   20.0013	   21.4773	   19.8580	   -2.5021	
 -390.0000	2.075E-12	7.465E+9	   20.0039	   21.4764	   19.8583	   -2.5027	
 -400.0000	2.076E-12	6.831E+9	   20.0013	   21.4728	   19.8485	   -2.5123	
 -420.0000	2.073E-12	8.337E+9	   20.0013	   21.4771	   19.8555	   -2.5040	
 -440.0000	2.070E-12	7.066E+9	   20.0013	   21.4736	   19.8431	   -2.5153	
 -460.0000	2.069E-12	6.452E+9	   20.0013	   21.4719	   19.8466	   -2.5143	
 -480.0000	2.068E-12	7.578E+9	   19.9987	   21.4773	   19.8460	   -2.5103	
 -500.0000	2.066E-12	8.023E+9	   19.9987	   21.4692	   19.8343	   -2.5249	
 -520.0000	2.065E-12	7.797E+9	   20.0013	   21.4764	   19.8273	   -2.5238	
 -540.0000	2.067E-12	9.428E+9	   20.0013	   21.4779	   19.8204	   -2.5272	
 -560.0000	2.068E-12	9.211E+9	   20.0013	   21.4709	   19.8311	   -2.5257	
 -580.0000	2.061E-12	8.530E+9	   20.0013	   21.4741	   19.8223	   -2.5291	
 -600.0000	2.066E-12	7.664E+9	   20.0013	   21.4758	   19.8276	   -2.5240

File: Diodes/Halfmoon/Diodes/Cleaned_Data/PreIrrad/PSS/38212/044/CV_38212_044_PSS_HM_XX_DIODEHALFPSTOP_GR_12_21_2021_4_49_30_PM.txt
GCD Test
Bias: 5000.000000
CV_38212_044_PSS_HM_XX_DIODEHALFPSTOP_GR
Date/Time: 12/21/2021 4:49:30 PM
Sensor Name: 38212_044_DIODEHALFPSTOP
Type: P
Annealing Status: Unirradiated
Environment: 20C
Tester: Andrew Kent

Time Delay per Ramp Step (s): 0.500

CV Time Delay per Measurement (s) :0.500

AC Voltage (V): 0.500

Current Number of measurements per voltage: 1.000

IV Time Delay per Measurement (s) :0.000


BiasVoltage	LCR_Cp_freq1000.0	LCR_Rp_freq1000.0	Temperature	Air_Temp	Humidity	Dewpoint	
  -10.0000	1.003E-11	2.302E+9	   20.0013	   21.4888	   19.7736	   -2.5501	
  -20.0000	6.932E-12	6.776E+9	   20.0013	   21.4905	   19.7812	   -2.5435	
  -30.0000	5.537E-12	6.733E+9	   20.0013	   21.4905	   19.7812	   -2.5435	
  -40.0000	4.700E-12	6.291E+9	   20.0013	   21.4889	   19.7824	   -2.5440	
  -50.0000	4.112E-12	6.688E+9	   20.0013	   21.4880	   19.7799	   -2.5464	
  -60.0000	3.690E-12	7.074E+9	   20.0013	   21.4922	   19.7707	   -2.5492	
  -70.0000	3.362E-12	7.333E+9	   20.0013	   21.4920	   19.7796	   -2.5434	
  -80.0000	3.439E-12	-2.269E+9	   20.0013	   21.4850	   19.7723	   -2.5540	
  -90.0000	3.230E-12	-2.822E+9	   20.0013	   21.4915	   19.7745	   -2.5472	
 -100.0000	3.052E-12	-2.793E+9	   20.0039	   21.4877	   19.7770	   -2.5486	
 -110.0000	2.902E-12	-2.707E+9	   20.0013	   21.4885	   19.7821	   -2.5445	
 -120.0000	2.766E-12	-2.662E+9	   20.0013	   21.4916	   19.7906	   -2.5361	
 -130.0000	2.642E-12	-2.323E+9	   19.9987	   21.4906	   19.7827	   -2.5423	
 -140.0000	2.536E-12	-2.363E+9	   20.0013	   21.4927	   19.7878	   -2.5371	
 -150.0000	2.445E-12	-2.639E+9	   20.0013	   21.4893	   19.7748	   -2.5488	
 -160.0000	2.362E-12	-2.838E+9	   20.0013	   21.4891	   19.7884	   -2.5397	
 -170.0000	2.273E-12	-2.645E+9	   20.0039	   21.4907	   19.7837	   -2.5416	
 -180.0000	2.202E-12	-2.864E+9	   20.0013	   21.4912	   19.7872	   -2.5388	
 -190.0000	2.130E-12	-3.029E+9	   20.0013	   21.4912	   19.7849	   -2.5403	
 -200.0000	2.058E-12	-2.879E+9	   20.0013	   21.4909	   19.7830	   -2.5418	
 -210.0000	2.001E-12	-2.654E+9	   20.0013	   21.4906	   19.7853	   -2.5407	
 -220.0000	1.968E-12	-2.992E+9	   20.0013	   21.4898	   19.7881	   -2.5394	
 -230.0000	1.950E-12	-2.903E+9	   20.0013	   21.4898	   19.7846	   -2.5417	
 -240.0000	1.938E-12	-2.654E+9	   20.0013	   21.4901	   19.7951	   -2.5343	
 -250.0000	1.938E-12	-2.644E+9	   20.0013	   21.4902	   19.7868	   -2.5398	
 -260.0000	1.934E-12	-2.615E+9	   20.0039	   21.4887	   19.7834	   -2.5435	
 -270.0000	1.930E-12	-2.648E+9	   20.0013	   21.4906	   19.7948	   -2.5342	
 -280.0000	1.922E-12	-2.201E+9	   20.0013	   21.4895	   19.7891	   -2.5390	
 -290.0000	1.924E-12	-2.392E+9	   20.0013	   21.4928	   19.7878	   -2.5371	
 -300.0000	1.916E-12	-2.268E+9	   20.0013	   21.4928	   19.7878	   -2.5371	
 -310.0000	1.915E-12	-2.010E+9	   20.0013	   21.4909	   19.7878	   -2.5387	
 -320.0000	1.908E-12	-1.848E+9	   20.0013	   21.4863	   19.7793	   -2.5483	
 -330.0000	1.911E-12	-1.869E+9	   20.0013	   21.4877	   19.7951	   -2.5364	
 -340.0000	1.907E-12	-1.851E+9	   20.0013	   21.4857	   19.7916	   -2.5403	
 -350.0000	1.909E-12	-1.950E+9	   20.0013	   21.4901	   19.7868	   -2.5400	
 -360.0000	1.916E-12	-2.288E+9	   20.0013	   21.4939	   19.7821	   -2.5401	
 -370.0000	1.904E-12	-1.865E+9	   20.0013	   21.4900	   19.7938	   -2.5353	
 -380.0000	1.913E-12	-2.158E+9	   20.0013	   21.4900	   19.7982	   -2.5323	
 -390.0000	1.909E-12	-2.114E+9	   20.0013	   21.4924	   19.7878	   -2.5374	
 -400.0000	1.906E-12	-1.989E+9	   20.0013	   21.4868	   19.7872	   -2.5424	
 -420.0000	1.920E-12	-3.870E+9	   20.0013	   21.4927	   19.7897	   -2.5359	
 -440.0000	1.919E-12	-3.969E+9	   19.9987	   21.4827	   19.7944	   -2.5409	
 -460.0000	1.917E-12	-3.071E+9	   19.9987	   21.4863	   19.7919	   -2.5397	
 -480.0000	1.917E-12	-3.862E+9	   19.9987	   21.4863	   19.7919	   -2.5397	
 -500.0000	1.918E-12	-3.561E+9	   19.9987	   21.4886	   19.7849	   -2.5425	
 -520.0000	1.922E-12	-4.230E+9	   19.9987	   21.4877	   19.7979	   -2.5344	
 -540.0000	1.922E-12	-4.322E+9	   19.9987	   21.4905	   19.8020	   -2.5293	
 -560.0000	1.916E-12	-3.550E+9	   19.9987	   21.4893	   19.8071	   -2.5269	
 -580.0000	1.916E-12	-4.147E+9	   20.0013	   21.4865	   19.8033	   -2.5318	
 -600.0000	1.916E-12	-3.564E+9	   20.0013	   21.4884	   19.8080	   -2.5269

File: Diodes/Halfmoon/Diodes/Cleaned_Data/PreIrrad/PSS/38212/044/CV_38212_044_PSS_HM_XX_DIODEQUARTER_12_21_2021_4_59_27_PM.txt
GCD Test
Bias: 5000.000000
CV_38212_044_PSS_HM_XX_DIODEQUARTER
Date/Time: 12/21/2021 4:59:27 PM
Sensor Name: 38212_044_DIODEQUARTER
Type: P
Annealing Status: Unirradiated
Environment: 20C
Tester: Andrew Kent

Time Delay per Ramp Step (s): 0.500

CV Time Delay per Measurement (s) :0.500

AC Voltage (V): 0.500

Current Number of measurements per voltage: 1.000

IV Time Delay per Measurement (s) :0.000


BiasVoltage	LCR_Cp_freq1000.0	LCR_Rp_freq1000.0	Temperature	Air_Temp	Humidity	Dewpoint	
  -10.0000	7.735E-12	2.404E+9	   20.0013	   21.5035	   19.7922	   -2.5253	
  -20.0000	5.082E-12	6.920E+9	   19.9987	   21.5037	   19.7979	   -2.5213	
  -30.0000	3.423E-12	5.123E+9	   20.0013	   21.5017	   19.7935	   -2.5258	
  -40.0000	2.240E-12	8.469E+9	   19.9987	   21.4997	   19.7973	   -2.5249	
  -50.0000	1.920E-12	8.069E+9	   20.0013	   21.5032	   19.7938	   -2.5244	
  -60.0000	1.340E-12	3.988E+8	   20.0013	   21.5023	   19.7966	   -2.5232	
  -70.0000	6.653E-13	5.079E+9	   20.0039	   21.5004	   19.8042	   -2.5196	
  -80.0000	6.014E-13	5.484E+9	   20.0013	   21.4991	   19.7913	   -2.5295	
  -90.0000	5.455E-13	5.851E+9	   20.0013	   21.5012	   19.7827	   -2.5336	
 -100.0000	5.025E-13	6.407E+9	   20.0013	   21.4983	   19.7941	   -2.5283	
 -110.0000	4.620E-13	6.204E+9	   20.0013	   21.4995	   19.7906	   -2.5296	
 -120.0000	4.286E-13	6.220E+9	   20.0013	   21.5007	   19.7941	   -2.5263	
 -130.0000	4.054E-13	7.046E+9	   20.0039	   21.5085	   19.8020	   -2.5145	
 -140.0000	3.731E-13	7.207E+9	   20.0039	   21.5051	   19.7985	   -2.5196	
 -150.0000	3.494E-13	7.798E+9	   20.0013	   21.5010	   19.7998	   -2.5221	
 -160.0000	3.254E-13	8.933E+9	   20.0013	   21.4974	   19.7970	   -2.5270	
 -170.0000	3.078E-13	9.467E+9	   20.0013	   21.4986	   19.8077	   -2.5188	
 -180.0000	2.886E-13	7.622E+9	   20.0013	   21.4986	   19.8001	   -2.5240	
 -190.0000	2.666E-13	8.196E+9	   20.0013	   21.5033	   19.7976	   -2.5218	
 -200.0000	2.512E-13	7.856E+9	   20.0013	   21.4958	   19.7916	   -2.5320	
 -210.0000	2.343E-13	9.242E+9	   20.0013	   21.4982	   19.7925	   -2.5295	
 -220.0000	2.229E-13	8.288E+9	   20.0013	   21.5011	   19.7827	   -2.5337	
 -230.0000	2.203E-13	9.775E+9	   20.0013	   21.5055	   19.7906	   -2.5247	
 -240.0000	2.180E-13	8.503E+9	   20.0013	   21.4995	   19.7843	   -2.5340	
 -250.0000	2.127E-13	8.861E+9	   20.0013	   21.4995	   19.7843	   -2.5340	
 -260.0000	2.086E-13	9.386E+9	   19.9987	   21.5025	   19.7764	   -2.5368	
 -270.0000	2.046E-13	8.785E+9	   20.0013	   21.5043	   19.7691	   -2.5403	
 -280.0000	2.053E-13	9.433E+9	   19.9987	   21.5035	   19.7834	   -2.5313	
 -290.0000	2.046E-13	7.541E+9	   20.0013	   21.5084	   19.7723	   -2.5348	
 -300.0000	2.012E-13	1.058E+10	   19.9987	   21.5014	   19.7688	   -2.5429	
 -310.0000	1.992E-13	9.840E+9	   20.0013	   21.5033	   19.7596	   -2.5476	
 -320.0000	2.011E-13	1.077E+10	   20.0013	   21.5033	   19.7634	   -2.5451	
 -330.0000	1.989E-13	1.076E+10	   20.0013	   21.5035	   19.7514	   -2.5531	
 -340.0000	1.983E-13	9.656E+9	   20.0013	   21.5069	   19.7508	   -2.5506	
 -350.0000	1.977E-13	1.096E+10	   20.0013	   21.5058	   19.7546	   -2.5490	
 -360.0000	1.943E-13	9.471E+9	   20.0013	   21.5047	   19.7546	   -2.5499	
 -370.0000	1.960E-13	1.095E+10	   20.0013	   21.5035	   19.7464	   -2.5565	
 -380.0000	1.932E-13	8.802E+9	   20.0013	   21.5075	   19.7483	   -2.5519	
 -390.0000	1.953E-13	9.966E+9	   19.9987	   21.5065	   19.7438	   -2.5557	
 -400.0000	1.958E-13	9.310E+9	   19.9987	   21.5051	   19.7375	   -2.5612	
 -420.0000	1.960E-13	9.803E+9	   19.9987	   21.5070	   19.7375	   -2.5596	
 -440.0000	1.971E-13	1.313E+10	   19.9961	   21.5083	   19.7334	   -2.5614	
 -460.0000	1.931E-13	1.044E+10	   19.9987	   21.5084	   19.7277	   -2.5652	
 -480.0000	1.953E-13	9.152E+9	   19.9987	   21.5096	   19.7287	   -2.5636	
 -500.0000	1.923E-13	7.704E+9	   19.9987	   21.5095	   19.7236	   -2.5671	
 -520.0000	1.942E-13	8.739E+9	   20.0013	   21.5061	   19.7185	   -2.5733	
 -540.0000	1.933E-13	1.162E+10	   20.0013	   21.5056	   19.7255	   -2.5690	
 -560.0000	1.922E-13	1.116E+10	   20.0013	   21.5056	   19.7271	   -2.5679	
 -580.0000	1.927E-13	1.035E+10	   20.0039	   21.5064	   19.7264	   -2.5677	
 -600.0000	1.890E-13	1.119E+10	   20.0013	   21.5096	   19.7116	   -2.5752

File: Diodes/Halfmoon/Diodes/Cleaned_Data/PreIrrad/PSS/38212/044/IV_38212_044_PSS_HM_XX_DIODEHALFPSTOP_GR_12_21_2021_4_45_17_PM.txt
GCD Test
Bias: 5000.000000
IV_38212_044_PSS_HM_XX_DIODEHALFPSTOP_GR
Date/Time: 12/21/2021 4:45:17 PM
Sensor Name: 38212_044_DIODEHALFPSTOP
Type: P
Annealing Status: Unirradiated
Environment: 20C
Tester: Andrew Kent

Time Delay per Ramp Step (s): 0.500

CV Time Delay per Measurement (s) :0.500

AC Voltage (V): 0.500

Current Number of measurements per voltage: 1.000

IV Time Delay per Measurement (s) :0.000


BiasVoltage	Total Current_Avg	Total Current_0	Bias Current_Avg	Bias Current_0	Temperature	Air_Temp	Humidity	Dewpoint	
  -10.0000	2.7800E-10	2.7800E-10	-1.536433E-11	-1.536433E-11	   20.0013	   21.4889	   19.8355	   -2.5079	
  -20.0000	7.1000E-11	7.1000E-11	-1.605552E-11	-1.605552E-11	   20.0013	   21.4939	   19.8343	   -2.5046	
  -30.0000	9.5000E-11	9.5000E-11	-1.731934E-11	-1.731934E-11	   20.0013	   21.4939	   19.8349	   -2.5046	
  -40.0000	2.7000E-11	2.7000E-11	-1.816760E-11	-1.816760E-11	   20.0039	   21.4939	   19.8438	   -2.5041	
  -50.0000	-1.4200E-10	-1.4200E-10	-1.917006E-11	-1.917006E-11	   20.0039	   21.4889	   19.8438	   -2.5023	
  -60.0000	-7.3000E-11	-7.3000E-11	-1.983558E-11	-1.983558E-11	   20.0013	   21.4919	   19.8450	   -2.4989	
  -70.0000	-2.5100E-10	-2.5100E-10	-2.006190E-11	-2.006190E-11	   20.0039	   21.4941	   19.8374	   -2.5022	
  -80.0000	-1.4500E-10	-1.4500E-10	-2.062924E-11	-2.062924E-11	   20.0013	   21.4967	   19.8374	   -2.5001	
  -90.0000	-1.7900E-10	-1.7900E-10	-2.095803E-11	-2.095803E-11	   20.0013	   21.4947	   19.8457	   -2.4962	
 -100.0000	-2.3800E-10	-2.3800E-10	-2.164453E-11	-2.164453E-11	   20.0039	   21.4968	   19.8355	   -2.5013	
 -110.0000	-2.4100E-10	-2.4100E-10	-2.194318E-11	-2.194318E-11	   20.0013	   21.5018	   19.8390	   -2.4949	
 -120.0000	-3.7600E-10	-3.7600E-10	-2.272807E-11	-2.272807E-11	   20.0013	   21.5014	   19.8400	   -2.4946	
 -130.0000	-2.8300E-10	-2.8300E-10	-2.265372E-11	-2.265372E-11	   20.0013	   21.4954	   19.8406	   -2.4991	
 -140.0000	-3.9900E-10	-3.9900E-10	-2.319559E-11	-2.319559E-11	   20.0013	   21.4954	   19.8542	   -2.4991	
 -150.0000	-3.4400E-10	-3.4400E-10	-2.386946E-11	-2.386946E-11	   20.0013	   21.4973	   19.8542	   -2.4883	
 -160.0000	-4.5500E-10	-4.5500E-10	-2.431885E-11	-2.431885E-11	   20.0013	   21.4969	   19.8425	   -2.4965	
 -170.0000	-5.1300E-10	-5.1300E-10	-2.507971E-11	-2.507971E-11	   20.0013	   21.5011	   19.8387	   -2.4956	
 -180.0000	-4.4800E-10	-4.4800E-10	-2.618220E-11	-2.618220E-11	   20.0013	   21.5011	   19.8387	   -2.4956	
 -190.0000	-4.0600E-10	-4.0600E-10	-2.791170E-11	-2.791170E-11	   20.0013	   21.4988	   19.8447	   -2.4909	
 -200.0000	-4.2700E-10	-4.2700E-10	-3.052836E-11	-3.052836E-11	   20.0013	   21.4988	   19.8488	   -2.4934	
 -210.0000	-5.2200E-10	-5.2200E-10	-3.349013E-11	-3.349013E-11	   20.0013	   21.4958	   19.8488	   -2.4931	
 -220.0000	-4.7200E-10	-4.7200E-10	-3.696725E-11	-3.696725E-11	   20.0013	   21.5012	   19.8498	   -2.4880	
 -230.0000	-5.0800E-10	-5.0800E-10	-3.916265E-11	-3.916265E-11	   19.9987	   21.4970	   19.8507	   -2.4909	
 -240.0000	-5.2700E-10	-5.2700E-10	-4.107591E-11	-4.107591E-11	   20.0013	   21.4981	   19.8482	   -2.4917	
 -250.0000	-6.5700E-10	-6.5700E-10	-4.242509E-11	-4.242509E-11	   20.0013	   21.4968	   19.8463	   -2.4940	
 -260.0000	-5.6000E-10	-5.6000E-10	-4.324279E-11	-4.324279E-11	   20.0013	   21.4997	   19.8612	   -2.4815	
 -270.0000	-5.6900E-10	-5.6900E-10	-4.451393E-11	-4.451393E-11	   20.0013	   21.4966	   19.8476	   -2.4934	
 -280.0000	-6.8900E-10	-6.8900E-10	-4.565797E-11	-4.565797E-11	   20.0013	   21.4943	   19.8466	   -2.4958	
 -290.0000	-6.0200E-10	-6.0200E-10	-4.563435E-11	-4.563435E-11	   19.9987	   21.4949	   19.8488	   -2.4939	
 -300.0000	-6.6400E-10	-6.6400E-10	-4.648995E-11	-4.648995E-11	   19.9987	   21.4981	   19.8533	   -2.4883	
 -310.0000	-6.3100E-10	-6.3100E-10	-4.707519E-11	-4.707519E-11	   19.9987	   21.4934	   19.8574	   -2.4893	
 -320.0000	-6.5700E-10	-6.5700E-10	-4.735346E-11	-4.735346E-11	   19.9987	   21.4971	   19.8605	   -2.4842	
 -330.0000	-7.9800E-10	-7.9800E-10	-4.797274E-11	-4.797274E-11	   19.9987	   21.4962	   19.8627	   -2.4834	
 -340.0000	-6.8000E-10	-6.8000E-10	-4.843905E-11	-4.843905E-11	   19.9987	   21.4948	   19.8618	   -2.4852	
 -350.0000	-7.0000E-10	-7.0000E-10	-4.895115E-11	-4.895115E-11	   19.9987	   21.4945	   19.8643	   -2.4837	
 -360.0000	-7.4500E-10	-7.4500E-10	-4.913451E-11	-4.913451E-11	   19.9987	   21.4945	   19.8596	   -2.4837	
 -370.0000	-7.2100E-10	-7.2100E-10	-4.987989E-11	-4.987989E-11	   19.9987	   21.4934	   19.8602	   -2.4878	
 -380.0000	-7.7300E-10	-7.7300E-10	-5.040442E-11	-5.040442E-11	   20.0013	   21.4950	   19.8703	   -2.4860	
 -390.0000	-7.9600E-10	-7.9600E-10	-5.109523E-11	-5.109523E-11	   20.0013	   21.4940	   19.8703	   -2.4800	
 -400.0000	-8.2100E-10	-8.2100E-10	-5.089620E-11	-5.089620E-11	   20.0039	   21.4891	   19.8634	   -2.4888	
 -420.0000	-9.3800E-10	-9.3800E-10	-5.200929E-11	-5.200929E-11	   20.0039	   21.4900	   19.8602	   -2.4902	
 -440.0000	-1.0240E-9	-1.0240E-9	-5.254748E-11	-5.254748E-11	   20.0039	   21.4919	   19.8650	   -2.4854	
 -460.0000	-1.1810E-9	-1.1810E-9	-5.257375E-11	-5.257375E-11	   20.0039	   21.4914	   19.8517	   -2.4949	
 -480.0000	-1.1620E-9	-1.1620E-9	-5.381292E-11	-5.381292E-11	   20.0013	   21.4914	   19.8498	   -2.4949	
 -500.0000	-1.1800E-9	-1.1800E-9	-5.403988E-11	-5.403988E-11	   20.0013	   21.4914	   19.8498	   -2.4962	
 -520.0000	-1.3010E-9	-1.3010E-9	-5.503194E-11	-5.503194E-11	   20.0013	   21.4932	   19.8529	   -2.4925	
 -540.0000	-1.2960E-9	-1.2960E-9	-5.516130E-11	-5.516130E-11	   20.0013	   21.4904	   19.8457	   -2.4997	
 -560.0000	-1.3970E-9	-1.3970E-9	-5.512869E-11	-5.512869E-11	   19.9987	   21.4920	   19.8539	   -2.4928	
 -580.0000	-1.4350E-9	-1.4350E-9	-5.652617E-11	-5.652617E-11	   20.0013	   21.4920	   19.8476	   -2.4928	
 -600.0000	-1.4250E-9	-1.4250E-9	-5.687268E-11	-5.687268E-11	   20.0013	   21.4906	   19.8476	   -2.4983	
 -620.0000	-1.4880E-9	-1.4880E-9	-5.656365E-11	-5.656365E-11	   19.9987	   21.4947	   19.8374	   -2.5018	
 -640.0000	-1.5650E-9	-1.5650E-9	-5.752209E-11	-5.752209E-11	   20.0013	   21.4903	   19.8463	   -2.4994	
 -660.0000	-1.6310E-9	-1.6310E-9	-5.791749E-11	-5.791749E-11	   20.0013	   21.4903	   19.8444	   -2.4994	
 -680.0000	-1.6420E-9	-1.6420E-9	-5.869895E-11	-5.869895E-11	   20.0013	   21.4942	   19.8444	   -2.4975	
 -700.0000	-1.6250E-9	-1.6250E-9	-5.896175E-11	-5.896175E-11	   20.0013	   21.4908	   19.8510	   -2.4957	
 -720.0000	-1.6900E-9	-1.6900E-9	-5.920617E-11	-5.920617E-11	   20.0013	   21.4956	   19.8409	   -2.4987	
 -740.0000	-1.7210E-9	-1.7210E-9	-6.003141E-11	-6.003141E-11	   20.0013	   21.4956	   19.8393	   -2.4987	
 -760.0000	-1.7880E-9	-1.7880E-9	-6.016199E-11	-6.016199E-11	   20.0013	   21.4919	   19.8393	   -2.5028	
 -780.0000	-1.8550E-9	-1.8550E-9	-6.057941E-11	-6.057941E-11	   20.0013	   21.4941	   19.8283	   -2.5085	
 -800.0000	-1.9180E-9	-1.9180E-9	-6.095383E-11	-6.095383E-11	   20.0039	   21.4912	   19.8261	   -2.5124	
 -820.0000	-1.8700E-9	-1.8700E-9	-6.174258E-11	-6.174258E-11	   20.0013	   21.4912	   19.8248	   -2.5124	
 -840.0000	-1.9110E-9	-1.9110E-9	-6.193387E-11	-6.193387E-11	   20.0013	   21.4912	   19.8248	   -2.5132	
 -860.0000	-1.9470E-9	-1.9470E-9	-6.237450E-11	-6.237450E-11	   20.0013	   21.4862	   19.8223	   -2.5191	
 -880.0000	-1.9890E-9	-1.9890E-9	-6.247658E-11	-6.247658E-11	   20.0013	   21.4877	   19.8299	   -2.5127	
 -900.0000	-2.1160E-9	-2.1160E-9	-6.277991E-11	-6.277991E-11	   19.9987	   21.4871	   19.8121	   -2.5252	
 -920.0000	-2.0410E-9	-2.0410E-9	-6.314290E-11	-6.314290E-11	   20.0013	   21.4875	   19.8128	   -2.5244	
 -940.0000	-2.1930E-9	-2.1930E-9	-6.325596E-11	-6.325596E-11	   19.9987	   21.4875	   19.8046	   -2.5244	
 -960.0000	-2.2170E-9	-2.2170E-9	-6.393209E-11	-6.393209E-11	   19.9987	   21.4841	   19.8046	   -2.5328	
 -980.0000	-2.2650E-9	-2.2650E-9	-6.353872E-11	-6.353872E-11	   19.9987	   21.4880	   19.8052	   -2.5292	
-1000.0000	-2.3640E-9	-2.3640E-9	-6.437720E-11	-6.437720E-11	   20.0013	   21.4873	   19.7976	   -2.5349

File: Diodes/Halfmoon/Diodes/Cleaned_Data/PreIrrad/PSS/38212/044/IV_38212_044_PSS_HM_XX_DIODEHALF_12_21_2021_4_13_44_PM.txt
GCD Test
Bias: 5000.000000
IV_38212_044_PSS_HM_XX_DIODEHALF
Date/Time: 12/21/2021 4:13:44 PM
Sensor Name: 38212_044_DIODEHALF
Type: P
Annealing Status: Unirradiated
Environment: 20C
Tester: Andrew Kent

Time Delay per Ramp Step (s): 0.500

CV Time Delay per Measurement (s) :0.500

AC Voltage (V): 0.500

Current Number of measurements per voltage: 1.000

IV Time Delay per Measurement (s) :0.000


BiasVoltage	Total Current_Avg	Total Current_0	Bias Current_Avg	Bias Current_0	Temperature	Air_Temp	Humidity	Dewpoint	
  -10.0000	1.0500E-10	1.0500E-10	-7.164173E-11	-7.164173E-11	   20.0013	   21.5017	   20.0977	   -2.3203	
  -20.0000	-2.4000E-11	-2.4000E-11	-7.715292E-11	-7.715292E-11	   20.0013	   21.5017	   20.1107	   -2.3203	
  -30.0000	-2.7000E-11	-2.7000E-11	-8.724515E-11	-8.724515E-11	   20.0013	   21.5015	   20.1107	   -2.3118	
  -40.0000	-1.3700E-10	-1.3700E-10	-1.016602E-10	-1.016602E-10	   20.0013	   21.5007	   20.1069	   -2.3150	
  -50.0000	-2.7800E-10	-2.7800E-10	-1.044816E-10	-1.044816E-10	   20.0013	   21.5048	   20.1176	   -2.3044	
  -60.0000	-2.5200E-10	-2.5200E-10	-1.108854E-10	-1.108854E-10	   20.0013	   21.4999	   20.1202	   -2.3068	
  -70.0000	-3.1600E-10	-3.1600E-10	-1.126748E-10	-1.126748E-10	   20.0013	   21.5043	   20.1120	   -2.3087	
  -80.0000	-3.0700E-10	-3.0700E-10	-1.142951E-10	-1.142951E-10	   20.0013	   21.5075	   20.1161	   -2.3032	
  -90.0000	-2.8800E-10	-2.8800E-10	-1.151464E-10	-1.151464E-10	   20.0013	   21.5048	   20.1208	   -2.3023	
 -100.0000	-3.9900E-10	-3.9900E-10	-1.156154E-10	-1.156154E-10	   19.9987	   21.5069	   20.1161	   -2.3037	
 -110.0000	-3.3700E-10	-3.3700E-10	-1.163078E-10	-1.163078E-10	   20.0013	   21.5083	   20.1183	   -2.3011	
 -120.0000	-4.4100E-10	-4.4100E-10	-1.172208E-10	-1.172208E-10	   19.9987	   21.5106	   20.1126	   -2.3030	
 -130.0000	-3.6700E-10	-3.6700E-10	-1.180302E-10	-1.180302E-10	   19.9987	   21.5093	   20.1135	   -2.3034	
 -140.0000	-3.7200E-10	-3.7200E-10	-1.181673E-10	-1.181673E-10	   19.9987	   21.5096	   20.1221	   -2.2974	
 -150.0000	-4.8300E-10	-4.8300E-10	-1.192743E-10	-1.192743E-10	   19.9987	   21.5097	   20.1129	   -2.3036	
 -160.0000	-5.5500E-10	-5.5500E-10	-1.196380E-10	-1.196380E-10	   19.9987	   21.5097	   20.1126	   -2.3036	
 -170.0000	-5.6200E-10	-5.6200E-10	-1.210015E-10	-1.210015E-10	   19.9987	   21.5098	   20.1126	   -2.3036	
 -180.0000	-4.5400E-10	-4.5400E-10	-1.220280E-10	-1.220280E-10	   19.9987	   21.5081	   20.1183	   -2.3013	
 -190.0000	-5.5100E-10	-5.5100E-10	-1.240325E-10	-1.240325E-10	   20.0013	   21.5081	   20.1050	   -2.3013	
 -200.0000	-5.3400E-10	-5.3400E-10	-1.265190E-10	-1.265190E-10	   20.0013	   21.5105	   20.1173	   -2.3082	
 -210.0000	-5.1900E-10	-5.1900E-10	-1.292006E-10	-1.292006E-10	   20.0013	   21.5109	   20.1031	   -2.2996	
 -220.0000	-5.2200E-10	-5.2200E-10	-1.318194E-10	-1.318194E-10	   20.0039	   21.5107	   20.0955	   -2.3093	
 -230.0000	-5.3800E-10	-5.3800E-10	-1.340864E-10	-1.340864E-10	   20.0013	   21.5109	   20.1025	   -2.3142	
 -240.0000	-5.6300E-10	-5.6300E-10	-1.367335E-10	-1.367335E-10	   20.0013	   21.5069	   20.1025	   -2.3129	
 -250.0000	-6.0200E-10	-6.0200E-10	-1.381827E-10	-1.381827E-10	   20.0013	   21.5141	   20.1034	   -2.3063	
 -260.0000	-6.0200E-10	-6.0200E-10	-1.404297E-10	-1.404297E-10	   20.0013	   21.5125	   20.0958	   -2.3127	
 -270.0000	-6.5200E-10	-6.5200E-10	-1.417448E-10	-1.417448E-10	   20.0013	   21.5121	   20.0949	   -2.3136	
 -280.0000	-6.2900E-10	-6.2900E-10	-1.426712E-10	-1.426712E-10	   20.0039	   21.5106	   20.1050	   -2.3081	
 -290.0000	-6.3500E-10	-6.3500E-10	-1.441023E-10	-1.441023E-10	   20.0013	   21.5100	   20.0882	   -2.3199	
 -300.0000	-6.6400E-10	-6.6400E-10	-1.450418E-10	-1.450418E-10	   20.0013	   21.5046	   20.0936	   -2.3207	
 -310.0000	-6.5500E-10	-6.5500E-10	-1.462883E-10	-1.462883E-10	   20.0013	   21.5094	   20.0879	   -2.3206	
 -320.0000	-6.7500E-10	-6.7500E-10	-1.471339E-10	-1.471339E-10	   20.0013	   21.5056	   20.0901	   -2.3222	
 -330.0000	-6.8400E-10	-6.8400E-10	-1.480036E-10	-1.480036E-10	   20.0013	   21.5111	   20.0822	   -2.3230	
 -340.0000	-7.5200E-10	-7.5200E-10	-1.488948E-10	-1.488948E-10	   20.0013	   21.5030	   20.0810	   -2.3305	
 -350.0000	-7.4500E-10	-7.4500E-10	-1.502002E-10	-1.502002E-10	   20.0013	   21.5042	   20.0702	   -2.3367	
 -360.0000	-7.3700E-10	-7.3700E-10	-1.506987E-10	-1.506987E-10	   20.0013	   21.5077	   20.0784	   -2.3283	
 -370.0000	-7.8700E-10	-7.8700E-10	-1.514558E-10	-1.514558E-10	   20.0013	   21.5077	   20.0693	   -2.3283	
 -380.0000	-7.4200E-10	-7.4200E-10	-1.521446E-10	-1.521446E-10	   20.0013	   21.5026	   20.0664	   -2.3387	
 -390.0000	-9.3300E-10	-9.3300E-10	-1.528137E-10	-1.528137E-10	   20.0013	   21.5022	   20.0664	   -2.3410	
 -400.0000	-8.2000E-10	-8.2000E-10	-1.538621E-10	-1.538621E-10	   20.0013	   21.5083	   20.0572	   -2.3420	
 -420.0000	-1.0680E-9	-1.0680E-9	-1.555767E-10	-1.555767E-10	   20.0013	   21.5061	   20.0560	   -2.3447	
 -440.0000	-1.1650E-9	-1.1650E-9	-1.562848E-10	-1.562848E-10	   19.9987	   21.5061	   20.0658	   -2.3447	
 -460.0000	-1.1390E-9	-1.1390E-9	-1.577399E-10	-1.577399E-10	   19.9987	   21.5061	   20.0658	   -2.3381	
 -480.0000	-1.1630E-9	-1.1630E-9	-1.585189E-10	-1.585189E-10	   19.9987	   21.5058	   20.0528	   -2.3471	
 -500.0000	-1.2680E-9	-1.2680E-9	-1.600689E-10	-1.600689E-10	   19.9987	   21.5058	   20.0547	   -2.3459	
 -520.0000	-1.4450E-9	-1.4450E-9	-1.611193E-10	-1.611193E-10	   19.9987	   21.4993	   20.0411	   -2.3603	
 -540.0000	-1.3220E-9	-1.3220E-9	-1.623604E-10	-1.623604E-10	   19.9987	   21.4993	   20.0484	   -2.3603	
 -560.0000	-1.4050E-9	-1.4050E-9	-1.635251E-10	-1.635251E-10	   19.9987	   21.4993	   20.0484	   -2.3554	
 -580.0000	-1.4420E-9	-1.4420E-9	-1.643638E-10	-1.643638E-10	   19.9987	   21.5053	   20.0380	   -2.3576	
 -600.0000	-1.5000E-9	-1.5000E-9	-1.654764E-10	-1.654764E-10	   19.9987	   21.4999	   20.0376	   -2.3622	
 -620.0000	-1.4820E-9	-1.4820E-9	-1.667900E-10	-1.667900E-10	   20.0013	   21.4998	   20.0370	   -2.3627	
 -640.0000	-1.5170E-9	-1.5170E-9	-1.672192E-10	-1.672192E-10	   20.0013	   21.4998	   20.0370	   -2.3627	
 -660.0000	-1.5920E-9	-1.5920E-9	-1.686823E-10	-1.686823E-10	   20.0039	   21.5030	   20.0421	   -2.3567	
 -680.0000	-1.6650E-9	-1.6650E-9	-1.700758E-10	-1.700758E-10	   20.0039	   21.5013	   20.0440	   -2.3567	
 -700.0000	-1.8150E-9	-1.8150E-9	-1.713323E-10	-1.713323E-10	   20.0039	   21.4988	   20.0424	   -2.3599	
 -720.0000	-1.7010E-9	-1.7010E-9	-1.723097E-10	-1.723097E-10	   20.0039	   21.4988	   20.0515	   -2.3599	
 -740.0000	-1.6900E-9	-1.6900E-9	-1.741329E-10	-1.741329E-10	   20.0039	   21.4988	   20.0515	   -2.3537	
 -760.0000	-1.7130E-9	-1.7130E-9	-1.749280E-10	-1.749280E-10	   20.0039	   21.4994	   20.0421	   -2.3596	
 -780.0000	-1.7340E-9	-1.7340E-9	-1.764587E-10	-1.764587E-10	   20.0013	   21.5033	   20.0493	   -2.3515	
 -800.0000	-1.8070E-9	-1.8070E-9	-1.782762E-10	-1.782762E-10	   20.0013	   21.5012	   20.0531	   -2.3507	
 -820.0000	-1.9850E-9	-1.9850E-9	-1.802324E-10	-1.802324E-10	   20.0013	   21.4985	   20.0538	   -2.3525	
 -840.0000	-1.8560E-9	-1.8560E-9	-1.817552E-10	-1.817552E-10	   20.0013	   21.4985	   20.0607	   -2.3525	
 -860.0000	-1.8920E-9	-1.8920E-9	-1.840522E-10	-1.840522E-10	   20.0013	   21.4985	   20.0607	   -2.3478	
 -880.0000	-1.9290E-9	-1.9290E-9	-1.861565E-10	-1.861565E-10	   20.0013	   21.4986	   20.0538	   -2.3524	
 -900.0000	-1.9660E-9	-1.9660E-9	-1.893379E-10	-1.893379E-10	   20.0013	   21.5004	   20.0623	   -2.3452	
 -920.0000	-1.9410E-9	-1.9410E-9	-1.922057E-10	-1.922057E-10	   20.0013	   21.5009	   20.0642	   -2.3435	
 -940.0000	-2.0090E-9	-2.0090E-9	-1.953031E-10	-1.953031E-10	   20.0013	   21.5009	   20.0642	   -2.3435	
 -960.0000	-2.0390E-9	-2.0390E-9	-1.995289E-10	-1.995289E-10	   20.0013	   21.5002	   20.0693	   -2.3407	
 -980.0000	-2.0690E-9	-2.0690E-9	-2.034248E-10	-2.034248E-10	   20.0013	   21.4998	   20.0582	   -2.3484	
-1000.0000	-2.2710E-9	-2.2710E-9	-2.080956E-10	-2.080956E-10	   19.9987	   21.5028	   20.0620	   -2.3434

File: Diodes/Halfmoon/Diodes/Cleaned_Data/PreIrrad/PSS/38212/044/IV_38212_044_PSS_HM_XX_DIODEQUARTER_12_21_2021_4_55_14_PM.txt
GCD Test
Bias: 5000.000000
IV_38212_044_PSS_HM_XX_DIODEQUARTER
Date/Time: 12/21/2021 4:55:14 PM
Sensor Name: 38212_044_DIODEQUARTER
Type: P
Annealing Status: Unirradiated
Environment: 20C
Tester: Andrew Kent

Time Delay per Ramp Step (s): 0.500

CV Time Delay per Measurement (s) :0.500

AC Voltage (V): 0.500

Current Number of measurements per voltage: 1.000

IV Time Delay per Measurement (s) :0.000


BiasVoltage	Total Current_Avg	Total Current_0	Bias Current_Avg	Bias Current_0	Temperature	Air_Temp	Humidity	Dewpoint	
  -10.0000	2.2800E-10	2.2800E-10	-4.673152E-11	-4.673152E-11	   19.9987	   21.4923	   19.7985	   -2.5302	
  -20.0000	1.6800E-10	1.6800E-10	-5.162448E-11	-5.162448E-11	   20.0013	   21.4930	   19.7932	   -2.5332	
  -30.0000	1.1800E-10	1.1800E-10	-5.794826E-11	-5.794826E-11	   20.0013	   21.4931	   19.7906	   -2.5349	
  -40.0000	1.6900E-10	1.6900E-10	-6.728328E-11	-6.728328E-11	   20.0039	   21.4931	   19.7903	   -2.5349	
  -50.0000	5.1000E-11	5.1000E-11	-6.923019E-11	-6.923019E-11	   20.0039	   21.4992	   19.7903	   -2.5301	
  -60.0000	-5.7000E-11	-5.7000E-11	-7.242926E-11	-7.242926E-11	   20.0013	   21.4992	   19.7818	   -2.5301	
  -70.0000	2.0000E-11	2.0000E-11	-7.270182E-11	-7.270182E-11	   20.0013	   21.5002	   19.7812	   -2.5351	
  -80.0000	-1.2300E-10	-1.2300E-10	-7.296237E-11	-7.296237E-11	   20.0013	   21.4990	   19.7764	   -2.5365	
  -90.0000	-2.0600E-10	-2.0600E-10	-7.226549E-11	-7.226549E-11	   20.0013	   21.5032	   19.7739	   -2.5362	
 -100.0000	-1.2100E-10	-1.2100E-10	-7.290086E-11	-7.290086E-11	   20.0013	   21.5036	   19.7739	   -2.5377	
 -110.0000	-1.5200E-10	-1.5200E-10	-7.386036E-11	-7.386036E-11	   20.0039	   21.4995	   19.7808	   -2.5363	
 -120.0000	-1.3800E-10	-1.3800E-10	-7.396218E-11	-7.396218E-11	   20.0013	   21.4993	   19.7694	   -2.5442	
 -130.0000	-2.5500E-10	-2.5500E-10	-7.415510E-11	-7.415510E-11	   20.0013	   21.5017	   19.7748	   -2.5386	
 -140.0000	-2.1000E-10	-2.1000E-10	-7.463644E-11	-7.463644E-11	   20.0013	   21.5052	   19.7660	   -2.5417	
 -150.0000	-2.3300E-10	-2.3300E-10	-7.463766E-11	-7.463766E-11	   20.0013	   21.4996	   19.7682	   -2.5449	
 -160.0000	-2.4100E-10	-2.4100E-10	-7.489945E-11	-7.489945E-11	   20.0013	   21.5084	   19.7672	   -2.5382	
 -170.0000	-2.6400E-10	-2.6400E-10	-7.579392E-11	-7.579392E-11	   20.0013	   21.5060	   19.7562	   -2.5478	
 -180.0000	-3.2500E-10	-3.2500E-10	-7.619097E-11	-7.619097E-11	   20.0039	   21.5045	   19.7533	   -2.5509	
 -190.0000	-3.1900E-10	-3.1900E-10	-7.658680E-11	-7.658680E-11	   20.0039	   21.5062	   19.7502	   -2.5517	
 -200.0000	-4.6400E-10	-4.6400E-10	-7.752854E-11	-7.752854E-11	   20.0039	   21.5019	   19.7476	   -2.5569	
 -210.0000	-4.2100E-10	-4.2100E-10	-7.865056E-11	-7.865056E-11	   20.0013	   21.5015	   19.7505	   -2.5553	
 -220.0000	-3.7500E-10	-3.7500E-10	-7.998365E-11	-7.998365E-11	   20.0013	   21.5027	   19.7498	   -2.5548	
 -230.0000	-4.0200E-10	-4.0200E-10	-8.052552E-11	-8.052552E-11	   20.0013	   21.5085	   19.7391	   -2.5573	
 -240.0000	-4.3200E-10	-4.3200E-10	-8.172336E-11	-8.172336E-11	   20.0013	   21.5085	   19.7331	   -2.5573	
 -250.0000	-4.8100E-10	-4.8100E-10	-8.248256E-11	-8.248256E-11	   20.0013	   21.5004	   19.7331	   -2.5681	
 -260.0000	-4.4900E-10	-4.4900E-10	-8.330272E-11	-8.330272E-11	   20.0013	   21.5029	   19.7312	   -2.5701	
 -270.0000	-5.7600E-10	-5.7600E-10	-8.347345E-11	-8.347345E-11	   20.0013	   21.5029	   19.7211	   -2.5673	
 -280.0000	-5.2100E-10	-5.2100E-10	-8.405034E-11	-8.405034E-11	   20.0013	   21.5079	   19.7290	   -2.5701	
 -290.0000	-5.2000E-10	-5.2000E-10	-8.444959E-11	-8.444959E-11	   20.0013	   21.5060	   19.7242	   -2.5663	
 -300.0000	-5.6600E-10	-5.6600E-10	-8.541276E-11	-8.541276E-11	   20.0013	   21.5050	   19.7242	   -2.5703	
 -310.0000	-5.3100E-10	-5.3100E-10	-8.582159E-11	-8.582159E-11	   20.0013	   21.5057	   19.7138	   -2.5769	
 -320.0000	-5.6300E-10	-5.6300E-10	-8.604591E-11	-8.604591E-11	   20.0013	   21.5106	   19.7245	   -2.5656	
 -330.0000	-6.7000E-10	-6.7000E-10	-8.638852E-11	-8.638852E-11	   19.9987	   21.5042	   19.7192	   -2.5744	
 -340.0000	-7.1500E-10	-7.1500E-10	-8.702877E-11	-8.702877E-11	   20.0013	   21.5060	   19.7293	   -2.5661	
 -350.0000	-6.5900E-10	-6.5900E-10	-8.768698E-11	-8.768698E-11	   20.0013	   21.5058	   19.7287	   -2.5666	
 -360.0000	-6.1400E-10	-6.1400E-10	-8.772301E-11	-8.772301E-11	   20.0013	   21.5092	   19.7264	   -2.5653	
 -370.0000	-7.5200E-10	-7.5200E-10	-8.835883E-11	-8.835883E-11	   20.0013	   21.5114	   19.7239	   -2.5653	
 -380.0000	-6.4000E-10	-6.4000E-10	-8.849754E-11	-8.849754E-11	   20.0013	   21.5056	   19.7318	   -2.5647	
 -390.0000	-6.7000E-10	-6.7000E-10	-8.890028E-11	-8.890028E-11	   19.9987	   21.5062	   19.7328	   -2.5636	
 -400.0000	-7.1500E-10	-7.1500E-10	-8.949918E-11	-8.949918E-11	   19.9987	   21.5062	   19.7328	   -2.5636	
 -420.0000	-8.3900E-10	-8.3900E-10	-9.009179E-11	-9.009179E-11	   19.9987	   21.5058	   19.7328	   -2.5639	
 -440.0000	-9.0600E-10	-9.0600E-10	-9.109771E-11	-9.109771E-11	   19.9987	   21.5030	   19.7385	   -2.5623	
 -460.0000	-1.1650E-9	-1.1650E-9	-9.187286E-11	-9.187286E-11	   19.9987	   21.5087	   19.7467	   -2.5520	
 -480.0000	-1.1440E-9	-1.1440E-9	-9.237355E-11	-9.237355E-11	   19.9987	   21.5087	   19.7366	   -2.5589	
 -500.0000	-1.2430E-9	-1.2430E-9	-9.330491E-11	-9.330491E-11	   19.9987	   21.5087	   19.7353	   -2.5598	
 -520.0000	-1.1800E-9	-1.1800E-9	-9.340453E-11	-9.340453E-11	   20.0013	   21.5092	   19.7423	   -2.5546	
 -540.0000	-1.2730E-9	-1.2730E-9	-9.402626E-11	-9.402626E-11	   20.0013	   21.5068	   19.7521	   -2.5499	
 -560.0000	-1.3710E-9	-1.3710E-9	-9.429270E-11	-9.429270E-11	   20.0013	   21.5094	   19.7470	   -2.5512	
 -580.0000	-1.2690E-9	-1.2690E-9	-9.527642E-11	-9.527642E-11	   19.9987	   21.5094	   19.7498	   -2.5512	
 -600.0000	-1.3570E-9	-1.3570E-9	-9.604197E-11	-9.604197E-11	   19.9987	   21.5094	   19.7498	   -2.5492	
 -620.0000	-1.3540E-9	-1.3540E-9	-9.716219E-11	-9.716219E-11	   20.0013	   21.5073	   19.7426	   -2.5560	
 -640.0000	-1.3960E-9	-1.3960E-9	-9.724407E-11	-9.724407E-11	   20.0013	   21.5025	   19.7495	   -2.5551	
 -660.0000	-1.4110E-9	-1.4110E-9	-9.766292E-11	-9.766292E-11	   19.9987	   21.5037	   19.7571	   -2.5490	
 -680.0000	-1.4820E-9	-1.4820E-9	-9.842007E-11	-9.842007E-11	   20.0013	   21.5056	   19.7555	   -2.5485	
 -700.0000	-1.4920E-9	-1.4920E-9	-9.928195E-11	-9.928195E-11	   20.0013	   21.5056	   19.7555	   -2.5485	
 -720.0000	-1.5530E-9	-1.5530E-9	-1.003212E-10	-1.003212E-10	   19.9987	   21.5056	   19.7435	   -2.5567	
 -740.0000	-1.5580E-9	-1.5580E-9	-1.006460E-10	-1.006460E-10	   20.0013	   21.5045	   19.7517	   -2.5520	
 -760.0000	-1.7070E-9	-1.7070E-9	-1.013680E-10	-1.013680E-10	   20.0013	   21.5050	   19.7514	   -2.5518	
 -780.0000	-1.6590E-9	-1.6590E-9	-1.024428E-10	-1.024428E-10	   20.0013	   21.5053	   19.7596	   -2.5459	
 -800.0000	-1.6940E-9	-1.6940E-9	-1.032705E-10	-1.032705E-10	   20.0013	   21.5053	   19.7612	   -2.5459	
 -820.0000	-1.7130E-9	-1.7130E-9	-1.042442E-10	-1.042442E-10	   20.0013	   21.5063	   19.7612	   -2.5441	
 -840.0000	-1.7340E-9	-1.7340E-9	-1.057518E-10	-1.057518E-10	   20.0013	   21.5046	   19.7559	   -2.5491	
 -860.0000	-1.7190E-9	-1.7190E-9	-1.070558E-10	-1.070558E-10	   19.9987	   21.5041	   19.7577	   -2.5482	
 -880.0000	-1.9550E-9	-1.9550E-9	-1.087236E-10	-1.087236E-10	   20.0013	   21.5063	   19.7628	   -2.5430	
 -900.0000	-1.8320E-9	-1.8320E-9	-1.105191E-10	-1.105191E-10	   19.9987	   21.5063	   19.7622	   -2.5430	
 -920.0000	-1.8190E-9	-1.8190E-9	-1.126411E-10	-1.126411E-10	   19.9987	   21.5063	   19.7622	   -2.5434	
 -940.0000	-1.8610E-9	-1.8610E-9	-1.151330E-10	-1.151330E-10	   19.9987	   21.5025	   19.7549	   -2.5515	
 -960.0000	-1.8620E-9	-1.8620E-9	-1.178366E-10	-1.178366E-10	   19.9987	   21.5073	   19.7672	   -2.5391	
 -980.0000	-1.9330E-9	-1.9330E-9	-1.214462E-10	-1.214462E-10	   19.9987	   21.5045	   19.7612	   -2.5455	
-1000.0000	-1.9900E-9	-1.9900E-9	-1.250117E-10	-1.250117E-10	   19.9987	   21.5045	   19.7638	   -2.5455

File: Diodes/Halfmoon/Diodes/Cleaned_Data/PreIrrad/PSS/38212/044/IV_38212_044_PSS_HM_XX_DIODE_12_21_2021_4_00_56_PM.txt
GCD Test
Bias: 5000.000000
IV_38212_044_PSS_HM_XX_DIODE
Date/Time: 12/21/2021 4:00:56 PM
Sensor Name: 38212_044_DIODE
Type: P
Annealing Status: Unirradiated
Environment: 20C
Tester: Andrew Kent

Time Delay per Ramp Step (s): 0.500

CV Time Delay per Measurement (s) :0.500

AC Voltage (V): 0.500

Current Number of measurements per voltage: 1.000

IV Time Delay per Measurement (s) :0.000


BiasVoltage	Total Current_Avg	Total Current_0	Bias Current_Avg	Bias Current_0	Temperature	Air_Temp	Humidity	Dewpoint	
  -10.0000	-9.0000E-12	-9.0000E-12	-1.470617E-10	-1.470617E-10	   20.0245	   21.5180	   20.2385	   -2.2127	
  -20.0000	-3.9200E-10	-3.9200E-10	-1.574974E-10	-1.574974E-10	   20.0245	   21.5188	   20.2498	   -2.2045	
  -30.0000	-2.8800E-10	-2.8800E-10	-1.775603E-10	-1.775603E-10	   20.0245	   21.5219	   20.2476	   -2.2034	
  -40.0000	-3.5600E-10	-3.5600E-10	-2.045552E-10	-2.045552E-10	   20.0245	   21.5209	   20.2540	   -2.1999	
  -50.0000	-3.1400E-10	-3.1400E-10	-2.111831E-10	-2.111831E-10	   20.0245	   21.5225	   20.2505	   -2.2010	
  -60.0000	-3.7500E-10	-3.7500E-10	-2.226133E-10	-2.226133E-10	   20.0245	   21.5233	   20.2574	   -2.1957	
  -70.0000	-4.6400E-10	-4.6400E-10	-2.291416E-10	-2.291416E-10	   20.0270	   21.5189	   20.2606	   -2.1972	
  -80.0000	-4.9700E-10	-4.9700E-10	-2.317092E-10	-2.317092E-10	   20.0270	   21.5223	   20.2540	   -2.1988	
  -90.0000	-5.4700E-10	-5.4700E-10	-2.341846E-10	-2.341846E-10	   20.0270	   21.5247	   20.2473	   -2.2013	
 -100.0000	-5.0300E-10	-5.0300E-10	-2.367442E-10	-2.367442E-10	   20.0270	   21.5220	   20.2565	   -2.1974	
 -110.0000	-5.0600E-10	-5.0600E-10	-2.383172E-10	-2.383172E-10	   20.0270	   21.5220	   20.2565	   -2.1974	
 -120.0000	-5.4000E-10	-5.4000E-10	-2.400723E-10	-2.400723E-10	   20.0270	   21.5222	   20.2546	   -2.1985	
 -130.0000	-5.3000E-10	-5.3000E-10	-2.413845E-10	-2.413845E-10	   20.0245	   21.5222	   20.2540	   -2.1985	
 -140.0000	-5.7400E-10	-5.7400E-10	-2.433282E-10	-2.433282E-10	   20.0270	   21.5222	   20.2454	   -2.1989	
 -150.0000	-6.6600E-10	-6.6600E-10	-2.454301E-10	-2.454301E-10	   20.0270	   21.5221	   20.2473	   -2.2047	
 -160.0000	-6.6600E-10	-6.6600E-10	-2.472870E-10	-2.472870E-10	   20.0270	   21.5243	   20.2381	   -2.2016	
 -170.0000	-7.1300E-10	-7.1300E-10	-2.499293E-10	-2.499293E-10	   20.0270	   21.5224	   20.2381	   -2.2092	
 -180.0000	-6.4700E-10	-6.4700E-10	-2.539991E-10	-2.539991E-10	   20.0270	   21.5229	   20.2505	   -2.2006	
 -190.0000	-6.7600E-10	-6.7600E-10	-2.594190E-10	-2.594190E-10	   20.0245	   21.5210	   20.2457	   -2.2054	
 -200.0000	-6.8400E-10	-6.8400E-10	-2.668758E-10	-2.668758E-10	   20.0245	   21.5206	   20.2400	   -2.2095	
 -210.0000	-8.0400E-10	-8.0400E-10	-2.763683E-10	-2.763683E-10	   20.0245	   21.5176	   20.2353	   -2.2151	
 -220.0000	-7.6500E-10	-7.6500E-10	-2.860232E-10	-2.860232E-10	   20.0245	   21.5234	   20.2378	   -2.2087	
 -230.0000	-8.1800E-10	-8.1800E-10	-2.940369E-10	-2.940369E-10	   20.0245	   21.5215	   20.2261	   -2.2180	
 -240.0000	-7.9700E-10	-7.9700E-10	-3.004987E-10	-3.004987E-10	   20.0219	   21.5219	   20.2302	   -2.2150	
 -250.0000	-8.6200E-10	-8.6200E-10	-3.057912E-10	-3.057912E-10	   20.0219	   21.5199	   20.2230	   -2.2215	
 -260.0000	-9.1000E-10	-9.1000E-10	-3.104458E-10	-3.104458E-10	   20.0219	   21.5222	   20.2239	   -2.2189	
 -270.0000	-8.0600E-10	-8.0600E-10	-3.145761E-10	-3.145761E-10	   20.0193	   21.5199	   20.2138	   -2.2276	
 -280.0000	-8.2600E-10	-8.2600E-10	-3.179589E-10	-3.179589E-10	   20.0193	   21.5225	   20.2211	   -2.2206	
 -290.0000	-8.3800E-10	-8.3800E-10	-3.210845E-10	-3.210845E-10	   20.0193	   21.5200	   20.2179	   -2.2247	
 -300.0000	-9.2000E-10	-9.2000E-10	-3.238940E-10	-3.238940E-10	   20.0193	   21.5163	   20.2132	   -2.2310	
 -310.0000	-9.2000E-10	-9.2000E-10	-3.268686E-10	-3.268686E-10	   20.0193	   21.5208	   20.2084	   -2.2305	
 -320.0000	-9.8500E-10	-9.8500E-10	-3.298368E-10	-3.298368E-10	   20.0167	   21.5212	   20.1961	   -2.2384	
 -330.0000	-9.4400E-10	-9.4400E-10	-3.324623E-10	-3.324623E-10	   20.0167	   21.5217	   20.2068	   -2.2308	
 -340.0000	-1.0460E-9	-1.0460E-9	-3.344833E-10	-3.344833E-10	   20.0167	   21.5146	   20.1913	   -2.2469	
 -350.0000	-1.0610E-9	-1.0610E-9	-3.370892E-10	-3.370892E-10	   20.0167	   21.5168	   20.1958	   -2.2422	
 -360.0000	-1.0150E-9	-1.0150E-9	-3.393571E-10	-3.393571E-10	   20.0167	   21.5203	   20.1932	   -2.2410	
 -370.0000	-1.0050E-9	-1.0050E-9	-3.410609E-10	-3.410609E-10	   20.0142	   21.5204	   20.1939	   -2.2405	
 -380.0000	-1.0630E-9	-1.0630E-9	-3.429954E-10	-3.429954E-10	   20.0142	   21.5178	   20.1904	   -2.2450	
 -390.0000	-1.0740E-9	-1.0740E-9	-3.453074E-10	-3.453074E-10	   20.0142	   21.5194	   20.1907	   -2.2435	
 -400.0000	-1.1230E-9	-1.1230E-9	-3.466090E-10	-3.466090E-10	   20.0116	   21.5194	   20.1939	   -2.2435	
 -420.0000	-1.2040E-9	-1.2040E-9	-3.508952E-10	-3.508952E-10	   20.0116	   21.5183	   20.1939	   -2.2422	
 -440.0000	-1.2790E-9	-1.2790E-9	-3.541219E-10	-3.541219E-10	   20.0142	   21.5188	   20.1860	   -2.2471	
 -460.0000	-1.3610E-9	-1.3610E-9	-3.573882E-10	-3.573882E-10	   20.0116	   21.5155	   20.1755	   -2.2568	
 -480.0000	-1.4930E-9	-1.4930E-9	-3.603282E-10	-3.603282E-10	   20.0116	   21.5197	   20.1898	   -2.2438	
 -500.0000	-1.4810E-9	-1.4810E-9	-3.631448E-10	-3.631448E-10	   20.0090	   21.5208	   20.1822	   -2.2480	
 -520.0000	-1.5460E-9	-1.5460E-9	-3.666448E-10	-3.666448E-10	   20.0090	   21.5208	   20.1796	   -2.2480	
 -540.0000	-1.6010E-9	-1.6010E-9	-3.693094E-10	-3.693094E-10	   20.0090	   21.5208	   20.1796	   -2.2496	
 -560.0000	-1.6620E-9	-1.6620E-9	-3.723494E-10	-3.723494E-10	   20.0090	   21.5145	   20.1948	   -2.2447	
 -580.0000	-1.8100E-9	-1.8100E-9	-3.751867E-10	-3.751867E-10	   20.0064	   21.5139	   20.2018	   -2.2405	
 -600.0000	-1.7020E-9	-1.7020E-9	-3.776943E-10	-3.776943E-10	   20.0064	   21.5139	   20.1951	   -2.2405	
 -620.0000	-1.7610E-9	-1.7610E-9	-3.806179E-10	-3.806179E-10	   20.0064	   21.5139	   20.1951	   -2.2450	
 -640.0000	-1.8420E-9	-1.8420E-9	-3.834218E-10	-3.834218E-10	   20.0064	   21.5127	   20.1929	   -2.2474	
 -660.0000	-1.9120E-9	-1.9120E-9	-3.865838E-10	-3.865838E-10	   20.0064	   21.5148	   20.1935	   -2.2453	
 -680.0000	-1.8640E-9	-1.8640E-9	-3.886984E-10	-3.886984E-10	   20.0064	   21.5148	   20.2040	   -2.2453	
 -700.0000	-1.8900E-9	-1.8900E-9	-3.915999E-10	-3.915999E-10	   20.0064	   21.5148	   20.2040	   -2.2383	
 -720.0000	-1.8900E-9	-1.8900E-9	-3.945881E-10	-3.945881E-10	   20.0064	   21.5137	   20.2027	   -2.2401	
 -740.0000	-1.9520E-9	-1.9520E-9	-3.972515E-10	-3.972515E-10	   20.0039	   21.5200	   20.2002	   -2.2366	
 -760.0000	-1.9990E-9	-1.9990E-9	-3.992695E-10	-3.992695E-10	   20.0039	   21.5137	   20.1983	   -2.2430	
 -780.0000	-2.0110E-9	-2.0110E-9	-4.028816E-10	-4.028816E-10	   20.0013	   21.5158	   20.1904	   -2.2466	
 -800.0000	-2.1090E-9	-2.1090E-9	-4.052134E-10	-4.052134E-10	   20.0039	   21.5158	   20.2090	   -2.2466	
 -820.0000	-2.0870E-9	-2.0870E-9	-4.080717E-10	-4.080717E-10	   20.0039	   21.5148	   20.2090	   -2.2350	
 -840.0000	-2.1360E-9	-2.1360E-9	-4.111968E-10	-4.111968E-10	   20.0039	   21.5119	   20.2030	   -2.2414	
 -860.0000	-2.1640E-9	-2.1640E-9	-4.146898E-10	-4.146898E-10	   20.0039	   21.5119	   20.1932	   -2.2414	
 -880.0000	-2.1370E-9	-2.1370E-9	-4.183416E-10	-4.183416E-10	   20.0039	   21.5142	   20.1932	   -2.2460	
 -900.0000	-2.1550E-9	-2.1550E-9	-4.217700E-10	-4.217700E-10	   20.0039	   21.5149	   20.2034	   -2.2387	
 -920.0000	-2.2410E-9	-2.2410E-9	-4.253651E-10	-4.253651E-10	   20.0039	   21.5130	   20.2065	   -2.2381	
 -940.0000	-2.2440E-9	-2.2440E-9	-4.294627E-10	-4.294627E-10	   20.0013	   21.5135	   20.2021	   -2.2407	
 -960.0000	-2.2540E-9	-2.2540E-9	-4.339849E-10	-4.339849E-10	   20.0039	   21.5133	   20.2046	   -2.2391	
 -980.0000	-2.3180E-9	-2.3180E-9	-4.393284E-10	-4.393284E-10	   20.0013	   21.5133	   20.1926	   -2.2391	
-1000.0000	-2.3650E-9	-2.3650E-9	-4.439955E-10	-4.439955E-10	   20.0013	   21.5095	   20.1926	   -2.2503
