Repository: ctiley/CERN_CMS_Silicon_Sensor

# CERN_CMS_Silicon_Sensor

# Code To-Do 
- Double check Halfmoon Diode Data

# Lab To-Do
- Measure more HGCAL Diodes
- Measure rest of Unirradiated Halfmoon Diodes
- Rebond D0 Diode
- Cleanup Wires at Alibava Station
-

File: Diodes/Halfmoon/Diodes/Current_Data/Postirrad/2S_IrradSensors/34330/048/IV_34330_048_2-S_HM_XX_DIODEHALF_Irradiated_10_20_2021_7_32_25_PM.txt
GCD Test
Bias: 5000.000000
IV_34330_048_2-S_HM_XX_DIODEHALF_Irradiated
Date/Time: 10/20/2021 7:32:25 PM
Sensor Name: DIODEHALF
Type: P
Annealing Status: Irradiated and Annealed at 60C for 80 min
Environment: 0C
Tester: Andrew Kent

Time Delay per Ramp Step (s): 1.000

CV Time Delay per Measurement (s) :0.500

AC Voltage (V): 0.500

Current Number of measurements per voltage: 4.000

IV Time Delay per Measurement (s) :0.500


BiasVoltage	Total Current_Avg	Total Current_0	Total Current_1	Total Current_2	Total Current_3	Bias Current_Avg	Bias Current_0	Bias Current_1	Bias Current_2	Bias Current_3	Temperature	Air_Temp	Humidity	Dewpoint	
  -10.0000	-2.9852E-6	-2.9790E-6	-2.9870E-6	-2.9900E-6	-2.9850E-6	-2.343856E-7	-2.339202E-7	-2.343013E-7	-2.345331E-7	-2.347880E-7	  -14.8913	    4.2898	   17.2870	  -18.3929	
  -20.0000	-4.4352E-6	-4.4240E-6	-4.4390E-6	-4.4440E-6	-4.4340E-6	-3.109682E-7	-3.119691E-7	-3.115017E-7	-3.105052E-7	-3.098970E-7	  -14.9127	    4.3725	   17.2784	  -18.3307	
  -30.0000	-5.4793E-6	-5.4610E-6	-5.4650E-6	-5.4900E-6	-5.5010E-6	-3.712234E-7	-3.720712E-7	-3.713351E-7	-3.706744E-7	-3.708129E-7	  -14.9262	    4.3717	   17.2948	  -18.3203	
  -40.0000	-6.4522E-6	-6.4350E-6	-6.4610E-6	-6.4630E-6	-6.4500E-6	-4.244558E-7	-4.248365E-7	-4.239038E-7	-4.245219E-7	-4.245610E-7	  -14.9365	    4.3263	   17.2648	  -18.3779	
  -50.0000	-7.3478E-6	-7.3700E-6	-7.3530E-6	-7.3510E-6	-7.3170E-6	-4.684422E-7	-4.700844E-7	-4.690784E-7	-4.676653E-7	-4.669405E-7	  -14.9356	    4.3966	   17.2369	  -18.3390	
  -60.0000	-8.0240E-6	-7.9960E-6	-8.0120E-6	-8.0470E-6	-8.0410E-6	-5.157082E-7	-5.130278E-7	-5.146293E-7	-5.177742E-7	-5.174015E-7	  -14.9342	    4.4810	   17.2485	  -18.2618	
  -70.0000	-8.8040E-6	-8.8200E-6	-8.8190E-6	-8.7950E-6	-8.7820E-6	-5.469007E-7	-5.453954E-7	-5.467509E-7	-5.477871E-7	-5.476695E-7	  -14.9917	    4.5499	   17.2346	  -18.2146	
  -80.0000	-9.2303E-6	-9.2480E-6	-9.2520E-6	-9.2330E-6	-9.1880E-6	-5.734256E-7	-5.735184E-7	-5.740141E-7	-5.729480E-7	-5.732220E-7	  -15.0150	    4.7519	   17.2673	  -18.0264	
  -90.0000	-9.6690E-6	-9.6860E-6	-9.6540E-6	-9.6620E-6	-9.6740E-6	-6.073495E-7	-6.065613E-7	-6.074740E-7	-6.086277E-7	-6.067350E-7	  -15.0982	    4.5996	   17.2610	  -18.1559	
 -100.0000	-1.0183E-5	-1.0200E-5	-1.0200E-5	-1.0190E-5	-1.0140E-5	-6.252066E-7	-6.238947E-7	-6.244700E-7	-6.253495E-7	-6.271121E-7	  -15.1639	    4.8206	   17.2593	  -17.9754	
 -110.0000	-1.0710E-5	-1.0660E-5	-1.0730E-5	-1.0730E-5	-1.0720E-5	-6.509846E-7	-6.522187E-7	-6.504389E-7	-6.502392E-7	-6.510416E-7	  -15.1966	    4.7466	   17.2631	  -18.0336	
 -120.0000	-1.1200E-5	-1.1200E-5	-1.1200E-5	-1.1210E-5	-1.1190E-5	-6.752809E-7	-6.744591E-7	-6.742154E-7	-6.757980E-7	-6.766512E-7	  -15.1576	    4.7219	   17.2893	  -18.0361	
 -130.0000	-1.1950E-5	-1.1970E-5	-1.1920E-5	-1.1940E-5	-1.1970E-5	-7.149718E-7	-7.157095E-7	-7.147611E-7	-7.144775E-7	-7.149392E-7	  -15.0666	    4.6700	   17.2666	  -18.0942	
 -140.0000	-1.2440E-5	-1.2250E-5	-1.2370E-5	-1.2510E-5	-1.2630E-5	-7.534963E-7	-7.519785E-7	-7.539141E-7	-7.539896E-7	-7.541032E-7	  -14.9269	    5.0020	   17.2720	  -17.8177	
 -150.0000	-1.3158E-5	-1.3160E-5	-1.3140E-5	-1.3130E-5	-1.3200E-5	-7.853223E-7	-7.866378E-7	-7.862032E-7	-7.848545E-7	-7.835936E-7	  -14.7591	    4.7713	   17.2460	  -18.0250	
 -160.0000	-1.3540E-5	-1.3530E-5	-1.3550E-5	-1.3570E-5	-1.3510E-5	-8.026329E-7	-8.039916E-7	-8.033560E-7	-8.021368E-7	-8.010471E-7	  -14.6190	    4.8237	   17.2005	  -18.0130	
 -170.0000	-1.4265E-5	-1.4200E-5	-1.4300E-5	-1.4310E-5	-1.4250E-5	-8.382057E-7	-8.401295E-7	-8.384067E-7	-8.364060E-7	-8.378804E-7	  -14.5430	    4.8518	   17.2092	  -17.9839	
 -180.0000	-1.4643E-5	-1.4700E-5	-1.4630E-5	-1.4600E-5	-1.4640E-5	-8.569959E-7	-8.584580E-7	-8.577623E-7	-8.568312E-7	-8.549320E-7	  -14.5305	    4.9573	   17.1840	  -17.9145	
 -190.0000	-1.5160E-5	-1.5220E-5	-1.5180E-5	-1.5140E-5	-1.5100E-5	-8.781618E-7	-8.801085E-7	-8.785532E-7	-8.769807E-7	-8.770048E-7	  -14.5313	    5.0820	   17.1970	  -17.8033	
 -200.0000	-1.5580E-5	-1.5510E-5	-1.5500E-5	-1.5610E-5	-1.5700E-5	-9.075855E-7	-9.086350E-7	-9.081775E-7	-9.066383E-7	-9.068914E-7	  -14.5741	    5.0046	   17.2021	  -17.8633	
 -210.0000	-1.6103E-5	-1.6100E-5	-1.6150E-5	-1.6070E-5	-1.6090E-5	-9.341128E-7	-9.346848E-7	-9.333010E-7	-9.342933E-7	-9.341721E-7	  -14.6233	    5.0231	   17.2056	  -17.8458	
 -220.0000	-1.6145E-5	-1.6210E-5	-1.6170E-5	-1.6120E-5	-1.6080E-5	-9.336611E-7	-9.328471E-7	-9.343073E-7	-9.337462E-7	-9.337438E-7	  -14.6913	    5.1088	   17.2245	  -17.7625	
 -230.0000	-1.6548E-5	-1.6580E-5	-1.6540E-5	-1.6550E-5	-1.6520E-5	-9.390065E-7	-9.391177E-7	-9.394072E-7	-9.392837E-7	-9.382172E-7	  -14.7833	    5.5182	   17.2401	  -17.4155	
 -240.0000	-1.6848E-5	-1.6880E-5	-1.6830E-5	-1.6840E-5	-1.6840E-5	-9.477290E-7	-9.491839E-7	-9.482951E-7	-9.469622E-7	-9.464748E-7	  -14.8647	    5.7518	   17.2928	  -17.1876	
 -250.0000	-1.7170E-5	-1.7110E-5	-1.7200E-5	-1.7210E-5	-1.7160E-5	-9.616937E-7	-9.651550E-7	-9.622648E-7	-9.603117E-7	-9.590434E-7	  -14.8941	    5.6576	   17.2947	  -17.2636	
 -260.0000	-1.7445E-5	-1.7330E-5	-1.7470E-5	-1.7490E-5	-1.7490E-5	-9.770905E-7	-9.759273E-7	-9.759782E-7	-9.773867E-7	-9.790697E-7	  -14.8782	    6.3076	   17.3386	  -16.6997	
 -270.0000	-1.7550E-5	-1.7490E-5	-1.7430E-5	-1.7560E-5	-1.7720E-5	-9.871619E-7	-9.857387E-7	-9.861496E-7	-9.878254E-7	-9.889338E-7	  -14.8302	    6.2308	   17.3183	  -16.7768	
 -280.0000	-1.8082E-5	-1.8180E-5	-1.8130E-5	-1.8030E-5	-1.7990E-5	-1.000798E-6	-1.002012E-6	-1.001254E-6	-1.000371E-6	-9.995543E-7	  -14.7881	    5.9415	   17.2953	  -17.0301	
 -290.0000	-1.8382E-5	-1.8340E-5	-1.8460E-5	-1.8400E-5	-1.8330E-5	-1.021130E-6	-1.019515E-6	-1.019034E-6	-1.021454E-6	-1.024515E-6	  -14.7463	    5.9370	   17.3000	  -17.0306	
 -300.0000	-1.8540E-5	-1.8590E-5	-1.8570E-5	-1.8530E-5	-1.8470E-5	-1.028069E-6	-1.029392E-6	-1.028329E-6	-1.027848E-6	-1.026705E-6	  -14.7613	    6.1115	   17.2774	  -16.9028	
 -310.0000	-1.8812E-5	-1.8870E-5	-1.8890E-5	-1.8770E-5	-1.8720E-5	-1.036793E-6	-1.034321E-6	-1.035316E-6	-1.037271E-6	-1.040263E-6	  -14.7690	    6.1804	   17.3052	  -16.8271	
 -320.0000	-1.9285E-5	-1.9310E-5	-1.9360E-5	-1.9280E-5	-1.9190E-5	-1.048966E-6	-1.049586E-6	-1.048655E-6	-1.048838E-6	-1.048783E-6	  -14.8120	    6.2014	   17.2893	  -16.8208	
 -330.0000	-1.9478E-5	-1.9430E-5	-1.9460E-5	-1.9530E-5	-1.9490E-5	-1.058522E-6	-1.060729E-6	-1.059388E-6	-1.057803E-6	-1.056167E-6	  -14.8707	    6.4223	   17.3100	  -16.6252	
 -340.0000	-1.9507E-5	-1.9460E-5	-1.9500E-5	-1.9540E-5	-1.9530E-5	-1.063613E-6	-1.063473E-6	-1.063231E-6	-1.062088E-6	-1.065659E-6	  -14.9187	    6.6755	   17.3223	  -16.4089	
 -350.0000	-1.9773E-5	-1.9820E-5	-1.9760E-5	-1.9760E-5	-1.9750E-5	-1.077735E-6	-1.078179E-6	-1.079842E-6	-1.077805E-6	-1.075115E-6	  -15.0028	    6.3014	   17.3238	  -16.7150	
 -360.0000	-2.0005E-5	-1.9990E-5	-1.9990E-5	-2.0060E-5	-1.9980E-5	-1.082954E-6	-1.083843E-6	-1.082501E-6	-1.081538E-6	-1.083935E-6	  -15.0357	    6.0657	   17.3355	  -16.9006	
 -370.0000	-2.0185E-5	-2.0030E-5	-2.0100E-5	-2.0270E-5	-2.0340E-5	-1.092385E-6	-1.094105E-6	-1.093273E-6	-1.091333E-6	-1.090827E-6	  -15.0815	    5.8912	   17.3257	  -17.0505	
 -380.0000	-2.0465E-5	-2.0530E-5	-2.0480E-5	-2.0360E-5	-2.0490E-5	-1.098080E-6	-1.098395E-6	-1.097970E-6	-1.098115E-6	-1.097842E-6	  -15.0813	    6.3234	   17.3359	  -16.6886	
 -390.0000	-2.0780E-5	-2.0760E-5	-2.0820E-5	-2.0810E-5	-2.0730E-5	-1.112506E-6	-1.114565E-6	-1.113260E-6	-1.111900E-6	-1.110298E-6	  -14.9768	    6.1155	   17.3284	  -16.8645	
 -400.0000	-2.0932E-5	-2.0950E-5	-2.0940E-5	-2.0930E-5	-2.0910E-5	-1.132783E-6	-1.128536E-6	-1.130944E-6	-1.135087E-6	-1.136566E-6	  -14.8265	    6.3785	   17.3257	  -16.6504	
 -410.0000	-2.1382E-5	-2.1230E-5	-2.1340E-5	-2.1490E-5	-2.1470E-5	-1.161592E-6	-1.160196E-6	-1.163626E-6	-1.163215E-6	-1.159332E-6	  -14.6893	    6.1970	   17.3174	  -16.8052	
 -420.0000	-2.1805E-5	-2.1820E-5	-2.1810E-5	-2.1760E-5	-2.1830E-5	-1.173235E-6	-1.172663E-6	-1.172217E-6	-1.172656E-6	-1.175402E-6	  -14.5946	    6.6285	   17.2835	  -16.4743	
 -430.0000	-2.2027E-5	-2.2100E-5	-2.2020E-5	-2.2000E-5	-2.1990E-5	-1.179276E-6	-1.178526E-6	-1.180151E-6	-1.180055E-6	-1.178373E-6	  -14.5715	    6.0182	   17.2334	  -17.0097	
 -440.0000	-2.2413E-5	-2.2340E-5	-2.2410E-5	-2.2400E-5	-2.2500E-5	-1.198672E-6	-1.197443E-6	-1.197692E-6	-1.198426E-6	-1.201129E-6	  -14.5951	    6.3386	   17.2376	  -16.7438	
 -450.0000	-2.2400E-5	-2.2490E-5	-2.2390E-5	-2.2330E-5	-2.2390E-5	-1.197154E-6	-1.198429E-6	-1.197661E-6	-1.196534E-6	-1.195994E-6	  -14.6449	    6.2510	   17.2407	  -16.8136	
 -460.0000	-2.2848E-5	-2.2790E-5	-2.2830E-5	-2.2940E-5	-2.2830E-5	-1.212111E-6	-1.210586E-6	-1.211782E-6	-1.213241E-6	-1.212835E-6	  -14.7133	    6.0429	   17.2207	  -16.9981	
 -470.0000	-2.2845E-5	-2.2890E-5	-2.2850E-5	-2.2850E-5	-2.2790E-5	-1.210471E-6	-1.210619E-6	-1.209945E-6	-1.209980E-6	-1.211339E-6	  -14.7734	    6.0513	   17.2741	  -16.9545	
 -480.0000	-2.2930E-5	-2.2900E-5	-2.2940E-5	-2.2910E-5	-2.2970E-5	-1.212380E-6	-1.216550E-6	-1.213499E-6	-1.210797E-6	-1.208675E-6	  -14.8451	    6.0531	   17.3209	  -16.9209	
 -490.0000	-2.2900E-5	-2.2750E-5	-2.2810E-5	-2.2950E-5	-2.3090E-5	-1.217601E-6	-1.217452E-6	-1.216702E-6	-1.217103E-6	-1.219147E-6	  -14.9133	    6.2743	   17.3410	  -16.7255	
 -500.0000	-2.3060E-5	-2.3030E-5	-2.3110E-5	-2.3130E-5	-2.2970E-5	-1.215816E-6	-1.213488E-6	-1.216571E-6	-1.217505E-6	-1.215699E-6	  -14.9291	    6.1980	   17.3418	  -16.7876	
 -510.0000	-2.2892E-5	-2.2890E-5	-2.2880E-5	-2.2810E-5	-2.2990E-5	-1.226790E-6	-1.226031E-6	-1.226205E-6	-1.226745E-6	-1.228179E-6	  -14.9071	    5.9780	   17.3411	  -16.9687	
 -520.0000	-2.3165E-5	-2.3240E-5	-2.3050E-5	-2.3120E-5	-2.3250E-5	-1.230293E-6	-1.233353E-6	-1.230788E-6	-1.229432E-6	-1.227599E-6	  -14.8922	    6.2681	   17.3535	  -16.7219	
 -530.0000	-2.3398E-5	-2.3420E-5	-2.3270E-5	-2.3390E-5	-2.3510E-5	-1.247326E-6	-1.244645E-6	-1.246085E-6	-1.245882E-6	-1.252692E-6	  -14.8395	    6.5258	   17.3724	  -16.4974	
 -540.0000	-2.3720E-5	-2.3680E-5	-2.3650E-5	-2.3660E-5	-2.3890E-5	-1.264969E-6	-1.268249E-6	-1.264523E-6	-1.262028E-6	-1.265075E-6	  -14.7631	    6.0810	   17.3033	  -16.9100	
 -550.0000	-2.4017E-5	-2.4030E-5	-2.4030E-5	-2.4010E-5	-2.4000E-5	-1.266316E-6	-1.267970E-6	-1.266334E-6	-1.265759E-6	-1.265203E-6	  -14.7244	    5.9231	   17.3098	  -17.0352	
 -560.0000	-2.4045E-5	-2.4080E-5	-2.4040E-5	-2.4000E-5	-2.4060E-5	-1.279208E-6	-1.278287E-6	-1.279910E-6	-1.279986E-6	-1.278647E-6	  -14.7368	    5.9510	   17.2961	  -17.0217	
 -570.0000	-2.4245E-5	-2.4130E-5	-2.4150E-5	-2.4210E-5	-2.4490E-5	-1.289283E-6	-1.288330E-6	-1.289812E-6	-1.291741E-6	-1.287251E-6	  -14.7706	    6.0013	   17.2990	  -16.9784	
 -580.0000	-2.4375E-5	-2.4350E-5	-2.4370E-5	-2.4360E-5	-2.4420E-5	-1.282043E-6	-1.282992E-6	-1.282160E-6	-1.281274E-6	-1.281745E-6	  -14.8041	    5.9995	   17.3160	  -16.9683	
 -590.0000	-2.4628E-5	-2.4640E-5	-2.4710E-5	-2.4640E-5	-2.4520E-5	-1.284496E-6	-1.282769E-6	-1.283829E-6	-1.285041E-6	-1.286345E-6	  -14.8890	    6.0568	   17.3258	  -16.9145	
 -600.0000	-2.4418E-5	-2.4420E-5	-2.4470E-5	-2.4470E-5	-2.4310E-5	-1.279852E-6	-1.281539E-6	-1.279851E-6	-1.279195E-6	-1.278822E-6	  -14.9221	    6.2915	   17.3492	  -16.7058	
 -610.0000	-2.4430E-5	-2.4330E-5	-2.4410E-5	-2.4510E-5	-2.4470E-5	-1.277919E-6	-1.279239E-6	-1.277930E-6	-1.277451E-6	-1.277057E-6	  -14.9910	    5.8668	   17.3119	  -17.0800	
 -620.0000	-2.4393E-5	-2.4490E-5	-2.4390E-5	-2.4380E-5	-2.4310E-5	-1.278573E-6	-1.274745E-6	-1.276547E-6	-1.281192E-6	-1.281806E-6	  -15.0132	    6.3060	   17.3638	  -16.6838	
 -630.0000	-2.4635E-5	-2.4670E-5	-2.4560E-5	-2.4590E-5	-2.4720E-5	-1.301455E-6	-1.304634E-6	-1.302405E-6	-1.300783E-6	-1.297996E-6	  -14.9901	    6.2744	   17.3313	  -16.7320	
 -640.0000	-2.4630E-5	-2.4610E-5	-2.4640E-5	-2.4660E-5	-2.4610E-5	-1.296120E-6	-1.293571E-6	-1.296447E-6	-1.297312E-6	-1.297150E-6	  -14.9711	    6.0636	   17.3170	  -16.9149	
 -650.0000	-2.4800E-5	-2.4900E-5	-2.4890E-5	-2.4690E-5	-2.4720E-5	-1.299706E-6	-1.299955E-6	-1.299454E-6	-1.299239E-6	-1.300176E-6	  -14.9404	    5.8888	   17.3196	  -17.0567	
 -660.0000	-2.4823E-5	-2.4920E-5	-2.4860E-5	-2.4800E-5	-2.4710E-5	-1.320572E-6	-1.319779E-6	-1.321553E-6	-1.321229E-6	-1.319727E-6	  -14.8700	    6.1960	   17.3251	  -16.8006	
 -670.0000	-2.5235E-5	-2.5410E-5	-2.5240E-5	-2.5150E-5	-2.5140E-5	-1.326999E-6	-1.327884E-6	-1.327168E-6	-1.326324E-6	-1.326618E-6	  -14.8061	    6.2488	   17.3159	  -16.7636	
 -680.0000	-2.5913E-5	-2.5870E-5	-2.6020E-5	-2.5980E-5	-2.5780E-5	-1.340059E-6	-1.344300E-6	-1.341012E-6	-1.338723E-6	-1.336201E-6	  -14.7653	    6.5422	   17.3172	  -16.5219	
 -690.0000	-2.5762E-5	-2.5620E-5	-2.5790E-5	-2.5880E-5	-2.5760E-5	-1.346961E-6	-1.346649E-6	-1.345964E-6	-1.347122E-6	-1.348109E-6	  -14.7477	    6.2712	   17.2739	  -16.7741	
 -700.0000	-2.5518E-5	-2.5570E-5	-2.5460E-5	-2.5500E-5	-2.5540E-5	-1.338138E-6	-1.340627E-6	-1.338980E-6	-1.337079E-6	-1.335867E-6	  -14.7668	    6.0535	   17.2483	  -16.9704	
 -710.0000	-2.5680E-5	-2.5680E-5	-2.5680E-5	-2.5710E-5	-2.5650E-5	-1.336891E-6	-1.337357E-6	-1.338131E-6	-1.337031E-6	-1.335047E-6	  -14.8174	    6.2701	   17.2462	  -16.7941	
 -720.0000	-2.5490E-5	-2.5460E-5	-2.5540E-5	-2.5470E-5	-2.5490E-5	-1.341479E-6	-1.339450E-6	-1.341747E-6	-1.342793E-6	-1.341925E-6	  -14.8729	    6.0970	   17.2650	  -16.9232	
 -730.0000	-2.5583E-5	-2.5430E-5	-2.5450E-5	-2.5530E-5	-2.5920E-5	-1.342385E-6	-1.344719E-6	-1.343726E-6	-1.341916E-6	-1.339178E-6	  -14.9417	    6.4296	   17.2892	  -16.6336	
 -740.0000	-2.5563E-5	-2.5550E-5	-2.5640E-5	-2.5530E-5	-2.5530E-5	-1.337020E-6	-1.340067E-6	-1.337777E-6	-1.336100E-6	-1.334134E-6	  -15.0311	    6.3349	   17.2709	  -16.7239	
 -750.0000	-2.5795E-5	-2.5750E-5	-2.5830E-5	-2.5860E-5	-2.5740E-5	-1.344666E-6	-1.347169E-6	-1.343246E-6	-1.343443E-6	-1.344806E-6	  -15.0835	    6.0094	   17.2596	  -16.9988	
 -760.0000	-2.5577E-5	-2.5590E-5	-2.5540E-5	-2.5570E-5	-2.5610E-5	-1.350728E-6	-1.349931E-6	-1.350125E-6	-1.350180E-6	-1.352674E-6	  -15.0988	    6.2453	   17.2680	  -16.7994	
 -770.0000	-2.5568E-5	-2.5570E-5	-2.5540E-5	-2.5600E-5	-2.5560E-5	-1.347000E-6	-1.345662E-6	-1.345611E-6	-1.345519E-6	-1.351210E-6	  -15.0113	    6.2665	   17.2801	  -16.7737	
 -780.0000	-2.5923E-5	-2.6010E-5	-2.6040E-5	-2.5870E-5	-2.5770E-5	-1.360698E-6	-1.359669E-6	-1.358886E-6	-1.360978E-6	-1.363260E-6	  -14.9011	    6.1960	   17.2464	  -16.8548	
 -790.0000	-2.6207E-5	-2.6270E-5	-2.6250E-5	-2.6180E-5	-2.6130E-5	-1.383126E-6	-1.384835E-6	-1.384463E-6	-1.382808E-6	-1.380397E-6	  -14.7516	    6.0005	   17.2366	  -17.0220	
 -800.0000	-2.6822E-5	-2.6780E-5	-2.6960E-5	-2.6820E-5	-2.6730E-5	-1.402749E-6	-1.404658E-6	-1.402852E-6	-1.402099E-6	-1.401386E-6	  -14.6021	    6.2310	   17.2555	  -16.8198	
 -810.0000	-2.7148E-5	-2.6960E-5	-2.7030E-5	-2.7310E-5	-2.7290E-5	-1.429583E-6	-1.430726E-6	-1.432090E-6	-1.429479E-6	-1.426037E-6	  -14.5382	    5.8425	   17.1662	  -17.2001	
 -820.0000	-2.7168E-5	-2.7100E-5	-2.7190E-5	-2.7190E-5	-2.7190E-5	-1.422672E-6	-1.426513E-6	-1.423185E-6	-1.420935E-6	-1.420054E-6	  -14.5702	    6.1263	   17.1655	  -16.9678	
 -830.0000	-2.7535E-5	-2.7640E-5	-2.7580E-5	-2.7430E-5	-2.7490E-5	-1.434526E-6	-1.433335E-6	-1.432645E-6	-1.434861E-6	-1.437264E-6	  -14.5937	    6.2451	   17.1490	  -16.8817	
 -840.0000	-2.7490E-5	-2.7520E-5	-2.7500E-5	-2.7510E-5	-2.7430E-5	-1.431357E-6	-1.435042E-6	-1.432275E-6	-1.429861E-6	-1.428251E-6	  -14.6725	    6.0074	   17.1687	  -17.0631	
 -850.0000	-2.7455E-5	-2.7510E-5	-2.7500E-5	-2.7350E-5	-2.7460E-5	-1.429373E-6	-1.426407E-6	-1.426114E-6	-1.428296E-6	-1.436674E-6	  -14.7377	    6.4663	   17.1605	  -16.6923	
 -860.0000	-2.7335E-5	-2.7410E-5	-2.7320E-5	-2.7360E-5	-2.7250E-5	-1.426508E-6	-1.427793E-6	-1.427010E-6	-1.426165E-6	-1.425065E-6	  -14.7706	    6.2646	   17.1622	  -16.8566	
 -870.0000	-2.7287E-5	-2.7220E-5	-2.7280E-5	-2.7310E-5	-2.7340E-5	-1.429434E-6	-1.429673E-6	-1.431610E-6	-1.429475E-6	-1.426979E-6	  -14.8437	    6.0748	   17.1595	  -17.0142	
 -880.0000	-2.7417E-5	-2.7410E-5	-2.7510E-5	-2.7410E-5	-2.7340E-5	-1.422420E-6	-1.421841E-6	-1.420946E-6	-1.421948E-6	-1.424947E-6	  -14.8683	    6.1683	   17.1705	  -16.9299	
 -890.0000	-2.7437E-5	-2.7540E-5	-2.7430E-5	-2.7430E-5	-2.7350E-5	-1.423598E-6	-1.424469E-6	-1.423920E-6	-1.423260E-6	-1.422741E-6	  -14.8799	    6.2462	   17.2175	  -16.8335	
 -900.0000	-2.7455E-5	-2.7610E-5	-2.7500E-5	-2.7370E-5	-2.7340E-5	-1.424911E-6	-1.423604E-6	-1.424146E-6	-1.424292E-6	-1.427603E-6	  -14.8869	    6.5846	   17.1852	  -16.5782	
 -910.0000	-2.7488E-5	-2.7490E-5	-2.7470E-5	-2.7500E-5	-2.7490E-5	-1.434720E-6	-1.433578E-6	-1.435665E-6	-1.435031E-6	-1.434607E-6	  -14.8591	    6.5065	   17.1765	  -16.6483	
 -920.0000	-2.7503E-5	-2.7440E-5	-2.7480E-5	-2.7510E-5	-2.7580E-5	-1.446497E-6	-1.445193E-6	-1.448134E-6	-1.447377E-6	-1.445284E-6	  -14.8468	    6.2104	   17.1265	  -16.9258	
 -930.0000	-2.7870E-5	-2.8020E-5	-2.8060E-5	-2.7790E-5	-2.7610E-5	-1.444892E-6	-1.447789E-6	-1.446647E-6	-1.444170E-6	-1.440963E-6	  -14.8240	    6.0465	   17.1036	  -17.0761	
 -940.0000	-2.7658E-5	-2.7850E-5	-2.7670E-5	-2.7580E-5	-2.7530E-5	-1.452215E-6	-1.452052E-6	-1.452476E-6	-1.452698E-6	-1.451633E-6	  -14.7936	    5.8399	   17.0890	  -17.2557	
 -950.0000	-2.8205E-5	-2.8210E-5	-2.8190E-5	-2.8140E-5	-2.8280E-5	-1.456749E-6	-1.458779E-6	-1.457133E-6	-1.455693E-6	-1.455391E-6	  -14.7917	    6.5613	   17.1189	  -16.6434	
 -960.0000	-2.8070E-5	-2.8020E-5	-2.8120E-5	-2.8130E-5	-2.8010E-5	-1.460417E-6	-1.460433E-6	-1.461513E-6	-1.460421E-6	-1.459300E-6	  -14.7640	    6.4292	   17.1020	  -16.7634	
 -970.0000	-2.8287E-5	-2.8350E-5	-2.8240E-5	-2.8260E-5	-2.8300E-5	-1.463145E-6	-1.461570E-6	-1.463225E-6	-1.464107E-6	-1.463680E-6	  -14.8539	    6.1528	   17.0555	  -17.0223	
 -980.0000	-2.8120E-5	-2.8010E-5	-2.8190E-5	-2.8230E-5	-2.8050E-5	-1.456863E-6	-1.454775E-6	-1.455260E-6	-1.459033E-6	-1.458383E-6	  -14.9023	    6.2436	   17.0803	  -16.9306	
 -990.0000	-2.8268E-5	-2.8380E-5	-2.8310E-5	-2.8200E-5	-2.8180E-5	-1.467136E-6	-1.469976E-6	-1.469020E-6	-1.466496E-6	-1.463053E-6	  -14.9563	    6.4143	   17.0884	  -16.7851	
-1000.0000	-2.7980E-5	-2.8010E-5	-2.7940E-5	-2.7930E-5	-2.8040E-5	-1.454454E-6	-1.456347E-6	-1.455139E-6	-1.454044E-6	-1.452285E-6	  -15.0256	    6.1904	   17.0848	  -16.9711

File: Diodes/Halfmoon/Diodes/Current_Data/Postirrad/2S_IrradSensors/34331/042/34331_042_2-S_HM_XX_Irrad_1100min_Interstrip.txt
#Open Capacitance 1000Hz:Not Measured
#Open Capacitance 1000000Hz:4.319060E-12
#34331_042_2-S_HM_XX_Irrad_1100min_Interstrip
#Date/Time: 11/17/2021 3:28:21 PM
#Sensor Name: 34331_042_2-S_HM_XX_Irrad_1100min
#Type: P
#Annealing Status: 1100 min
#Environment: -20.0C
#Tester: Eric Spencer

#Notes: After Alibava

#Time Delay per Ramp Step (s): 0.000

#Time Delay per Measurement (s) :0.000

#Number of measurements per voltage: 0.000



Strip 	Time	RH	ChuckT	AirT	Global Current	Interstrip C	I_InterstripR_V-0.0	I_InterstripR_V-1.0	I_InterstripR_V-2.0	I_InterstripR_V-3.0	I_InterstripR_V-4.0	I_InterstripR_V-5.0
1	3720025771.144621	1.284493	-20.000000	24.998273	-5.815000E-6	5.317480E-12	-7.931635E-8	-7.949154E-8	-7.967407E-8	-7.986014E-8	-8.007084E-8	-8.025253E-8
2	3720025805.405452	1.308045	-20.000000	24.987751	-5.809000E-6	5.381620E-12	-7.902642E-8	-7.923698E-8	-7.943649E-8	-7.956878E-8	-7.980073E-8	-7.999530E-8
3	3720025839.072793	1.289844	-20.000000	24.980377	-5.797000E-6	5.403250E-12	-7.892641E-8	-7.916115E-8	-7.929698E-8	-7.949918E-8	-7.972566E-8	-7.993626E-8
4	3720025872.019262	1.304955	-20.000000	24.969875	-5.809000E-6	5.412280E-12	-7.899339E-8	-7.920986E-8	-7.940984E-8	-7.955921E-8	-7.978721E-8	-7.996571E-8
5	3720025905.035734	1.316392	-20.000000	24.954932	-5.807000E-6	5.414930E-12	-7.902801E-8	-7.923074E-8	-7.939749E-8	-7.957240E-8	-7.977345E-8	-7.995335E-8
6	3720025938.129915	1.304731	-20.000000	24.959868	-5.806000E-6	5.416220E-12	-7.900083E-8	-7.919317E-8	-7.938500E-8	-7.960264E-8	-7.976909E-8	-7.995585E-8
7	3720025971.269573	1.312883	-20.000000	24.945421	-5.793000E-6	4.340070E-12	-7.911450E-8	-7.922289E-8	-7.931664E-8	-7.947886E-8	-7.989042E-8	-8.003808E-8
8	3720026004.188387	1.282495	-20.000000	24.952197	-5.802000E-6	4.352850E-12	-7.920840E-8	-7.939274E-8	-7.956654E-8	-7.979868E-8	-7.996823E-8	-8.008777E-8
9	3720026037.183803	1.331130	-20.000000	24.941299	-5.803000E-6	5.407130E-12	-7.924514E-8	-7.940873E-8	-7.960229E-8	-7.977719E-8	-7.997460E-8	-8.015459E-8
10	3720026070.176049	1.303614	-20.000000	24.934701	-5.801000E-6	5.416660E-12	-7.923431E-8	-7.943573E-8	-7.964638E-8	-7.983404E-8	-8.002799E-8	-8.023532E-8
11	3720026103.658495	1.304509	-20.000000	24.929727	-5.805000E-6	5.413420E-12	-7.924792E-8	-7.941092E-8	-7.963779E-8	-7.978379E-8	-8.000639E-8	-8.019200E-8
12	3720026137.689505	1.301793	-20.000000	24.933255	-5.806000E-6	4.344330E-12	-7.966536E-8	-7.967517E-8	-7.984797E-8	-8.019763E-8	-8.039353E-8	-8.058620E-8
13	3720026171.450515	1.294121	-20.000000	24.919839	-5.798000E-6	5.415960E-12	-7.960387E-8	-7.983213E-8	-8.000756E-8	-8.019402E-8	-8.041988E-8	-8.058674E-8
14	3720026204.383518	1.311158	-20.000000	24.894987	-5.803000E-6	5.416310E-12	-7.936474E-8	-7.952799E-8	-7.969849E-8	-7.992932E-8	-8.010541E-8	-8.036423E-8
15	3720026237.828605	1.293535	-20.000000	24.907016	-5.801000E-6	5.417480E-12	-7.958000E-8	-7.975247E-8	-8.000075E-8	-8.018517E-8	-8.037113E-8	-8.060245E-8
16	3720026271.571634	1.295672	-20.000000	24.899426	-5.787000E-6	4.347200E-12	-7.962180E-8	-7.964544E-8	-7.976571E-8	-8.007908E-8	-8.033622E-8	-8.048541E-8
17	3720026304.911378	1.328973	-20.000000	24.895029	-5.805000E-6	5.414700E-12	-7.967859E-8	-7.986323E-8	-8.008136E-8	-8.027781E-8	-8.047689E-8	-8.067363E-8
18	3720026338.942444	1.305836	-20.000000	24.888390	-5.803000E-6	5.416450E-12	-7.974451E-8	-7.995393E-8	-8.011428E-8	-8.028380E-8	-8.045062E-8	-8.063481E-8
19	3720026372.672061	1.295601	-20.000000	24.874517	-5.789000E-6	5.417060E-12	-7.973042E-8	-7.997223E-8	-8.017135E-8	-8.035697E-8	-8.055019E-8	-8.074127E-8
20	3720026405.601208	1.313948	-20.000000	24.872377	-5.803000E-6	5.415730E-12	-7.975419E-8	-7.997920E-8	-8.018598E-8	-8.038172E-8	-8.062099E-8	-8.081334E-8
21	3720026438.703684	1.313691	-20.000000	24.868870	-5.800000E-6	5.416900E-12	-7.993115E-8	-8.009116E-8	-8.030963E-8	-8.048383E-8	-8.068619E-8	-8.087770E-8
22	3720026472.117967	1.304922	-20.000000	24.853234	-5.799000E-6	5.415100E-12	-7.991463E-8	-8.009111E-8	-8.028105E-8	-8.049179E-8	-8.067834E-8	-8.084433E-8
23	3720026505.977209	1.310144	-20.000000	24.856265	-5.788000E-6	5.416950E-12	-7.999568E-8	-8.018029E-8	-8.035080E-8	-8.048458E-8	-8.071597E-8	-8.090749E-8
24	3720026538.862745	1.310553	-20.000000	24.858982	-5.802000E-6	5.414170E-12	-8.002016E-8	-8.021381E-8	-8.034868E-8	-8.054696E-8	-8.073333E-8	-8.093615E-8
25	3720026571.924808	1.332746	-20.000000	24.867977	-5.797000E-6	5.418430E-12	-8.012967E-8	-8.034763E-8	-8.054081E-8	-8.066350E-8	-8.086770E-8	-8.110198E-8
26	3720026605.187829	1.304862	-20.000000	24.871208	-5.760000E-6	5.419370E-12	-8.024746E-8	-8.042976E-8	-8.065633E-8	-8.087917E-8	-8.109102E-8	-8.126007E-8
27	3720026638.140649	1.292393	-20.000000	24.851769	-5.780000E-6	5.416990E-12	-8.030262E-8	-8.042691E-8	-8.059323E-8	-8.084294E-8	-8.099422E-8	-8.131876E-8
28	3720026671.050575	1.310092	-20.000000	24.841047	-5.802000E-6	5.415950E-12	-8.042399E-8	-8.061078E-8	-8.081493E-8	-8.104477E-8	-8.118715E-8	-8.138917E-8
29	3720026704.070090	1.294704	-20.000000	24.823132	-5.798000E-6	5.418730E-12	-8.041690E-8	-8.062419E-8	-8.079694E-8	-8.100348E-8	-8.116307E-8	-8.136520E-8
30	3720026737.047935	1.281160	-20.000000	24.822439	-5.794000E-6	5.417080E-12	-8.052142E-8	-8.068501E-8	-8.087466E-8	-8.109151E-8	-8.125127E-8	-8.143611E-8
31	3720026770.239531	1.289327	-20.000000	24.826540	-5.768000E-6	5.418720E-12	-8.045511E-8	-8.066518E-8	-8.086550E-8	-8.105571E-8	-8.125226E-8	-8.142948E-8
32	3720026803.271305	1.329135	-20.000000	24.809143	-5.787000E-6	4.354360E-12	-8.056168E-8	-8.069443E-8	-8.082461E-8	-8.096657E-8	-8.116277E-8	-8.142207E-8
33	3720026836.195727	1.295662	-20.000000	24.813899	-5.794000E-6	5.420250E-12	-8.058985E-8	-8.082633E-8	-8.099887E-8	-8.118833E-8	-8.136144E-8	-8.154974E-8
34	3720026869.209915	1.298284	-20.000000	24.816236	-5.792000E-6	5.420480E-12	-8.061678E-8	-8.082702E-8	-8.101782E-8	-8.118419E-8	-8.138546E-8	-8.158089E-8
35	3720026902.350166	1.298890	-20.000000	24.808052	-5.776000E-6	5.418310E-12	-8.065997E-8	-8.087708E-8	-8.107013E-8	-8.124773E-8	-8.145724E-8	-8.162457E-8
36	3720026935.216582	1.311143	-20.000000	24.788771	-5.791000E-6	5.417370E-12	-8.062189E-8	-8.082056E-8	-8.101718E-8	-8.124481E-8	-8.143069E-8	-8.161959E-8
37	3720026968.199139	1.287659	-20.000000	24.783281	-5.788000E-6	4.383800E-12	-8.086018E-8	-8.102865E-8	-8.121882E-8	-8.134822E-8	-8.149326E-8	-8.167820E-8
38	3720027001.237437	1.300811	-20.000000	24.787860	-5.788000E-6	5.415570E-12	-8.079391E-8	-8.101773E-8	-8.119342E-8	-8.139040E-8	-8.158856E-8	-8.179816E-8
39	3720027034.430054	1.284175	-20.000000	24.785164	-5.770000E-6	5.416330E-12	-8.095891E-8	-8.114491E-8	-8.131053E-8	-8.151503E-8	-8.170429E-8	-8.195062E-8
40	3720027067.342907	1.321405	-20.000000	24.780904	-5.788000E-6	5.415800E-12	-8.078561E-8	-8.098293E-8	-8.113010E-8	-8.135115E-8	-8.156820E-8	-8.176804E-8
41	3720027100.336294	1.288079	-20.000000	24.766319	-5.788000E-6	5.417410E-12	-8.102922E-8	-8.120821E-8	-8.142334E-8	-8.163011E-8	-8.182097E-8	-8.202409E-8
42	3720027133.322546	1.297190	-20.000000	24.774008	-5.791000E-6	5.418400E-12	-8.102383E-8	-8.125467E-8	-8.144225E-8	-8.165209E-8	-8.182995E-8	-8.200748E-8
43	3720027166.458920	1.309297	-20.000000	24.765626	-5.788000E-6	5.417930E-12	-8.104546E-8	-8.122320E-8	-8.140900E-8	-8.160852E-8	-8.178510E-8	-8.196474E-8
44	3720027199.594038	1.300412	-20.000000	24.780190	-5.786000E-6	5.418980E-12	-8.116695E-8	-8.137039E-8	-8.155214E-8	-8.175055E-8	-8.193297E-8	-8.212907E-8
45	3720027232.627349	1.305842	-20.000000	24.743868	-5.786000E-6	5.420110E-12	-8.117649E-8	-8.137248E-8	-8.158158E-8	-8.179849E-8	-8.197927E-8	-8.216956E-8
46	3720027265.661750	1.301747	-20.000000	24.745294	-5.781000E-6	5.419630E-12	-8.119775E-8	-8.141302E-8	-8.158110E-8	-8.181477E-8	-8.200698E-8	-8.219050E-8
47	3720027298.653823	1.291129	-20.000000	24.745174	-5.785000E-6	5.423190E-12	-8.137363E-8	-8.166344E-8	-8.183937E-8	-8.208174E-8	-8.225022E-8	-8.244123E-8
48	3720027331.726280	1.282009	-20.000000	24.726545	-5.772000E-6	5.419500E-12	-8.112499E-8	-8.136136E-8	-8.154309E-8	-8.171531E-8	-8.192696E-8	-8.210311E-8
49	3720027365.068921	1.283976	-20.000000	24.743608	-5.780000E-6	5.418330E-12	-8.111651E-8	-8.131948E-8	-8.150999E-8	-8.170318E-8	-8.190086E-8	-8.208419E-8
50	3720027399.307772	1.277097	-20.000000	24.741210	-5.779000E-6	5.416670E-12	-8.140648E-8	-8.158980E-8	-8.178345E-8	-8.193715E-8	-8.213640E-8	-8.233011E-8
51	3720027432.952691	1.290315	-20.000000	24.741291	-5.756000E-6	5.417350E-12	-8.118914E-8	-8.135129E-8	-8.155613E-8	-8.178095E-8	-8.194360E-8	-8.211721E-8
52	3720027466.185507	1.295840	-20.000000	24.714140	-5.776000E-6	5.417050E-12	-8.186498E-8	-8.211628E-8	-8.234561E-8	-8.255875E-8	-8.277546E-8	-8.297400E-8
53	3720027500.204714	1.297217	-20.000000	24.718343	-5.778000E-6	5.418170E-12	-8.144369E-8	-8.167819E-8	-8.192983E-8	-8.216655E-8	-8.243076E-8	-8.263073E-8
54	3720027534.213897	1.295948	-20.000000	24.731699	-5.777000E-6	5.415270E-12	-8.133091E-8	-8.152459E-8	-8.172142E-8	-8.186938E-8	-8.206833E-8	-8.227953E-8
55	3720027568.276886	1.299100	-20.000000	24.720384	-5.772000E-6	5.415260E-12	-8.145662E-8	-8.165333E-8	-8.187334E-8	-8.206361E-8	-8.226657E-8	-8.244906E-8
56	3720027602.299404	1.268305	-20.000000	24.711288	-5.772000E-6	5.413450E-12	-8.163127E-8	-8.180393E-8	-8.204756E-8	-8.224072E-8	-8.242841E-8	-8.260277E-8
57	3720027636.157655	1.274921	-20.000000	24.715530	-5.748000E-6	5.406490E-12	-8.186574E-8	-8.203708E-8	-8.223962E-8	-8.242235E-8	-8.259813E-8	-8.279870E-8
58	3720027669.237863	1.291702	-20.000000	24.726010	-5.750000E-6	5.384630E-12	-8.196928E-8	-8.212768E-8	-8.233754E-8	-8.252174E-8	-8.275389E-8	-8.295191E-8
59	3720027702.280055	1.287707	-20.000000	24.700231	-5.756000E-6	5.319760E-12	-8.271929E-8	-8.291087E-8	-8.310184E-8	-8.332188E-8	-8.349748E-8	-8.370817E-8
#Open Capacitance 1000Hz:Not Measured
#Open Capacitance 1000000Hz:4.317550E-12
#34331_042_2-S_HM_XX_Irrad_1100min_Interstrip
#Date/Time: 11/17/2021 4:16:05 PM
#Sensor Name: 34331_042_2-S_HM_XX_Irrad_1100min
#Type: P
#Annealing Status: 1100 min
#Environment: -20.0C
#Tester: Eric Spencer

#Notes: After Alibava

#Time Delay per Ramp Step (s): 0.000

#Time Delay per Measurement (s) :0.000

#Number of measurements per voltage: 0.000



Strip 	Time	RH	ChuckT	AirT	Global Current	Interstrip C	I_InterstripR_V-0.0	I_InterstripR_V-1.0	I_InterstripR_V-2.0	I_InterstripR_V-3.0	I_InterstripR_V-4.0	I_InterstripR_V-5.0
7	3720028635.175127	1.296818	-20.000000	24.658260	-5.778000E-6	5.417750E-12	-7.871854E-8	-7.890469E-8	-7.909827E-8	-7.926192E-8	-7.943717E-8	-7.960869E-8
8	3720028669.339152	1.295338	-20.000000	24.650649	-5.771000E-6	5.315090E-12	-7.876324E-8	-7.892181E-8	-7.914741E-8	-7.932121E-8	-7.952148E-8	-7.969283E-8
12	3720028703.113726	1.290159	-20.000000	24.663629	-5.757000E-6	4.333890E-12	-7.920016E-8	-7.920644E-8	-7.947011E-8	-7.951090E-8	-7.991742E-8	-8.013367E-8
16	3720028736.172075	1.283596	-20.000000	24.629387	-5.748000E-6	5.416270E-12	-7.918661E-8	-7.938526E-8	-7.960050E-8	-7.978489E-8	-7.985591E-8	-8.011425E-8
32	3720028769.791691	1.288751	-20.000000	24.633883	-5.768000E-6	4.344810E-12	-8.020286E-8	-8.029603E-8	-8.049381E-8	-8.065699E-8	-8.077178E-8	-8.095406E-8
37	3720028803.421523	1.271642	-20.000000	24.616208	-5.763000E-6	5.416040E-12	-8.050048E-8	-8.067843E-8	-8.088365E-8	-8.108358E-8	-8.126524E-8	-8.133531E-8
#Open Capacitance 1000Hz:Not Measured
#Open Capacitance 1000000Hz:4.314050E-12
#34331_042_2-S_HM_XX_Irrad_1100min_Interstrip
#Date/Time: 11/17/2021 4:21:24 PM
#Sensor Name: 34331_042_2-S_HM_XX_Irrad_1100min
#Type: P
#Annealing Status: 1100 min
#Environment: -20.0C
#Tester: Eric Spencer

#Notes: After Alibava

#Time Delay per Ramp Step (s): 0.000

#Time Delay per Measurement (s) :0.000

#Number of measurements per voltage: 0.000



Strip 	Time	RH	ChuckT	AirT	Global Current	Interstrip C	I_InterstripR_V-0.0	I_InterstripR_V-1.0	I_InterstripR_V-2.0	I_InterstripR_V-3.0	I_InterstripR_V-4.0	I_InterstripR_V-5.0
8	3720028954.449991	1.288216	-20.000000	24.601958	-5.767000E-6	4.390500E-12	-7.872664E-8	-7.887928E-8	-7.905272E-8	-7.924520E-8	-7.938982E-8	-7.956080E-8
12	3720028988.326167	1.290307	-20.000000	24.606953	-5.743000E-6	5.337320E-12	-7.916442E-8	-7.930778E-8	-7.950769E-8	-7.974222E-8	-7.992005E-8	-8.007505E-8
32	3720029021.804630	1.297883	-20.000000	24.572730	-5.764000E-6	4.333370E-12	-8.023620E-8	-8.021993E-8	-8.042841E-8	-8.066280E-8	-8.086278E-8	-8.105303E-8
#Open Capacitance 1000Hz:Not Measured
#Open Capacitance 1000000Hz:4.314610E-12
#34331_042_2-S_HM_XX_Irrad_1100min_Interstrip
#Date/Time: 11/17/2021 4:24:52 PM
#Sensor Name: 34331_042_2-S_HM_XX_Irrad_1100min
#Type: P
#Annealing Status: 1100 min
#Environment: -20.0C
#Tester: Eric Spencer

#Notes: After Alibava

#Time Delay per Ramp Step (s): 0.000

#Time Delay per Measurement (s) :0.000

#Number of measurements per voltage: 0.000



Strip 	Time	RH	ChuckT	AirT	Global Current	Interstrip C	I_InterstripR_V-0.0	I_InterstripR_V-1.0	I_InterstripR_V-2.0	I_InterstripR_V-3.0	I_InterstripR_V-4.0	I_InterstripR_V-5.0
8	3720029162.425698	1.267165	-20.000000	24.568371	-5.762000E-6	4.347660E-12	-7.868793E-8	-7.875089E-8	-7.880671E-8	-7.923646E-8	-7.942523E-8	-7.962124E-8
32	3720029196.748055	1.267637	-20.000000	24.575306	-5.760000E-6	4.337120E-12	-8.014209E-8	-8.017187E-8	-8.048589E-8	-8.070818E-8	-8.089996E-8	-8.114021E-8
#Open Capacitance 1000Hz:Not Measured
#Open Capacitance 1000000Hz:4.317540E-12
#34331_042_2-S_HM_XX_Irrad_1100min_Interstrip
#Date/Time: 11/17/2021 4:29:23 PM
#Sensor Name: 34331_042_2-S_HM_XX_Irrad_1100min
#Type: P
#Annealing Status: 1100 min
#Environment: -20.0C
#Tester: Eric Spencer

#Notes: After Alibava

#Time Delay per Ramp Step (s): 0.000

#Time Delay per Measurement (s) :0.000

#Number of measurements per voltage: 0.000



Strip 	Time	RH	ChuckT	AirT	Global Current	Interstrip C	I_InterstripR_V-0.0	I_InterstripR_V-1.0	I_InterstripR_V-2.0	I_InterstripR_V-3.0	I_InterstripR_V-4.0	I_InterstripR_V-5.0
8	3720029433.152046	1.278677	-20.000000	24.529787	-5.770000E-6	5.417310E-12	-7.872116E-8	-7.888242E-8	-7.909914E-8	-7.928423E-8	-7.950488E-8	-7.968747E-8
32	3720029467.459654	1.291827	-20.000000	24.526795	-5.767000E-6	5.416780E-12	-8.014731E-8	-8.035870E-8	-8.056025E-8	-8.074872E-8	-8.094855E-8	-8.114685E-8
