Repository: ctiley/CERN_CMS_Silicon_Sensor

# CERN_CMS_Silicon_Sensor

# Code To-Do 
- Double check Halfmoon Diode Data

# Lab To-Do
- Measure more HGCAL Diodes
- Measure rest of Unirradiated Halfmoon Diodes
- Rebond D0 Diode
- Cleanup Wires at Alibava Station
-

File: Diodes/Halfmoon/Diodes/Current_Data/Postirrad/2S/34331/042/CV_34331_042_2-S_HM_XX_DIODEHALFPSTOP_GRConnected_Irradiated_10_21_2021_3_16_08_PM.txt
GCD Test
Bias: 5000.000000
CV_34331_042_2-S_HM_XX_DIODEHALFPSTOP_GRConnected_Irradiated
Date/Time: 10/21/2021 3:16:08 PM
Sensor Name: DIODEHALFPSTOP
Type: P
Annealing Status: Irradiated and Annealed at 60C for 80 min
Environment: -15C
Tester: Andrew Kent

Time Delay per Ramp Step (s): 1.000

CV Time Delay per Measurement (s) :0.500

AC Voltage (V): 0.500

Current Number of measurements per voltage: 4.000

IV Time Delay per Measurement (s) :0.500


BiasVoltage	LCR_Cp_freq1000.0	LCR_Cp_freq10000.0	LCR_Rp_freq1000.0	LCR_Rp_freq10000.0	Temperature	Air_Temp	Humidity	Dewpoint	
  -10.0000	4.275E-12	1.168E-12	8.018E+6	4.771E+7	  -14.7867	    5.7476	   12.6140	  -20.8662	
  -20.0000	3.874E-12	1.186E-12	8.523E+6	4.728E+7	  -14.7014	    6.0488	   12.6382	  -20.6050	
  -30.0000	4.227E-12	1.181E-12	8.555E+6	4.683E+7	  -14.6373	    5.9679	   12.6307	  -20.6761	
  -40.0000	4.694E-12	1.168E-12	8.532E+6	4.662E+7	  -14.6065	    6.1889	   12.6225	  -20.5080	
  -50.0000	5.218E-12	1.157E-12	8.359E+6	4.619E+7	  -14.6335	    6.0030	   12.6136	  -20.6638	
  -60.0000	5.623E-12	1.145E-12	8.327E+6	4.512E+7	  -14.6335	    6.0030	   12.6136	  -20.6638	
  -70.0000	5.977E-12	1.132E-12	8.344E+6	4.390E+7	  -14.6866	    5.7601	   12.6344	  -20.8377	
  -80.0000	6.425E-12	1.120E-12	8.270E+6	4.317E+7	  -14.7785	    5.7629	   12.6275	  -20.8418	
  -90.0000	6.779E-12	1.109E-12	8.207E+6	4.179E+7	  -14.8483	    5.9317	   12.6101	  -20.7235	
 -100.0000	7.071E-12	1.085E-12	8.118E+6	3.944E+7	  -14.9142	    5.9601	   12.5985	  -20.7115	
 -110.0000	7.520E-12	1.075E-12	8.098E+6	3.850E+7	  -14.9824	    6.0565	   12.6232	  -20.6125	
 -120.0000	7.781E-12	1.072E-12	8.119E+6	3.795E+7	  -14.9824	    6.0565	   12.6232	  -20.6125	
 -130.0000	8.222E-12	1.055E-12	8.101E+6	3.647E+7	  -14.9997	    5.8925	   12.6328	  -20.7340	
 -140.0000	8.577E-12	1.039E-12	8.047E+6	3.501E+7	  -14.9977	    5.7666	   12.6396	  -20.8278	
 -150.0000	8.990E-12	1.025E-12	7.964E+6	3.361E+7	  -14.9090	    5.6445	   12.6301	  -20.9334	
 -160.0000	9.312E-12	1.007E-12	7.919E+6	3.243E+7	  -14.7916	    5.6111	   12.6444	  -20.9470	
 -170.0000	9.762E-12	9.852E-13	7.944E+6	3.094E+7	  -14.7916	    5.6111	   12.6444	  -20.9470	
 -180.0000	1.018E-11	9.626E-13	7.908E+6	2.958E+7	  -14.6789	    5.7757	   12.6226	  -20.8361	
 -190.0000	1.059E-11	9.411E-13	7.873E+6	2.828E+7	  -14.5943	    5.8912	   12.6664	  -20.7046	
 -200.0000	1.098E-11	9.307E-13	7.868E+6	2.730E+7	  -14.5749	    5.5422	   12.6188	  -21.0250	
 -210.0000	1.116E-11	9.109E-13	7.869E+6	2.627E+7	  -14.5834	    5.8931	   12.6486	  -20.7192	
 -220.0000	1.155E-11	8.918E-13	7.799E+6	2.511E+7	  -14.5834	    5.8931	   12.6486	  -20.7192	
 -230.0000	1.180E-11	8.777E-13	7.821E+6	2.428E+7	  -14.6606	    5.6855	   12.6708	  -20.8640	
 -240.0000	1.217E-11	8.599E-13	7.862E+6	2.328E+7	  -14.7390	    5.9755	   12.6951	  -20.6116	
 -250.0000	1.245E-11	8.470E-13	7.898E+6	2.250E+7	  -14.8269	    6.1259	   12.6614	  -20.5227	
 -260.0000	1.260E-11	8.363E-13	7.873E+6	2.172E+7	  -14.8977	    5.9702	   12.6777	  -20.6315	
 -270.0000	1.268E-11	8.231E-13	7.917E+6	2.111E+7	  -14.9365	    5.7975	   12.6546	  -20.7896	
 -280.0000	1.307E-11	8.065E-13	7.941E+6	2.031E+7	  -14.9365	    5.7975	   12.6546	  -20.7896	
 -290.0000	1.341E-11	7.913E-13	7.938E+6	1.959E+7	  -14.9379	    5.9722	   12.6542	  -20.6513	
 -300.0000	1.350E-11	7.701E-13	7.967E+6	1.883E+7	  -14.8958	    5.7923	   12.6485	  -20.7994	
 -310.0000	1.387E-11	7.549E-13	7.959E+6	1.819E+7	  -14.8174	    5.7456	   12.6427	  -20.8418	
 -320.0000	1.406E-11	7.389E-13	7.956E+6	1.763E+7	  -14.7460	    5.9548	   12.6505	  -20.6685	
 -330.0000	1.434E-11	7.214E-13	7.950E+6	1.699E+7	  -14.7460	    5.9548	   12.6505	  -20.6685	
 -340.0000	1.470E-11	7.030E-13	7.954E+6	1.637E+7	  -14.6633	    5.8994	   12.6410	  -20.7211	
 -350.0000	1.480E-11	6.853E-13	7.951E+6	1.581E+7	  -14.6565	    5.8401	   12.6273	  -20.7807	
 -360.0000	1.505E-11	6.745E-13	7.969E+6	1.536E+7	  -14.6863	    5.8861	   12.6611	  -20.7135	
 -370.0000	1.535E-11	6.561E-13	7.987E+6	1.486E+7	  -14.7297	    5.8441	   12.6328	  -20.7725	
 -380.0000	1.529E-11	6.492E-13	8.010E+6	1.449E+7	  -14.7297	    5.8441	   12.6328	  -20.7725	
 -390.0000	1.557E-11	6.364E-13	8.004E+6	1.402E+7	  -14.8038	    6.0361	   12.6704	  -20.5858	
 -400.0000	1.574E-11	6.254E-13	8.079E+6	1.366E+7	  -14.8952	    5.8073	   12.6586	  -20.7783	
 -410.0000	1.578E-11	6.206E-13	8.053E+6	1.328E+7	  -14.9698	    6.3976	   12.6948	  -20.2765	
 -420.0000	1.594E-11	6.125E-13	8.135E+6	1.298E+7	  -14.9698	    6.3976	   12.6948	  -20.2765	
 -430.0000	1.604E-11	6.027E-13	8.158E+6	1.268E+7	  -15.0157	    5.9541	   12.6601	  -20.6604	
 -440.0000	1.602E-11	5.987E-13	8.162E+6	1.236E+7	  -15.0427	    5.9291	   12.6586	  -20.6815	
 -450.0000	1.638E-11	5.765E-13	8.199E+6	1.196E+7	  -15.0252	    6.5119	   12.6718	  -20.2067	
 -460.0000	1.656E-11	5.630E-13	8.209E+6	1.167E+7	  -14.9289	    6.0061	   12.6602	  -20.6189	
 -470.0000	1.676E-11	5.541E-13	8.171E+6	1.140E+7	  -14.8161	    5.7347	   12.6633	  -20.8317	
 -480.0000	1.688E-11	5.399E-13	8.153E+6	1.109E+7	  -14.8161	    5.7347	   12.6633	  -20.8317	
 -490.0000	1.709E-11	5.216E-13	8.189E+6	1.080E+7	  -14.7016	    5.6968	   12.6742	  -20.8520	
 -500.0000	1.738E-11	5.026E-13	8.197E+6	1.048E+7	  -14.6139	    5.8026	   12.6421	  -20.7970	
 -510.0000	1.759E-11	4.942E-13	8.185E+6	1.024E+7	  -14.5786	    5.8602	   12.6623	  -20.7330	
 -520.0000	1.770E-11	4.848E-13	8.174E+6	1.002E+7	  -14.6082	    5.7259	   12.6827	  -20.8212	
 -530.0000	1.783E-11	4.757E-13	8.174E+6	9.795E+6	  -14.6082	    5.7259	   12.6827	  -20.8212	
 -540.0000	1.806E-11	4.724E-13	8.229E+6	9.604E+6	  -14.6785	    5.9345	   12.6898	  -20.6490	
 -550.0000	1.814E-11	4.689E-13	8.229E+6	9.420E+6	  -14.7565	    5.9427	   12.6820	  -20.6496	
 -560.0000	1.821E-11	4.665E-13	8.191E+6	9.245E+6	  -14.8319	    5.5800	   12.6701	  -20.9485	
 -570.0000	1.817E-11	4.739E-13	8.229E+6	9.136E+6	  -14.8876	    6.0452	   12.6785	  -20.5713	
 -580.0000	1.824E-11	4.733E-13	8.226E+6	8.995E+6	  -14.8876	    6.0452	   12.6785	  -20.5713	
 -590.0000	1.840E-11	4.673E-13	8.283E+6	8.806E+6	  -14.9337	    6.0203	   12.6771	  -20.5923	
 -600.0000	1.845E-11	4.682E-13	8.246E+6	8.680E+6	  -14.9375	    5.6948	   12.6570	  -20.8691	
 -610.0000	1.862E-11	4.659E-13	8.293E+6	8.506E+6	  -14.9598	    5.8186	   12.6645	  -20.7640	
 -620.0000	1.871E-11	4.614E-13	8.266E+6	8.372E+6	  -14.9053	    5.9023	   12.6733	  -20.6895	
 -630.0000	1.859E-11	4.636E-13	8.295E+6	8.259E+6	  -14.9053	    5.9023	   12.6733	  -20.6895	
 -640.0000	1.889E-11	4.460E-13	8.258E+6	8.054E+6	  -14.8235	    5.8369	   12.6657	  -20.7484	
 -650.0000	1.900E-11	4.485E-13	8.276E+6	7.932E+6	  -14.7361	    5.7389	   12.6596	  -20.8317	
 -660.0000	1.920E-11	4.442E-13	8.233E+6	7.781E+6	  -14.6717	    5.9220	   12.6523	  -20.6928	
 -670.0000	1.920E-11	4.409E-13	8.278E+6	7.660E+6	  -14.6596	    5.6520	   12.6667	  -20.8944	
 -680.0000	1.940E-11	4.446E-13	8.198E+6	7.547E+6	  -14.6596	    5.6520	   12.6667	  -20.8944	
 -690.0000	1.936E-11	4.423E-13	8.235E+6	7.439E+6	  -14.7061	    5.9101	   12.6743	  -20.6824	
 -700.0000	1.941E-11	4.512E-13	8.246E+6	7.353E+6	  -14.7579	    5.9858	   12.7066	  -20.5930	
 -710.0000	1.944E-11	4.640E-13	8.242E+6	7.283E+6	  -14.8455	    5.9021	   12.6541	  -20.7071	
 -720.0000	1.939E-11	4.685E-13	8.256E+6	7.196E+6	  -14.9269	    5.9049	   12.6560	  -20.7031	
 -730.0000	1.950E-11	4.767E-13	8.297E+6	7.116E+6	  -14.9269	    5.9049	   12.6560	  -20.7031	
 -740.0000	1.951E-11	4.824E-13	8.322E+6	7.041E+6	  -14.9865	    5.8377	   12.6686	  -20.7451	
 -750.0000	1.943E-11	5.117E-13	8.319E+6	7.034E+6	  -15.0178	    5.9483	   12.6925	  -20.6356	
 -760.0000	1.939E-11	5.078E-13	8.395E+6	6.927E+6	  -15.0010	    6.0671	   12.6351	  -20.5933	
 -770.0000	1.940E-11	5.130E-13	8.324E+6	6.837E+6	  -14.9505	    5.8453	   12.6377	  -20.7670	
 -780.0000	1.939E-11	5.148E-13	8.348E+6	6.759E+6	  -14.8793	    5.6643	   12.6353	  -20.9130	
 -790.0000	1.983E-11	5.012E-13	8.332E+6	6.622E+6	  -14.8793	    5.6643	   12.6353	  -20.9130	
 -800.0000	1.984E-11	5.042E-13	8.364E+6	6.547E+6	  -14.7492	    5.4840	   12.6377	  -21.0541	
 -810.0000	1.997E-11	5.014E-13	8.302E+6	6.450E+6	  -14.6590	    5.6190	   12.6710	  -20.9167	
 -820.0000	1.999E-11	5.016E-13	8.330E+6	6.358E+6	  -14.6243	    5.7717	   12.6543	  -20.8104	
 -830.0000	2.024E-11	5.078E-13	8.333E+6	6.288E+6	  -14.6445	    5.7574	   12.6593	  -20.8173	
 -840.0000	2.012E-11	5.234E-13	8.330E+6	6.262E+6	  -14.6445	    5.7574	   12.6593	  -20.8173	
 -850.0000	2.023E-11	5.283E-13	8.327E+6	6.184E+6	  -14.6967	    5.7553	   12.6825	  -20.7980	
 -860.0000	2.017E-11	5.381E-13	8.391E+6	6.148E+6	  -14.7651	    5.5833	   12.7276	  -20.8940	
 -870.0000	2.012E-11	5.523E-13	8.327E+6	6.100E+6	  -14.8438	    5.9147	   12.7101	  -20.6464	
 -880.0000	2.007E-11	5.624E-13	8.412E+6	6.057E+6	  -14.9238	    5.6142	   12.7205	  -20.8759	
 -890.0000	2.016E-11	5.687E-13	8.390E+6	6.008E+6	  -14.9238	    5.6142	   12.7205	  -20.8759	
 -900.0000	2.014E-11	5.905E-13	8.406E+6	5.986E+6	  -14.9710	    5.9124	   12.7327	  -20.6279	
 -910.0000	2.015E-11	6.020E-13	8.422E+6	5.945E+6	  -15.0186	    5.6049	   12.6981	  -20.9034	
 -920.0000	2.000E-11	6.130E-13	8.428E+6	5.907E+6	  -15.0113	    5.7244	   12.7343	  -20.7759	
 -930.0000	2.007E-11	6.227E-13	8.372E+6	5.864E+6	  -14.9299	    5.9929	   12.7228	  -20.5727	
 -940.0000	2.025E-11	6.194E-13	8.422E+6	5.800E+6	  -14.9299	    5.9929	   12.7228	  -20.5727	
 -950.0000	2.023E-11	6.254E-13	8.394E+6	5.732E+6	  -14.8291	    5.7066	   12.7156	  -20.8068	
 -960.0000	2.048E-11	6.133E-13	8.398E+6	5.640E+6	  -14.7083	    6.0291	   12.7297	  -20.5377	
 -970.0000	2.063E-11	6.246E-13	8.379E+6	5.596E+6	  -14.6369	    5.8202	   12.7493	  -20.6862	
 -980.0000	2.065E-11	6.289E-13	8.428E+6	5.550E+6	  -14.5887	    5.8480	   12.7334	  -20.6784	
 -990.0000	2.074E-11	6.359E-13	8.416E+6	5.513E+6	  -14.5887	    5.8480	   12.7334	  -20.6784	
-1000.0000	2.061E-11	6.435E-13	8.402E+6	5.475E+6	  -14.6190	    5.9398	   12.7242	  -20.6137

File: Diodes/Halfmoon/Diodes/Current_Data/Postirrad/2S/34331/042/CV_34331_042_2-S_HM_XX_DIODEQUARTER_Irradiated_10_21_2021_3_55_14_PM.txt
GCD Test
Bias: 5000.000000
CV_34331_042_2-S_HM_XX_DIODEQUARTER_Irradiated
Date/Time: 10/21/2021 3:55:14 PM
Sensor Name: DIODEQUARTER
Type: P
Annealing Status: Irradiated and Annealed at 60C for 80 min
Environment: -15C
Tester: Andrew Kent

Time Delay per Ramp Step (s): 1.000

CV Time Delay per Measurement (s) :0.500

AC Voltage (V): 0.500

Current Number of measurements per voltage: 4.000

IV Time Delay per Measurement (s) :0.500


BiasVoltage	LCR_Cp_freq1000.0	LCR_Cp_freq10000.0	LCR_Rp_freq1000.0	LCR_Rp_freq10000.0	Temperature	Air_Temp	Humidity	Dewpoint	
  -10.0000	3.054E-12	1.231E-12	6.052E+6	3.117E+7	  -14.6135	    5.6224	   12.6758	  -20.9096	
  -20.0000	3.291E-12	1.236E-12	6.460E+6	3.356E+7	  -14.5441	    5.7647	   12.6349	  -20.8336	
  -30.0000	3.262E-12	1.248E-12	6.539E+6	3.233E+7	  -14.5304	    5.8751	   12.6427	  -20.7388	
  -40.0000	3.239E-12	1.216E-12	6.299E+6	3.158E+7	  -14.5826	    5.8108	   12.6727	  -20.7628	
  -50.0000	4.485E-12	1.229E-12	6.046E+6	3.376E+7	  -14.6605	    5.7316	   12.6642	  -20.8334	
  -60.0000	4.331E-12	1.207E-12	6.079E+6	3.285E+7	  -14.6605	    5.7316	   12.6642	  -20.8334	
  -70.0000	4.856E-12	1.154E-12	6.077E+6	2.982E+7	  -14.7267	    5.8598	   12.6614	  -20.7341	
  -80.0000	5.854E-12	1.155E-12	5.917E+6	3.005E+7	  -14.7899	    5.8810	   12.6624	  -20.7163	
  -90.0000	6.571E-12	1.130E-12	5.893E+6	2.985E+7	  -14.8329	    5.9764	   12.6374	  -20.6632	
 -100.0000	6.683E-12	1.117E-12	5.800E+6	3.055E+7	  -14.8894	    5.7868	   12.6418	  -20.8098	
 -110.0000	6.803E-12	1.045E-12	5.860E+6	2.939E+7	  -14.9273	    5.8112	   12.6366	  -20.7951	
 -120.0000	7.564E-12	1.083E-12	5.792E+6	2.793E+7	  -14.9273	    5.8112	   12.6366	  -20.7951	
 -130.0000	8.569E-12	1.044E-12	5.721E+6	2.696E+7	  -14.9411	    5.7324	   12.6378	  -20.8566	
 -140.0000	8.310E-12	1.022E-12	5.654E+6	2.543E+7	  -14.9116	    5.7332	   12.6171	  -20.8748	
 -150.0000	8.707E-12	1.005E-12	5.522E+6	2.434E+7	  -14.8477	    5.7448	   12.6483	  -20.8373	
 -160.0000	1.005E-11	9.639E-13	5.599E+6	2.353E+7	  -14.7710	    5.8994	   12.6666	  -20.6979	
 -170.0000	1.025E-11	9.430E-13	5.610E+6	2.231E+7	  -14.7710	    5.8994	   12.6666	  -20.6979	
 -180.0000	1.098E-11	9.021E-13	5.424E+6	2.127E+7	  -14.6938	    5.6666	   12.6645	  -20.8847	
 -190.0000	1.213E-11	8.661E-13	5.457E+6	2.156E+7	  -14.6661	    5.5465	   12.6743	  -20.9713	
 -200.0000	1.233E-11	8.580E-13	5.338E+6	1.970E+7	  -14.7056	    5.7409	   12.6870	  -20.8053	
 -210.0000	1.244E-11	8.274E-13	5.331E+6	1.937E+7	  -14.7483	    5.6638	   12.6766	  -20.8761	
 -220.0000	1.302E-11	8.196E-13	5.284E+6	1.862E+7	  -14.7483	    5.6638	   12.6766	  -20.8761	
 -230.0000	1.261E-11	7.950E-13	5.261E+6	1.765E+7	  -14.8124	    5.7309	   12.6671	  -20.8313	
 -240.0000	1.390E-11	7.485E-13	5.319E+6	1.743E+7	  -14.9070	    5.7447	   12.6712	  -20.8166	
 -250.0000	1.503E-11	7.228E-13	5.323E+6	1.680E+7	  -14.9824	    5.7616	   12.6635	  -20.8101	
 -260.0000	1.480E-11	6.968E-13	5.345E+6	1.603E+7	  -15.0367	    5.9327	   12.6727	  -20.6659	
 -270.0000	1.489E-11	6.708E-13	5.356E+6	1.538E+7	  -15.0367	    5.9327	   12.6727	  -20.6659	
 -280.0000	1.550E-11	6.825E-13	5.344E+6	1.501E+7	  -15.0610	    5.8296	   12.6762	  -20.7447	
 -290.0000	1.513E-11	6.215E-13	5.311E+6	1.456E+7	  -15.0160	    5.7148	   12.6735	  -20.8384	
 -300.0000	1.572E-11	5.915E-13	5.289E+6	1.395E+7	  -14.9001	    5.6757	   12.6608	  -20.8809	
 -310.0000	1.594E-11	5.836E-13	5.229E+6	1.328E+7	  -14.7723	    5.7642	   12.6859	  -20.7879	
 -320.0000	1.698E-11	5.361E-13	5.238E+6	1.293E+7	  -14.7723	    5.7642	   12.6859	  -20.7879	
 -330.0000	1.809E-11	4.985E-13	5.275E+6	1.226E+7	  -14.6378	    6.0610	   12.6799	  -20.5574	
 -340.0000	1.751E-11	4.302E-13	5.247E+6	1.200E+7	  -14.5444	    5.9365	   12.6880	  -20.6490	
 -350.0000	1.803E-11	4.504E-13	5.167E+6	1.118E+7	  -14.5599	    5.6555	   12.6939	  -20.8670	
 -360.0000	1.844E-11	4.209E-13	5.250E+6	1.108E+7	  -14.5883	    5.3073	   12.6649	  -21.1700	
 -370.0000	1.885E-11	4.029E-13	5.167E+6	1.096E+7	  -14.6160	    5.8756	   12.6884	  -20.6970	
 -380.0000	1.908E-11	3.741E-13	5.214E+6	1.058E+7	  -14.6160	    5.8756	   12.6884	  -20.6970	
 -390.0000	1.945E-11	3.301E-13	5.112E+6	1.013E+7	  -14.7278	    5.6540	   12.6456	  -20.9118	
 -400.0000	1.935E-11	3.219E-13	5.177E+6	9.875E+6	  -14.8310	    5.6220	   12.7015	  -20.8868	
 -410.0000	1.985E-11	3.265E-13	5.159E+6	9.635E+6	  -14.9309	    5.6316	   12.6989	  -20.8815	
 -420.0000	1.989E-11	2.961E-13	5.198E+6	9.372E+6	  -14.9861	    5.7719	   12.6967	  -20.7720	
 -430.0000	2.002E-11	2.804E-13	5.178E+6	9.131E+6	  -14.9861	    5.7719	   12.6967	  -20.7720	
 -440.0000	2.014E-11	2.449E-13	5.149E+6	8.838E+6	  -14.9856	    5.8351	   12.7100	  -20.7097	
 -450.0000	2.101E-11	2.479E-13	5.252E+6	8.576E+6	  -14.9248	    6.0804	   12.7060	  -20.5184	
 -460.0000	2.093E-11	2.159E-13	5.158E+6	8.512E+6	  -14.8026	    6.2203	   12.7058	  -20.4075	
 -470.0000	2.024E-11	2.033E-13	5.170E+6	8.239E+6	  -14.6538	    5.8051	   12.6863	  -20.7550	
 -480.0000	2.146E-11	1.565E-13	5.122E+6	7.956E+6	  -14.6538	    5.8051	   12.6863	  -20.7550	
 -490.0000	2.153E-11	1.394E-13	5.168E+6	7.636E+6	  -14.5240	    5.8052	   12.6677	  -20.7717	
 -500.0000	2.177E-11	9.459E-14	5.088E+6	7.563E+6	  -14.4506	    5.8308	   12.6971	  -20.7248	
 -510.0000	2.251E-11	5.317E-14	5.124E+6	7.363E+6	  -14.4859	    5.9029	   12.7041	  -20.6611	
 -520.0000	2.289E-11	6.247E-14	5.199E+6	7.181E+6	  -14.5458	    5.8953	   12.6892	  -20.6807	
 -530.0000	2.344E-11	7.205E-14	5.129E+6	7.111E+6	  -14.6206	    6.0019	   12.7034	  -20.5831	
 -540.0000	2.293E-11	4.025E-14	5.144E+6	6.904E+6	  -14.6206	    6.0019	   12.7034	  -20.5831	
 -550.0000	2.351E-11	4.254E-14	5.082E+6	6.783E+6	  -14.7222	    5.8611	   12.6974	  -20.7005	
 -560.0000	2.342E-11	5.169E-14	5.300E+6	6.770E+6	  -14.7863	    5.8219	   12.6977	  -20.7313	
 -570.0000	2.337E-11	3.516E-14	5.202E+6	6.557E+6	  -14.8824	    5.8084	   12.6839	  -20.7545	
 -580.0000	2.292E-11	2.372E-14	5.166E+6	6.472E+6	  -14.9115	    5.8634	   12.6801	  -20.7143	
 -590.0000	2.347E-11	3.440E-14	5.251E+6	6.324E+6	  -14.9115	    5.8634	   12.6801	  -20.7143	
 -600.0000	2.346E-11	2.808E-14	5.230E+6	6.264E+6	  -14.8950	    5.7551	   12.6745	  -20.8054	
 -610.0000	2.423E-11	2.777E-15	5.085E+6	6.096E+6	  -14.8559	    5.6613	   12.6417	  -20.9095	
 -620.0000	2.418E-11	1.151E-14	5.105E+6	6.052E+6	  -14.7729	    5.6996	   12.6296	  -20.8901	
 -630.0000	2.446E-11	2.205E-16	5.211E+6	5.902E+6	  -14.6556	    5.6512	   12.6599	  -20.9012	
 -640.0000	2.421E-11	-1.368E-14	5.126E+6	5.784E+6	  -14.5875	    5.6755	   12.6607	  -20.8811	
 -650.0000	2.461E-11	-1.188E-14	5.115E+6	5.718E+6	  -14.5875	    5.6755	   12.6607	  -20.8811	
 -660.0000	2.424E-11	-2.890E-14	5.144E+6	5.542E+6	  -14.5652	    6.0901	   12.6928	  -20.5226	
 -670.0000	2.469E-11	-5.063E-14	5.203E+6	5.435E+6	  -14.6164	    5.6752	   12.6773	  -20.8663	
 -680.0000	2.513E-11	-3.460E-14	5.136E+6	5.409E+6	  -14.6780	    5.7228	   12.6564	  -20.8474	
 -690.0000	2.504E-11	-2.767E-14	5.118E+6	5.322E+6	  -14.7568	    5.8404	   12.6675	  -20.7439	
 -700.0000	2.545E-11	-9.930E-15	5.120E+6	5.276E+6	  -14.7568	    5.8404	   12.6675	  -20.7439	
 -710.0000	2.522E-11	5.478E-15	5.227E+6	5.232E+6	  -14.8312	    5.8905	   12.6859	  -20.6875	
 -720.0000	2.581E-11	3.723E-15	5.122E+6	5.190E+6	  -14.9042	    5.8552	   12.6389	  -20.7581	
 -730.0000	2.530E-11	-1.716E-14	5.230E+6	5.114E+6	  -14.9631	    5.7470	   12.6725	  -20.8136	
 -740.0000	2.554E-11	-1.150E-14	5.147E+6	5.048E+6	  -14.9947	    5.7613	   12.6476	  -20.8248	
 -750.0000	2.480E-11	6.172E-14	5.141E+6	5.018E+6	  -14.9947	    5.7613	   12.6476	  -20.8248	
 -760.0000	2.488E-11	4.264E-14	5.130E+6	4.980E+6	  -14.9398	    5.5519	   12.6248	  -21.0118	
 -770.0000	2.523E-11	5.837E-14	5.184E+6	4.943E+6	  -14.8609	    5.9634	   12.6810	  -20.6340	
 -780.0000	2.481E-11	3.735E-14	5.272E+6	4.818E+6	  -14.7620	    5.7128	   12.6729	  -20.8405	
 -790.0000	2.542E-11	3.635E-14	5.205E+6	4.759E+6	  -14.6486	    5.9210	   12.6722	  -20.6756	
 -800.0000	2.591E-11	3.174E-15	5.149E+6	4.663E+6	  -14.6486	    5.9210	   12.6722	  -20.6756	
 -810.0000	2.610E-11	3.374E-14	5.197E+6	4.574E+6	  -14.5533	    5.6321	   12.6387	  -20.9355	
 -820.0000	2.575E-11	5.001E-14	5.267E+6	4.562E+6	  -14.5692	    5.7038	   12.6412	  -20.8763	
 -830.0000	2.615E-11	5.674E-14	5.170E+6	4.518E+6	  -14.6032	    6.0103	   12.6781	  -20.5994	
 -840.0000	2.564E-11	2.848E-14	5.201E+6	4.442E+6	  -14.6866	    5.9480	   12.6747	  -20.6519	
 -850.0000	2.613E-11	8.597E-14	5.242E+6	4.428E+6	  -14.6866	    5.9480	   12.6747	  -20.6519	
 -860.0000	2.636E-11	8.967E-14	5.201E+6	4.423E+6	  -14.7682	    5.9862	   12.7082	  -20.5913	
 -870.0000	2.607E-11	9.422E-14	5.156E+6	4.382E+6	  -14.8680	    5.9408	   12.6894	  -20.6443	
 -880.0000	2.601E-11	8.436E-14	5.209E+6	4.374E+6	  -14.9325	    5.8859	   12.6831	  -20.6937	
 -890.0000	2.607E-11	1.054E-13	5.172E+6	4.326E+6	  -14.9722	    5.7593	   12.6725	  -20.8039	
 -900.0000	2.605E-11	1.542E-13	5.270E+6	4.296E+6	  -14.9722	    5.7593	   12.6725	  -20.8039	
 -910.0000	2.695E-11	1.613E-13	5.242E+6	4.269E+6	  -14.9869	    5.8816	   12.6757	  -20.7037	
 -920.0000	2.609E-11	1.607E-13	5.240E+6	4.224E+6	  -14.9311	    5.9601	   12.6922	  -20.6264	
 -930.0000	2.651E-11	1.370E-13	5.315E+6	4.168E+6	  -14.8159	    5.5708	   12.7113	  -20.9186	
 -940.0000	2.651E-11	1.631E-13	5.283E+6	4.099E+6	  -14.6671	    5.8733	   12.6850	  -20.7019	
 -950.0000	2.708E-11	1.416E-13	5.278E+6	4.071E+6	  -14.5540	    5.7143	   12.6515	  -20.8586	
 -960.0000	2.692E-11	1.426E-13	5.181E+6	4.003E+6	  -14.5540	    5.7143	   12.6515	  -20.8586	
 -970.0000	2.674E-11	1.564E-13	5.188E+6	3.973E+6	  -14.5141	    5.4017	   12.6669	  -21.0931	
 -980.0000	2.774E-11	1.677E-13	5.263E+6	3.901E+6	  -14.5318	    5.7452	   12.6918	  -20.7976	
 -990.0000	2.743E-11	1.684E-13	5.229E+6	3.904E+6	  -14.5764	    5.7106	   12.7163	  -20.8031	
-1000.0000	2.810E-11	1.627E-13	5.252E+6	3.878E+6	  -14.6391	    5.7257	   12.6913	  -20.8136
