Repository: ctiley/CERN_CMS_Silicon_Sensor

# CERN_CMS_Silicon_Sensor

# Code To-Do 
- Double check Halfmoon Diode Data

# Lab To-Do
- Measure more HGCAL Diodes
- Measure rest of Unirradiated Halfmoon Diodes
- Rebond D0 Diode
- Cleanup Wires at Alibava Station
-

File: Diodes/Halfmoon/Diodes/Current_Data/Postirrad/2S_IrradSensors/34330/048/CV_34330_048_2-S_HM_XX_DIODEQUARTER_Irradiated_10_20_2021_9_36_41_PM.txt
GCD Test
Bias: 5000.000000
CV_34330_048_2-S_HM_XX_DIODEQUARTER_Irradiated
Date/Time: 10/20/2021 9:36:41 PM
Sensor Name: DIODEQUARTER
Type: P
Annealing Status: Irradiated and Annealed at 60C for 80 min
Environment: 0C
Tester: Andrew Kent

Time Delay per Ramp Step (s): 1.000

CV Time Delay per Measurement (s) :0.500

AC Voltage (V): 0.500

Current Number of measurements per voltage: 4.000

IV Time Delay per Measurement (s) :0.500


BiasVoltage	LCR_Cp_freq1000.0	LCR_Cp_freq10000.0	LCR_Rp_freq1000.0	LCR_Rp_freq10000.0	Temperature	Air_Temp	Humidity	Dewpoint	
  -10.0000	1.086E-11	1.014E-12	1.006E+7	7.694E+6	  -15.0195	    7.5013	   15.0802	  -17.3826	
  -20.0000	9.529E-12	1.119E-12	9.164E+6	8.052E+6	  -15.0071	    7.3135	   15.0781	  -17.5361	
  -30.0000	9.906E-12	1.101E-12	8.312E+6	8.084E+6	  -15.0235	    7.6291	   15.0951	  -17.2677	
  -40.0000	1.019E-11	1.097E-12	8.214E+6	8.184E+6	  -14.9950	    7.4982	   15.0818	  -17.3839	
  -50.0000	9.946E-12	1.095E-12	8.339E+6	8.083E+6	  -14.9830	    7.5220	   15.0785	  -17.3672	
  -60.0000	1.115E-11	1.050E-12	8.016E+6	8.053E+6	  -14.9692	    7.4453	   15.0340	  -17.4642	
  -70.0000	1.127E-11	1.055E-12	8.016E+6	8.027E+6	  -14.9692	    7.4453	   15.0340	  -17.4642	
  -80.0000	1.109E-11	1.052E-12	7.883E+6	8.014E+6	  -14.9851	    7.5435	   15.0165	  -17.3986	
  -90.0000	1.145E-11	1.074E-12	7.766E+6	7.831E+6	  -14.9905	    7.4515	   15.0365	  -17.4571	
 -100.0000	1.213E-11	1.035E-12	7.584E+6	7.824E+6	  -15.0074	    7.4515	   15.0376	  -17.4563	
 -110.0000	1.182E-11	1.028E-12	7.642E+6	7.660E+6	  -14.9773	    7.5300	   15.0460	  -17.3863	
 -120.0000	1.178E-11	1.052E-12	7.480E+6	7.381E+6	  -14.9817	    7.4960	   15.0116	  -17.4408	
 -130.0000	1.261E-11	1.049E-12	7.637E+6	7.235E+6	  -14.9817	    7.4960	   15.0116	  -17.4408	
 -140.0000	1.242E-11	1.098E-12	7.568E+6	7.123E+6	  -14.9821	    7.4455	   14.9851	  -17.5025	
 -150.0000	1.292E-11	1.081E-12	7.377E+6	6.949E+6	  -14.9759	    7.5329	   15.0122	  -17.4105	
 -160.0000	1.308E-11	1.100E-12	7.425E+6	6.763E+6	  -14.9898	    7.6297	   14.9779	  -17.3594	
 -170.0000	1.324E-11	1.119E-12	7.322E+6	6.579E+6	  -14.9870	    7.5432	   14.9878	  -17.4215	
 -180.0000	1.386E-11	1.115E-12	7.413E+6	6.483E+6	  -14.9870	    7.5432	   14.9878	  -17.4215	
 -190.0000	1.362E-11	1.148E-12	7.046E+6	6.320E+6	  -15.0078	    7.4289	   14.9764	  -17.5228	
 -200.0000	1.327E-11	1.153E-12	7.277E+6	6.189E+6	  -15.0214	    7.6093	   14.9669	  -17.3846	
 -210.0000	1.373E-11	1.199E-12	7.204E+6	6.080E+6	  -15.0002	    7.4563	   15.0121	  -17.4725	
 -220.0000	1.408E-11	1.184E-12	7.284E+6	5.967E+6	  -15.0022	    7.6918	   14.9956	  -17.2953	
 -230.0000	1.430E-11	1.200E-12	7.163E+6	5.809E+6	  -15.0022	    7.6918	   14.9956	  -17.2953	
 -240.0000	1.440E-11	1.251E-12	7.039E+6	5.726E+6	  -14.9876	    7.4968	   15.0060	  -17.4446	
 -250.0000	1.396E-11	1.248E-12	7.069E+6	5.625E+6	  -14.9929	    7.7264	   14.9885	  -17.2729	
 -260.0000	1.475E-11	1.269E-12	7.082E+6	5.522E+6	  -14.9893	    7.6312	   14.9473	  -17.3824	
 -270.0000	1.521E-11	1.332E-12	6.908E+6	5.433E+6	  -14.9993	    7.5455	   14.9374	  -17.4594	
 -280.0000	1.484E-11	1.348E-12	6.999E+6	5.353E+6	  -14.9993	    7.5455	   14.9374	  -17.4594	
 -290.0000	1.588E-11	1.358E-12	7.078E+6	5.266E+6	  -15.0108	    7.5714	   14.9342	  -17.4410	
 -300.0000	1.508E-11	1.360E-12	6.861E+6	5.115E+6	  -14.9941	    7.4813	   14.9347	  -17.5133	
 -310.0000	1.593E-11	1.386E-12	6.930E+6	5.075E+6	  -15.0124	    7.4800	   14.9397	  -17.5105	
 -320.0000	1.615E-11	1.398E-12	6.795E+6	5.051E+6	  -15.0288	    7.5547	   14.9450	  -17.4460	
 -330.0000	1.602E-11	1.465E-12	6.788E+6	5.030E+6	  -15.0288	    7.5547	   14.9450	  -17.4460	
 -340.0000	1.594E-11	1.463E-12	6.826E+6	4.863E+6	  -15.0295	    7.4689	   14.9141	  -17.5397	
 -350.0000	1.615E-11	1.509E-12	6.719E+6	4.846E+6	  -15.0526	    7.5295	   14.9319	  -17.4767	
 -360.0000	1.632E-11	1.513E-12	6.591E+6	4.805E+6	  -15.0259	    7.4864	   14.9166	  -17.5236	
 -370.0000	1.640E-11	1.542E-12	6.687E+6	4.773E+6	  -15.0306	    7.6318	   14.8885	  -17.4285	
 -380.0000	1.683E-11	1.560E-12	6.663E+6	4.714E+6	  -15.0306	    7.6318	   14.8885	  -17.4285	
 -390.0000	1.659E-11	1.567E-12	6.737E+6	4.622E+6	  -15.0141	    7.6866	   14.9037	  -17.3722	
 -400.0000	1.672E-11	1.593E-12	6.565E+6	4.611E+6	  -14.9921	    7.5304	   14.8975	  -17.5032	
 -410.0000	1.709E-11	1.593E-12	6.713E+6	4.574E+6	  -14.9670	    7.5543	   14.8799	  -17.4979	
 -420.0000	1.730E-11	1.624E-12	6.581E+6	4.470E+6	  -14.9610	    7.4730	   14.8775	  -17.5654	
 -430.0000	1.755E-11	1.666E-12	6.442E+6	4.478E+6	  -14.9610	    7.4730	   14.8775	  -17.5654	
 -440.0000	1.769E-11	1.697E-12	6.572E+6	4.479E+6	  -14.9636	    7.5639	   14.8506	  -17.5134	
 -450.0000	1.755E-11	1.687E-12	6.431E+6	4.423E+6	  -14.9663	    7.5187	   14.8560	  -17.5455	
 -460.0000	1.794E-11	1.728E-12	6.693E+6	4.413E+6	  -14.9557	    7.6774	   14.8749	  -17.4025	
 -470.0000	1.867E-11	1.728E-12	6.411E+6	4.390E+6	  -14.9363	    7.4950	   14.8213	  -17.5924	
 -480.0000	1.855E-11	1.743E-12	6.410E+6	4.339E+6	  -14.9714	    7.5622	   14.8636	  -17.5045	
 -490.0000	1.814E-11	1.770E-12	6.373E+6	4.300E+6	  -14.9714	    7.5622	   14.8636	  -17.5045	
 -500.0000	1.864E-11	1.808E-12	6.321E+6	4.309E+6	  -15.0026	    7.5464	   14.8304	  -17.5436	
 -510.0000	1.872E-11	1.814E-12	6.297E+6	4.261E+6	  -15.0019	    7.4841	   14.8249	  -17.5983	
 -520.0000	1.852E-11	1.825E-12	6.311E+6	4.280E+6	  -15.0237	    7.4693	   14.8253	  -17.6098	
 -530.0000	1.806E-11	1.855E-12	6.337E+6	4.266E+6	  -15.0161	    7.4504	   14.8216	  -17.6281	
 -540.0000	1.853E-11	1.893E-12	6.422E+6	4.249E+6	  -15.0161	    7.4504	   14.8216	  -17.6281	
 -550.0000	1.835E-11	1.905E-12	6.197E+6	4.231E+6	  -15.0009	    7.5977	   14.8072	  -17.5207	
 -560.0000	1.917E-11	1.954E-12	6.181E+6	4.224E+6	  -14.9990	    7.7710	   14.8187	  -17.3718	
 -570.0000	1.776E-11	1.944E-12	6.187E+6	4.205E+6	  -15.0000	    7.6186	   14.8009	  -17.5088	
 -580.0000	1.900E-11	1.974E-12	6.389E+6	4.171E+6	  -15.0055	    7.4483	   14.7687	  -17.6719	
 -590.0000	1.926E-11	2.001E-12	6.307E+6	4.176E+6	  -15.0055	    7.4483	   14.7687	  -17.6719	
 -600.0000	1.870E-11	2.019E-12	6.266E+6	4.150E+6	  -15.0044	    7.6539	   14.7710	  -17.5043	
 -610.0000	1.872E-11	2.016E-12	6.337E+6	4.137E+6	  -14.9922	    7.5842	   14.7675	  -17.5633	
 -620.0000	1.911E-11	2.074E-12	6.184E+6	4.130E+6	  -14.9984	    7.4085	   14.7640	  -17.7078	
 -630.0000	1.944E-11	2.080E-12	6.206E+6	4.133E+6	  -14.9975	    7.7340	   14.7607	  -17.4479	
 -640.0000	1.858E-11	2.118E-12	6.333E+6	4.134E+6	  -14.9975	    7.7340	   14.7607	  -17.4479	
 -650.0000	1.885E-11	2.120E-12	6.238E+6	4.161E+6	  -14.9893	    7.6384	   14.7596	  -17.5259	
 -660.0000	1.896E-11	2.128E-12	6.190E+6	4.092E+6	  -15.0048	    7.4969	   14.7190	  -17.6725	
 -670.0000	1.926E-11	2.154E-12	6.198E+6	4.107E+6	  -14.9748	    7.6634	   14.7814	  -17.4883	
 -680.0000	1.924E-11	2.179E-12	6.199E+6	4.067E+6	  -15.0038	    7.4041	   14.7191	  -17.7472	
 -690.0000	1.904E-11	2.199E-12	6.259E+6	4.084E+6	  -15.0038	    7.4041	   14.7191	  -17.7472	
 -700.0000	1.927E-11	2.206E-12	6.227E+6	4.078E+6	  -15.0070	    7.5971	   14.7373	  -17.5771	
 -710.0000	1.924E-11	2.187E-12	6.194E+6	4.076E+6	  -15.0040	    7.4613	   14.7254	  -17.6961	
 -720.0000	1.948E-11	2.228E-12	6.255E+6	4.066E+6	  -15.0160	    7.7750	   14.7402	  -17.4314	
 -730.0000	1.926E-11	2.232E-12	6.205E+6	4.064E+6	  -15.0349	    7.6525	   14.7141	  -17.5510	
 -740.0000	1.991E-11	2.251E-12	6.173E+6	4.066E+6	  -15.0293	    7.5647	   14.7168	  -17.6196	
 -750.0000	1.942E-11	2.272E-12	6.101E+6	4.075E+6	  -15.0293	    7.5647	   14.7168	  -17.6196	
 -760.0000	1.923E-11	2.288E-12	6.084E+6	4.072E+6	  -15.0016	    7.5746	   14.7003	  -17.6249	
 -770.0000	1.957E-11	2.321E-12	6.339E+6	4.079E+6	  -15.0028	    7.5206	   14.7155	  -17.6562	
 -780.0000	1.940E-11	2.349E-12	6.250E+6	4.091E+6	  -14.9899	    7.7354	   14.7251	  -17.4753	
 -790.0000	1.928E-11	2.346E-12	6.215E+6	4.043E+6	  -14.9698	    7.6332	   14.6919	  -17.5844	
 -800.0000	1.961E-11	2.375E-12	6.236E+6	4.047E+6	  -14.9698	    7.6332	   14.6919	  -17.5844	
 -810.0000	1.978E-11	2.369E-12	6.230E+6	4.038E+6	  -14.9830	    7.6188	   14.6755	  -17.6091	
 -820.0000	1.948E-11	2.364E-12	6.221E+6	4.047E+6	  -14.9779	    7.4448	   14.6524	  -17.7679	
 -830.0000	1.964E-11	2.388E-12	6.294E+6	4.055E+6	  -15.0231	    7.5589	   14.6812	  -17.6529	
 -840.0000	1.929E-11	2.407E-12	6.201E+6	4.048E+6	  -15.0189	    7.6959	   14.6572	  -17.5618	
 -850.0000	1.990E-11	2.427E-12	6.197E+6	4.027E+6	  -15.0189	    7.6959	   14.6572	  -17.5618	
 -860.0000	1.977E-11	2.404E-12	6.141E+6	4.033E+6	  -15.0109	    7.5505	   14.6486	  -17.6858	
 -870.0000	1.999E-11	2.442E-12	6.224E+6	4.008E+6	  -15.0048	    7.5346	   14.6443	  -17.7021	
 -880.0000	1.996E-11	2.420E-12	6.323E+6	4.027E+6	  -14.9972	    7.6013	   14.6554	  -17.6394	
 -890.0000	1.930E-11	2.442E-12	6.179E+6	4.033E+6	  -14.9881	    7.5362	   14.6332	  -17.7097	
 -900.0000	1.961E-11	2.463E-12	6.175E+6	4.011E+6	  -14.9881	    7.5362	   14.6332	  -17.7097	
 -910.0000	1.955E-11	2.480E-12	6.287E+6	4.050E+6	  -14.9948	    7.5548	   14.6693	  -17.6657	
 -920.0000	1.957E-11	2.467E-12	6.265E+6	4.001E+6	  -14.9936	    7.4593	   14.6656	  -17.7457	
 -930.0000	1.990E-11	2.514E-12	6.198E+6	4.021E+6	  -14.9727	    7.6395	   14.6125	  -17.6433	
 -940.0000	1.952E-11	2.498E-12	6.092E+6	4.018E+6	  -14.9689	    7.4884	   14.6540	  -17.7316	
 -950.0000	1.956E-11	2.519E-12	6.249E+6	3.992E+6	  -14.9689	    7.4884	   14.6540	  -17.7316	
 -960.0000	1.979E-11	2.537E-12	6.217E+6	4.032E+6	  -14.9583	    7.5260	   14.6357	  -17.7159	
 -970.0000	1.971E-11	2.538E-12	6.137E+6	4.037E+6	  -14.9576	    7.7700	   14.6150	  -17.5361	
 -980.0000	2.021E-11	2.543E-12	6.271E+6	4.023E+6	  -14.9596	    7.5909	   14.6579	  -17.6458	
 -990.0000	2.011E-11	2.560E-12	6.274E+6	3.988E+6	  -14.9795	    7.4142	   14.6243	  -17.8152	
-1000.0000	1.992E-11	2.575E-12	6.064E+6	4.009E+6	  -14.9795	    7.4142	   14.6243	  -17.8152

File: Diodes/Halfmoon/Diodes/Current_Data/Postirrad/2S_IrradSensors/34330/048/CV_34330_048_2-S_HM_XX_DIODE_Irradiated_10_24_2021_10_50_18_PM.txt
GCD Test
Bias: 5000.000000
CV_34330_048_2-S_HM_XX_DIODE_Irradiated
Date/Time: 10/24/2021 10:50:18 PM
Sensor Name: DIODE
Type: P
Annealing Status: Irradiated and Annealed at 60C for 80 Minutes
Environment: -20C
Tester: Andrew Kent

Time Delay per Ramp Step (s): 1.000

CV Time Delay per Measurement (s) :0.500

AC Voltage (V): 0.500

Current Number of measurements per voltage: 4.000

IV Time Delay per Measurement (s) :0.000


BiasVoltage	LCR_Cp_freq1000.0	LCR_Cp_freq10000.0	LCR_Rp_freq1000.0	LCR_Rp_freq10000.0	Temperature	Air_Temp	Humidity	Dewpoint	
  -10.0000	7.899E-11	2.460E-11	2.336E+6	9.183E+5	  -19.9753	    7.4884	    1.6316	  -40.8975	
  -20.0000	7.418E-11	2.467E-11	2.901E+6	1.001E+6	  -19.9753	    7.4806	    1.6347	  -40.8842	
  -30.0000	6.995E-11	2.471E-11	3.294E+6	1.064E+6	  -19.9931	    7.5014	    1.6319	  -40.8873	
  -40.0000	6.688E-11	2.477E-11	3.599E+6	1.111E+6	  -20.0364	    7.4932	    1.6278	  -40.9164	
  -50.0000	6.462E-11	2.478E-11	3.849E+6	1.158E+6	  -19.9855	    7.4932	    1.6328	  -40.8871	
  -60.0000	6.289E-11	2.481E-11	4.055E+6	1.192E+6	  -19.9957	    7.4781	    1.6350	  -40.8840	
  -70.0000	6.149E-11	2.481E-11	4.237E+6	1.227E+6	  -20.0669	    7.4831	    1.6331	  -40.8918	
  -80.0000	6.026E-11	2.480E-11	4.394E+6	1.259E+6	  -20.0669	    7.4809	    1.6300	  -40.9115	
  -90.0000	5.921E-11	2.477E-11	4.532E+6	1.291E+6	  -20.0211	    7.4853	    1.6312	  -40.9014	
 -100.0000	5.844E-11	2.474E-11	4.654E+6	1.319E+6	  -20.0593	    7.4972	    1.6271	  -40.9175	
 -110.0000	5.773E-11	2.472E-11	4.756E+6	1.342E+6	  -20.0186	    7.5076	    1.6328	  -40.8778	
 -120.0000	5.703E-11	2.469E-11	4.856E+6	1.367E+6	  -20.0465	    7.4943	    1.6325	  -40.8882	
 -130.0000	5.651E-11	2.465E-11	4.937E+6	1.389E+6	  -20.0364	    7.4717	    1.6350	  -40.8882	
 -140.0000	5.597E-11	2.461E-11	5.025E+6	1.412E+6	  -19.9982	    7.4749	    1.6388	  -40.8642	
 -150.0000	5.540E-11	2.456E-11	5.090E+6	1.437E+6	  -20.0847	    7.4808	    1.6328	  -40.8951	
 -160.0000	5.496E-11	2.450E-11	5.152E+6	1.462E+6	  -19.9906	    7.4923	    1.6426	  -40.8311	
 -170.0000	5.463E-11	2.446E-11	5.215E+6	1.482E+6	  -20.0771	    7.4669	    1.6363	  -40.8840	
 -180.0000	5.422E-11	2.442E-11	5.262E+6	1.500E+6	  -20.1152	    7.4721	    1.6382	  -40.8696	
 -190.0000	5.390E-11	2.437E-11	5.325E+6	1.520E+6	  -20.0694	    7.4682	    1.6341	  -40.8831	
 -200.0000	5.349E-11	2.432E-11	5.372E+6	1.543E+6	  -20.0593	    7.4728	    1.6373	  -40.8746	
 -210.0000	5.305E-11	2.426E-11	5.425E+6	1.567E+6	  -20.0847	    7.4982	    1.6350	  -40.8710	
 -220.0000	5.268E-11	2.421E-11	5.486E+6	1.589E+6	  -20.0618	    7.4913	    1.6385	  -40.8554	
 -230.0000	5.239E-11	2.416E-11	5.533E+6	1.612E+6	  -20.0440	    7.5080	    1.6335	  -40.8738	
 -240.0000	5.210E-11	2.411E-11	5.577E+6	1.633E+6	  -20.0898	    7.4864	    1.6287	  -40.9153	
 -250.0000	5.175E-11	2.407E-11	5.622E+6	1.651E+6	  -20.0338	    7.4947	    1.6300	  -40.9026	
 -260.0000	5.155E-11	2.403E-11	5.677E+6	1.670E+6	  -20.0822	    7.5082	    1.6268	  -40.9122	
 -270.0000	5.125E-11	2.399E-11	5.718E+6	1.693E+6	  -20.0364	    7.4950	    1.6268	  -40.9208	
 -280.0000	5.102E-11	2.394E-11	5.761E+6	1.718E+6	  -20.0338	    7.4657	    1.6293	  -40.9250	
 -290.0000	5.070E-11	2.391E-11	5.807E+6	1.737E+6	  -19.9931	    7.4795	    1.6290	  -40.9179	
 -300.0000	5.033E-11	2.387E-11	5.856E+6	1.764E+6	  -20.0567	    7.4758	    1.6154	  -40.9994	
 -310.0000	5.013E-11	2.384E-11	5.913E+6	1.783E+6	  -20.0974	    7.4758	    1.6224	  -40.9589	
 -320.0000	4.983E-11	2.381E-11	5.938E+6	1.805E+6	  -20.0465	    7.4894	    1.6205	  -40.9225	
 -330.0000	4.959E-11	2.378E-11	5.987E+6	1.825E+6	  -19.9855	    7.4831	    1.6142	  -41.0021	
 -340.0000	4.936E-11	2.375E-11	6.028E+6	1.844E+6	  -20.0313	    7.4699	    1.6167	  -40.9958	
 -350.0000	4.909E-11	2.373E-11	6.069E+6	1.863E+6	  -19.9168	    7.4808	    1.6265	  -40.9318	
 -360.0000	4.898E-11	2.371E-11	6.101E+6	1.877E+6	  -19.9270	    7.4845	    1.6116	  -41.0160	
 -370.0000	4.870E-11	2.370E-11	6.144E+6	1.896E+6	  -19.9423	    7.4830	    1.6129	  -41.0096	
 -380.0000	4.852E-11	2.368E-11	6.172E+6	1.911E+6	  -19.9397	    7.5041	    1.6123	  -40.9997	
 -390.0000	4.836E-11	2.367E-11	6.222E+6	1.920E+6	  -20.0160	    7.5172	    1.6170	  -40.9635	
 -400.0000	4.813E-11	2.366E-11	6.252E+6	1.933E+6	  -20.0084	    7.4872	    1.6056	  -41.0495	
 -410.0000	4.795E-11	2.365E-11	6.287E+6	1.942E+6	  -19.9982	    7.4735	    1.6176	  -40.9880	
 -420.0000	4.779E-11	2.363E-11	6.327E+6	1.960E+6	  -19.9448	    7.4517	    1.6161	  -41.0113	
 -430.0000	4.760E-11	2.362E-11	6.364E+6	1.970E+6	  -19.9728	    7.4443	    1.6075	  -41.0661	
 -440.0000	4.771E-11	2.362E-11	6.382E+6	1.969E+6	  -19.9880	    7.4443	    1.6148	  -41.0235	
 -450.0000	4.754E-11	2.361E-11	6.406E+6	1.979E+6	  -19.9652	    7.4586	    1.6072	  -41.0161	
 -460.0000	4.749E-11	2.360E-11	6.434E+6	1.988E+6	  -19.9728	    7.4756	    1.5974	  -41.1054	
 -470.0000	4.740E-11	2.360E-11	6.466E+6	1.991E+6	  -19.9880	    7.4820	    1.6069	  -41.0454	
 -480.0000	4.732E-11	2.359E-11	6.484E+6	1.996E+6	  -20.0033	    7.5041	    1.5980	  -41.0833	
 -490.0000	4.726E-11	2.359E-11	6.496E+6	2.004E+6	  -19.9575	    7.4735	    1.6015	  -41.0825	
 -500.0000	4.732E-11	2.359E-11	6.516E+6	1.996E+6	  -19.9041	    7.4561	    1.6139	  -41.0214	
 -510.0000	4.731E-11	2.359E-11	6.536E+6	2.003E+6	  -19.9550	    7.4623	    1.5987	  -41.1065	
 -520.0000	4.727E-11	2.359E-11	6.532E+6	1.998E+6	  -19.9855	    7.4807	    1.5987	  -41.0947	
 -530.0000	4.729E-11	2.359E-11	6.546E+6	2.003E+6	  -19.9931	    7.4700	    1.5952	  -41.1221	
 -540.0000	4.724E-11	2.359E-11	6.554E+6	2.003E+6	  -20.1127	    7.4562	    1.6018	  -41.0918	
 -550.0000	4.732E-11	2.358E-11	6.551E+6	2.008E+6	  -20.0008	    7.4234	    1.5990	  -41.1297	
 -560.0000	4.729E-11	2.358E-11	6.568E+6	2.010E+6	  -19.9702	    7.4347	    1.6003	  -41.1150	
 -570.0000	4.721E-11	2.358E-11	6.573E+6	2.011E+6	  -20.0237	    7.4347	    1.5980	  -41.1281	
 -580.0000	4.716E-11	2.358E-11	6.582E+6	2.012E+6	  -19.9982	    7.4295	    1.6164	  -41.0238	
 -590.0000	4.727E-11	2.358E-11	6.589E+6	2.007E+6	  -20.0287	    7.4226	    1.5990	  -41.1302	
 -600.0000	4.719E-11	2.358E-11	6.585E+6	2.008E+6	  -19.9804	    7.4592	    1.5996	  -41.1029	
 -610.0000	4.723E-11	2.357E-11	6.593E+6	2.014E+6	  -20.0465	    7.4666	    1.5977	  -41.1093	
 -620.0000	4.720E-11	2.358E-11	6.600E+6	2.011E+6	  -19.9982	    7.4553	    1.6006	  -41.0998	
 -630.0000	4.709E-11	2.357E-11	6.601E+6	2.015E+6	  -19.9473	    7.4734	    1.5987	  -41.0994	
 -640.0000	4.715E-11	2.357E-11	6.606E+6	2.017E+6	  -20.0211	    7.4666	    1.5961	  -41.1187	
 -650.0000	4.720E-11	2.358E-11	6.607E+6	2.012E+6	  -20.0262	    7.4433	    1.5914	  -41.1617	
 -660.0000	4.727E-11	2.357E-11	6.613E+6	2.019E+6	  -20.0262	    7.4520	    1.5999	  -41.1057	
 -670.0000	4.711E-11	2.357E-11	6.606E+6	2.014E+6	  -20.0262	    7.4532	    1.5996	  -41.1068	
 -680.0000	4.714E-11	2.357E-11	6.622E+6	2.020E+6	  -20.0109	    7.4590	    1.5984	  -41.1105	
 -690.0000	4.720E-11	2.357E-11	6.616E+6	2.016E+6	  -20.0389	    7.4613	    1.5987	  -41.1072	
 -700.0000	4.730E-11	2.357E-11	6.618E+6	2.013E+6	  -20.0465	    7.4497	    1.5917	  -41.1557	
 -710.0000	4.711E-11	2.357E-11	6.626E+6	2.017E+6	  -20.0313	    7.4635	    1.5923	  -41.1431	
 -720.0000	4.705E-11	2.357E-11	6.625E+6	2.021E+6	  -20.0516	    7.5274	    1.5876	  -41.1301	
 -730.0000	4.715E-11	2.357E-11	6.626E+6	2.019E+6	  -20.0669	    7.5274	    1.5952	  -41.0851	
 -740.0000	4.719E-11	2.357E-11	6.633E+6	2.016E+6	  -20.0542	    7.4559	    1.5895	  -41.1649	
 -750.0000	4.714E-11	2.357E-11	6.628E+6	2.019E+6	  -19.9550	    7.4829	    1.5939	  -41.1213	
 -760.0000	4.713E-11	2.356E-11	6.633E+6	2.029E+6	  -19.9372	    7.4255	    1.5876	  -41.1957	
 -770.0000	4.701E-11	2.356E-11	6.647E+6	2.026E+6	  -19.9448	    7.4609	    1.5901	  -41.1579	
 -780.0000	4.709E-11	2.356E-11	6.640E+6	2.025E+6	  -19.9524	    7.4527	    1.5904	  -41.1613	
 -790.0000	4.706E-11	2.357E-11	6.636E+6	2.017E+6	  -19.9346	    7.4464	    1.5851	  -41.1972	
 -800.0000	4.713E-11	2.357E-11	6.637E+6	2.019E+6	  -19.9677	    7.4284	    1.5955	  -41.1470	
 -810.0000	4.709E-11	2.357E-11	6.636E+6	2.020E+6	  -20.0084	    7.4531	    1.5911	  -41.1573	
 -820.0000	4.709E-11	2.356E-11	6.651E+6	2.026E+6	  -20.0465	    7.4396	    1.5848	  -41.2036	
 -830.0000	4.711E-11	2.357E-11	6.646E+6	2.021E+6	  -19.9957	    7.4508	    1.5898	  -41.1663	
 -840.0000	4.705E-11	2.356E-11	6.631E+6	2.025E+6	  -20.0389	    7.4490	    1.5886	  -41.1750	
 -850.0000	4.710E-11	2.357E-11	6.646E+6	2.017E+6	  -20.0644	    7.4475	    1.5857	  -41.1928	
 -860.0000	4.709E-11	2.356E-11	6.637E+6	2.023E+6	  -20.0440	    7.4304	    1.5914	  -41.1700	
 -870.0000	4.705E-11	2.356E-11	6.646E+6	2.023E+6	  -20.0618	    7.4287	    1.5841	  -41.2143	
 -880.0000	4.710E-11	2.357E-11	6.637E+6	2.020E+6	  -20.0491	    7.4394	    1.5841	  -41.2074	
 -890.0000	4.714E-11	2.357E-11	6.658E+6	2.023E+6	  -20.0237	    7.4162	    1.5841	  -41.2224	
 -900.0000	4.713E-11	2.357E-11	6.654E+6	2.018E+6	  -20.0262	    7.4287	    1.5867	  -41.1993	
 -910.0000	4.707E-11	2.356E-11	6.662E+6	2.022E+6	  -19.9855	    7.4666	    1.5860	  -41.1787	
 -920.0000	4.703E-11	2.356E-11	6.667E+6	2.030E+6	  -20.0618	    7.4639	    1.5816	  -41.2067	
 -930.0000	4.704E-11	2.357E-11	6.650E+6	2.024E+6	  -20.0542	    7.4928	    1.5819	  -41.1862	
 -940.0000	4.719E-11	2.357E-11	6.655E+6	2.018E+6	  -20.1127	    7.4589	    1.5832	  -41.2005	
 -950.0000	4.715E-11	2.357E-11	6.648E+6	2.017E+6	  -20.0135	    7.4589	    1.5756	  -41.2458	
 -960.0000	4.699E-11	2.357E-11	6.656E+6	2.021E+6	  -20.0237	    7.4460	    1.5952	  -41.1376	
 -970.0000	4.708E-11	2.356E-11	6.669E+6	2.025E+6	  -19.9830	    7.4157	    1.5784	  -41.2566	
 -980.0000	4.708E-11	2.357E-11	6.656E+6	2.022E+6	  -20.0440	    7.4588	    1.5781	  -41.2307	
 -990.0000	4.708E-11	2.357E-11	6.652E+6	2.018E+6	  -20.0465	    7.4543	    1.5876	  -41.1772	
-1000.0000	4.707E-11	2.356E-11	6.664E+6	2.025E+6	  -20.0033	    7.4206	    1.5904	  -41.1820
