Repository: ctiley/CERN_CMS_Silicon_Sensor

# CERN_CMS_Silicon_Sensor

# Code To-Do 
- Double check Halfmoon Diode Data

# Lab To-Do
- Measure more HGCAL Diodes
- Measure rest of Unirradiated Halfmoon Diodes
- Rebond D0 Diode
- Cleanup Wires at Alibava Station
-

File: Diodes/Halfmoon/Diodes/Current_Data/Postirrad/2S_IrradSensors/34331/042/CV_34331_042_2-S_HM_XX_DIODEHALFPSTOP_GRConnected_Irradiated_10_21_2021_2_55_25_PM.txt
GCD Test
Bias: 5000.000000
CV_34331_042_2-S_HM_XX_DIODEHALFPSTOP_GRConnected_Irradiated
Date/Time: 10/21/2021 2:55:25 PM
Sensor Name: DIODEHALFPSTOP
Type: P
Annealing Status: Irradiated and Annealed at 60C for 80 min
Environment: -15C
Tester: Andrew Kent

Time Delay per Ramp Step (s): 1.000

CV Time Delay per Measurement (s) :0.500

AC Voltage (V): 0.500

Current Number of measurements per voltage: 4.000

IV Time Delay per Measurement (s) :0.500


BiasVoltage	LCR_Cp_freq1000.0	LCR_Cp_freq10000.0	LCR_Rp_freq1000.0	LCR_Rp_freq10000.0	Temperature	Air_Temp	Humidity	Dewpoint	
  -10.0000	4.347E-12	3.989E-12	7.605E+6	3.756E+7	  -14.7973	    7.0427	   12.0701	  -20.3466	
  -20.0000	4.064E-12	4.004E-12	8.193E+6	3.731E+7	  -14.8671	    6.8821	   12.1263	  -20.4200	
  -30.0000	4.467E-12	3.999E-12	8.182E+6	3.724E+7	  -14.8671	    6.8821	   12.1263	  -20.4200	
  -40.0000	4.904E-12	3.989E-12	8.094E+6	3.713E+7	  -14.9326	    6.9662	   12.1278	  -20.3522	
  -50.0000	5.316E-12	3.978E-12	8.025E+6	3.671E+7	  -15.0036	    7.0684	   12.1624	  -20.2386	
  -60.0000	5.670E-12	3.968E-12	7.973E+6	3.632E+7	  -15.0625	    6.9717	   12.2018	  -20.2777	
  -70.0000	6.012E-12	3.956E-12	7.904E+6	3.571E+7	  -15.0788	    6.6677	   12.1943	  -20.5252	
  -80.0000	6.368E-12	3.946E-12	7.823E+6	3.505E+7	  -15.0229	    6.5811	   12.2578	  -20.5341	
  -90.0000	6.782E-12	3.930E-12	7.723E+6	3.423E+7	  -15.0229	    6.5811	   12.2578	  -20.5341	
 -100.0000	7.107E-12	3.917E-12	7.678E+6	3.330E+7	  -14.9324	    6.4556	   12.2652	  -20.6264	
 -110.0000	7.598E-12	3.897E-12	7.554E+6	3.223E+7	  -14.7999	    6.6865	   12.2984	  -20.4126	
 -120.0000	7.900E-12	3.882E-12	7.491E+6	3.119E+7	  -14.6661	    6.5995	   12.3023	  -20.4778	
 -130.0000	8.297E-12	3.860E-12	7.413E+6	3.010E+7	  -14.5830	    6.5053	   12.2990	  -20.5555	
 -140.0000	8.724E-12	3.844E-12	7.338E+6	2.921E+7	  -14.5762	    6.4590	   12.3673	  -20.5286	
 -150.0000	9.133E-12	3.825E-12	7.278E+6	2.821E+7	  -14.5762	    6.4590	   12.3673	  -20.5286	
 -160.0000	9.543E-12	3.808E-12	7.228E+6	2.719E+7	  -14.6008	    6.3608	   12.3646	  -20.6088	
 -170.0000	9.850E-12	3.794E-12	7.225E+6	2.636E+7	  -14.6437	    6.5259	   12.3786	  -20.4651	
 -180.0000	1.020E-11	3.776E-12	7.189E+6	2.549E+7	  -14.7188	    6.4547	   12.3849	  -20.5156	
 -190.0000	1.048E-11	3.763E-12	7.186E+6	2.472E+7	  -14.7818	    6.3874	   12.4147	  -20.5413	
 -200.0000	1.078E-11	3.749E-12	7.172E+6	2.393E+7	  -14.7818	    6.3874	   12.4147	  -20.5413	
 -210.0000	1.107E-11	3.733E-12	7.168E+6	2.310E+7	  -14.8812	    6.4500	   12.4320	  -20.4757	
 -220.0000	1.140E-11	3.714E-12	7.145E+6	2.232E+7	  -14.9604	    6.3633	   12.4015	  -20.5726	
 -230.0000	1.166E-11	3.702E-12	7.138E+6	2.161E+7	  -15.0266	    6.2499	   12.4407	  -20.6263	
 -240.0000	1.193E-11	3.686E-12	7.131E+6	2.094E+7	  -15.0303	    6.3069	   12.4433	  -20.5787	
 -250.0000	1.217E-11	3.671E-12	7.139E+6	2.025E+7	  -15.0303	    6.3069	   12.4433	  -20.5787	
 -260.0000	1.250E-11	3.649E-12	7.108E+6	1.955E+7	  -14.9448	    6.2448	   12.4793	  -20.5947	
 -270.0000	1.287E-11	3.628E-12	7.080E+6	1.883E+7	  -14.8116	    6.2746	   12.4734	  -20.5765	
 -280.0000	1.309E-11	3.607E-12	7.075E+6	1.820E+7	  -14.6357	    6.2621	   12.4761	  -20.5839	
 -290.0000	1.346E-11	3.586E-12	7.037E+6	1.757E+7	  -14.5327	    6.1674	   12.4854	  -20.6505	
 -300.0000	1.375E-11	3.563E-12	7.025E+6	1.697E+7	  -14.5327	    6.1674	   12.4854	  -20.6505	
 -310.0000	1.416E-11	3.540E-12	6.976E+6	1.638E+7	  -14.4744	    6.2166	   12.4896	  -20.6076	
 -320.0000	1.436E-11	3.528E-12	6.989E+6	1.590E+7	  -14.4849	    6.0640	   12.5228	  -20.6982	
 -330.0000	1.461E-11	3.506E-12	6.986E+6	1.537E+7	  -14.5325	    6.2971	   12.5130	  -20.5222	
 -340.0000	1.482E-11	3.495E-12	6.986E+6	1.493E+7	  -14.5960	    6.3338	   12.5212	  -20.4857	
 -350.0000	1.499E-11	3.485E-12	6.993E+6	1.457E+7	  -14.6796	    6.2635	   12.5005	  -20.5604	
 -360.0000	1.508E-11	3.476E-12	7.023E+6	1.419E+7	  -14.6796	    6.2635	   12.5005	  -20.5604	
 -370.0000	1.524E-11	3.464E-12	7.035E+6	1.380E+7	  -14.7650	    6.4956	   12.5263	  -20.3526	
 -380.0000	1.545E-11	3.451E-12	7.038E+6	1.342E+7	  -14.8640	    6.2966	   12.5378	  -20.4999	
 -390.0000	1.559E-11	3.436E-12	7.047E+6	1.305E+7	  -14.9197	    6.2570	   12.5395	  -20.5298	
 -400.0000	1.569E-11	3.434E-12	7.068E+6	1.279E+7	  -14.9306	    6.0720	   12.5261	  -20.6888	
 -410.0000	1.583E-11	3.423E-12	7.077E+6	1.247E+7	  -14.9306	    6.0720	   12.5261	  -20.6888	
 -420.0000	1.601E-11	3.409E-12	7.080E+6	1.213E+7	  -14.9140	    6.1893	   12.5284	  -20.5937	
 -430.0000	1.624E-11	3.394E-12	7.077E+6	1.180E+7	  -14.8363	    6.0535	   12.5471	  -20.6843	
 -440.0000	1.641E-11	3.374E-12	7.074E+6	1.147E+7	  -14.7081	    5.9490	   12.5652	  -20.7506	
 -450.0000	1.662E-11	3.363E-12	7.062E+6	1.120E+7	  -14.6344	    5.7890	   12.5836	  -20.8609	
 -460.0000	1.681E-11	3.341E-12	7.064E+6	1.090E+7	  -14.6344	    5.7890	   12.5836	  -20.8609	
 -470.0000	1.705E-11	3.329E-12	7.052E+6	1.063E+7	  -14.5914	    5.8861	   12.5830	  -20.7844	
 -480.0000	1.723E-11	3.311E-12	7.058E+6	1.035E+7	  -14.5899	    6.1348	   12.5738	  -20.5953	
 -490.0000	1.744E-11	3.298E-12	7.046E+6	1.011E+7	  -14.6427	    6.3133	   12.6064	  -20.4239	
 -500.0000	1.757E-11	3.293E-12	7.043E+6	9.922E+6	  -14.7026	    5.9682	   12.6080	  -20.6964	
 -510.0000	1.767E-11	3.288E-12	7.056E+6	9.724E+6	  -14.7026	    5.9682	   12.6080	  -20.6964	
 -520.0000	1.782E-11	3.288E-12	7.057E+6	9.553E+6	  -14.7777	    6.1079	   12.5983	  -20.5944	
 -530.0000	1.792E-11	3.280E-12	7.066E+6	9.357E+6	  -14.8598	    5.9004	   12.6043	  -20.7537	
 -540.0000	1.788E-11	3.284E-12	7.086E+6	9.229E+6	  -14.9030	    5.9979	   12.5993	  -20.6808	
 -550.0000	1.802E-11	3.284E-12	7.087E+6	9.082E+6	  -14.9610	    6.0472	   12.5964	  -20.6442	
 -560.0000	1.801E-11	3.285E-12	7.103E+6	8.951E+6	  -14.9610	    6.0472	   12.5964	  -20.6442	
 -570.0000	1.818E-11	3.272E-12	7.096E+6	8.757E+6	  -14.9714	    5.8427	   12.6041	  -20.7996	
 -580.0000	1.822E-11	3.280E-12	7.103E+6	8.635E+6	  -14.9154	    6.0444	   12.6351	  -20.6113	
 -590.0000	1.836E-11	3.266E-12	7.095E+6	8.453E+6	  -14.8418	    6.1388	   12.6292	  -20.5416	
 -600.0000	1.854E-11	3.257E-12	7.079E+6	8.305E+6	  -14.7424	    6.1538	   12.6376	  -20.5221	
 -610.0000	1.864E-11	3.249E-12	7.076E+6	8.145E+6	  -14.7424	    6.1538	   12.6376	  -20.5221	
 -620.0000	1.887E-11	3.243E-12	7.047E+6	7.990E+6	  -14.7010	    5.8877	   12.6007	  -20.7670	
 -630.0000	1.900E-11	3.238E-12	7.045E+6	7.845E+6	  -14.6929	    5.7956	   12.6254	  -20.8177	
 -640.0000	1.904E-11	3.241E-12	7.051E+6	7.736E+6	  -14.7099	    5.8421	   12.6511	  -20.7574	
 -650.0000	1.918E-11	3.238E-12	7.031E+6	7.610E+6	  -14.7803	    6.0582	   12.6659	  -20.5723	
 -660.0000	1.923E-11	3.233E-12	7.038E+6	7.486E+6	  -14.8637	    5.9077	   12.6387	  -20.7165	
 -670.0000	1.934E-11	3.239E-12	7.032E+6	7.399E+6	  -14.8637	    5.9077	   12.6387	  -20.7165	
 -680.0000	1.922E-11	3.255E-12	7.065E+6	7.337E+6	  -14.9238	    6.1649	   12.6825	  -20.4726	
 -690.0000	1.923E-11	3.260E-12	7.074E+6	7.249E+6	  -14.9963	    5.9165	   12.6278	  -20.7195	
 -700.0000	1.931E-11	3.262E-12	7.065E+6	7.152E+6	  -15.0410	    5.9342	   12.7193	  -20.6226	
 -710.0000	1.930E-11	3.272E-12	7.078E+6	7.089E+6	  -15.0241	    6.2132	   12.7045	  -20.4142	
 -720.0000	1.932E-11	3.277E-12	7.089E+6	7.009E+6	  -15.0241	    6.2132	   12.7045	  -20.4142	
 -730.0000	1.948E-11	3.270E-12	7.072E+6	6.893E+6	  -14.9813	    5.9151	   12.6864	  -20.6674	
 -740.0000	1.948E-11	3.270E-12	7.084E+6	6.800E+6	  -14.8781	    5.9043	   12.6778	  -20.6838	
 -750.0000	1.977E-11	3.264E-12	7.049E+6	6.673E+6	  -14.7508	    5.7492	   12.6690	  -20.8150	
 -760.0000	1.982E-11	3.262E-12	7.049E+6	6.585E+6	  -14.6316	    5.8629	   12.6808	  -20.7140	
 -770.0000	1.996E-11	3.268E-12	7.039E+6	6.514E+6	  -14.6316	    5.8629	   12.6808	  -20.7140	
 -780.0000	1.997E-11	3.274E-12	7.049E+6	6.445E+6	  -14.5756	    6.0549	   12.6921	  -20.5512	
 -790.0000	2.013E-11	3.265E-12	7.036E+6	6.341E+6	  -14.5903	    6.1838	   12.6681	  -20.4706	
 -800.0000	2.024E-11	3.274E-12	7.021E+6	6.275E+6	  -14.6666	    5.9084	   12.6904	  -20.6692	
 -810.0000	2.017E-11	3.276E-12	7.049E+6	6.213E+6	  -14.7355	    5.8366	   12.6828	  -20.7331	
 -820.0000	2.024E-11	3.287E-12	7.041E+6	6.158E+6	  -14.7355	    5.8366	   12.6828	  -20.7331	
 -830.0000	2.015E-11	3.304E-12	7.060E+6	6.124E+6	  -14.7978	    6.0518	   12.6730	  -20.5710	
 -840.0000	2.018E-11	3.308E-12	7.072E+6	6.061E+6	  -14.8546	    5.9124	   12.6804	  -20.6750	
 -850.0000	2.019E-11	3.325E-12	7.070E+6	6.030E+6	  -14.9088	    6.0008	   12.6671	  -20.6169	
 -860.0000	2.010E-11	3.337E-12	7.091E+6	5.998E+6	  -14.9412	    5.8599	   12.6659	  -20.7299	
 -870.0000	2.015E-11	3.333E-12	7.090E+6	5.922E+6	  -14.9412	    5.8599	   12.6659	  -20.7299	
 -880.0000	2.013E-11	3.353E-12	7.100E+6	5.893E+6	  -14.9508	    5.9748	   12.6501	  -20.6530	
 -890.0000	2.020E-11	3.363E-12	7.092E+6	5.849E+6	  -14.9181	    5.9717	   12.6637	  -20.6431	
 -900.0000	2.024E-11	3.367E-12	7.096E+6	5.793E+6	  -14.8357	    5.7414	   12.6703	  -20.8201	
 -910.0000	2.033E-11	3.373E-12	7.087E+6	5.741E+6	  -14.7468	    5.7198	   12.6495	  -20.8560	
 -920.0000	2.056E-11	3.364E-12	7.060E+6	5.652E+6	  -14.7468	    5.7198	   12.6495	  -20.8560	
 -930.0000	2.063E-11	3.368E-12	7.060E+6	5.590E+6	  -14.6694	    6.0788	   12.6547	  -20.5662	
 -940.0000	2.069E-11	3.370E-12	7.056E+6	5.546E+6	  -14.6547	    5.9111	   12.6570	  -20.6973	
 -950.0000	2.074E-11	3.379E-12	7.053E+6	5.495E+6	  -14.6812	    5.9737	   12.6612	  -20.6437	
 -960.0000	2.073E-11	3.389E-12	7.064E+6	5.468E+6	  -14.7428	    5.8669	   12.6479	  -20.7406	
 -970.0000	2.068E-11	3.411E-12	7.075E+6	5.458E+6	  -14.7428	    5.8669	   12.6479	  -20.7406	
 -980.0000	2.068E-11	3.422E-12	7.077E+6	5.419E+6	  -14.8231	    5.9763	   12.6624	  -20.6406	
 -990.0000	2.056E-11	3.434E-12	7.104E+6	5.406E+6	  -14.8907	    5.8439	   12.6761	  -20.7333	
-1000.0000	2.061E-11	3.450E-12	7.097E+6	5.370E+6	  -14.9507	    5.9252	   12.6980	  -20.6490

File: Diodes/Halfmoon/Diodes/Current_Data/Postirrad/2S_IrradSensors/34331/042/CV_34331_042_2-S_HM_XX_DIODEHALFPSTOP_GR_Irradiated_10_26_2021_3_13_29_PM.txt
GCD Test
Bias: 5000.000000
CV_34331_042_2-S_HM_XX_DIODEHALFPSTOP_GR_Irradiated
Date/Time: 10/26/2021 3:13:29 PM
Sensor Name: DIODEHALFPSTOP
Type: P
Annealing Status: Irradiated and Annealed at 60C for 80 Minutes
Environment: -20C
Tester: Andrew Kent

Time Delay per Ramp Step (s): 1.000

CV Time Delay per Measurement (s) :0.500

AC Voltage (V): 0.500

Current Number of measurements per voltage: 4.000

IV Time Delay per Measurement (s) :0.000


BiasVoltage	LCR_Cp_freq1000.0	LCR_Cp_freq10000.0	LCR_Rp_freq1000.0	LCR_Rp_freq10000.0	Temperature	Air_Temp	Humidity	Dewpoint	
  -10.0000	1.700E-11	2.938E-12	6.392E+6	4.269E+6	  -19.9957	   11.0311	    4.1044	  -29.2829	
  -20.0000	1.719E-11	2.978E-12	6.882E+6	4.271E+6	  -20.0262	   11.1030	    4.1085	  -29.2217	
  -30.0000	1.709E-11	3.003E-12	7.207E+6	4.351E+6	  -19.9652	   11.1587	    4.1157	  -29.1638	
  -40.0000	1.681E-11	3.024E-12	7.459E+6	4.376E+6	  -20.0593	   11.1549	    4.1082	  -29.1861	
  -50.0000	1.658E-11	3.036E-12	7.681E+6	4.432E+6	  -19.9779	   11.0948	    4.1101	  -29.2235	
  -60.0000	1.659E-11	3.048E-12	7.793E+6	4.462E+6	  -20.0211	   11.0536	    4.0974	  -29.2851	
  -70.0000	1.648E-11	3.056E-12	7.862E+6	4.487E+6	  -19.9906	   11.1119	    4.0848	  -29.2768	
  -80.0000	1.622E-11	3.066E-12	8.048E+6	4.497E+6	  -20.0033	   11.1195	    4.0860	  -29.2682	
  -90.0000	1.618E-11	3.072E-12	8.059E+6	4.527E+6	  -20.0720	   11.0666	    4.0870	  -29.3030	
 -100.0000	1.616E-11	3.072E-12	8.148E+6	4.585E+6	  -20.0338	   11.0395	    4.0882	  -29.3187	
 -110.0000	1.588E-11	3.075E-12	8.241E+6	4.606E+6	  -20.0109	   11.0613	    4.0860	  -29.3092	
 -120.0000	1.589E-11	3.092E-12	8.299E+6	4.592E+6	  -19.9931	   11.0568	    4.0933	  -29.2935	
 -130.0000	1.586E-11	3.090E-12	8.367E+6	4.665E+6	  -20.0008	   11.0081	    4.0977	  -29.3162	
 -140.0000	1.570E-11	3.095E-12	8.403E+6	4.642E+6	  -20.0287	   10.9741	    4.1066	  -29.3173	
 -150.0000	1.582E-11	3.098E-12	8.434E+6	4.657E+6	  -19.9804	   11.0447	    4.1116	  -29.2546	
 -160.0000	1.580E-11	3.100E-12	8.460E+6	4.651E+6	  -19.9601	   11.0447	    4.1208	  -29.2310	
 -170.0000	1.564E-11	3.098E-12	8.488E+6	4.689E+6	  -19.9626	   10.9890	    4.1331	  -29.2386	
 -180.0000	1.565E-11	3.100E-12	8.531E+6	4.696E+6	  -20.0516	   11.0577	    4.1281	  -29.2032	
 -190.0000	1.557E-11	3.098E-12	8.600E+6	4.739E+6	  -19.9957	   10.9429	    4.1300	  -29.2791	
 -200.0000	1.553E-11	3.098E-12	8.597E+6	4.745E+6	  -20.0135	   10.9434	    4.1293	  -29.2804	
 -210.0000	1.526E-11	3.092E-12	8.702E+6	4.826E+6	  -20.0313	   10.9418	    4.1249	  -29.2929	
 -220.0000	1.533E-11	3.093E-12	8.680E+6	4.827E+6	  -20.0516	   10.9068	    4.1287	  -29.3078	
 -230.0000	1.540E-11	3.098E-12	8.707E+6	4.773E+6	  -20.0694	   10.8756	    4.1322	  -29.3208	
 -240.0000	1.541E-11	3.096E-12	8.716E+6	4.799E+6	  -20.0847	   10.9696	    4.1281	  -29.2652	
 -250.0000	1.522E-11	3.092E-12	8.820E+6	4.863E+6	  -20.0160	   11.0080	    4.1120	  -29.2796	
 -260.0000	1.531E-11	3.093E-12	8.790E+6	4.851E+6	  -19.9779	   11.0278	    4.1252	  -29.2315	
 -270.0000	1.511E-11	3.088E-12	8.851E+6	4.916E+6	  -20.0033	   10.9243	    4.1268	  -29.3003	
 -280.0000	1.508E-11	3.089E-12	8.911E+6	4.914E+6	  -20.0771	   10.9464	    4.1265	  -29.2856	
 -290.0000	1.511E-11	3.092E-12	8.888E+6	4.890E+6	  -19.9728	   10.9816	    4.1189	  -29.2803	
 -300.0000	1.515E-11	3.090E-12	8.897E+6	4.901E+6	  -20.0440	   10.9895	    4.1145	  -29.2862	
 -310.0000	1.513E-11	3.089E-12	8.946E+6	4.929E+6	  -20.0593	   10.9794	    4.1082	  -29.3095	
 -320.0000	1.511E-11	3.091E-12	8.969E+6	4.908E+6	  -19.9957	   10.9504	    4.0911	  -29.3740	
 -330.0000	1.515E-11	3.087E-12	8.984E+6	4.953E+6	  -19.9906	   10.9304	    4.0904	  -29.3897	
 -340.0000	1.505E-11	3.088E-12	8.982E+6	4.961E+6	  -20.0287	   10.9304	    4.0835	  -29.4077	
 -350.0000	1.486E-11	3.085E-12	9.076E+6	5.010E+6	  -20.0262	   10.9516	    4.0759	  -29.3928	
 -360.0000	1.476E-11	3.082E-12	9.132E+6	5.067E+6	  -20.0262	   11.0114	    4.0759	  -29.3704	
 -370.0000	1.476E-11	3.084E-12	9.171E+6	5.047E+6	  -20.0364	   11.0331	    4.0892	  -29.3207	
 -380.0000	1.487E-11	3.086E-12	9.094E+6	5.038E+6	  -20.0465	   11.0562	    4.1120	  -29.2457	
 -390.0000	1.481E-11	3.087E-12	9.191E+6	5.040E+6	  -19.9957	   11.0424	    4.1237	  -29.2253	
 -400.0000	1.463E-11	3.086E-12	9.208E+6	5.053E+6	  -20.0059	   10.9904	    4.1300	  -29.2457	
 -410.0000	1.464E-11	3.082E-12	9.208E+6	5.121E+6	  -20.0135	   10.9849	    4.1360	  -29.2341	
 -420.0000	1.448E-11	3.082E-12	9.310E+6	5.139E+6	  -19.9855	   11.0193	    4.1423	  -29.1938	
 -430.0000	1.446E-11	3.080E-12	9.301E+6	5.161E+6	  -19.9880	   11.0121	    4.1546	  -29.1673	
 -440.0000	1.466E-11	3.090E-12	9.255E+6	5.060E+6	  -20.0465	   11.0005	    4.1502	  -29.1867	
 -450.0000	1.473E-11	3.085E-12	9.237E+6	5.112E+6	  -19.9804	   10.9362	    4.1464	  -29.2418	
 -460.0000	1.467E-11	3.086E-12	9.328E+6	5.115E+6	  -20.0491	   10.9500	    4.1439	  -29.2385	
 -470.0000	1.478E-11	3.089E-12	9.277E+6	5.084E+6	  -19.9880	   10.9500	    4.1518	  -29.2183	
 -480.0000	1.468E-11	3.089E-12	9.320E+6	5.095E+6	  -19.9804	   10.9230	    4.1584	  -29.2204	
 -490.0000	1.470E-11	3.085E-12	9.337E+6	5.131E+6	  -20.0008	   10.9382	    4.1540	  -29.2210	
 -500.0000	1.464E-11	3.089E-12	9.368E+6	5.114E+6	  -20.0160	   10.9548	    4.1404	  -29.2440	
 -510.0000	1.457E-11	3.086E-12	9.400E+6	5.135E+6	  -19.9779	   10.8774	    4.1550	  -29.2614	
 -520.0000	1.463E-11	3.087E-12	9.318E+6	5.137E+6	  -19.9880	   10.9379	    4.1293	  -29.2842	
 -530.0000	1.471E-11	3.091E-12	9.318E+6	5.092E+6	  -19.9066	   10.9093	    4.1328	  -29.2955	
 -540.0000	1.467E-11	3.086E-12	9.357E+6	5.143E+6	  -19.9219	   10.9235	    4.1211	  -29.3155	
 -550.0000	1.443E-11	3.084E-12	9.464E+6	5.189E+6	  -19.9906	   10.8578	    4.1290	  -29.3414	
 -560.0000	1.453E-11	3.085E-12	9.371E+6	5.171E+6	  -19.9880	   10.9503	    4.1218	  -29.2950	
 -570.0000	1.458E-11	3.086E-12	9.430E+6	5.146E+6	  -19.9448	   10.9894	    4.1161	  -29.2822	
 -580.0000	1.457E-11	3.088E-12	9.384E+6	5.147E+6	  -19.9931	   10.9297	    4.1097	  -29.3404	
 -590.0000	1.459E-11	3.088E-12	9.413E+6	5.137E+6	  -20.0262	   10.9191	    4.0889	  -29.4017	
 -600.0000	1.461E-11	3.091E-12	9.374E+6	5.109E+6	  -20.0694	   10.9265	    4.1003	  -29.3671	
 -610.0000	1.466E-11	3.088E-12	9.381E+6	5.145E+6	  -20.0211	   10.8764	    4.1072	  -29.3796	
 -620.0000	1.450E-11	3.089E-12	9.405E+6	5.132E+6	  -19.9804	   10.8738	    4.1012	  -29.4017	
 -630.0000	1.461E-11	3.088E-12	9.406E+6	5.153E+6	  -19.9957	   10.9103	    4.1063	  -29.3630	
 -640.0000	1.457E-11	3.092E-12	9.411E+6	5.100E+6	  -20.0516	   10.8980	    4.0990	  -29.3904	
 -650.0000	1.461E-11	3.088E-12	9.436E+6	5.153E+6	  -20.0491	   10.9245	    4.1012	  -29.3661	
 -660.0000	1.457E-11	3.086E-12	9.409E+6	5.165E+6	  -20.0008	   10.9012	    4.1050	  -29.3727	
 -670.0000	1.441E-11	3.084E-12	9.496E+6	5.200E+6	  -20.0160	   10.8911	    4.1047	  -29.3806	
 -680.0000	1.443E-11	3.085E-12	9.436E+6	5.195E+6	  -20.0262	   10.8664	    4.1085	  -29.3882	
 -690.0000	1.457E-11	3.090E-12	9.445E+6	5.135E+6	  -20.0567	   10.8487	    4.1044	  -29.4113	
 -700.0000	1.464E-11	3.090E-12	9.377E+6	5.123E+6	  -20.0567	   10.8487	    4.0933	  -29.4398	
 -710.0000	1.450E-11	3.087E-12	9.474E+6	5.160E+6	  -20.0949	   10.9033	    4.0892	  -29.4120	
 -720.0000	1.444E-11	3.087E-12	9.487E+6	5.164E+6	  -20.0898	   10.8340	    4.0886	  -29.4624	
 -730.0000	1.449E-11	3.089E-12	9.486E+6	5.170E+6	  -20.0465	   10.8982	    4.0756	  -29.4509	
 -740.0000	1.463E-11	3.089E-12	9.439E+6	5.146E+6	  -20.0847	   10.8635	    4.0645	  -29.5040	
 -750.0000	1.452E-11	3.090E-12	9.452E+6	5.133E+6	  -20.0872	   10.8563	    4.0642	  -29.5099	
 -760.0000	1.462E-11	3.092E-12	9.426E+6	5.126E+6	  -20.0516	   10.9011	    4.0519	  -29.5105	
 -770.0000	1.437E-11	3.085E-12	9.487E+6	5.205E+6	  -20.0338	   10.8703	    4.0576	  -29.5173	
 -780.0000	1.449E-11	3.088E-12	9.425E+6	5.174E+6	  -20.0415	   10.8002	    4.0512	  -29.5830	
 -790.0000	1.454E-11	3.090E-12	9.436E+6	5.147E+6	  -20.0084	   10.8201	    4.0531	  -29.5641	
 -800.0000	1.456E-11	3.087E-12	9.410E+6	5.182E+6	  -19.9524	   10.7239	    4.0614	  -29.6103	
 -810.0000	1.439E-11	3.090E-12	9.458E+6	5.150E+6	  -20.0237	   10.7910	    4.0651	  -29.5533	
 -820.0000	1.457E-11	3.088E-12	9.460E+6	5.183E+6	  -20.0008	   10.7888	    4.0588	  -29.5713	
 -830.0000	1.448E-11	3.089E-12	9.501E+6	5.157E+6	  -20.0745	   10.7952	    4.0667	  -29.5462	
 -840.0000	1.447E-11	3.088E-12	9.473E+6	5.159E+6	  -19.9092	   10.7785	    4.0718	  -29.5448	
 -850.0000	1.451E-11	3.089E-12	9.425E+6	5.163E+6	  -19.9601	   10.8165	    4.0670	  -29.5304	
 -860.0000	1.464E-11	3.092E-12	9.420E+6	5.144E+6	  -19.9880	   10.7762	    4.0500	  -29.6032	
 -870.0000	1.463E-11	3.092E-12	9.405E+6	5.120E+6	  -19.9702	   10.7442	    4.0487	  -29.6290	
 -880.0000	1.459E-11	3.089E-12	9.404E+6	5.159E+6	  -20.0440	   10.6920	    4.0474	  -29.6689	
 -890.0000	1.457E-11	3.090E-12	9.483E+6	5.162E+6	  -19.9524	   10.6947	    4.0383	  -29.6910	
 -900.0000	1.447E-11	3.090E-12	9.453E+6	5.160E+6	  -19.8227	   10.7655	    4.0497	  -29.6115	
 -910.0000	1.458E-11	3.091E-12	9.415E+6	5.152E+6	  -19.9448	   10.7666	    4.0402	  -29.6355	
 -920.0000	1.453E-11	3.089E-12	9.432E+6	5.161E+6	  -19.9626	   10.8214	    4.0329	  -29.6161	
 -930.0000	1.464E-11	3.093E-12	9.426E+6	5.139E+6	  -19.9804	   10.8260	    4.0361	  -29.6046	
 -940.0000	1.459E-11	3.094E-12	9.425E+6	5.131E+6	  -20.0287	   10.7607	    4.0206	  -29.6910	
 -950.0000	1.466E-11	3.095E-12	9.392E+6	5.121E+6	  -19.9601	   10.7288	    4.0145	  -29.7292	
 -960.0000	1.459E-11	3.093E-12	9.452E+6	5.130E+6	  -19.9702	   10.7163	    4.0089	  -29.7529	
 -970.0000	1.453E-11	3.094E-12	9.458E+6	5.125E+6	  -20.0338	   10.6790	    4.0082	  -29.7807	
 -980.0000	1.457E-11	3.091E-12	9.425E+6	5.138E+6	  -19.9677	   10.7432	    4.0054	  -29.7432	
 -990.0000	1.442E-11	3.089E-12	9.480E+6	5.182E+6	  -19.9423	   10.7601	    4.0127	  -29.7122	
-1000.0000	1.442E-11	3.091E-12	9.466E+6	5.163E+6	  -19.8990	   10.7911	    4.0022	  -29.7179

File: Diodes/Halfmoon/Diodes/Current_Data/Postirrad/2S_IrradSensors/34331/042/CV_34331_042_2-S_HM_XX_DIODEHALFPSTOP_Irradiated_10_21_2021_2_12_54_PM.txt
GCD Test
Bias: 5000.000000
CV_34331_042_2-S_HM_XX_DIODEHALFPSTOP_Irradiated
Date/Time: 10/21/2021 2:12:54 PM
Sensor Name: DIODEHALFPSTOP
Type: P
Annealing Status: Irradiated and Annealed at 60C for 80 min
Environment: -15C
Tester: Andrew Kent

Time Delay per Ramp Step (s): 1.000

CV Time Delay per Measurement (s) :0.500

AC Voltage (V): 0.500

Current Number of measurements per voltage: 4.000

IV Time Delay per Measurement (s) :0.500


BiasVoltage	LCR_Cp_freq1000.0	LCR_Cp_freq10000.0	LCR_Rp_freq1000.0	LCR_Rp_freq10000.0	Temperature	Air_Temp	Humidity	Dewpoint	
  -10.0000	2.738E-12	1.367E-12	9.493E+6	3.156E+7	  -14.9501	    8.0556	   11.9111	  -19.7009	
  -20.0000	2.380E-12	1.347E-12	8.672E+6	3.078E+7	  -14.8733	    8.2239	   11.9214	  -19.5583	
  -30.0000	2.725E-12	1.350E-12	8.143E+6	3.303E+7	  -14.7900	    8.0497	   11.9187	  -19.6981	
  -40.0000	2.081E-12	1.316E-12	7.618E+6	3.366E+7	  -14.7900	    8.0497	   11.9187	  -19.6981	
  -50.0000	3.648E-12	1.294E-12	7.216E+6	2.979E+7	  -14.7773	    8.1154	   11.9506	  -19.6153	
  -60.0000	3.370E-12	1.290E-12	7.210E+6	3.130E+7	  -14.7830	    7.9416	   11.9114	  -19.7903	
  -70.0000	4.353E-12	1.240E-12	6.853E+6	3.080E+7	  -14.7926	    8.1075	   11.9187	  -19.6526	
  -80.0000	5.338E-12	1.240E-12	6.683E+6	3.018E+7	  -14.8348	    8.0989	   11.9295	  -19.6488	
  -90.0000	4.998E-12	1.205E-12	6.584E+6	2.969E+7	  -14.8348	    8.0989	   11.9295	  -19.6488	
 -100.0000	5.176E-12	1.158E-12	6.604E+6	2.920E+7	  -14.8796	    8.2066	   11.9276	  -19.5659	
 -110.0000	6.311E-12	1.151E-12	6.492E+6	2.875E+7	  -14.9237	    8.0596	   11.9348	  -19.6746	
 -120.0000	6.250E-12	1.162E-12	6.186E+6	2.602E+7	  -14.9677	    8.0946	   11.9244	  -19.6572	
 -130.0000	6.666E-12	1.159E-12	6.223E+6	2.650E+7	  -15.0079	    8.2513	   11.8997	  -19.5578	
 -140.0000	8.046E-12	1.154E-12	6.242E+6	2.481E+7	  -15.0079	    8.2513	   11.8997	  -19.5578	
 -150.0000	8.403E-12	1.110E-12	6.113E+6	2.477E+7	  -15.0295	    8.0734	   11.8879	  -19.7094	
 -160.0000	9.035E-12	1.097E-12	6.080E+6	2.386E+7	  -15.0180	    8.4388	   11.9342	  -19.3765	
 -170.0000	9.620E-12	1.048E-12	6.034E+6	2.282E+7	  -14.9692	    8.2845	   11.9407	  -19.4917	
 -180.0000	1.019E-11	1.034E-12	5.837E+6	2.212E+7	  -14.9071	    8.3747	   11.9310	  -19.4301	
 -190.0000	1.103E-11	1.008E-12	5.936E+6	2.009E+7	  -14.9071	    8.3747	   11.9310	  -19.4301	
 -200.0000	1.116E-11	1.000E-12	5.807E+6	1.997E+7	  -14.8392	    8.1545	   11.9226	  -19.6117	
 -210.0000	1.184E-11	9.484E-13	5.743E+6	1.874E+7	  -14.7829	    8.2630	   11.9158	  -19.5329	
 -220.0000	1.223E-11	9.244E-13	5.718E+6	1.836E+7	  -14.7786	    7.9555	   11.9048	  -19.7858	
 -230.0000	1.264E-11	8.915E-13	5.732E+6	1.761E+7	  -14.8073	    7.9340	   11.9066	  -19.8010	
 -240.0000	1.309E-11	8.609E-13	5.842E+6	1.700E+7	  -14.8247	    7.9418	   11.9074	  -19.7941	
 -250.0000	1.288E-11	8.621E-13	5.691E+6	1.677E+7	  -14.8247	    7.9418	   11.9074	  -19.7941	
 -260.0000	1.397E-11	8.282E-13	5.652E+6	1.592E+7	  -14.8721	    8.0570	   11.8841	  -19.7260	
 -270.0000	1.424E-11	8.276E-13	5.759E+6	1.514E+7	  -14.9160	    8.1603	   11.8819	  -19.6469	
 -280.0000	1.448E-11	7.770E-13	5.661E+6	1.487E+7	  -14.9727	    8.1766	   11.9130	  -19.6036	
 -290.0000	1.503E-11	7.653E-13	5.630E+6	1.436E+7	  -15.0202	    8.1749	   11.9143	  -19.6038	
 -300.0000	1.501E-11	7.741E-13	5.564E+6	1.387E+7	  -15.0202	    8.1749	   11.9143	  -19.6038	
 -310.0000	1.446E-11	7.491E-13	5.755E+6	1.339E+7	  -15.0303	    8.1489	   11.9381	  -19.6011	
 -320.0000	1.486E-11	7.258E-13	5.731E+6	1.295E+7	  -15.0416	    8.0438	   11.8943	  -19.7265	
 -330.0000	1.513E-11	6.984E-13	5.715E+6	1.250E+7	  -14.9779	    8.1586	   11.9118	  -19.6190	
 -340.0000	1.556E-11	6.674E-13	5.681E+6	1.207E+7	  -14.9373	    8.0529	   11.9170	  -19.6972	
 -350.0000	1.672E-11	6.684E-13	5.639E+6	1.157E+7	  -14.9373	    8.0529	   11.9170	  -19.6972	
 -360.0000	1.762E-11	5.945E-13	5.598E+6	1.144E+7	  -14.8563	    7.9580	   11.9046	  -19.7840	
 -370.0000	1.708E-11	5.605E-13	5.568E+6	1.126E+7	  -14.7799	    8.0474	   11.9156	  -19.7029	
 -380.0000	1.787E-11	5.500E-13	5.535E+6	1.074E+7	  -14.7615	    7.9691	   11.9014	  -19.7785	
 -390.0000	1.819E-11	5.170E-13	5.491E+6	1.036E+7	  -14.7683	    8.1511	   11.9046	  -19.6319	
 -400.0000	1.833E-11	5.192E-13	5.540E+6	1.006E+7	  -14.7683	    8.1511	   11.9046	  -19.6319	
 -410.0000	1.891E-11	4.965E-13	5.740E+6	9.691E+6	  -14.7922	    8.2495	   11.9196	  -19.5398	
 -420.0000	1.887E-11	4.582E-13	5.545E+6	9.465E+6	  -14.8031	    8.1660	   11.9122	  -19.6128	
 -430.0000	1.979E-11	4.398E-13	5.618E+6	9.158E+6	  -14.8641	    8.0506	   11.8875	  -19.7278	
 -440.0000	1.918E-11	4.366E-13	5.538E+6	9.010E+6	  -14.9210	    8.0493	   11.8803	  -19.7358	
 -450.0000	1.967E-11	3.909E-13	5.645E+6	8.865E+6	  -14.9210	    8.0493	   11.8803	  -19.7358	
 -460.0000	1.975E-11	4.042E-13	5.600E+6	8.602E+6	  -14.9741	    8.2254	   11.9039	  -19.5741	
 -470.0000	1.999E-11	3.840E-13	5.615E+6	8.386E+6	  -15.0195	    8.0839	   11.8980	  -19.6913	
 -480.0000	2.017E-11	4.035E-13	5.542E+6	8.269E+6	  -15.0399	    8.0879	   11.9033	  -19.6830	
 -490.0000	2.031E-11	3.697E-13	5.587E+6	8.005E+6	  -15.0093	    7.9278	   11.9253	  -19.7877	
 -500.0000	2.034E-11	3.576E-13	5.592E+6	7.777E+6	  -15.0093	    7.9278	   11.9253	  -19.7877	
 -510.0000	2.110E-11	3.019E-13	5.534E+6	7.602E+6	  -14.9696	    8.0754	   11.8833	  -19.7123	
 -520.0000	2.139E-11	3.157E-13	5.630E+6	7.514E+6	  -14.9049	    7.8000	   11.8668	  -19.9453	
 -530.0000	2.115E-11	2.895E-13	5.522E+6	7.326E+6	  -14.8452	    7.9207	   11.9112	  -19.8071	
 -540.0000	2.233E-11	2.910E-13	5.632E+6	7.125E+6	  -14.7789	    8.0421	   11.8874	  -19.7345	
 -550.0000	2.204E-11	2.987E-13	5.490E+6	7.101E+6	  -14.7789	    8.0421	   11.8874	  -19.7345	
 -560.0000	2.235E-11	2.578E-13	5.463E+6	6.911E+6	  -14.7444	    8.1544	   11.9025	  -19.6314	
 -570.0000	2.310E-11	2.425E-13	5.519E+6	6.765E+6	  -14.7654	    8.2875	   11.8700	  -19.5583	
 -580.0000	2.246E-11	2.230E-13	5.409E+6	6.582E+6	  -14.8060	    8.0892	   11.8908	  -19.6942	
 -590.0000	2.244E-11	2.310E-13	5.464E+6	6.529E+6	  -14.8348	    8.2254	   11.8939	  -19.5838	
 -600.0000	2.272E-11	2.303E-13	5.493E+6	6.426E+6	  -14.8348	    8.2254	   11.8939	  -19.5838	
 -610.0000	2.268E-11	2.467E-13	5.588E+6	6.296E+6	  -14.8805	    8.0388	   11.8976	  -19.7272	
 -620.0000	2.276E-11	2.428E-13	5.536E+6	6.193E+6	  -14.9308	    8.2040	   11.8722	  -19.6219	
 -630.0000	2.309E-11	2.495E-13	5.583E+6	6.146E+6	  -14.9902	    8.0314	   11.8870	  -19.7434	
 -640.0000	2.337E-11	2.570E-13	5.529E+6	6.021E+6	  -15.0156	    8.1512	   11.9020	  -19.6344	
 -650.0000	2.332E-11	2.614E-13	5.519E+6	5.972E+6	  -15.0213	    8.0199	   11.8734	  -19.7657	
 -660.0000	2.337E-11	2.415E-13	5.481E+6	5.804E+6	  -15.0213	    8.0199	   11.8734	  -19.7657	
 -670.0000	2.312E-11	2.396E-13	5.544E+6	5.783E+6	  -14.9975	    8.1926	   11.8963	  -19.6073	
 -680.0000	2.339E-11	2.453E-13	5.533E+6	5.673E+6	  -14.9601	    8.1460	   11.8582	  -19.6812	
 -690.0000	2.363E-11	2.290E-13	5.529E+6	5.605E+6	  -14.8860	    8.1566	   11.8726	  -19.6588	
 -700.0000	2.401E-11	2.402E-13	5.601E+6	5.492E+6	  -14.8033	    7.8517	   11.8645	  -19.9068	
 -710.0000	2.363E-11	2.000E-13	5.524E+6	5.422E+6	  -14.8033	    7.8517	   11.8645	  -19.9068	
 -720.0000	2.447E-11	2.219E-13	5.467E+6	5.306E+6	  -14.7495	    8.1290	   11.8969	  -19.6568	
 -730.0000	2.427E-11	2.091E-13	5.445E+6	5.232E+6	  -14.7322	    8.1120	   11.8768	  -19.6898	
 -740.0000	2.454E-11	2.113E-13	5.547E+6	5.134E+6	  -14.7452	    8.0806	   11.8715	  -19.7197	
 -750.0000	2.443E-11	2.565E-13	5.500E+6	5.079E+6	  -14.7791	    8.1445	   11.9041	  -19.6376	
 -760.0000	2.480E-11	2.319E-13	5.607E+6	5.045E+6	  -14.7791	    8.1445	   11.9041	  -19.6376	
 -770.0000	2.489E-11	2.956E-13	5.634E+6	5.043E+6	  -14.8285	    8.2336	   11.9097	  -19.5620	
 -780.0000	2.449E-11	2.775E-13	5.470E+6	4.957E+6	  -14.8701	    8.2746	   11.8863	  -19.5525	
 -790.0000	2.443E-11	2.960E-13	5.483E+6	4.920E+6	  -14.9281	    7.9805	   11.9007	  -19.7701	
 -800.0000	2.466E-11	2.964E-13	5.470E+6	4.870E+6	  -14.9803	    7.9575	   11.9140	  -19.7753	
 -810.0000	2.460E-11	2.971E-13	5.596E+6	4.858E+6	  -14.9803	    7.9575	   11.9140	  -19.7753	
 -820.0000	2.466E-11	3.517E-13	5.542E+6	4.781E+6	  -15.0133	    8.0452	   11.9009	  -19.7190	
 -830.0000	2.454E-11	3.464E-13	5.633E+6	4.797E+6	  -15.0039	    8.1654	   11.8674	  -19.6569	
 -840.0000	2.438E-11	3.236E-13	5.580E+6	4.720E+6	  -14.9737	    8.0804	   11.8874	  -19.7044	
 -850.0000	2.489E-11	3.389E-13	5.554E+6	4.658E+6	  -14.9737	    8.0804	   11.8874	  -19.7044	
 -860.0000	2.370E-11	3.468E-13	5.506E+6	4.635E+6	  -14.9268	    8.1926	   11.9089	  -19.5951	
 -870.0000	2.482E-11	3.490E-13	5.540E+6	4.535E+6	  -14.8450	    8.0631	   11.9029	  -19.7029	
 -880.0000	2.486E-11	3.520E-13	5.557E+6	4.487E+6	  -14.7577	    8.0444	   11.8811	  -19.7389	
 -890.0000	2.536E-11	3.749E-13	5.611E+6	4.424E+6	  -14.7250	    8.1106	   11.9073	  -19.6612	
 -900.0000	2.603E-11	3.489E-13	5.617E+6	4.414E+6	  -14.7253	    8.0196	   11.8889	  -19.7507	
 -910.0000	2.527E-11	3.790E-13	5.530E+6	4.369E+6	  -14.7253	    8.0196	   11.8889	  -19.7507	
 -920.0000	2.486E-11	3.965E-13	5.542E+6	4.345E+6	  -14.7620	    8.1044	   11.8964	  -19.6767	
 -930.0000	2.559E-11	4.155E-13	5.611E+6	4.278E+6	  -14.7896	    8.1309	   11.8893	  -19.6627	
 -940.0000	2.570E-11	4.128E-13	5.580E+6	4.249E+6	  -14.8584	    7.9074	   11.8987	  -19.8297	
 -950.0000	2.548E-11	4.331E-13	5.493E+6	4.225E+6	  -14.8977	    8.1597	   11.8803	  -19.6488	
 -960.0000	2.568E-11	4.289E-13	5.566E+6	4.228E+6	  -14.8977	    8.1597	   11.8803	  -19.6488	
 -970.0000	2.555E-11	4.399E-13	5.623E+6	4.206E+6	  -14.9521	    8.1574	   11.9010	  -19.6305	
 -980.0000	2.580E-11	4.495E-13	5.670E+6	4.129E+6	  -14.9953	    7.9865	   11.8536	  -19.8112	
 -990.0000	2.490E-11	4.760E-13	5.563E+6	4.133E+6	  -14.9691	    8.0812	   11.8842	  -19.7068	
-1000.0000	2.545E-11	4.924E-13	5.475E+6	4.128E+6	  -14.9469	    8.1943	   11.8991	  -19.6033

File: Diodes/Halfmoon/Diodes/Current_Data/Postirrad/2S_IrradSensors/34331/042/CV_34331_042_2-S_HM_XX_DIODEHALFPSTOP_Irradiated_10_25_2021_6_33_04_PM.txt
GCD Test
Bias: 5000.000000
CV_34331_042_2-S_HM_XX_DIODEHALFPSTOP_Irradiated
Date/Time: 10/25/2021 6:33:04 PM
Sensor Name: DIODEHALFPSTOP
Type: P
Annealing Status: Irradiated and Annealed at 60C for 80 Minutes
Environment: -20C
Tester: Andrew Kent

Time Delay per Ramp Step (s): 1.000

CV Time Delay per Measurement (s) :0.500

AC Voltage (V): 0.500

Current Number of measurements per voltage: 4.000

IV Time Delay per Measurement (s) :0.000


BiasVoltage	LCR_Cp_freq1000.0	LCR_Cp_freq10000.0	LCR_Rp_freq1000.0	LCR_Rp_freq10000.0	Temperature	Air_Temp	Humidity	Dewpoint	
  -10.0000	2.208E-11	5.501E-12	5.241E+6	3.477E+6	  -19.9931	    9.6230	    3.5085	  -31.9066	
  -20.0000	2.206E-11	5.531E-12	5.746E+6	3.568E+6	  -20.0440	    9.6230	    3.5142	  -31.8899	
  -30.0000	2.194E-11	5.552E-12	6.050E+6	3.636E+6	  -20.0135	    9.7004	    3.5111	  -31.8454	
  -40.0000	2.166E-11	5.575E-12	6.290E+6	3.674E+6	  -20.0618	    9.6662	    3.5095	  -31.8738	
  -50.0000	2.161E-11	5.585E-12	6.444E+6	3.726E+6	  -20.0364	    9.6662	    3.5095	  -31.8738	
  -60.0000	2.140E-11	5.597E-12	6.583E+6	3.768E+6	  -20.0160	    9.6279	    3.5070	  -31.9078	
  -70.0000	2.124E-11	5.606E-12	6.698E+6	3.793E+6	  -20.0593	    9.6261	    3.5019	  -31.9240	
  -80.0000	2.122E-11	5.614E-12	6.779E+6	3.822E+6	  -20.0694	    9.6500	    3.5073	  -31.8915	
  -90.0000	2.107E-11	5.621E-12	6.877E+6	3.842E+6	  -20.0516	    9.6516	    3.5111	  -31.8793	
 -100.0000	2.093E-11	5.625E-12	6.948E+6	3.875E+6	  -20.1051	    9.6398	    3.5028	  -31.9117	
 -110.0000	2.098E-11	5.631E-12	6.984E+6	3.882E+6	  -20.0822	    9.6354	    3.5025	  -31.9157	
 -120.0000	2.086E-11	5.646E-12	7.063E+6	3.896E+6	  -20.0949	    9.6492	    3.4804	  -31.9716	
 -130.0000	2.075E-11	5.646E-12	7.120E+6	3.932E+6	  -20.1229	    9.6310	    3.4915	  -31.9514	
 -140.0000	2.080E-11	5.649E-12	7.141E+6	3.940E+6	  -20.0720	    9.6310	    3.4741	  -32.0030	
 -150.0000	2.066E-11	5.650E-12	7.183E+6	3.960E+6	  -20.0974	    9.6558	    3.4779	  -31.9745	
 -160.0000	2.063E-11	5.653E-12	7.217E+6	3.964E+6	  -20.0542	    9.6662	    3.4725	  -31.9832	
 -170.0000	2.053E-11	5.657E-12	7.263E+6	3.969E+6	  -20.0898	    9.6509	    3.4709	  -31.9985	
 -180.0000	2.044E-11	5.653E-12	7.292E+6	4.013E+6	  -20.0669	    9.6470	    3.4750	  -31.9890	
 -190.0000	2.039E-11	5.653E-12	7.317E+6	4.031E+6	  -20.0847	    9.6239	    3.5016	  -31.9264	
 -200.0000	2.031E-11	5.655E-12	7.353E+6	4.037E+6	  -20.0516	    9.6416	    3.5098	  -31.8900	
 -210.0000	2.027E-11	5.657E-12	7.386E+6	4.047E+6	  -20.0745	    9.6165	    3.5063	  -31.9176	
 -220.0000	2.024E-11	5.661E-12	7.408E+6	4.072E+6	  -20.1076	    9.6342	    3.5073	  -31.9025	
 -230.0000	2.018E-11	5.664E-12	7.427E+6	4.063E+6	  -20.0465	    9.6539	    3.4962	  -31.9215	
 -240.0000	2.019E-11	5.665E-12	7.452E+6	4.066E+6	  -20.0415	    9.6283	    3.4981	  -31.9337	
 -250.0000	2.017E-11	5.663E-12	7.481E+6	4.096E+6	  -20.0262	    9.6259	    3.4994	  -31.9316	
 -260.0000	2.011E-11	5.662E-12	7.485E+6	4.103E+6	  -20.0262	    9.6376	    3.5199	  -31.8630	
 -270.0000	2.011E-11	5.661E-12	7.517E+6	4.119E+6	  -20.0084	    9.6756	    3.5158	  -31.8487	
 -280.0000	1.998E-11	5.663E-12	7.550E+6	4.113E+6	  -20.0135	    9.6605	    3.5202	  -31.8462	
 -290.0000	2.013E-11	5.663E-12	7.526E+6	4.125E+6	  -19.9931	    9.6215	    3.5168	  -31.8835	
 -300.0000	1.999E-11	5.661E-12	7.559E+6	4.146E+6	  -19.9779	    9.5930	    3.5130	  -31.9144	
 -310.0000	1.994E-11	5.660E-12	7.599E+6	4.160E+6	  -19.9880	    9.6073	    3.5120	  -31.9072	
 -320.0000	1.992E-11	5.659E-12	7.615E+6	4.176E+6	  -20.0109	    9.6250	    3.5111	  -31.8977	
 -330.0000	1.991E-11	5.659E-12	7.629E+6	4.177E+6	  -19.9550	    9.6633	    3.5275	  -31.8229	
 -340.0000	1.992E-11	5.659E-12	7.641E+6	4.190E+6	  -19.9499	    9.7164	    3.5297	  -31.7796	
 -350.0000	1.983E-11	5.656E-12	7.671E+6	4.215E+6	  -19.9702	    9.7044	    3.5316	  -31.7823	
 -360.0000	1.982E-11	5.658E-12	7.684E+6	4.211E+6	  -19.9473	    9.7119	    3.5519	  -31.7180	
 -370.0000	1.978E-11	5.656E-12	7.701E+6	4.236E+6	  -19.9855	    9.6976	    3.5484	  -31.7381	
 -380.0000	1.978E-11	5.661E-12	7.715E+6	4.203E+6	  -20.0109	    9.7180	    3.5557	  -31.7027	
 -390.0000	1.988E-11	5.659E-12	7.694E+6	4.224E+6	  -20.0389	    9.7144	    3.5775	  -31.6419	
 -400.0000	1.969E-11	5.657E-12	7.730E+6	4.255E+6	  -19.9753	    9.7154	    3.5886	  -31.6093	
 -410.0000	1.973E-11	5.661E-12	7.730E+6	4.237E+6	  -20.0516	    9.6799	    3.6104	  -31.5712	
 -420.0000	1.959E-11	5.657E-12	7.790E+6	4.268E+6	  -20.0084	    9.6757	    3.6097	  -31.5759	
 -430.0000	1.961E-11	5.660E-12	7.782E+6	4.256E+6	  -20.0262	    9.6880	    3.6148	  -31.5529	
 -440.0000	1.957E-11	5.659E-12	7.811E+6	4.280E+6	  -19.9728	    9.6880	    3.6104	  -31.5656	
 -450.0000	1.958E-11	5.657E-12	7.815E+6	4.291E+6	  -19.9524	    9.6757	    3.6120	  -31.5695	
 -460.0000	1.954E-11	5.658E-12	7.817E+6	4.294E+6	  -19.9652	    9.6795	    3.6116	  -31.5678	
 -470.0000	1.948E-11	5.657E-12	7.840E+6	4.299E+6	  -20.0211	    9.6310	    3.6018	  -31.6297	
 -480.0000	1.949E-11	5.657E-12	7.843E+6	4.299E+6	  -19.9626	    9.6616	    3.6072	  -31.5929	
 -490.0000	1.950E-11	5.659E-12	7.847E+6	4.300E+6	  -19.9982	    9.6554	    3.5920	  -31.6409	
 -500.0000	1.945E-11	5.657E-12	7.871E+6	4.317E+6	  -20.0059	    9.6853	    3.5867	  -31.6357	
 -510.0000	1.951E-11	5.660E-12	7.864E+6	4.296E+6	  -20.0008	    9.6857	    3.5825	  -31.6473	
 -520.0000	1.950E-11	5.661E-12	7.884E+6	4.294E+6	  -20.0491	    9.6985	    3.5724	  -31.6676	
 -530.0000	1.956E-11	5.661E-12	7.853E+6	4.300E+6	  -20.0389	    9.6932	    3.5639	  -31.6961	
 -540.0000	1.949E-11	5.662E-12	7.890E+6	4.295E+6	  -20.0516	    9.6581	    3.5620	  -31.7260	
 -550.0000	1.945E-11	5.661E-12	7.893E+6	4.309E+6	  -20.0338	    9.6680	    3.5598	  -31.7256	
 -560.0000	1.949E-11	5.664E-12	7.907E+6	4.295E+6	  -20.0618	    9.6608	    3.5645	  -31.7168	
 -570.0000	1.949E-11	5.662E-12	7.891E+6	4.308E+6	  -20.0338	    9.6841	    3.5655	  -31.6978	
 -580.0000	1.950E-11	5.662E-12	7.889E+6	4.314E+6	  -19.9906	    9.6642	    3.5648	  -31.7135	
 -590.0000	1.944E-11	5.662E-12	7.918E+6	4.314E+6	  -20.0338	    9.6474	    3.5712	  -31.7068	
 -600.0000	1.948E-11	5.664E-12	7.911E+6	4.306E+6	  -19.9830	    9.6569	    3.5604	  -31.7314	
 -610.0000	1.956E-11	5.664E-12	7.896E+6	4.312E+6	  -20.0237	    9.6712	    3.5617	  -31.7178	
 -620.0000	1.945E-11	5.663E-12	7.926E+6	4.308E+6	  -20.1000	    9.6831	    3.5629	  -31.7058	
 -630.0000	1.945E-11	5.662E-12	7.911E+6	4.328E+6	  -20.0644	    9.6945	    3.5633	  -31.6970	
 -640.0000	1.943E-11	5.662E-12	7.919E+6	4.328E+6	  -19.9931	    9.6942	    3.5623	  -31.7000	
 -650.0000	1.937E-11	5.662E-12	7.952E+6	4.332E+6	  -20.0008	    9.6611	    3.5623	  -31.7230	
 -660.0000	1.945E-11	5.663E-12	7.917E+6	4.329E+6	  -20.0465	    9.6309	    3.5715	  -31.7357	
 -670.0000	1.936E-11	5.662E-12	7.955E+6	4.338E+6	  -20.0008	    9.6689	    3.5791	  -31.6690	
 -680.0000	1.955E-11	5.666E-12	7.916E+6	4.308E+6	  -20.0059	    9.6726	    3.5832	  -31.6545	
 -690.0000	1.945E-11	5.667E-12	7.934E+6	4.306E+6	  -19.9957	    9.6843	    3.5838	  -31.6445	
 -700.0000	1.953E-11	5.668E-12	7.909E+6	4.304E+6	  -19.9550	    9.6848	    3.5825	  -31.6479	
 -710.0000	1.945E-11	5.665E-12	7.934E+6	4.329E+6	  -19.9066	    9.7274	    3.5848	  -31.6119	
 -720.0000	1.947E-11	5.667E-12	7.940E+6	4.320E+6	  -19.9448	    9.7512	    3.6022	  -31.5452	
 -730.0000	1.945E-11	5.666E-12	7.940E+6	4.325E+6	  -20.0237	    9.6993	    3.5784	  -31.6497	
 -740.0000	1.947E-11	5.667E-12	7.936E+6	4.312E+6	  -19.9601	    9.7175	    3.5825	  -31.6251	
 -750.0000	1.938E-11	5.667E-12	7.947E+6	4.325E+6	  -19.9499	    9.7175	    3.5743	  -31.6489	
 -760.0000	1.949E-11	5.670E-12	7.943E+6	4.304E+6	  -19.9448	    9.6755	    3.5661	  -31.7019	
 -770.0000	1.941E-11	5.667E-12	7.942E+6	4.327E+6	  -19.9880	    9.6879	    3.5490	  -31.7430	
 -780.0000	1.943E-11	5.666E-12	7.955E+6	4.332E+6	  -20.0033	    9.6711	    3.5446	  -31.7676	
 -790.0000	1.934E-11	5.664E-12	7.956E+6	4.350E+6	  -19.9906	    9.6496	    3.5579	  -31.7438	
 -800.0000	1.935E-11	5.667E-12	7.954E+6	4.338E+6	  -20.0109	    9.6690	    3.5503	  -31.7524	
 -810.0000	1.936E-11	5.666E-12	7.945E+6	4.347E+6	  -19.9575	    9.6695	    3.5515	  -31.7484	
 -820.0000	1.932E-11	5.667E-12	7.981E+6	4.341E+6	  -20.0847	    9.6633	    3.5455	  -31.7703	
 -830.0000	1.939E-11	5.668E-12	7.951E+6	4.336E+6	  -20.0567	    9.6674	    3.5459	  -31.7665	
 -840.0000	1.953E-11	5.669E-12	7.932E+6	4.324E+6	  -20.0237	    9.6721	    3.5506	  -31.7494	
 -850.0000	1.942E-11	5.670E-12	7.963E+6	4.333E+6	  -20.0415	    9.6830	    3.5547	  -31.7298	
 -860.0000	1.935E-11	5.670E-12	7.952E+6	4.342E+6	  -20.0338	    9.7157	    3.5560	  -31.7035	
 -870.0000	1.934E-11	5.668E-12	7.961E+6	4.352E+6	  -20.0262	    9.6849	    3.5557	  -31.7258	
 -880.0000	1.936E-11	5.670E-12	7.968E+6	4.342E+6	  -20.0135	    9.6615	    3.5452	  -31.7724	
 -890.0000	1.940E-11	5.671E-12	7.964E+6	4.339E+6	  -19.9550	    9.6711	    3.5376	  -31.7399	
 -900.0000	1.937E-11	5.669E-12	7.970E+6	4.349E+6	  -19.9957	    9.7073	    3.5326	  -31.7775	
 -910.0000	1.936E-11	5.671E-12	7.979E+6	4.345E+6	  -20.0287	    9.6827	    3.5345	  -31.7891	
 -920.0000	1.939E-11	5.673E-12	7.962E+6	4.326E+6	  -20.0237	    9.6717	    3.5332	  -31.8004	
 -930.0000	1.939E-11	5.674E-12	7.958E+6	4.333E+6	  -20.0516	    9.6628	    3.5262	  -31.8270	
 -940.0000	1.945E-11	5.674E-12	7.958E+6	4.334E+6	  -20.0008	    9.7047	    3.5209	  -31.8136	
 -950.0000	1.936E-11	5.668E-12	7.976E+6	4.356E+6	  -20.0211	    9.7166	    3.5297	  -31.7794	
 -960.0000	1.936E-11	5.672E-12	7.975E+6	4.357E+6	  -20.0237	    9.7328	    3.5528	  -31.7008	
 -970.0000	1.926E-11	5.671E-12	7.982E+6	4.363E+6	  -19.9880	    9.7501	    3.5474	  -31.7044	
 -980.0000	1.929E-11	5.673E-12	7.994E+6	4.354E+6	  -19.9830	    9.7700	    3.5623	  -31.6473	
 -990.0000	1.932E-11	5.672E-12	7.989E+6	4.354E+6	  -20.0008	    9.7345	    3.5576	  -31.6858	
-1000.0000	1.930E-11	5.675E-12	7.983E+6	4.344E+6	  -20.0186	    9.6874	    3.5699	  -31.6827
