Repository: ctiley/CERN_CMS_Silicon_Sensor

# CERN_CMS_Silicon_Sensor

# Code To-Do 
- Double check Halfmoon Diode Data

# Lab To-Do
- Measure more HGCAL Diodes
- Measure rest of Unirradiated Halfmoon Diodes
- Rebond D0 Diode
- Cleanup Wires at Alibava Station
-

File: Diodes/Halfmoon/Diodes/Current_Data/Postirrad/2S_IrradSensors/34331/042/CV_34331_042_2-S_HM_XX_DIODEHALF_Irradiated_10_25_2021_6_02_54_PM.txt
GCD Test
Bias: 5000.000000
CV_34331_042_2-S_HM_XX_DIODEHALF_Irradiated
Date/Time: 10/25/2021 6:02:54 PM
Sensor Name: DIODEHALF
Type: P
Annealing Status: Irradiated and Annealed at 60C for 80 Minutes
Environment: -20C
Tester: Andrew Kent

Time Delay per Ramp Step (s): 1.000

CV Time Delay per Measurement (s) :0.500

AC Voltage (V): 0.500

Current Number of measurements per voltage: 4.000

IV Time Delay per Measurement (s) :0.000


BiasVoltage	LCR_Cp_freq1000.0	LCR_Cp_freq10000.0	LCR_Rp_freq1000.0	LCR_Rp_freq10000.0	Temperature	Air_Temp	Humidity	Dewpoint	
  -10.0000	2.284E-11	5.631E-12	4.457E+6	3.231E+6	  -19.9168	    9.1827	    3.1708	  -33.2489	
  -20.0000	2.319E-11	5.663E-12	4.932E+6	3.344E+6	  -19.9575	    9.2081	    3.1724	  -33.2264	
  -30.0000	2.290E-11	5.690E-12	5.270E+6	3.416E+6	  -19.9855	    9.2914	    3.1733	  -33.1661	
  -40.0000	2.277E-11	5.714E-12	5.483E+6	3.472E+6	  -19.9728	    9.2801	    3.1626	  -33.2085	
  -50.0000	2.255E-11	5.734E-12	5.656E+6	3.507E+6	  -19.9855	    9.2611	    3.1597	  -33.2307	
  -60.0000	2.248E-11	5.747E-12	5.784E+6	3.535E+6	  -20.0084	    9.2673	    3.1524	  -33.2500	
  -70.0000	2.229E-11	5.757E-12	5.907E+6	3.576E+6	  -19.9423	    9.2768	    3.1664	  -33.1985	
  -80.0000	2.217E-11	5.765E-12	6.008E+6	3.597E+6	  -19.8812	    9.2384	    3.1572	  -33.2545	
  -90.0000	2.204E-11	5.772E-12	6.079E+6	3.624E+6	  -19.8965	    9.2384	    3.1664	  -33.2249	
 -100.0000	2.205E-11	5.779E-12	6.142E+6	3.618E+6	  -19.9321	    9.2418	    3.1733	  -33.1820	
 -110.0000	2.206E-11	5.785E-12	6.174E+6	3.640E+6	  -19.9346	    9.2336	    3.1834	  -33.1734	
 -120.0000	2.189E-11	5.798E-12	6.251E+6	3.658E+6	  -19.9753	    9.2558	    3.1806	  -33.1673	
 -130.0000	2.198E-11	5.805E-12	6.266E+6	3.647E+6	  -19.9652	    9.2370	    3.1945	  -33.1356	
 -140.0000	2.185E-11	5.804E-12	6.317E+6	3.679E+6	  -19.9677	    9.2277	    3.1951	  -33.1400	
 -150.0000	2.182E-11	5.806E-12	6.335E+6	3.692E+6	  -19.9753	    9.2277	    3.2071	  -33.1017	
 -160.0000	2.177E-11	5.805E-12	6.375E+6	3.717E+6	  -19.9321	    9.2506	    3.2277	  -33.0207	
 -170.0000	2.172E-11	5.806E-12	6.401E+6	3.726E+6	  -19.9016	    9.2474	    3.2337	  -33.0039	
 -180.0000	2.171E-11	5.807E-12	6.414E+6	3.733E+6	  -19.9575	    9.2191	    3.2391	  -33.0064	
 -190.0000	2.157E-11	5.808E-12	6.462E+6	3.748E+6	  -19.8990	    9.2291	    3.2486	  -32.9697	
 -200.0000	2.165E-11	5.813E-12	6.457E+6	3.729E+6	  -19.9677	    9.2309	    3.2521	  -32.9575	
 -210.0000	2.156E-11	5.808E-12	6.492E+6	3.763E+6	  -19.9092	    9.2514	    3.2505	  -32.9483	
 -220.0000	2.155E-11	5.811E-12	6.497E+6	3.761E+6	  -19.9473	    9.2670	    3.2423	  -32.9635	
 -230.0000	2.153E-11	5.813E-12	6.520E+6	3.761E+6	  -19.9448	    9.2670	    3.2302	  -33.0014	
 -240.0000	2.149E-11	5.810E-12	6.540E+6	3.784E+6	  -19.9931	    9.1962	    3.2388	  -33.0232	
 -250.0000	2.148E-11	5.809E-12	6.543E+6	3.801E+6	  -19.9906	    9.2156	    3.2318	  -33.0318	
 -260.0000	2.136E-11	5.809E-12	6.576E+6	3.799E+6	  -19.9982	    9.2364	    3.2372	  -33.0005	
 -270.0000	2.142E-11	5.809E-12	6.585E+6	3.809E+6	  -19.9626	    9.2467	    3.2426	  -32.9765	
 -280.0000	2.144E-11	5.808E-12	6.598E+6	3.823E+6	  -19.9652	    9.2976	    3.2268	  -32.9913	
 -290.0000	2.123E-11	5.805E-12	6.632E+6	3.851E+6	  -19.9880	    9.2879	    3.2340	  -32.9750	
 -300.0000	2.123E-11	5.805E-12	6.647E+6	3.857E+6	  -19.9702	    9.2553	    3.2460	  -32.9596	
 -310.0000	2.119E-11	5.805E-12	6.670E+6	3.867E+6	  -20.0618	    9.2553	    3.2473	  -32.9556	
 -320.0000	2.114E-11	5.805E-12	6.680E+6	3.873E+6	  -20.0059	    9.2648	    3.2647	  -32.8944	
 -330.0000	2.112E-11	5.804E-12	6.701E+6	3.875E+6	  -20.0287	    9.2589	    3.2761	  -32.8629	
 -340.0000	2.121E-11	5.806E-12	6.684E+6	3.872E+6	  -20.0516	    9.2774	    3.2739	  -32.8570	
 -350.0000	2.112E-11	5.806E-12	6.714E+6	3.877E+6	  -20.0974	    9.2617	    3.2707	  -32.8777	
 -360.0000	2.120E-11	5.805E-12	6.720E+6	3.896E+6	  -20.0822	    9.3224	    3.2796	  -32.8082	
 -370.0000	2.111E-11	5.804E-12	6.744E+6	3.908E+6	  -20.0822	    9.3343	    3.2808	  -32.7961	
 -380.0000	2.103E-11	5.803E-12	6.766E+6	3.912E+6	  -20.1051	    9.3046	    3.2840	  -32.8067	
 -390.0000	2.106E-11	5.804E-12	6.764E+6	3.920E+6	  -20.1432	    9.3285	    3.2815	  -32.7981	
 -400.0000	2.104E-11	5.803E-12	6.769E+6	3.932E+6	  -20.0644	    9.3369	    3.2666	  -32.8388	
 -410.0000	2.095E-11	5.804E-12	6.793E+6	3.939E+6	  -20.0720	    9.2960	    3.2615	  -32.8828	
 -420.0000	2.090E-11	5.807E-12	6.816E+6	3.931E+6	  -20.0796	    9.3010	    3.2770	  -32.8309	
 -430.0000	2.088E-11	5.804E-12	6.820E+6	3.944E+6	  -20.0440	    9.2951	    3.2571	  -32.8974	
 -440.0000	2.098E-11	5.805E-12	6.818E+6	3.949E+6	  -20.0389	    9.3291	    3.2612	  -32.8610	
 -450.0000	2.087E-11	5.803E-12	6.833E+6	3.960E+6	  -20.0567	    9.3220	    3.2530	  -32.8917	
 -460.0000	2.080E-11	5.804E-12	6.861E+6	3.963E+6	  -20.1305	    9.3220	    3.2622	  -32.8629	
 -470.0000	2.073E-11	5.803E-12	6.882E+6	3.979E+6	  -20.0822	    9.3387	    3.2565	  -32.8693	
 -480.0000	2.070E-11	5.803E-12	6.904E+6	3.981E+6	  -19.9906	    9.3577	    3.2619	  -32.8394	
 -490.0000	2.074E-11	5.804E-12	6.886E+6	3.984E+6	  -20.0008	    9.3288	    3.2694	  -32.8354	
 -500.0000	2.072E-11	5.805E-12	6.910E+6	3.981E+6	  -20.0338	    9.3039	    3.2732	  -32.8407	
 -510.0000	2.079E-11	5.804E-12	6.902E+6	3.992E+6	  -19.9855	    9.3125	    3.2634	  -32.8655	
 -520.0000	2.068E-11	5.804E-12	6.920E+6	4.001E+6	  -19.9804	    9.2952	    3.2663	  -32.8685	
 -530.0000	2.060E-11	5.802E-12	6.955E+6	4.018E+6	  -20.0084	    9.2722	    3.2868	  -32.8202	
 -540.0000	2.064E-11	5.806E-12	6.939E+6	4.003E+6	  -19.9575	    9.3225	    3.2581	  -32.8755	
 -550.0000	2.068E-11	5.807E-12	6.940E+6	3.989E+6	  -20.0160	    9.3013	    3.2552	  -32.8990	
 -560.0000	2.075E-11	5.807E-12	6.919E+6	3.994E+6	  -20.0033	    9.2769	    3.2694	  -32.8712	
 -570.0000	2.063E-11	5.807E-12	6.953E+6	4.000E+6	  -20.0033	    9.3028	    3.2517	  -32.9089	
 -580.0000	2.073E-11	5.808E-12	6.938E+6	3.991E+6	  -20.0059	    9.3053	    3.2517	  -32.9072	
 -590.0000	2.072E-11	5.807E-12	6.941E+6	4.007E+6	  -20.0160	    9.3306	    3.2543	  -32.8818	
 -600.0000	2.063E-11	5.806E-12	6.959E+6	4.018E+6	  -20.0135	    9.3408	    3.2479	  -32.8947	
 -610.0000	2.066E-11	5.809E-12	6.958E+6	3.998E+6	  -19.9448	    9.3203	    3.2479	  -32.9088	
 -620.0000	2.072E-11	5.809E-12	6.947E+6	4.000E+6	  -19.9982	    9.3073	    3.2369	  -32.9527	
 -630.0000	2.065E-11	5.809E-12	6.967E+6	4.003E+6	  -19.9957	    9.3027	    3.2423	  -32.9389	
 -640.0000	2.069E-11	5.811E-12	6.976E+6	3.996E+6	  -20.0211	    9.3153	    3.2388	  -32.9412	
 -650.0000	2.070E-11	5.810E-12	6.958E+6	3.997E+6	  -20.0186	    9.3363	    3.2353	  -32.9377	
 -660.0000	2.071E-11	5.812E-12	6.965E+6	3.997E+6	  -20.0287	    9.3795	    3.2306	  -32.8969	
 -670.0000	2.075E-11	5.813E-12	6.955E+6	3.994E+6	  -19.9270	    9.3085	    3.2432	  -32.9319	
 -680.0000	2.066E-11	5.812E-12	6.992E+6	4.004E+6	  -20.0008	    9.3649	    3.2423	  -32.8960	
 -690.0000	2.066E-11	5.812E-12	6.984E+6	4.005E+6	  -20.0033	    9.3639	    3.2672	  -32.8182	
 -700.0000	2.073E-11	5.812E-12	6.971E+6	4.009E+6	  -19.9550	    9.3524	    3.2717	  -32.8122	
 -710.0000	2.084E-11	5.815E-12	6.959E+6	3.980E+6	  -19.9855	    9.3687	    3.2698	  -32.8070	
 -720.0000	2.071E-11	5.812E-12	6.987E+6	4.000E+6	  -19.9550	    9.3622	    3.2748	  -32.7956	
 -730.0000	2.065E-11	5.813E-12	7.002E+6	4.011E+6	  -19.9626	    9.3574	    3.2540	  -32.8644	
 -740.0000	2.076E-11	5.817E-12	6.983E+6	3.988E+6	  -19.9830	    9.3299	    3.2666	  -32.8436	
 -750.0000	2.077E-11	5.818E-12	6.967E+6	3.979E+6	  -19.9473	    9.3299	    3.2562	  -32.8763	
 -760.0000	2.072E-11	5.815E-12	6.989E+6	4.002E+6	  -20.0059	    9.3442	    3.2736	  -32.8120	
 -770.0000	2.072E-11	5.817E-12	6.988E+6	3.995E+6	  -20.0262	    9.3665	    3.2657	  -32.8213	
 -780.0000	2.068E-11	5.815E-12	7.001E+6	4.003E+6	  -19.9753	    9.3260	    3.2729	  -32.8265	
 -790.0000	2.074E-11	5.815E-12	6.980E+6	4.007E+6	  -20.0033	    9.3238	    3.2764	  -32.8171	
 -800.0000	2.078E-11	5.816E-12	6.984E+6	3.989E+6	  -19.9626	    9.3507	    3.2799	  -32.7878	
 -810.0000	2.071E-11	5.816E-12	7.000E+6	4.008E+6	  -20.0135	    9.3859	    3.2786	  -32.7674	
 -820.0000	2.070E-11	5.815E-12	7.002E+6	4.003E+6	  -20.0008	    9.3766	    3.2745	  -32.7867	
 -830.0000	2.063E-11	5.817E-12	7.003E+6	4.011E+6	  -20.0135	    9.3658	    3.2853	  -32.7606	
 -840.0000	2.076E-11	5.818E-12	6.992E+6	3.998E+6	  -19.9906	    9.3775	    3.2846	  -32.7545	
 -850.0000	2.075E-11	5.819E-12	6.986E+6	3.988E+6	  -20.0567	    9.3778	    3.2843	  -32.7553	
 -860.0000	2.074E-11	5.817E-12	7.008E+6	4.012E+6	  -20.0516	    9.3350	    3.2938	  -32.7552	
 -870.0000	2.065E-11	5.820E-12	7.025E+6	4.007E+6	  -20.0923	    9.3952	    3.2935	  -32.7147	
 -880.0000	2.065E-11	5.817E-12	7.021E+6	4.012E+6	  -19.9601	    9.4136	    3.2830	  -32.7345	
 -890.0000	2.069E-11	5.820E-12	7.006E+6	4.008E+6	  -20.0211	    9.3984	    3.2837	  -32.7430	
 -900.0000	2.074E-11	5.819E-12	7.000E+6	3.991E+6	  -20.0237	    9.3998	    3.2897	  -32.7233	
 -910.0000	2.075E-11	5.819E-12	7.003E+6	4.002E+6	  -20.0059	    9.3775	    3.2682	  -32.8059	
 -920.0000	2.061E-11	5.820E-12	7.023E+6	4.006E+6	  -19.9957	    9.3870	    3.2647	  -32.8102	
 -930.0000	2.071E-11	5.818E-12	7.005E+6	4.006E+6	  -20.0186	    9.3703	    3.2717	  -32.7999	
 -940.0000	2.065E-11	5.816E-12	7.012E+6	4.018E+6	  -20.0338	    9.3586	    3.2631	  -32.8347	
 -950.0000	2.073E-11	5.822E-12	7.012E+6	4.007E+6	  -20.0033	    9.3947	    3.2685	  -32.7930	
 -960.0000	2.062E-11	5.818E-12	7.038E+6	4.015E+6	  -19.9550	    9.4140	    3.2720	  -32.7688	
 -970.0000	2.066E-11	5.820E-12	7.005E+6	4.010E+6	  -20.0389	    9.4107	    3.2707	  -32.7751	
 -980.0000	2.070E-11	5.821E-12	7.021E+6	3.998E+6	  -19.9906	    9.3921	    3.2802	  -32.7582	
 -990.0000	2.067E-11	5.821E-12	7.031E+6	4.007E+6	  -20.0008	    9.4097	    3.2774	  -32.7550	
-1000.0000	2.073E-11	5.826E-12	7.023E+6	3.997E+6	  -19.9499	    9.4087	    3.2685	  -32.7834

File: Diodes/Halfmoon/Diodes/Current_Data/Postirrad/2S_IrradSensors/34331/042/CV_34331_042_2-S_HM_XX_DIODE_Irradiated_10_26_2021_2_26_28_PM.txt
GCD Test
Bias: 5000.000000
CV_34331_042_2-S_HM_XX_DIODE_Irradiated
Date/Time: 10/26/2021 2:26:28 PM
Sensor Name: DIODE
Type: P
Annealing Status: Irradiated and Annealed at 60C for 80 Minutes
Environment: -20C
Tester: Andrew Kent

Time Delay per Ramp Step (s): 1.000

CV Time Delay per Measurement (s) :0.500

AC Voltage (V): 0.500

Current Number of measurements per voltage: 4.000

IV Time Delay per Measurement (s) :0.000


BiasVoltage	LCR_Cp_freq1000.0	LCR_Cp_freq10000.0	LCR_Rp_freq1000.0	LCR_Rp_freq10000.0	Temperature	Air_Temp	Humidity	Dewpoint	
  -10.0000	3.168E-11	5.548E-12	2.526E+6	2.075E+6	  -20.2195	   14.5615	    5.4826	  -23.6195	
  -20.0000	3.124E-11	5.698E-12	3.084E+6	2.270E+6	  -20.1814	   14.4896	    5.4744	  -23.6881	
  -30.0000	2.992E-11	5.795E-12	3.452E+6	2.397E+6	  -20.2068	   14.5028	    5.4665	  -23.6948	
  -40.0000	2.893E-11	5.879E-12	3.724E+6	2.476E+6	  -20.2500	   14.5028	    5.4658	  -23.6961	
  -50.0000	2.814E-11	5.940E-12	3.960E+6	2.568E+6	  -20.2170	   14.5305	    5.4573	  -23.6935	
  -60.0000	2.785E-11	5.997E-12	4.132E+6	2.593E+6	  -20.2856	   14.5033	    5.4548	  -23.7183	
  -70.0000	2.736E-11	6.037E-12	4.282E+6	2.649E+6	  -20.1814	   14.4407	    5.4583	  -23.7564	
  -80.0000	2.683E-11	6.060E-12	4.422E+6	2.715E+6	  -20.2068	   14.4369	    5.4453	  -23.7856	
  -90.0000	2.634E-11	6.078E-12	4.568E+6	2.771E+6	  -20.2119	   14.3785	    5.4317	  -23.8556	
 -100.0000	2.617E-11	6.098E-12	4.645E+6	2.804E+6	  -20.1941	   14.4165	    5.4260	  -23.8399	
 -110.0000	2.582E-11	6.113E-12	4.749E+6	2.835E+6	  -20.1432	   14.3920	    5.4298	  -23.8497	
 -120.0000	2.550E-11	6.127E-12	4.846E+6	2.893E+6	  -20.1407	   14.3966	    5.4219	  -23.8626	
 -130.0000	2.534E-11	6.131E-12	4.901E+6	2.936E+6	  -20.1788	   14.3769	    5.4336	  -23.8528	
 -140.0000	2.502E-11	6.135E-12	4.950E+6	2.966E+6	  -20.1534	   14.4607	    5.4532	  -23.7522	
 -150.0000	2.472E-11	6.140E-12	5.050E+6	3.004E+6	  -20.1585	   14.4130	    5.4738	  -23.7447	
 -160.0000	2.487E-11	6.135E-12	5.062E+6	3.037E+6	  -20.0465	   14.3985	    5.4946	  -23.7127	
 -170.0000	2.461E-11	6.142E-12	5.116E+6	3.061E+6	  -20.2042	   14.3402	    5.4924	  -23.7593	
 -180.0000	2.467E-11	6.171E-12	5.121E+6	3.096E+6	  -20.1203	   14.3510	    5.4845	  -23.7676	
 -190.0000	2.663E-11	6.373E-12	4.968E+6	2.874E+6	  -20.0694	   14.3567	    5.4475	  -23.8389	
 -200.0000	2.642E-11	6.369E-12	5.003E+6	2.906E+6	  -20.0567	   14.3301	    5.4456	  -23.8620	
 -210.0000	2.432E-11	6.130E-12	5.231E+6	3.157E+6	  -20.0872	   14.2931	    5.4383	  -23.9035	
 -220.0000	2.404E-11	6.118E-12	5.274E+6	3.212E+6	  -20.0389	   14.2925	    5.4111	  -23.9598	
 -230.0000	2.363E-11	6.112E-12	5.338E+6	3.245E+6	  -20.0262	   14.2896	    5.4156	  -23.9528	
 -240.0000	2.363E-11	6.109E-12	5.358E+6	3.267E+6	  -20.0160	   14.2689	    5.4108	  -23.9775	
 -250.0000	2.360E-11	6.099E-12	5.410E+6	3.309E+6	  -19.9931	   14.2444	    5.4159	  -23.9847	
 -260.0000	2.339E-11	6.096E-12	5.440E+6	3.328E+6	  -20.0618	   14.2329	    5.4032	  -24.0190	
 -270.0000	2.331E-11	6.086E-12	5.454E+6	3.366E+6	  -20.0491	   14.2329	    5.4175	  -23.9898	
 -280.0000	2.321E-11	6.080E-12	5.485E+6	3.396E+6	  -20.0109	   14.2198	    5.2998	  -24.2784	
 -290.0000	2.316E-11	6.073E-12	5.511E+6	3.432E+6	  -20.0109	   14.2326	    5.2944	  -24.2453	
 -300.0000	2.290E-11	6.071E-12	5.553E+6	3.441E+6	  -19.9677	   14.1994	    5.2571	  -24.3477	
 -310.0000	2.296E-11	6.069E-12	5.568E+6	3.462E+6	  -19.9906	   14.2022	    5.3564	  -24.1379	
 -320.0000	2.271E-11	6.059E-12	5.616E+6	3.519E+6	  -19.9626	   14.2100	    5.4080	  -24.0258	
 -330.0000	2.259E-11	6.053E-12	5.653E+6	3.552E+6	  -19.9753	   14.1876	    5.4032	  -24.0516	
 -340.0000	2.256E-11	6.054E-12	5.694E+6	3.559E+6	  -19.9524	   14.1816	    5.3735	  -24.1174	
 -350.0000	2.251E-11	6.054E-12	5.694E+6	3.582E+6	  -20.0008	   14.1797	    5.3545	  -24.1581	
 -360.0000	2.274E-11	6.054E-12	5.681E+6	3.570E+6	  -19.9423	   14.1885	    5.3378	  -24.1866	
 -370.0000	2.285E-11	6.055E-12	5.695E+6	3.604E+6	  -19.9372	   14.1519	    5.3197	  -24.2505	
 -380.0000	2.240E-11	6.045E-12	5.769E+6	3.684E+6	  -19.9575	   14.1492	    5.2897	  -24.3152	
 -390.0000	2.218E-11	6.042E-12	5.841E+6	3.722E+6	  -20.0186	   14.1396	    5.2789	  -24.3448	
 -400.0000	2.199E-11	6.044E-12	5.857E+6	3.718E+6	  -20.0237	   14.2032	    5.2723	  -24.3130	
 -410.0000	2.203E-11	6.044E-12	5.893E+6	3.737E+6	  -19.9855	   14.1941	    5.2802	  -24.3029	
 -420.0000	2.197E-11	6.041E-12	5.923E+6	3.765E+6	  -20.0084	   14.1958	    5.2849	  -24.2917	
 -430.0000	2.195E-11	6.043E-12	5.927E+6	3.762E+6	  -19.9931	   14.1753	    5.2916	  -24.2925	
 -440.0000	2.180E-11	6.046E-12	5.949E+6	3.772E+6	  -19.9931	   14.1419	    5.2862	  -24.3278	
 -450.0000	2.180E-11	6.043E-12	5.955E+6	3.797E+6	  -20.0211	   14.1227	    5.2720	  -24.3715	
 -460.0000	2.165E-11	6.044E-12	6.015E+6	3.831E+6	  -20.0389	   14.0485	    5.2596	  -24.4508	
 -470.0000	2.184E-11	6.051E-12	6.009E+6	3.794E+6	  -19.9830	   14.0369	    5.2546	  -24.4698	
 -480.0000	2.168E-11	6.042E-12	6.057E+6	3.845E+6	  -20.0389	   13.9972	    5.2388	  -24.5317	
 -490.0000	2.161E-11	6.043E-12	6.076E+6	3.843E+6	  -19.9957	   14.0381	    5.2163	  -24.5499	
 -500.0000	2.139E-11	6.041E-12	6.132E+6	3.873E+6	  -20.0109	   14.0529	    5.1954	  -24.5837	
 -510.0000	2.141E-11	6.045E-12	6.137E+6	3.854E+6	  -19.9702	   14.0803	    5.1667	  -24.6255	
 -520.0000	2.149E-11	6.042E-12	6.108E+6	3.894E+6	  -19.9906	   14.0371	    5.1632	  -24.6639	
 -530.0000	2.158E-11	6.043E-12	6.131E+6	3.890E+6	  -19.9931	   14.0371	    5.1496	  -24.6931	
 -540.0000	2.156E-11	6.045E-12	6.149E+6	3.880E+6	  -20.0211	   14.0394	    5.1290	  -24.7105	
 -550.0000	2.156E-11	6.048E-12	6.121E+6	3.880E+6	  -20.0389	   13.9840	    5.1164	  -24.8027	
 -560.0000	2.145E-11	6.046E-12	6.158E+6	3.885E+6	  -20.0923	   14.0781	    5.1126	  -24.7434	
 -570.0000	2.157E-11	6.044E-12	6.140E+6	3.891E+6	  -20.0287	   14.0627	    5.0879	  -24.8079	
 -580.0000	2.143E-11	6.041E-12	6.158E+6	3.916E+6	  -20.1127	   14.0095	    5.0838	  -24.8550	
 -590.0000	2.140E-11	6.043E-12	6.196E+6	3.919E+6	  -20.0796	   14.0047	    5.0753	  -24.8770	
 -600.0000	2.128E-11	6.046E-12	6.179E+6	3.898E+6	  -20.0186	   14.0183	    5.0822	  -24.8520	
 -610.0000	2.158E-11	6.043E-12	6.180E+6	3.908E+6	  -19.9906	   13.9995	    5.0651	  -24.9027	
 -620.0000	2.153E-11	6.044E-12	6.183E+6	3.893E+6	  -20.0160	   13.9888	    5.0949	  -24.8458	
 -630.0000	2.146E-11	6.043E-12	6.204E+6	3.916E+6	  -20.0593	   14.0457	    5.1056	  -24.7817	
 -640.0000	2.141E-11	6.047E-12	6.171E+6	3.894E+6	  -20.0186	   14.0079	    5.1237	  -24.7699	
 -650.0000	2.154E-11	6.045E-12	6.192E+6	3.913E+6	  -19.9728	   13.9552	    5.1366	  -24.7797	
 -660.0000	2.154E-11	6.048E-12	6.185E+6	3.888E+6	  -20.0771	   13.9552	    5.1648	  -24.7193	
 -670.0000	2.146E-11	6.040E-12	6.174E+6	3.922E+6	  -20.0669	   13.9620	    5.1809	  -24.6800	
 -680.0000	2.156E-11	6.043E-12	6.167E+6	3.940E+6	  -20.0745	   13.8997	    5.1961	  -24.6923	
 -690.0000	2.141E-11	6.042E-12	6.227E+6	3.932E+6	  -20.1610	   13.9035	    5.1983	  -24.6849	
 -700.0000	2.123E-11	6.045E-12	6.248E+6	3.925E+6	  -20.1305	   13.8979	    5.1875	  -24.7118	
 -710.0000	2.142E-11	6.047E-12	6.222E+6	3.921E+6	  -20.1432	   13.8870	    5.1850	  -24.7250	
 -720.0000	2.130E-11	6.043E-12	6.238E+6	3.940E+6	  -20.0923	   13.8621	    5.1815	  -24.7503	
 -730.0000	2.113E-11	6.042E-12	6.254E+6	3.946E+6	  -20.0872	   13.8882	    5.1973	  -24.6979	
 -740.0000	2.124E-11	6.042E-12	6.213E+6	3.955E+6	  -20.0872	   13.8456	    5.1910	  -24.7419	
 -750.0000	2.122E-11	6.042E-12	6.237E+6	3.946E+6	  -20.1305	   13.8361	    5.1831	  -24.7656	
 -760.0000	2.134E-11	6.042E-12	6.233E+6	3.946E+6	  -20.0949	   13.8520	    5.1872	  -24.7454	
 -770.0000	2.128E-11	6.044E-12	6.233E+6	3.943E+6	  -20.0974	   13.8295	    5.1720	  -24.7940	
 -780.0000	2.131E-11	6.041E-12	6.206E+6	3.945E+6	  -20.1152	   13.8425	    5.1695	  -24.7900	
 -790.0000	2.142E-11	6.042E-12	6.228E+6	3.938E+6	  -20.0669	   13.8344	    5.1455	  -24.8473	
 -800.0000	2.123E-11	6.041E-12	6.223E+6	3.961E+6	  -20.1051	   13.7772	    5.1392	  -24.9019	
 -810.0000	2.121E-11	6.039E-12	6.244E+6	3.959E+6	  -20.0338	   13.8422	    5.1278	  -24.8798	
 -820.0000	2.138E-11	6.044E-12	6.217E+6	3.927E+6	  -20.0567	   13.8422	    5.1385	  -24.8567	
 -830.0000	2.129E-11	6.042E-12	6.221E+6	3.945E+6	  -20.0465	   13.7569	    5.1461	  -24.9450	
 -840.0000	2.127E-11	6.044E-12	6.231E+6	3.930E+6	  -19.9601	   13.7675	    5.1436	  -24.8994	
 -850.0000	2.134E-11	6.041E-12	6.212E+6	3.932E+6	  -20.0211	   13.7458	    5.1404	  -24.9217	
 -860.0000	2.147E-11	6.044E-12	6.234E+6	3.938E+6	  -19.9906	   13.7175	    5.1227	  -24.9801	
 -870.0000	2.136E-11	6.045E-12	6.200E+6	3.936E+6	  -19.9855	   13.7435	    5.0968	  -25.0174	
 -880.0000	2.145E-11	6.043E-12	6.223E+6	3.932E+6	  -20.0872	   13.7553	    5.0876	  -25.0288	
 -890.0000	2.139E-11	6.045E-12	6.195E+6	3.932E+6	  -20.0211	   13.7498	    5.0787	  -25.0519	
 -900.0000	2.123E-11	6.041E-12	6.228E+6	3.970E+6	  -20.0593	   13.7387	    5.0519	  -25.1184	
 -910.0000	2.114E-11	6.043E-12	6.263E+6	3.960E+6	  -20.0872	   13.7197	    5.0487	  -25.1388	
 -920.0000	2.133E-11	6.044E-12	6.224E+6	3.949E+6	  -19.9931	   13.7432	    5.0247	  -25.1746	
 -930.0000	2.127E-11	6.044E-12	6.224E+6	3.949E+6	  -20.0084	   13.7206	    5.0199	  -25.2012	
 -940.0000	2.137E-11	6.048E-12	6.255E+6	3.939E+6	  -20.0160	   13.6725	    5.0174	  -25.2411	
 -950.0000	2.134E-11	6.044E-12	6.207E+6	3.946E+6	  -20.0618	   13.6725	    5.0196	  -25.2363	
 -960.0000	2.115E-11	6.046E-12	6.238E+6	3.944E+6	  -20.0415	   13.7582	    5.0155	  -25.1840	
 -970.0000	2.153E-11	6.049E-12	6.190E+6	3.911E+6	  -19.9855	   13.6955	    5.0253	  -25.2073	
 -980.0000	2.145E-11	6.048E-12	6.214E+6	3.923E+6	  -19.9753	   13.6691	    5.0130	  -25.2533	
 -990.0000	2.134E-11	6.044E-12	6.208E+6	3.946E+6	  -20.0593	   13.6801	    5.0155	  -25.2398	
-1000.0000	2.144E-11	6.047E-12	6.209E+6	3.922E+6	  -19.9982	   13.6283	    5.0035	  -25.3033
