Repository: ctiley/CERN_CMS_Silicon_Sensor

# CERN_CMS_Silicon_Sensor

# Code To-Do 
- Double check Halfmoon Diode Data

# Lab To-Do
- Measure more HGCAL Diodes
- Measure rest of Unirradiated Halfmoon Diodes
- Rebond D0 Diode
- Cleanup Wires at Alibava Station
-

File: Diodes/Halfmoon/Diodes/Current_Data/Postirrad/PSS/37398/012/37398_012_2-S_HM_XX_Irrad_1100min_Interstrip.txt
#Open Capacitance 1000Hz:Not Measured
#Open Capacitance 1000000Hz:4.291740E-12
#37398_012_2-S_HM_XX_Irrad_1100min_Interstrip
#Date/Time: 2/9/2022 11:28:49 AM
#Sensor Name: 37398_012_2-S_HM_XX
#Station: Tesla
#Annealing Status: 1100 min
#Environment: -20C
#Tester: Eric Spencer

#Notes: After Alibava Run

#Time Delay per Ramp Step (s): 0.000

#Time Delay per Measurement (s) :0.000

#Number of measurements per voltage: 0.000



Strip 	Time	RH	ChuckT	AirT	Global Current	Interstrip C	I_InterstripR_V-0.0	I_InterstripR_V-2.5	I_InterstripR_V-5.0
1	3727269008.848182	1.098532	-20.000000	28.686340	-1.980000E-5	5.302870E-12	-2.798492E-7	-2.810219E-7	-2.820932E-7
2	3727269030.630259	1.093787	-20.000000	28.662244	-1.976200E-5	5.364550E-12	-2.793124E-7	-2.804709E-7	-2.815934E-7
3	3727269051.654333	1.093283	-20.000000	28.664325	-1.977700E-5	5.384180E-12	-2.790896E-7	-2.801910E-7	-2.813734E-7
4	3727269072.564222	1.098991	-20.000000	28.652377	-1.977900E-5	5.392340E-12	-2.791509E-7	-2.802560E-7	-2.812743E-7
5	3727269093.580178	1.101011	-20.000000	28.629665	-1.977100E-5	5.395910E-12	-2.802365E-7	-2.814557E-7	-2.825405E-7
6	3727269114.545892	1.092062	-20.000000	28.617717	-1.977600E-5	5.395310E-12	-2.809207E-7	-2.821540E-7	-2.834384E-7
7	3727269135.665164	1.115510	-20.000000	28.623364	-1.977600E-5	5.394700E-12	-2.811665E-7	-2.822966E-7	-2.832176E-7
8	3727269156.687335	1.110295	-20.000000	28.609156	-1.977400E-5	5.395240E-12	-2.806485E-7	-2.818052E-7	-2.830229E-7
9	3727269177.739003	1.108114	-20.000000	28.601665	-1.977600E-5	5.396630E-12	-2.845697E-7	-2.863151E-7	-2.894821E-7
10	3727269198.687420	1.109450	-20.000000	28.575488	-1.977200E-5	5.397040E-12	-2.793549E-7	-2.803901E-7	-2.814056E-7
11	3727269219.939338	1.108467	-20.000000	28.582065	-1.974000E-5	5.397430E-12	-2.794941E-7	-2.806042E-7	-2.816284E-7
12	3727269240.902954	1.104232	-20.000000	28.560982	-1.976500E-5	5.397490E-12	-2.797664E-7	-2.808230E-7	-2.818725E-7
13	3727269261.924030	1.111979	-20.000000	28.557691	-1.976600E-5	5.397240E-12	-2.802335E-7	-2.813159E-7	-2.824647E-7
14	3727269282.955732	1.101337	-20.000000	28.552836	-1.976600E-5	5.398460E-12	-2.806868E-7	-2.819154E-7	-2.833297E-7
15	3727269304.274426	1.091937	-20.000000	28.528779	-1.967600E-5	5.397840E-12	-2.803689E-7	-2.815193E-7	-2.826870E-7
16	3727269325.278747	1.092656	-20.000000	28.537995	-1.967600E-5	5.398170E-12	-2.830927E-7	-2.854825E-7	-3.031644E-7
17	3727269346.146043	1.090914	-20.000000	28.520894	-1.972800E-5	5.398870E-12	-2.938497E-7	-2.943908E-7	-2.839610E-7
18	3727269367.343953	1.106526	-20.000000	28.518218	-1.967700E-5	5.396350E-12	-2.828422E-7	-2.844946E-7	-2.863093E-7
19	3727269388.301031	1.102251	-20.000000	28.508545	-1.973900E-5	5.399000E-12	-2.968364E-7	-2.821969E-7	-2.847539E-7
20	3727269409.475692	1.082965	-20.000000	28.508823	-1.969000E-5	5.397050E-12	-2.811750E-7	-2.823402E-7	-2.833619E-7
21	3727269430.589036	1.092679	-20.000000	28.507873	-1.969700E-5	5.397120E-12	-2.826193E-7	-2.838132E-7	-2.851906E-7
22	3727269451.353063	1.080256	-20.000000	28.484488	-1.978800E-5	5.397030E-12	-2.816789E-7	-2.827858E-7	-2.839146E-7
23	3727269472.360038	1.093160	-20.000000	28.465564	-1.978000E-5	5.397310E-12	-2.812720E-7	-2.823056E-7	-2.833919E-7
24	3727269493.385556	1.112348	-20.000000	28.458371	-1.977800E-5	5.404280E-12	-3.400527E-7	-3.541708E-7	-3.521310E-7
25	3727269514.410104	1.110033	-20.000000	28.456706	-1.978000E-5	5.406740E-12	-3.746734E-7	-3.652525E-7	-3.736221E-7
26	3727269535.449021	1.124954	-20.000000	28.460016	-1.978600E-5	5.407420E-12	-3.949461E-7	-5.179491E-7	-4.740272E-7
27	3727269556.487992	1.124952	-20.000000	28.443410	-1.978200E-5	5.398980E-12	-2.837930E-7	-2.851373E-7	-2.863729E-7
28	3727269577.649738	1.108918	-20.000000	28.453119	-1.975000E-5	5.398420E-12	-2.837387E-7	-2.849740E-7	-2.860608E-7
29	3727269598.712891	1.093196	-20.000000	28.430369	-1.975100E-5	5.399050E-12	-2.823727E-7	-2.834485E-7	-2.844998E-7
30	3727269619.646648	1.098933	-20.000000	28.420364	-1.977500E-5	5.403630E-12	-2.878832E-7	-2.856384E-7	-2.859066E-7
31	3727269640.684157	1.104956	-20.000000	28.420262	-1.977600E-5	5.396220E-12	-2.830145E-7	-2.840784E-7	-2.852582E-7
32	3727269661.693576	1.092884	-20.000000	28.416696	-1.977900E-5	5.396250E-12	-2.832812E-7	-2.844906E-7	-2.856503E-7
33	3727269682.738419	1.102240	-20.000000	28.421730	-1.977700E-5	5.396240E-12	-2.829185E-7	-2.841198E-7	-2.852015E-7
34	3727269703.782229	1.122790	-20.000000	28.404766	-1.978800E-5	5.396670E-12	-2.843684E-7	-2.859047E-7	-2.877994E-7
35	3727269724.799576	1.103754	-20.000000	28.377558	-1.978600E-5	5.397060E-12	-2.829911E-7	-2.840648E-7	-2.851473E-7
36	3727269746.246306	1.088991	-20.000000	28.381977	-1.978500E-5	5.398250E-12	-2.863977E-7	-2.884244E-7	-2.990564E-7
37	3727269768.155722	1.094776	-20.000000	28.384891	-1.970200E-5	5.397940E-12	-2.830532E-7	-2.842009E-7	-2.852340E-7
38	3727269789.434692	1.095565	-20.000000	28.360081	-1.977800E-5	5.397780E-12	-2.832782E-7	-2.844612E-7	-2.855509E-7
39	3727269811.246355	1.109136	-20.000000	28.364639	-1.967700E-5	5.398770E-12	-2.852479E-7	-2.864441E-7	-2.877929E-7
40	3727269832.237465	1.106412	-20.000000	28.355722	-1.968600E-5	5.396750E-12	-2.838814E-7	-2.850891E-7	-2.861598E-7
41	3727269853.399428	1.111156	-20.000000	28.349875	-1.976300E-5	5.399270E-12	-2.918208E-7	-2.933430E-7	-2.949976E-7
42	3727269875.426114	1.101663	-20.000000	28.337410	-1.976000E-5	5.397210E-12	-2.841520E-7	-2.852855E-7	-2.863873E-7
43	3727269897.184499	1.099219	-20.000000	28.341452	-1.973000E-5	5.397760E-12	-2.858633E-7	-2.873459E-7	-2.883963E-7
44	3727269918.079105	1.102342	-20.000000	28.329306	-1.976000E-5	5.397630E-12	-2.853545E-7	-2.866185E-7	-2.882176E-7
45	3727269939.092830	1.099963	-20.000000	28.316642	-1.976700E-5	5.398220E-12	-2.852550E-7	-2.863830E-7	-2.875530E-7
46	3727269960.059231	1.097782	-20.000000	28.313234	-1.976700E-5	5.398360E-12	-2.867068E-7	-2.879849E-7	-2.892087E-7
47	3727269981.733759	1.083673	-20.000000	28.302514	-1.976800E-5	5.399790E-12	-2.858528E-7	-2.869461E-7	-2.880888E-7
48	3727270003.398219	1.087463	-20.000000	28.308538	-1.973100E-5	5.397440E-12	-2.859841E-7	-2.872412E-7	-2.884200E-7
49	3727270024.527839	1.103293	-20.000000	28.321042	-1.970300E-5	5.397750E-12	-2.855620E-7	-2.867325E-7	-2.878472E-7
50	3727270045.785240	1.102485	-20.000000	28.286125	-1.975800E-5	5.399170E-12	-2.884040E-7	-2.896576E-7	-2.909900E-7
51	3727270067.664450	1.089973	-20.000000	28.276039	-1.966800E-5	5.397900E-12	-2.858959E-7	-2.869362E-7	-2.880197E-7
52	3727270088.878843	1.095492	-20.000000	28.268548	-1.974900E-5	5.398180E-12	-2.861822E-7	-2.873076E-7	-2.882803E-7
53	3727270110.756089	1.103405	-20.000000	28.259452	-1.966400E-5	5.398090E-12	-2.863992E-7	-2.874752E-7	-2.886185E-7
54	3727270131.964251	1.082913	-20.000000	28.271917	-1.974500E-5	5.397720E-12	-2.866958E-7	-2.877145E-7	-2.888753E-7
55	3727270154.037939	1.091005	-20.000000	28.246631	-1.974200E-5	5.396870E-12	-2.874960E-7	-2.886117E-7	-2.897182E-7
56	3727270176.063674	1.101350	-20.000000	28.260997	-1.973900E-5	5.393690E-12	-2.890202E-7	-2.902718E-7	-2.935828E-7
57	3727270197.934000	1.096256	-20.000000	28.258540	-1.965900E-5	5.389780E-12	-2.926785E-7	-2.942261E-7	-2.957534E-7
58	3727270219.127325	1.114580	-20.000000	28.254340	-1.974500E-5	5.369730E-12	-2.894967E-7	-2.906829E-7	-2.918680E-7
59	3727270240.993041	1.118783	-20.000000	28.256023	-1.966700E-5	5.312310E-12	-2.907498E-7	-2.918479E-7	-2.929581E-7
#Open Capacitance 1000Hz:Not Measured
#Open Capacitance 1000000Hz:4.300920E-12
#37398_012_2-S_HM_XX_Irrad_1100min_Interstrip
#Date/Time: 2/9/2022 11:52:25 AM
#Sensor Name: 37398_012_2-S_HM_XX
#Station: Tesla
#Annealing Status: 1100 min
#Environment: -20C
#Tester: Eric Spencer

#Notes: After Alibava Run

#Time Delay per Ramp Step (s): 0.000

#Time Delay per Measurement (s) :0.000

#Number of measurements per voltage: 0.000



Strip 	Time	RH	ChuckT	AirT	Global Current	Interstrip C	I_InterstripR_V-0.0	I_InterstripR_V-2.5	I_InterstripR_V-5.0
9	3727270424.049262	1.090060	-20.000000	28.191857	-1.972600E-5	5.396170E-12	-2.807218E-7	-2.819714E-7	-2.831181E-7
16	3727270446.180474	1.096615	-20.000000	28.196197	-1.972200E-5	5.396770E-12	-2.814668E-7	-2.826251E-7	-2.837969E-7
17	3727270467.843905	1.089786	-20.000000	28.173171	-1.969900E-5	5.397690E-12	-2.849924E-7	-2.867225E-7	-2.882951E-7
18	3727270488.950451	1.095253	-20.000000	28.150579	-1.961300E-5	5.405160E-12	-5.909247E-7	-4.799473E-7	-4.873129E-7
19	3727270509.861289	1.101140	-20.000000	28.150558	-1.971900E-5	5.406140E-12	-4.427316E-7	-4.574680E-7	-5.440557E-7
24	3727270531.132111	1.105789	-20.000000	28.153691	-1.958800E-5	5.395830E-12	-2.806951E-7	-2.818245E-7	-2.828540E-7
26	3727270552.137206	1.115737	-20.000000	28.146914	-1.960800E-5	5.406650E-12	-4.698962E-7	-4.755445E-7	-4.343529E-7
30	3727270573.289602	1.098029	-20.000000	28.157397	-1.973400E-5	5.394880E-12	-2.822082E-7	-2.833906E-7	-2.844668E-7
36	3727270595.263871	1.104389	-20.000000	28.135242	-1.972900E-5	5.395650E-12	-2.833084E-7	-2.844598E-7	-2.856337E-7
56	3727270617.760729	1.103619	-20.000000	28.128325	-1.972200E-5	5.391060E-12	-2.872267E-7	-2.883520E-7	-2.894338E-7
#Open Capacitance 1000Hz:Not Measured
#Open Capacitance 1000000Hz:4.302430E-12
#37398_012_2-S_HM_XX_Irrad_1100min_Interstrip
#Date/Time: 2/9/2022 12:00:58 PM
#Sensor Name: 37398_012_2-S_HM_XX
#Station: Tesla
#Annealing Status: 1100 min
#Environment: -20C
#Tester: Eric Spencer

#Notes: After Alibava Run

#Time Delay per Ramp Step (s): 0.000

#Time Delay per Measurement (s) :0.000

#Number of measurements per voltage: 0.000



Strip 	Time	RH	ChuckT	AirT	Global Current	Interstrip C	I_InterstripR_V-0.0	I_InterstripR_V-2.5	I_InterstripR_V-5.0
18	3727270959.479194	1.099634	-20.000000	28.039408	-1.971600E-5	5.394820E-12	-2.796845E-7	-2.808435E-7	-2.819838E-7
19	3727270981.178972	1.108567	-20.000000	28.024743	-1.962600E-5	5.394230E-12	-2.799084E-7	-2.809591E-7	-2.820045E-7
25	3727271002.253288	1.102332	-20.000000	28.025753	-1.958200E-5	5.395310E-12	-2.809015E-7	-2.819273E-7	-2.830075E-7
26	3727271023.260648	1.108847	-20.000000	28.011288	-1.963400E-5	5.395280E-12	-2.827442E-7	-2.838755E-7	-2.850603E-7

File: Diodes/Halfmoon/Diodes/Current_Data/Postirrad/PSS/37398/012/37398_012_PSS_HM_XX_Irrad_20min_Interstrip.txt
#Open Capacitance 1000Hz:Not Measured
#Open Capacitance 1000000Hz:4.312510E-12
#37398_012_PSS_HM_XX_Irrad_20min_Interstrip
#Date/Time: 1/6/2022 1:24:36 PM
#Sensor Name: 37398_012_PSS_HM_XX
#Station: Tesla
#Annealing Status: 20 min
#Environment: -20C
#Tester: Eric Spencer

#Notes: Irradiated 67m in OT 11

#Time Delay per Ramp Step (s): 0.000

#Time Delay per Measurement (s) :0.000

#Number of measurements per voltage: 0.000



Strip 	Time	RH	ChuckT	AirT	Global Current	Interstrip C	I_InterstripR_V-1.0	I_InterstripR_V-3.0	I_InterstripR_V-5.0
1	3724338345.319083	1.314177	-20.000000	25.317161	-3.422500E-5	5.309670E-12	-4.814313E-7	-4.830166E-7	-4.849676E-7
2	3724338367.389633	1.314818	-20.000000	25.306935	-3.421500E-5	5.371070E-12	-4.803843E-7	-4.822310E-7	-4.842298E-7
3	3724338389.442285	1.316625	-20.000000	25.304577	-3.421400E-5	5.390080E-12	-4.801196E-7	-4.819046E-7	-4.837606E-7
4	3724338411.488948	1.319166	-20.000000	25.295244	-3.421300E-5	5.396820E-12	-4.802286E-7	-4.819523E-7	-4.839320E-7
5	3724338433.525831	1.313979	-20.000000	25.280935	-3.420700E-5	5.399690E-12	-4.803018E-7	-4.821737E-7	-4.838396E-7
6	3724338455.589816	1.334872	-20.000000	25.279431	-3.419800E-5	5.401120E-12	-4.802855E-7	-4.823850E-7	-4.842161E-7
7	3724338477.606696	1.318240	-20.000000	25.268649	-3.419200E-5	5.401810E-12	-4.807189E-7	-4.827618E-7	-4.847714E-7
8	3724338499.644651	1.323186	-20.000000	25.267896	-3.420300E-5	5.402050E-12	-4.809141E-7	-4.831276E-7	-4.846195E-7
9	3724338521.712414	1.305898	-20.000000	25.253787	-3.420300E-5	5.403850E-12	-4.813903E-7	-4.834669E-7	-4.850698E-7
10	3724338543.753077	1.317131	-20.000000	25.250299	-3.420600E-5	5.403880E-12	-4.818344E-7	-4.835935E-7	-4.855800E-7
11	3724338565.800790	1.304690	-20.000000	25.233317	-3.421000E-5	5.403560E-12	-4.819744E-7	-4.837985E-7	-4.856325E-7
12	3724338587.830830	1.352201	-20.000000	25.241501	-3.421900E-5	5.403710E-12	-4.823005E-7	-4.842458E-7	-4.860517E-7
13	3724338609.869513	1.354731	-20.000000	25.234190	-3.418300E-5	5.404190E-12	-4.826671E-7	-4.845770E-7	-4.865552E-7
14	3724338631.917447	1.344347	-20.000000	25.242790	-3.418800E-5	5.405720E-12	-4.829245E-7	-4.848039E-7	-4.868210E-7
15	3724338653.959470	1.311625	-20.000000	25.232029	-3.420000E-5	5.404560E-12	-4.834173E-7	-4.852698E-7	-4.872547E-7
16	3724338675.994669	1.316911	-20.000000	25.241917	-3.420900E-5	5.404560E-12	-4.836925E-7	-4.855618E-7	-4.874412E-7
17	3724338698.173217	1.316822	-20.000000	25.235873	-3.421000E-5	5.404640E-12	-4.838645E-7	-4.859552E-7	-4.877819E-7
18	3724338720.133700	1.320514	-20.000000	25.218434	-3.422500E-5	5.404440E-12	-4.847195E-7	-4.864909E-7	-4.883589E-7
19	3724338742.192255	1.299426	-20.000000	25.195109	-3.421600E-5	5.405810E-12	-4.851138E-7	-4.869583E-7	-4.888065E-7
20	3724338764.220710	1.322698	-20.000000	25.196340	-3.421700E-5	5.405810E-12	-4.854302E-7	-4.872616E-7	-4.893171E-7
21	3724338786.282531	1.304420	-20.000000	25.195369	-3.421300E-5	5.404440E-12	-4.858053E-7	-4.876336E-7	-4.896630E-7
22	3724338808.344747	1.307634	-20.000000	25.175156	-3.419200E-5	5.404460E-12	-4.859932E-7	-4.878340E-7	-4.898287E-7
23	3724338830.365787	1.294383	-20.000000	25.168774	-3.418800E-5	5.404220E-12	-4.863989E-7	-4.880922E-7	-4.900148E-7
24	3724338852.401598	1.305809	-20.000000	25.184330	-3.419100E-5	5.403700E-12	-4.862785E-7	-4.883610E-7	-4.903117E-7
25	3724338874.438161	1.306023	-20.000000	25.167049	-3.416400E-5	5.403090E-12	-4.863131E-7	-4.882186E-7	-4.902496E-7
26	3724338896.486520	1.319588	-20.000000	25.166852	-3.415000E-5	5.404800E-12	-4.865115E-7	-4.886146E-7	-4.902986E-7
27	3724338918.544574	1.323375	-20.000000	25.145231	-3.414600E-5	5.402140E-12	-4.876188E-7	-4.889960E-7	-4.908719E-7
28	3724338940.578150	1.327711	-20.000000	25.138553	-3.414000E-5	5.403290E-12	-4.876155E-7	-4.894974E-7	-4.913917E-7
29	3724338962.634549	1.315803	-20.000000	25.141704	-3.413700E-5	5.402650E-12	-4.879435E-7	-4.895804E-7	-4.916540E-7
30	3724338985.123248	1.323801	-20.000000	25.146164	-3.414700E-5	5.403530E-12	-4.884135E-7	-4.901672E-7	-4.920810E-7
31	3724339006.919042	1.342947	-20.000000	25.161938	-3.415200E-5	5.404460E-12	-4.887657E-7	-4.906834E-7	-4.924011E-7
32	3724339028.791052	1.310749	-20.000000	25.149135	-3.414700E-5	5.405250E-12	-4.889724E-7	-4.910068E-7	-4.926755E-7
33	3724339050.831659	1.306135	-20.000000	25.137483	-3.414700E-5	5.404780E-12	-4.891866E-7	-4.909122E-7	-4.927213E-7
34	3724339072.884592	1.332274	-20.000000	25.148205	-3.414300E-5	5.404660E-12	-4.893369E-7	-4.912635E-7	-4.931605E-7
35	3724339094.930665	1.324305	-20.000000	25.144756	-3.413200E-5	5.403810E-12	-4.898798E-7	-4.917896E-7	-4.937367E-7
36	3724339116.989845	1.347820	-20.000000	25.145351	-3.413300E-5	5.403650E-12	-4.901785E-7	-4.918922E-7	-4.936624E-7
37	3724339139.184681	1.319455	-20.000000	25.124564	-3.413500E-5	5.403860E-12	-4.905498E-7	-4.921704E-7	-4.940661E-7
38	3724339161.137237	1.300774	-20.000000	25.124582	-3.411200E-5	5.401630E-12	-4.906966E-7	-4.925016E-7	-4.944285E-7
39	3724339183.210454	1.313398	-20.000000	25.120938	-3.411500E-5	5.403660E-12	-4.911118E-7	-4.930491E-7	-4.948260E-7
40	3724339205.266510	1.326679	-20.000000	25.119906	-3.411100E-5	5.403950E-12	-4.913661E-7	-4.933799E-7	-4.954359E-7
41	3724339227.305670	1.301122	-20.000000	25.110356	-3.412100E-5	5.403730E-12	-4.920730E-7	-4.939260E-7	-4.957477E-7
42	3724339249.358475	1.297933	-20.000000	25.097494	-3.413400E-5	5.401710E-12	-4.924473E-7	-4.944314E-7	-4.960832E-7
43	3724339271.443139	1.328913	-20.000000	25.105738	-3.413200E-5	5.402380E-12	-4.929316E-7	-4.948194E-7	-4.968343E-7
44	3724339293.490094	1.286717	-20.000000	25.092857	-3.413300E-5	5.402690E-12	-4.934015E-7	-4.952074E-7	-4.971358E-7
45	3724339315.542940	1.315040	-20.000000	25.087922	-3.411800E-5	5.403370E-12	-4.936305E-7	-4.954576E-7	-4.973343E-7
46	3724339337.571179	1.305196	-20.000000	25.100327	-3.410000E-5	5.403970E-12	-4.940719E-7	-4.959814E-7	-4.978638E-7
47	3724339359.647906	1.308014	-20.000000	25.090340	-3.409900E-5	5.403550E-12	-4.944858E-7	-4.963345E-7	-4.982355E-7
48	3724339381.690850	1.314650	-20.000000	25.087584	-3.409000E-5	5.404100E-12	-4.948409E-7	-4.968148E-7	-4.986560E-7
49	3724339403.769758	1.318620	-20.000000	25.066579	-3.409800E-5	5.403740E-12	-4.952967E-7	-4.972220E-7	-4.992629E-7
50	3724339425.817102	1.297312	-20.000000	25.059070	-3.408800E-5	5.404440E-12	-4.956094E-7	-4.975745E-7	-4.993608E-7
51	3724339447.853787	1.291291	-20.000000	25.059782	-3.409500E-5	5.403590E-12	-4.959420E-7	-4.977863E-7	-4.997526E-7
52	3724339469.891679	1.286189	-20.000000	25.067332	-3.409300E-5	5.403790E-12	-4.968345E-7	-4.986466E-7	-5.005203E-7
53	3724339492.068164	1.290878	-20.000000	25.067392	-3.411100E-5	5.404400E-12	-4.975334E-7	-4.991668E-7	-5.010859E-7
54	3724339514.004199	1.312867	-20.000000	25.072187	-3.411300E-5	5.403130E-12	-4.973724E-7	-4.994164E-7	-5.014048E-7
55	3724339536.461943	1.327110	-20.000000	25.058099	-3.410100E-5	5.402440E-12	-4.978219E-7	-4.999451E-7	-5.017471E-7
56	3724339558.390171	1.353595	-20.000000	25.075696	-3.406900E-5	5.398910E-12	-4.985809E-7	-5.005291E-7	-5.025232E-7
57	3724339580.426582	1.355360	-20.000000	25.072268	-3.407400E-5	5.392150E-12	-4.997875E-7	-5.016737E-7	-5.033813E-7
58	3724339602.447014	1.312167	-20.000000	25.077122	-3.406600E-5	5.375240E-12	-5.015871E-7	-5.036220E-7	-5.055697E-7
59	3724339624.338252	1.299532	-20.000000	25.064657	-3.409100E-5	5.317600E-12	-5.065971E-7	-5.083556E-7	-5.102336E-7

File: Diodes/Halfmoon/Diodes/Current_Data/Postirrad/PSS/37398/012/IV_37398_012_PSS_HM_XX_DIODEQUARTER_Annealed_60C_80min_2_4_2022_3_03_07_PM.txt
GCD Test
Bias: 5000.000000
IV_37389_012_PSS_HM_XX_DIODEQUARTER_Annealed_60C_80min
Date/Time: 2/4/2022 3:03:07 PM
Sensor Name: DIODEQUARTER
Type: P
Annealing Status: Irradiated and Annealed at 60C for 80 minutes
Environment: -20C
Tester: Andrew Kent

Time Delay per Ramp Step (s): 1.000

CV Time Delay per Measurement (s) :0.500

AC Voltage (V): 0.500

Current Number of measurements per voltage: 4.000

IV Time Delay per Measurement (s) :0.000


BiasVoltage	Total Current_Avg	Total Current_0	Total Current_1	Total Current_2	Total Current_3	Bias Current_Avg	Bias Current_0	Bias Current_1	Bias Current_2	Bias Current_3	Temperature	Air_Temp	Humidity	Dewpoint	
  -10.0000	-2.1055E-7	-2.1210E-7	-2.1130E-7	-2.0990E-7	-2.0890E-7	-2.100648E-7	-2.103168E-7	-2.095594E-7	-2.094403E-7	-2.109429E-7	  -20.0033	    8.0375	    3.4194	  -33.2703	
  -20.0000	-2.7842E-7	-2.7910E-7	-2.7810E-7	-2.7800E-7	-2.7850E-7	-2.787892E-7	-2.788577E-7	-2.785493E-7	-2.788337E-7	-2.789160E-7	  -20.0059	    8.0375	    3.4149	  -33.2835	
  -30.0000	-3.2552E-7	-3.2530E-7	-3.2460E-7	-3.2530E-7	-3.2690E-7	-3.273138E-7	-3.279003E-7	-3.278718E-7	-3.269894E-7	-3.264937E-7	  -20.0109	    8.0443	    3.4121	  -33.2873	
  -40.0000	-3.7032E-7	-3.6980E-7	-3.7250E-7	-3.7010E-7	-3.6890E-7	-3.690206E-7	-3.674492E-7	-3.691971E-7	-3.702420E-7	-3.691940E-7	  -20.0059	    7.9955	    3.3966	  -33.3675	
  -50.0000	-3.9998E-7	-4.0120E-7	-4.0060E-7	-3.9930E-7	-3.9880E-7	-3.996420E-7	-4.006285E-7	-4.001529E-7	-3.992271E-7	-3.985595E-7	  -20.0059	    7.9743	    3.4032	  -33.3623	
  -60.0000	-4.2867E-7	-4.2540E-7	-4.2750E-7	-4.3010E-7	-4.3170E-7	-4.362726E-7	-4.367231E-7	-4.366792E-7	-4.354696E-7	-4.362184E-7	  -20.0033	    8.0268	    3.4137	  -33.2947	
  -70.0000	-4.6298E-7	-4.6300E-7	-4.6200E-7	-4.6320E-7	-4.6370E-7	-4.622195E-7	-4.640806E-7	-4.635860E-7	-4.610918E-7	-4.601197E-7	  -20.0059	    8.0426	    3.4168	  -33.2743	
  -80.0000	-4.8803E-7	-4.8700E-7	-4.8650E-7	-4.8780E-7	-4.9080E-7	-4.954361E-7	-4.947220E-7	-4.955257E-7	-4.951689E-7	-4.963277E-7	  -20.0059	    8.0426	    3.4228	  -33.2564	
  -90.0000	-5.0920E-7	-5.1080E-7	-5.0970E-7	-5.0740E-7	-5.0890E-7	-5.087450E-7	-5.082995E-7	-5.076149E-7	-5.092596E-7	-5.098059E-7	  -20.0033	    8.0421	    3.4086	  -33.2992	
 -100.0000	-5.2215E-7	-5.2200E-7	-5.2140E-7	-5.2090E-7	-5.2430E-7	-5.255677E-7	-5.267647E-7	-5.271760E-7	-5.249340E-7	-5.233960E-7	  -20.0033	    7.9963	    3.4355	  -33.2509	
 -110.0000	-5.4260E-7	-5.4450E-7	-5.4010E-7	-5.4110E-7	-5.4470E-7	-5.500867E-7	-5.496461E-7	-5.507363E-7	-5.504547E-7	-5.495096E-7	  -20.0084	    7.9995	    3.4503	  -33.2047	
 -120.0000	-5.7050E-7	-5.7250E-7	-5.7380E-7	-5.6830E-7	-5.6740E-7	-5.716574E-7	-5.683432E-7	-5.694461E-7	-5.734055E-7	-5.754347E-7	  -20.0084	    8.0215	    3.4658	  -33.1437	
 -130.0000	-5.8950E-7	-5.9090E-7	-5.9100E-7	-5.8940E-7	-5.8670E-7	-5.874549E-7	-5.864717E-7	-5.875895E-7	-5.888842E-7	-5.868743E-7	  -20.0059	    7.9743	    3.4921	  -33.0995	
 -140.0000	-5.9970E-7	-5.9930E-7	-5.9940E-7	-6.0040E-7	-5.9970E-7	-6.006205E-7	-6.016865E-7	-6.003299E-7	-6.002260E-7	-6.002396E-7	  -19.9931	    7.9862	    3.4946	  -33.0838	
 -150.0000	-6.1325E-7	-6.1560E-7	-6.1220E-7	-6.1050E-7	-6.1470E-7	-6.128310E-7	-6.125445E-7	-6.117565E-7	-6.135188E-7	-6.135040E-7	  -20.0008	    8.0233	    3.4892	  -33.0738	
 -160.0000	-6.4127E-7	-6.3570E-7	-6.4080E-7	-6.4480E-7	-6.4380E-7	-6.454482E-7	-6.402154E-7	-6.437650E-7	-6.494296E-7	-6.483828E-7	  -20.0059	    8.0233	    3.4959	  -33.0543	
 -170.0000	-6.5412E-7	-6.5540E-7	-6.5640E-7	-6.5380E-7	-6.5090E-7	-6.529957E-7	-6.506827E-7	-6.517523E-7	-6.528307E-7	-6.567170E-7	  -20.0033	    7.9776	    3.4978	  -33.0806	
 -180.0000	-6.7417E-7	-6.7510E-7	-6.7460E-7	-6.7390E-7	-6.7310E-7	-6.679177E-7	-6.692219E-7	-6.685430E-7	-6.672713E-7	-6.666347E-7	  -20.0033	    7.9059	    3.4889	  -33.1563	
 -190.0000	-6.8417E-7	-6.8470E-7	-6.8240E-7	-6.8220E-7	-6.8740E-7	-6.917814E-7	-6.898269E-7	-6.904764E-7	-6.921557E-7	-6.946665E-7	  -20.0059	    8.0554	    3.4744	  -33.0951	
 -200.0000	-7.0317E-7	-7.0720E-7	-7.0600E-7	-7.0030E-7	-6.9920E-7	-7.002081E-7	-7.016671E-7	-6.987533E-7	-6.987394E-7	-7.016724E-7	  -20.0033	    8.0554	    3.4589	  -33.1407	
 -210.0000	-7.1818E-7	-7.1380E-7	-7.1790E-7	-7.1720E-7	-7.2380E-7	-7.219140E-7	-7.234134E-7	-7.214371E-7	-7.223511E-7	-7.204543E-7	  -20.0008	    8.0591	    3.4643	  -33.1223	
 -220.0000	-7.3312E-7	-7.3440E-7	-7.3030E-7	-7.3080E-7	-7.3700E-7	-7.367257E-7	-7.384170E-7	-7.374933E-7	-7.330527E-7	-7.379398E-7	  -19.9982	    8.0349	    3.4662	  -33.1335	
 -230.0000	-7.4650E-7	-7.4830E-7	-7.4680E-7	-7.4450E-7	-7.4640E-7	-7.470901E-7	-7.498348E-7	-7.488749E-7	-7.459483E-7	-7.437026E-7	  -20.0008	    8.0726	    3.4541	  -33.1428	
 -240.0000	-7.6230E-7	-7.5670E-7	-7.6120E-7	-7.6170E-7	-7.6960E-7	-7.675520E-7	-7.685737E-7	-7.661610E-7	-7.661230E-7	-7.693502E-7	  -20.0033	    8.0726	    3.4418	  -33.1792	
 -250.0000	-7.7840E-7	-7.8070E-7	-7.7920E-7	-7.7870E-7	-7.7500E-7	-7.742163E-7	-7.755692E-7	-7.743905E-7	-7.745346E-7	-7.723710E-7	  -20.0033	    8.0623	    3.4386	  -33.1957	
 -260.0000	-7.9720E-7	-7.9290E-7	-7.9740E-7	-7.9920E-7	-7.9930E-7	-8.037308E-7	-8.028688E-7	-8.063753E-7	-8.048441E-7	-8.008350E-7	  -20.0008	    7.9730	    3.4213	  -33.3094	
 -270.0000	-8.1010E-7	-8.1050E-7	-8.0750E-7	-8.1020E-7	-8.1220E-7	-8.158566E-7	-8.117062E-7	-8.142153E-7	-8.195690E-7	-8.179357E-7	  -19.9957	    7.9399	    3.3884	  -33.4307	
 -280.0000	-8.2597E-7	-8.2630E-7	-8.2780E-7	-8.2660E-7	-8.2320E-7	-8.222340E-7	-8.246210E-7	-8.231765E-7	-8.199656E-7	-8.211731E-7	  -20.0033	    7.9399	    3.3887	  -33.4297	
 -290.0000	-8.3538E-7	-8.2670E-7	-8.3460E-7	-8.3970E-7	-8.4050E-7	-8.361983E-7	-8.370295E-7	-8.346306E-7	-8.368741E-7	-8.362589E-7	  -20.0033	    7.9358	    3.3899	  -33.4288	
 -300.0000	-8.4240E-7	-8.4930E-7	-8.4350E-7	-8.3690E-7	-8.3990E-7	-8.444411E-7	-8.404346E-7	-8.437507E-7	-8.474295E-7	-8.461498E-7	  -20.0033	    7.9362	    3.4048	  -33.3840	
 -310.0000	-8.5248E-7	-8.5310E-7	-8.4900E-7	-8.5020E-7	-8.5760E-7	-8.574448E-7	-8.576613E-7	-8.580750E-7	-8.573937E-7	-8.566493E-7	  -20.0008	    7.9362	    3.4159	  -33.3509	
 -320.0000	-8.7105E-7	-8.7040E-7	-8.7250E-7	-8.6980E-7	-8.7150E-7	-8.633368E-7	-8.661298E-7	-8.638020E-7	-8.630022E-7	-8.604131E-7	  -20.0008	    7.9190	    3.4213	  -33.3468	
 -330.0000	-8.7968E-7	-8.8080E-7	-8.8040E-7	-8.7690E-7	-8.8060E-7	-8.785557E-7	-8.795477E-7	-8.773429E-7	-8.792088E-7	-8.781236E-7	  -19.9982	    7.8912	    3.4405	  -33.3088	
 -340.0000	-8.9215E-7	-8.9380E-7	-8.9030E-7	-8.9200E-7	-8.9250E-7	-8.952896E-7	-8.916169E-7	-8.971518E-7	-8.975688E-7	-8.948207E-7	  -19.9957	    7.9829	    3.4706	  -33.1566	
 -350.0000	-9.0053E-7	-8.9750E-7	-8.9840E-7	-9.0530E-7	-9.0090E-7	-8.994985E-7	-9.019165E-7	-9.001880E-7	-8.978988E-7	-8.979905E-7	  -19.9982	    7.9357	    3.4646	  -33.2070	
 -360.0000	-9.1610E-7	-9.2060E-7	-9.1870E-7	-9.1320E-7	-9.1190E-7	-9.109764E-7	-9.120959E-7	-9.101179E-7	-9.113639E-7	-9.103279E-7	  -19.9931	    7.9846	    3.4497	  -33.2169	
 -370.0000	-9.2265E-7	-9.2330E-7	-9.2650E-7	-9.2050E-7	-9.2030E-7	-9.272083E-7	-9.239821E-7	-9.263441E-7	-9.295704E-7	-9.289365E-7	  -19.9957	    7.9641	    3.4421	  -33.2536	
 -380.0000	-9.3322E-7	-9.2930E-7	-9.3360E-7	-9.3330E-7	-9.3670E-7	-9.410643E-7	-9.411931E-7	-9.391998E-7	-9.416406E-7	-9.422239E-7	  -19.9982	    7.9897	    3.4554	  -33.1965	
 -390.0000	-9.5113E-7	-9.5850E-7	-9.5410E-7	-9.4770E-7	-9.4420E-7	-9.474179E-7	-9.446009E-7	-9.494261E-7	-9.489985E-7	-9.466460E-7	  -19.9957	    7.9897	    3.4703	  -33.1528	
 -400.0000	-9.5817E-7	-9.5780E-7	-9.5890E-7	-9.5760E-7	-9.5840E-7	-9.587727E-7	-9.585226E-7	-9.578623E-7	-9.593674E-7	-9.593386E-7	  -20.0033	    8.0065	    3.4908	  -33.0809	
 -410.0000	-9.6865E-7	-9.7030E-7	-9.7260E-7	-9.6670E-7	-9.6500E-7	-9.750551E-7	-9.708408E-7	-9.759996E-7	-9.739209E-7	-9.794593E-7	  -19.9982	    7.9914	    3.5054	  -33.0488	
 -420.0000	-9.9947E-7	-1.0045E-6	-1.0007E-6	-1.0000E-6	-9.9270E-7	-9.870914E-7	-9.919618E-7	-9.893420E-7	-9.855181E-7	-9.815438E-7	  -19.9906	    7.9923	    3.5474	  -32.9264	
 -430.0000	-9.9005E-7	-9.8910E-7	-9.9350E-7	-9.9340E-7	-9.8420E-7	-9.832562E-7	-9.844985E-7	-9.842122E-7	-9.826455E-7	-9.816688E-7	  -20.0033	    7.9357	    3.5781	  -32.8777	
 -440.0000	-1.0087E-6	-9.9730E-7	-1.0103E-6	-1.0161E-6	-1.0109E-6	-1.005103E-6	-1.005466E-6	-1.002439E-6	-1.004176E-6	-1.008333E-6	  -20.0008	    7.9903	    3.6176	  -32.7272	
 -450.0000	-1.0152E-6	-1.0130E-6	-1.0120E-6	-1.0170E-6	-1.0190E-6	-1.024005E-6	-1.019915E-6	-1.023365E-6	-1.025918E-6	-1.026823E-6	  -20.0033	    7.9844	    3.6132	  -32.7438	
 -460.0000	-1.0418E-6	-1.0310E-6	-1.0430E-6	-1.0410E-6	-1.0520E-6	-1.058729E-6	-1.058115E-6	-1.059985E-6	-1.058529E-6	-1.058288E-6	  -19.9982	    7.9729	    3.5838	  -32.8356	
 -470.0000	-1.0440E-6	-1.0490E-6	-1.0430E-6	-1.0400E-6	-1.0440E-6	-1.048958E-6	-1.044917E-6	-1.052001E-6	-1.050620E-6	-1.048292E-6	  -20.0059	    7.9862	    3.5708	  -32.8634	
 -480.0000	-1.0572E-6	-1.0580E-6	-1.0570E-6	-1.0580E-6	-1.0560E-6	-1.046480E-6	-1.050753E-6	-1.048107E-6	-1.045559E-6	-1.041501E-6	  -20.0059	    8.0046	    3.5651	  -32.8668	
 -490.0000	-1.0617E-6	-1.0490E-6	-1.0570E-6	-1.0680E-6	-1.0730E-6	-1.073702E-6	-1.074609E-6	-1.070423E-6	-1.073962E-6	-1.075814E-6	  -20.0008	    8.0292	    3.5731	  -32.8271	
 -500.0000	-1.0735E-6	-1.0800E-6	-1.0740E-6	-1.0700E-6	-1.0700E-6	-1.067092E-6	-1.069678E-6	-1.067364E-6	-1.066319E-6	-1.065006E-6	  -20.0008	    7.9861	    3.5629	  -32.8861	
 -510.0000	-1.0903E-6	-1.0830E-6	-1.0950E-6	-1.0920E-6	-1.0910E-6	-1.084715E-6	-1.091038E-6	-1.085935E-6	-1.081676E-6	-1.080211E-6	  -20.0033	    7.9861	    3.5825	  -32.8300	
 -520.0000	-1.0955E-6	-1.0980E-6	-1.0980E-6	-1.0900E-6	-1.0960E-6	-1.093224E-6	-1.097499E-6	-1.091823E-6	-1.090547E-6	-1.093027E-6	  -20.0059	    7.9552	    3.5775	  -32.8659	
 -530.0000	-1.1005E-6	-1.1030E-6	-1.1030E-6	-1.0990E-6	-1.0970E-6	-1.099347E-6	-1.097429E-6	-1.097058E-6	-1.100325E-6	-1.102577E-6	  -20.0059	    8.0036	    3.5863	  -32.8069	
 -540.0000	-1.1065E-6	-1.1140E-6	-1.1060E-6	-1.1050E-6	-1.1010E-6	-1.113061E-6	-1.109403E-6	-1.114180E-6	-1.112896E-6	-1.115764E-6	  -20.0033	    7.9651	    3.5566	  -32.9189	
 -550.0000	-1.1175E-6	-1.1140E-6	-1.1250E-6	-1.1160E-6	-1.1150E-6	-1.118238E-6	-1.115194E-6	-1.116157E-6	-1.117928E-6	-1.123672E-6	  -19.9982	    7.9651	    3.5481	  -32.9435	
 -560.0000	-1.1238E-6	-1.1290E-6	-1.1250E-6	-1.1240E-6	-1.1170E-6	-1.113992E-6	-1.116422E-6	-1.114210E-6	-1.114070E-6	-1.111266E-6	  -19.9982	    7.9644	    3.5465	  -32.9485	
 -570.0000	-1.1282E-6	-1.1310E-6	-1.1240E-6	-1.1280E-6	-1.1300E-6	-1.123259E-6	-1.127476E-6	-1.124614E-6	-1.121618E-6	-1.119329E-6	  -20.0084	    7.9957	    3.5304	  -32.9733	
 -580.0000	-1.1378E-6	-1.1370E-6	-1.1370E-6	-1.1400E-6	-1.1370E-6	-1.147745E-6	-1.143701E-6	-1.148559E-6	-1.150779E-6	-1.147943E-6	  -20.0084	    7.8900	    3.4855	  -33.1775	
 -590.0000	-1.1545E-6	-1.1480E-6	-1.1490E-6	-1.1560E-6	-1.1650E-6	-1.166173E-6	-1.166524E-6	-1.162950E-6	-1.163973E-6	-1.171247E-6	  -20.0033	    7.8714	    3.4564	  -33.2759	
 -600.0000	-1.1658E-6	-1.1660E-6	-1.1670E-6	-1.1670E-6	-1.1630E-6	-1.161751E-6	-1.160151E-6	-1.159115E-6	-1.163708E-6	-1.164030E-6	  -20.0084	    7.9313	    3.4276	  -33.3195	
 -610.0000	-1.1658E-6	-1.1610E-6	-1.1720E-6	-1.1630E-6	-1.1670E-6	-1.173995E-6	-1.169340E-6	-1.172558E-6	-1.174140E-6	-1.179941E-6	  -20.0059	    7.9184	    3.4273	  -33.3293	
 -620.0000	-1.1948E-6	-1.1960E-6	-1.1910E-6	-1.1960E-6	-1.1960E-6	-1.187247E-6	-1.193433E-6	-1.186386E-6	-1.181480E-6	-1.187690E-6	  -20.0059	    7.9440	    3.4225	  -33.3257	
 -630.0000	-1.1837E-6	-1.1890E-6	-1.1890E-6	-1.1820E-6	-1.1750E-6	-1.176487E-6	-1.173561E-6	-1.176161E-6	-1.176531E-6	-1.179696E-6	  -20.0059	    7.9440	    3.4409	  -33.2713	
 -640.0000	-1.1987E-6	-1.2000E-6	-1.1980E-6	-1.1990E-6	-1.1980E-6	-1.203516E-6	-1.197451E-6	-1.196166E-6	-1.205395E-6	-1.215051E-6	  -20.0033	    7.9636	    3.4273	  -33.2980	
 -650.0000	-1.1995E-6	-1.2070E-6	-1.2030E-6	-1.1970E-6	-1.1910E-6	-1.202939E-6	-1.195996E-6	-1.203647E-6	-1.207961E-6	-1.204152E-6	  -20.0033	    7.9575	    3.4374	  -33.2722	
 -660.0000	-1.2143E-6	-1.2190E-6	-1.2130E-6	-1.2120E-6	-1.2130E-6	-1.224691E-6	-1.215839E-6	-1.225226E-6	-1.227519E-6	-1.230179E-6	  -20.0033	    7.9544	    3.4418	  -33.2612	
 -670.0000	-1.2295E-6	-1.2230E-6	-1.2250E-6	-1.2350E-6	-1.2350E-6	-1.242082E-6	-1.240444E-6	-1.242864E-6	-1.244669E-6	-1.240351E-6	  -20.0008	    7.9457	    3.4576	  -33.2206	
 -680.0000	-1.2343E-6	-1.2390E-6	-1.2360E-6	-1.2300E-6	-1.2320E-6	-1.244080E-6	-1.237460E-6	-1.239509E-6	-1.246326E-6	-1.253025E-6	  -19.9982	    7.9886	    3.4560	  -33.1955	
 -690.0000	-1.2598E-6	-1.2630E-6	-1.2640E-6	-1.2620E-6	-1.2500E-6	-1.240409E-6	-1.245024E-6	-1.241238E-6	-1.239648E-6	-1.235726E-6	  -19.9906	    7.9371	    3.4516	  -33.2442	
 -700.0000	-1.2540E-6	-1.2430E-6	-1.2480E-6	-1.2600E-6	-1.2650E-6	-1.261991E-6	-1.264213E-6	-1.263707E-6	-1.262739E-6	-1.257304E-6	  -19.9931	    7.9356	    3.4219	  -33.3334	
 -710.0000	-1.2612E-6	-1.2690E-6	-1.2590E-6	-1.2540E-6	-1.2630E-6	-1.270590E-6	-1.264491E-6	-1.276695E-6	-1.274203E-6	-1.266969E-6	  -19.9906	    7.9092	    3.4029	  -33.4083	
 -720.0000	-1.2822E-6	-1.2740E-6	-1.2850E-6	-1.2790E-6	-1.2910E-6	-1.301487E-6	-1.297399E-6	-1.300022E-6	-1.307080E-6	-1.301446E-6	  -19.9855	    7.9405	    3.3975	  -33.4027	
 -730.0000	-1.2878E-6	-1.2910E-6	-1.2880E-6	-1.2860E-6	-1.2860E-6	-1.291295E-6	-1.289302E-6	-1.287265E-6	-1.293365E-6	-1.295247E-6	  -19.9880	    7.9804	    3.3950	  -33.3826	
 -740.0000	-1.3040E-6	-1.3150E-6	-1.3010E-6	-1.2960E-6	-1.3040E-6	-1.317828E-6	-1.308451E-6	-1.315643E-6	-1.321354E-6	-1.325862E-6	  -19.9855	    8.0259	    3.3716	  -33.4216	
 -750.0000	-1.3315E-6	-1.3290E-6	-1.3320E-6	-1.3350E-6	-1.3300E-6	-1.334331E-6	-1.332598E-6	-1.337581E-6	-1.335757E-6	-1.331390E-6	  -19.9855	    8.1179	    3.3786	  -33.3369	
 -760.0000	-1.3460E-6	-1.3490E-6	-1.3440E-6	-1.3470E-6	-1.3440E-6	-1.338575E-6	-1.336792E-6	-1.338741E-6	-1.338237E-6	-1.340528E-6	  -19.9855	    8.0507	    3.3934	  -33.3387	
 -770.0000	-1.3570E-6	-1.3690E-6	-1.3630E-6	-1.3550E-6	-1.3410E-6	-1.345612E-6	-1.339782E-6	-1.341534E-6	-1.348510E-6	-1.352621E-6	  -19.9931	    7.9960	    3.4048	  -33.3425	
 -780.0000	-1.3518E-6	-1.3530E-6	-1.3470E-6	-1.3600E-6	-1.3470E-6	-1.355799E-6	-1.353961E-6	-1.360093E-6	-1.355899E-6	-1.353243E-6	  -19.9931	    7.9878	    3.4175	  -33.3104	
 -790.0000	-1.3493E-6	-1.3560E-6	-1.3540E-6	-1.3430E-6	-1.3440E-6	-1.355939E-6	-1.343734E-6	-1.351585E-6	-1.362112E-6	-1.366327E-6	  -19.9982	    7.9654	    3.4485	  -33.2339	
 -800.0000	-1.3630E-6	-1.3580E-6	-1.3640E-6	-1.3660E-6	-1.3640E-6	-1.364875E-6	-1.365322E-6	-1.364141E-6	-1.360049E-6	-1.369988E-6	  -19.9957	    7.9654	    3.4870	  -33.1205	
 -810.0000	-1.3830E-6	-1.3850E-6	-1.3840E-6	-1.3820E-6	-1.3810E-6	-1.377303E-6	-1.383125E-6	-1.379391E-6	-1.374743E-6	-1.371952E-6	  -20.0008	    7.9793	    3.5244	  -33.0022	
 -820.0000	-1.3905E-6	-1.3950E-6	-1.3900E-6	-1.3900E-6	-1.3870E-6	-1.391111E-6	-1.396781E-6	-1.393235E-6	-1.386290E-6	-1.388137E-6	  -20.0033	    7.8913	    3.5487	  -32.9930	
 -830.0000	-1.3993E-6	-1.4020E-6	-1.3930E-6	-1.3980E-6	-1.4040E-6	-1.396094E-6	-1.401861E-6	-1.398796E-6	-1.393991E-6	-1.389727E-6	  -20.0109	    7.9622	    3.5348	  -32.9838	
 -840.0000	-1.4143E-6	-1.4140E-6	-1.4170E-6	-1.4170E-6	-1.4090E-6	-1.412112E-6	-1.410128E-6	-1.412556E-6	-1.410668E-6	-1.415096E-6	  -20.0033	    7.9622	    3.5304	  -32.9966	
 -850.0000	-1.4212E-6	-1.4240E-6	-1.4160E-6	-1.4220E-6	-1.4230E-6	-1.418282E-6	-1.426710E-6	-1.421567E-6	-1.414828E-6	-1.410024E-6	  -20.0059	    7.9411	    3.5319	  -33.0068	
 -860.0000	-1.4375E-6	-1.4310E-6	-1.4420E-6	-1.4380E-6	-1.4390E-6	-1.435361E-6	-1.435545E-6	-1.433370E-6	-1.432761E-6	-1.439767E-6	  -20.0059	    7.9300	    3.5443	  -32.9789	
 -870.0000	-1.4420E-6	-1.4510E-6	-1.4390E-6	-1.4410E-6	-1.4370E-6	-1.430254E-6	-1.431620E-6	-1.427468E-6	-1.426756E-6	-1.435171E-6	  -20.0109	    7.9145	    3.5417	  -32.9969	
 -880.0000	-1.4535E-6	-1.4500E-6	-1.4560E-6	-1.4580E-6	-1.4500E-6	-1.443445E-6	-1.447278E-6	-1.447753E-6	-1.441114E-6	-1.437636E-6	  -20.0084	    7.8265	    3.5408	  -33.0609	
 -890.0000	-1.4462E-6	-1.4490E-6	-1.4460E-6	-1.4470E-6	-1.4430E-6	-1.467559E-6	-1.455368E-6	-1.466908E-6	-1.470005E-6	-1.477957E-6	  -20.0084	    7.9631	    3.5449	  -32.9540	
 -900.0000	-1.4852E-6	-1.4890E-6	-1.4900E-6	-1.4800E-6	-1.4820E-6	-1.491431E-6	-1.483655E-6	-1.490865E-6	-1.498011E-6	-1.493193E-6	  -20.0109	    7.9294	    3.5187	  -33.0534	
 -910.0000	-1.5015E-6	-1.5070E-6	-1.4950E-6	-1.5000E-6	-1.5040E-6	-1.498771E-6	-1.502715E-6	-1.497858E-6	-1.496517E-6	-1.497994E-6	  -20.0033	    7.9889	    3.5054	  -33.0506	
 -920.0000	-1.5068E-6	-1.5020E-6	-1.5120E-6	-1.5120E-6	-1.5010E-6	-1.501735E-6	-1.497155E-6	-1.504451E-6	-1.502075E-6	-1.503261E-6	  -20.0033	    7.9204	    3.4867	  -33.1527	
 -930.0000	-1.5100E-6	-1.5090E-6	-1.5080E-6	-1.5140E-6	-1.5090E-6	-1.509143E-6	-1.509446E-6	-1.509445E-6	-1.508159E-6	-1.509523E-6	  -20.0008	    7.8485	    3.4662	  -33.2629	
 -940.0000	-1.5250E-6	-1.5230E-6	-1.5240E-6	-1.5320E-6	-1.5210E-6	-1.519673E-6	-1.518098E-6	-1.515426E-6	-1.520819E-6	-1.524350E-6	  -20.0059	    7.7873	    3.4769	  -33.2739	
 -950.0000	-1.5238E-6	-1.5210E-6	-1.5230E-6	-1.5290E-6	-1.5220E-6	-1.524090E-6	-1.524352E-6	-1.527300E-6	-1.523092E-6	-1.521618E-6	  -20.0008	    7.8502	    3.4782	  -33.2264	
 -960.0000	-1.5518E-6	-1.5440E-6	-1.5510E-6	-1.5570E-6	-1.5550E-6	-1.544908E-6	-1.550218E-6	-1.543041E-6	-1.540825E-6	-1.545550E-6	  -20.0059	    7.9247	    3.4994	  -33.1127	
 -970.0000	-1.5765E-6	-1.5750E-6	-1.5770E-6	-1.5830E-6	-1.5710E-6	-1.574751E-6	-1.574575E-6	-1.577805E-6	-1.577125E-6	-1.569499E-6	  -20.0008	    7.9247	    3.4924	  -33.1330	
 -980.0000	-1.6125E-6	-1.6130E-6	-1.6110E-6	-1.6070E-6	-1.6190E-6	-1.605748E-6	-1.614404E-6	-1.608635E-6	-1.604144E-6	-1.595810E-6	  -20.0008	    7.9665	    3.5035	  -33.0717	
 -990.0000	-1.6173E-6	-1.6300E-6	-1.6200E-6	-1.6130E-6	-1.6060E-6	-1.611248E-6	-1.604361E-6	-1.607985E-6	-1.615867E-6	-1.616781E-6	  -20.0008	    7.9269	    3.5111	  -33.0772	
-1000.0000	-1.6128E-6	-1.6170E-6	-1.6110E-6	-1.6070E-6	-1.6160E-6	-1.615183E-6	-1.622590E-6	-1.617740E-6	-1.612086E-6	-1.608314E-6	  -20.0033	    7.9269	    3.5266	  -33.0322

File: Diodes/Halfmoon/Diodes/Current_Data/Postirrad/PSS/37399/049/37399_049_PSS_HM_X_Irrad_1100min_Interstrip.txt
#Open Capacitance 1000Hz:Not Measured
#Open Capacitance 1000000Hz:5.340960E-12
#37399_049_PSS_HM_X_Irrad_1100min
#Date/Time: 2/3/2022 1:11:48 PM
#Sensor Name: 37399_049_PSS_HM_X
#Station: Tesla
#Annealing Status: 1100 min
#Environment: -20C
#Tester: Eric Spencer

#Notes: After Alibava Testing

#Time Delay per Ramp Step (s): 0.000

#Time Delay per Measurement (s) :0.000

#Number of measurements per voltage: 0.000



Strip 	Time	RH	ChuckT	AirT	Global Current	Interstrip C	I_InterstripR_V-0.0	I_InterstripR_V-1.0	I_InterstripR_V-2.0	I_InterstripR_V-3.0	I_InterstripR_V-4.0	I_InterstripR_V-5.0
1	3726756776.824877	1.323358	-20.000000	25.814242	-1.483800E-5	5.323770E-12	-2.164787E-7	-2.167777E-7	-2.170459E-7	-2.173417E-7	-2.177478E-7	-2.180305E-7
2	3726756810.710752	1.342104	-20.000000	25.810060	-1.475700E-5	5.387970E-12	-2.155719E-7	-2.159155E-7	-2.162004E-7	-2.165619E-7	-2.169390E-7	-2.171247E-7
3	3726756843.610207	1.319291	-20.000000	25.792125	-1.481000E-5	5.408010E-12	-2.152145E-7	-2.155765E-7	-2.159535E-7	-2.162114E-7	-2.165367E-7	-2.168056E-7
4	3726756876.614687	1.303539	-20.000000	25.792166	-1.480100E-5	5.415640E-12	-2.148245E-7	-2.151274E-7	-2.155202E-7	-2.158116E-7	-2.161503E-7	-2.164830E-7
5	3726756909.590332	1.332372	-20.000000	25.797099	-1.480300E-5	5.419990E-12	-2.146111E-7	-2.149127E-7	-2.153310E-7	-2.156415E-7	-2.159910E-7	-2.163733E-7
6	3726756942.625118	1.337997	-20.000000	25.832829	-1.478100E-5	5.419690E-12	-2.145107E-7	-2.148339E-7	-2.151869E-7	-2.154836E-7	-2.158809E-7	-2.161494E-7
7	3726756976.023802	1.305526	-20.000000	25.828668	-1.480700E-5	5.422690E-12	-2.142623E-7	-2.146124E-7	-2.149677E-7	-2.152862E-7	-2.156203E-7	-2.159458E-7
8	3726757009.908528	1.308110	-20.000000	25.838813	-1.480200E-5	5.423860E-12	-2.140313E-7	-2.143680E-7	-2.146635E-7	-2.150717E-7	-2.153426E-7	-2.157218E-7
9	3726757043.771990	1.321149	-20.000000	25.831540	-1.473200E-5	5.422080E-12	-2.138410E-7	-2.142118E-7	-2.144921E-7	-2.148775E-7	-2.151846E-7	-2.155639E-7
10	3726757076.615382	1.324264	-20.000000	25.827439	-1.479200E-5	5.420840E-12	-2.137058E-7	-2.140097E-7	-2.144357E-7	-2.147808E-7	-2.151408E-7	-2.154526E-7
11	3726757109.627851	1.308483	-20.000000	25.825694	-1.480100E-5	5.421750E-12	-2.136713E-7	-2.139967E-7	-2.142906E-7	-2.146330E-7	-2.149122E-7	-2.153277E-7
12	3726757142.792007	1.327902	-20.000000	25.827478	-1.475100E-5	5.421280E-12	-2.134703E-7	-2.137699E-7	-2.141415E-7	-2.144365E-7	-2.147615E-7	-2.150711E-7
13	3726757175.713046	1.291943	-20.000000	25.803044	-1.477800E-5	5.421780E-12	-2.133121E-7	-2.137135E-7	-2.140033E-7	-2.143650E-7	-2.146551E-7	-2.150000E-7
14	3726757208.853383	1.286370	-20.000000	25.809148	-1.475400E-5	5.421140E-12	-2.131092E-7	-2.133887E-7	-2.137961E-7	-2.141304E-7	-2.144327E-7	-2.147090E-7
15	3726757241.774914	1.312080	-20.000000	25.809405	-1.479000E-5	5.420890E-12	-2.129433E-7	-2.132629E-7	-2.135654E-7	-2.139023E-7	-2.142401E-7	-2.145343E-7
16	3726757274.786623	1.320836	-20.000000	25.797694	-1.477900E-5	5.421890E-12	-2.126961E-7	-2.130245E-7	-2.133255E-7	-2.136941E-7	-2.139498E-7	-2.143082E-7
17	3726757307.801104	1.315541	-20.000000	25.791748	-1.477800E-5	5.421590E-12	-2.124806E-7	-2.128031E-7	-2.131675E-7	-2.134769E-7	-2.138102E-7	-2.142420E-7
18	3726757340.965382	1.302723	-20.000000	25.774330	-1.471400E-5	5.422460E-12	-2.122761E-7	-2.126233E-7	-2.129400E-7	-2.133526E-7	-2.136968E-7	-2.140771E-7
19	3726757374.294628	1.320101	-20.000000	25.764621	-1.478400E-5	5.421820E-12	-2.121384E-7	-2.124845E-7	-2.127882E-7	-2.131092E-7	-2.134443E-7	-2.137920E-7
20	3726757408.064083	1.352692	-20.000000	25.772805	-1.471600E-5	5.422380E-12	-2.120976E-7	-2.124820E-7	-2.127325E-7	-2.130930E-7	-2.133983E-7	-2.137772E-7
21	3726757440.953259	1.319191	-20.000000	25.774865	-1.478000E-5	5.421830E-12	-2.117624E-7	-2.121147E-7	-2.124295E-7	-2.128522E-7	-2.131193E-7	-2.135126E-7
22	3726757474.069914	1.291339	-20.000000	25.752234	-1.478500E-5	5.422090E-12	-2.116611E-7	-2.120618E-7	-2.123590E-7	-2.126710E-7	-2.130014E-7	-2.132838E-7
23	3726757507.395870	1.333987	-20.000000	25.754473	-1.478400E-5	5.423380E-12	-2.114853E-7	-2.118428E-7	-2.121752E-7	-2.125017E-7	-2.128136E-7	-2.131544E-7
24	3726757541.411747	1.304517	-20.000000	25.750114	-1.478200E-5	5.427450E-12	-2.114226E-7	-2.117018E-7	-2.120887E-7	-2.124758E-7	-2.126919E-7	-2.130898E-7
25	3726757575.099771	1.291609	-20.000000	25.719714	-1.477900E-5	5.420320E-12	-2.111379E-7	-2.114899E-7	-2.118650E-7	-2.122114E-7	-2.124796E-7	-2.128370E-7
26	3726757608.213513	1.349793	-20.000000	25.736481	-1.477900E-5	5.420600E-12	-2.110319E-7	-2.113150E-7	-2.117048E-7	-2.120340E-7	-2.123531E-7	-2.127435E-7
27	3726757641.643974	1.318518	-20.000000	25.711431	-1.478500E-5	5.421950E-12	-2.108541E-7	-2.111897E-7	-2.114993E-7	-2.118660E-7	-2.121600E-7	-2.124451E-7
28	3726757675.406591	1.331957	-20.000000	25.731010	-1.472300E-5	5.421480E-12	-2.107753E-7	-2.110701E-7	-2.114381E-7	-2.117897E-7	-2.121599E-7	-2.125101E-7
29	3726757708.309900	1.314995	-20.000000	25.717595	-1.478400E-5	5.422300E-12	-2.106826E-7	-2.109829E-7	-2.113657E-7	-2.116905E-7	-2.120573E-7	-2.123949E-7
30	3726757741.330780	1.283967	-20.000000	25.694945	-1.478300E-5	5.421960E-12	-2.105238E-7	-2.109025E-7	-2.112312E-7	-2.115662E-7	-2.119150E-7	-2.122341E-7
31	3726757774.342915	1.297447	-20.000000	25.710857	-1.478200E-5	5.421260E-12	-2.102068E-7	-2.105864E-7	-2.109195E-7	-2.112779E-7	-2.115850E-7	-2.119687E-7
32	3726757807.506460	1.283569	-20.000000	25.712086	-1.471400E-5	5.422160E-12	-2.101080E-7	-2.104610E-7	-2.107322E-7	-2.111129E-7	-2.113971E-7	-2.117468E-7
33	3726757840.414666	1.315452	-20.000000	25.679865	-1.476700E-5	5.419800E-12	-2.098349E-7	-2.102026E-7	-2.105118E-7	-2.108778E-7	-2.112393E-7	-2.115475E-7
34	3726757873.436374	1.314966	-20.000000	25.695558	-1.476800E-5	5.418800E-12	-2.097157E-7	-2.100286E-7	-2.104067E-7	-2.107187E-7	-2.110728E-7	-2.113988E-7
35	3726757906.453515	1.314615	-20.000000	25.679210	-1.477900E-5	5.420100E-12	-2.095103E-7	-2.098632E-7	-2.102246E-7	-2.106083E-7	-2.109505E-7	-2.113095E-7
36	3726757938.851943	1.315516	-20.000000	25.694787	-1.478100E-5	5.422100E-12	-2.095808E-7	-2.098950E-7	-2.102711E-7	-2.105728E-7	-2.108680E-7	-2.112041E-7
37	3726757972.517222	1.300279	-20.000000	25.676774	-1.475200E-5	5.424800E-12	-2.090946E-7	-2.094688E-7	-2.097447E-7	-2.100959E-7	-2.103694E-7	-2.107669E-7
38	3726758005.695016	1.306741	-20.000000	25.672888	-1.471300E-5	5.422030E-12	-2.088917E-7	-2.092643E-7	-2.096216E-7	-2.099125E-7	-2.102519E-7	-2.106144E-7
39	3726758038.606864	1.325352	-20.000000	25.660940	-1.474900E-5	5.422260E-12	-2.085844E-7	-2.089753E-7	-2.093204E-7	-2.096897E-7	-2.099963E-7	-2.103972E-7
40	3726758071.630727	1.305637	-20.000000	25.655273	-1.473300E-5	5.421740E-12	-2.084662E-7	-2.087476E-7	-2.091260E-7	-2.094399E-7	-2.098134E-7	-2.101647E-7
41	3726758104.630900	1.327648	-20.000000	25.638348	-1.473900E-5	5.424340E-12	-2.081765E-7	-2.085595E-7	-2.088865E-7	-2.092689E-7	-2.095943E-7	-2.099410E-7
42	3726758137.710767	1.292300	-20.000000	25.636982	-1.473800E-5	5.419760E-12	-2.080843E-7	-2.083462E-7	-2.087661E-7	-2.090825E-7	-2.094040E-7	-2.097819E-7
43	3726758170.834086	1.313545	-20.000000	25.650694	-1.472500E-5	5.419720E-12	-2.078728E-7	-2.082926E-7	-2.086717E-7	-2.089811E-7	-2.093626E-7	-2.097738E-7
44	3726758203.848546	1.353989	-20.000000	25.656164	-1.475400E-5	5.420840E-12	-2.079574E-7	-2.082466E-7	-2.086125E-7	-2.090037E-7	-2.093462E-7	-2.097065E-7
45	3726758236.284595	1.305007	-20.000000	25.657294	-1.475700E-5	5.421410E-12	-2.079844E-7	-2.083096E-7	-2.086655E-7	-2.090410E-7	-2.093128E-7	-2.096659E-7
46	3726758269.871136	1.355439	-20.000000	25.648177	-1.475600E-5	5.421940E-12	-2.075325E-7	-2.077988E-7	-2.081884E-7	-2.085051E-7	-2.089094E-7	-2.091970E-7
47	3726758303.188611	1.337092	-20.000000	25.613319	-1.474400E-5	5.421740E-12	-2.072963E-7	-2.076329E-7	-2.079851E-7	-2.082537E-7	-2.086514E-7	-2.090046E-7
48	3726758337.206911	1.283604	-20.000000	25.610387	-1.474500E-5	5.422390E-12	-2.071242E-7	-2.074764E-7	-2.078486E-7	-2.081391E-7	-2.085183E-7	-2.088584E-7
49	3726758370.896249	1.324606	-20.000000	25.608979	-1.473400E-5	5.421750E-12	-2.070071E-7	-2.073685E-7	-2.077370E-7	-2.080711E-7	-2.084013E-7	-2.087720E-7
50	3726758404.019039	1.355084	-20.000000	25.608387	-1.471900E-5	5.419430E-12	-2.068232E-7	-2.071935E-7	-2.075001E-7	-2.079265E-7	-2.082884E-7	-2.085458E-7
51	3726758437.150732	1.369168	-20.000000	25.604818	-1.469800E-5	5.419720E-12	-2.066868E-7	-2.070124E-7	-2.073897E-7	-2.077751E-7	-2.081053E-7	-2.083903E-7
52	3726758470.210345	1.359627	-20.000000	25.592829	-1.467700E-5	5.419830E-12	-2.065225E-7	-2.069507E-7	-2.072309E-7	-2.075294E-7	-2.079079E-7	-2.082596E-7
53	3726758503.131144	1.356055	-20.000000	25.575748	-1.470900E-5	5.420400E-12	-2.063951E-7	-2.066888E-7	-2.070265E-7	-2.073630E-7	-2.077320E-7	-2.080794E-7
54	3726758536.295114	1.349189	-20.000000	25.561519	-1.466500E-5	5.420140E-12	-2.062383E-7	-2.064733E-7	-2.068691E-7	-2.071884E-7	-2.074391E-7	-2.077486E-7
55	3726758569.129823	1.349155	-20.000000	25.567049	-1.470900E-5	5.420020E-12	-2.059675E-7	-2.063194E-7	-2.068042E-7	-2.070744E-7	-2.074290E-7	-2.076973E-7
56	3726758602.292137	1.416237	-20.000000	25.582148	-1.465900E-5	5.417560E-12	-2.059192E-7	-2.061863E-7	-2.065370E-7	-2.068693E-7	-2.071676E-7	-2.075905E-7
57	3726758635.208199	1.475055	-20.000000	25.600439	-1.471100E-5	5.410270E-12	-2.060096E-7	-2.064140E-7	-2.067880E-7	-2.071580E-7	-2.075899E-7	-2.077643E-7
58	3726758668.235328	1.399736	-20.000000	25.554584	-1.470200E-5	5.388990E-12	-2.064732E-7	-2.067888E-7	-2.071508E-7	-2.074534E-7	-2.077892E-7	-2.080588E-7
59	3726758701.233446	1.421416	-20.000000	25.542514	-1.471100E-5	5.329190E-12	-2.079349E-7	-2.082829E-7	-2.086371E-7	-2.088941E-7	-2.093332E-7	-2.096816E-7
