Repository: ctiley/CERN_CMS_Silicon_Sensor

# CERN_CMS_Silicon_Sensor

# Code To-Do 
- Double check Halfmoon Diode Data

# Lab To-Do
- Measure more HGCAL Diodes
- Measure rest of Unirradiated Halfmoon Diodes
- Rebond D0 Diode
- Cleanup Wires at Alibava Station
-

File: Diodes/Halfmoon/Diodes/Current_Data/Postirrad/PSS/34343/015/34343_015_PSS_XX_HM_Irrad_20min.txt
#Open Capacitance 1000Hz:4.571930E-12
#Open Capacitance 1000000Hz:Not Measured
#34343_015_PSS_XX_HM_Irrad_20min
#Date/Time: 9/15/2021 3:55:18 PM
#Sensor Name: 34343_015_PSS_XX_HM
#Type: P
#Annealing Status: 20 minutes
#Environment: -20C
#Tester: Eric Spencer

#Notes: Irradiated to 1.1e15 at RINSC

#Time Delay per Ramp Step (s): 0.000

#Time Delay per Measurement (s) :0.000

#Number of measurements per voltage: 0.000



Strip 	Time	RH	ChuckT	AirT	Global Current	Pinhole	Coupling Cap	Istrip_0	Istrip_1	Istrip_2	Istrip_3	Istrip_Mean	Istrip_Median	I_RBias_V-5.0
1	3714580587.967521	1.729723	-20.000000	22.879262	-2.909500E-5	-5.959199E-11	8.849310E-11	-4.962388E-7	-4.993484E-7	-4.923556E-7	-4.912835E-7	-4.948066E-7	-4.942972E-7	-1.513796E-6
2	3714580604.590663	1.727622	-20.000000	22.863964	-2.912500E-5	-5.633776E-11	8.851600E-11	-4.832665E-7	-4.827558E-7	-4.839424E-7	-4.841153E-7	-4.835200E-7	-4.836044E-7	-1.523745E-6
3	3714580620.393813	1.784737	-20.000000	22.849200	-2.914400E-5	-5.463552E-11	8.849580E-11	-4.842057E-7	-4.842007E-7	-4.843872E-7	-4.882901E-7	-4.852709E-7	-4.842965E-7	-1.522285E-6
4	3714580636.487940	1.752333	-20.000000	22.827442	-2.915100E-5	-5.473568E-11	8.849940E-11	-4.935588E-7	-4.936120E-7	-4.933772E-7	-4.934004E-7	-4.934871E-7	-4.934796E-7	-1.516557E-6
5	3714580652.607674	1.724788	-20.000000	22.827699	-2.914600E-5	-5.618753E-11	8.850220E-11	-4.901314E-7	-4.903154E-7	-4.905675E-7	-4.904944E-7	-4.903772E-7	-4.904049E-7	-1.522781E-6
6	3714580668.631033	1.721349	-20.000000	22.843096	-2.913100E-5	-5.588718E-11	8.850880E-11	-4.897050E-7	-4.904259E-7	-4.906331E-7	-4.906717E-7	-4.903589E-7	-4.905295E-7	-1.521214E-6
7	3714580684.587977	1.738047	-20.000000	22.839273	-2.909900E-5	-5.178180E-11	8.850370E-11	-4.911411E-7	-4.910199E-7	-4.906810E-7	-4.905713E-7	-4.908533E-7	-4.908505E-7	-1.519860E-6
8	3714580700.627312	1.766621	-20.000000	22.836914	-2.908200E-5	-5.743920E-11	8.850430E-11	-4.903751E-7	-4.900764E-7	-4.902509E-7	-4.902980E-7	-4.902501E-7	-4.902745E-7	-1.521724E-6
9	3714580716.665626	1.775053	-20.000000	22.830870	-2.907100E-5	-5.864079E-11	8.850230E-11	-4.898642E-7	-4.902387E-7	-4.900618E-7	-4.902893E-7	-4.901135E-7	-4.901502E-7	-1.522227E-6
10	3714580732.686591	1.758932	-20.000000	22.835190	-2.904400E-5	-5.568690E-11	8.849790E-11	-4.960387E-7	-4.979853E-7	-4.976196E-7	-4.982281E-7	-4.974679E-7	-4.978024E-7	-1.512766E-6
11	3714580748.658177	1.790347	-20.000000	22.814005	-2.903400E-5	-5.949184E-11	8.861110E-11	-5.067940E-7	-5.086980E-7	-5.102206E-7	-5.075736E-7	-5.083215E-7	-5.081358E-7	-1.504823E-6
12	3714580764.727709	1.772326	-20.000000	22.806099	-2.902400E-5	-5.693854E-11	8.849800E-11	-5.137898E-7	-5.137811E-7	-5.139840E-7	-5.144463E-7	-5.140003E-7	-5.138869E-7	-1.506766E-6
13	3714580781.251852	1.725957	-20.000000	22.815195	-2.901500E-5	-6.119409E-11	8.849660E-11	-5.084797E-7	-5.091794E-7	-5.090369E-7	-5.085605E-7	-5.088141E-7	-5.087987E-7	-1.497298E-6
14	3714580796.997478	1.795846	-20.000000	22.811569	-2.900000E-5	-5.278310E-11	8.849320E-11	-5.098204E-7	-5.095083E-7	-5.072783E-7	-5.077126E-7	-5.085799E-7	-5.086104E-7	-1.504668E-6
15	3714580812.923420	1.741849	-20.000000	22.822725	-2.901700E-5	-5.328377E-11	8.849700E-11	-5.114495E-7	-5.125768E-7	-5.127835E-7	-5.127893E-7	-5.123998E-7	-5.126801E-7	-1.496489E-6
16	3714580828.946430	1.705122	-20.000000	22.836221	-2.901100E-5	-5.518623E-11	8.849100E-11	-5.070734E-7	-5.061856E-7	-5.062275E-7	-5.085831E-7	-5.070174E-7	-5.066504E-7	-1.499459E-6
17	3714580845.044408	1.763157	-20.000000	22.827223	-2.902100E-5	-5.924151E-11	8.849540E-11	-5.176490E-7	-5.179548E-7	-5.177284E-7	-5.176479E-7	-5.177450E-7	-5.176887E-7	-1.491456E-6
18	3714580861.157355	1.755142	-20.000000	22.814304	-2.902100E-5	-5.488583E-11	8.849030E-11	-4.223845E-7	-4.223832E-7	-4.223850E-7	-4.224097E-7	-4.223906E-7	-4.223848E-7	-1.594436E-6
19	3714580877.047016	1.732923	-20.000000	22.811688	-2.901100E-5	-5.613747E-11	8.849250E-11	-4.225291E-7	-4.225125E-7	-4.224729E-7	-4.224416E-7	-4.224890E-7	-4.224927E-7	-1.596473E-6
20	3714580893.251023	1.691406	-20.000000	22.831961	-2.901300E-5	-6.074345E-11	8.849110E-11	-4.226348E-7	-4.226177E-7	-4.225469E-7	-4.225303E-7	-4.225824E-7	-4.225823E-7	-1.596097E-6
21	3714580909.180866	1.728984	-20.000000	22.811231	-2.901400E-5	-5.829033E-11	8.848450E-11	-4.237233E-7	-4.237269E-7	-4.237272E-7	-4.237525E-7	-4.237325E-7	-4.237270E-7	-1.595875E-6
22	3714580925.213666	1.742395	-20.000000	22.808556	-2.901900E-5	-5.954191E-11	8.849310E-11	-4.241967E-7	-4.242555E-7	-4.243178E-7	-4.243366E-7	-4.242767E-7	-4.242866E-7	-1.594272E-6
23	3714580941.243568	1.761234	-20.000000	22.809984	-2.902600E-5	-5.483576E-11	8.849380E-11	-4.247791E-7	-4.247959E-7	-4.248757E-7	-4.249541E-7	-4.248512E-7	-4.248358E-7	-1.595160E-6
24	3714580957.229961	1.731636	-20.000000	22.814125	-2.901800E-5	-5.914139E-11	8.849560E-11	-4.281113E-7	-4.281286E-7	-4.282297E-7	-4.283440E-7	-4.282034E-7	-4.281791E-7	-1.590178E-6
25	3714580973.267899	1.742426	-20.000000	22.811688	-2.903000E-5	-5.668822E-11	8.847890E-11	-5.061160E-7	-5.052260E-7	-5.018342E-7	-5.016284E-7	-5.037011E-7	-5.035301E-7	-1.507551E-6
26	3714580989.393291	1.759424	-20.000000	22.796408	-2.901600E-5	-5.919149E-11	8.851880E-11	-5.812176E-7	-5.783563E-7	-5.888405E-7	-5.772005E-7	-5.814037E-7	-5.797870E-7	-1.424383E-6
27	3714581005.332831	1.784762	-20.000000	22.798865	-2.902500E-5	-5.974220E-11	8.847950E-11	-5.890041E-7	-5.924860E-7	-5.821753E-7	-5.473275E-7	-5.777482E-7	-5.855897E-7	-1.462502E-6
28	3714581021.381083	1.746392	-20.000000	22.790106	-2.904400E-5	-5.994242E-11	8.850070E-11	-5.484430E-7	-5.499181E-7	-5.481677E-7	-5.482503E-7	-5.486948E-7	-5.483467E-7	-1.463289E-6
29	3714581037.368713	1.704584	-20.000000	22.796925	-2.905800E-5	-5.708869E-11	8.848880E-11	-5.472860E-7	-5.483837E-7	-5.474361E-7	-5.483334E-7	-5.478598E-7	-5.478848E-7	-1.466268E-6
30	3714581053.518536	1.709834	-20.000000	22.822784	-2.907000E-5	-5.904129E-11	8.849800E-11	-5.522061E-7	-5.510211E-7	-5.522493E-7	-5.496221E-7	-5.512746E-7	-5.516136E-7	-1.464436E-6
31	3714581069.935977	1.697489	-20.000000	22.823914	-2.906700E-5	-5.608740E-11	8.851070E-11	-5.541183E-7	-5.535192E-7	-5.541739E-7	-5.535970E-7	-5.538521E-7	-5.538577E-7	-1.461403E-6
32	3714581085.856937	1.698482	-20.000000	22.840044	-2.909100E-5	-5.753931E-11	8.849660E-11	-5.537053E-7	-5.531037E-7	-5.531901E-7	-5.533010E-7	-5.533250E-7	-5.532456E-7	-1.460114E-6
33	3714581101.556407	1.762657	-20.000000	22.810875	-2.906900E-5	-5.814012E-11	8.850970E-11	-5.509477E-7	-5.512197E-7	-5.513167E-7	-5.511016E-7	-5.511464E-7	-5.511606E-7	-1.461789E-6
34	3714581117.667587	1.745632	-20.000000	22.815751	-2.905000E-5	-5.984230E-11	8.851180E-11	-5.503534E-7	-5.489622E-7	-5.487282E-7	-5.480556E-7	-5.490249E-7	-5.488452E-7	-1.465665E-6
35	3714581133.949806	1.736731	-20.000000	22.811252	-2.904800E-5	-5.874085E-11	8.850280E-11	-5.509609E-7	-5.516860E-7	-5.505880E-7	-5.496284E-7	-5.507158E-7	-5.507744E-7	-1.465764E-6
36	3714581150.001081	1.706505	-20.000000	22.792961	-2.904600E-5	-5.643784E-11	8.849350E-11	-5.527274E-7	-5.529749E-7	-5.533097E-7	-5.537267E-7	-5.531847E-7	-5.531423E-7	-1.463299E-6
37	3714581165.982179	1.756264	-20.000000	22.802730	-2.903000E-5	-5.678833E-11	8.846820E-11	-5.564381E-7	-5.535823E-7	-5.538424E-7	-5.532320E-7	-5.542737E-7	-5.537124E-7	-1.463463E-6
38	3714581182.071457	1.725747	-20.000000	22.793457	-2.902300E-5	-5.588713E-11	8.849040E-11	-5.487670E-7	-5.486844E-7	-5.494158E-7	-5.481191E-7	-5.487466E-7	-5.487257E-7	-1.468993E-6
39	3714581197.996058	1.708098	-20.000000	22.798330	-2.903400E-5	-5.478569E-11	8.850910E-11	-5.510639E-7	-5.507610E-7	-5.506323E-7	-5.506754E-7	-5.507831E-7	-5.507182E-7	-1.467499E-6
40	3714581214.068701	1.724981	-20.000000	22.791912	-2.904700E-5	-5.418491E-11	8.850320E-11	-5.551261E-7	-5.544345E-7	-5.543226E-7	-5.560555E-7	-5.549847E-7	-5.547803E-7	-1.464131E-6
41	3714581230.088338	1.689203	-20.000000	22.797083	-2.904500E-5	-5.608740E-11	8.851080E-11	-5.322270E-7	-5.317610E-7	-5.318602E-7	-5.313814E-7	-5.318074E-7	-5.318106E-7	-1.485989E-6
42	3714581246.589298	1.665279	-20.000000	22.789395	-2.905300E-5	-5.829027E-11	8.850370E-11	-5.372790E-7	-5.378638E-7	-5.383328E-7	-5.382502E-7	-5.379314E-7	-5.380570E-7	-1.482224E-6
43	3714581262.313862	1.707257	-20.000000	22.789652	-2.905500E-5	-5.723889E-11	8.850410E-11	-5.463436E-7	-5.461354E-7	-5.477959E-7	-5.467923E-7	-5.467668E-7	-5.465679E-7	-1.473976E-6
44	3714581278.615343	1.684782	-20.000000	22.781686	-2.905100E-5	-5.909132E-11	8.851320E-11	-7.631792E-7	-7.374093E-7	-7.958872E-7	-7.120517E-7	-7.521318E-7	-7.502942E-7	-1.303390E-6
45	3714581294.668794	1.717448	-20.000000	22.793081	-2.905400E-5	-6.124414E-11	8.849060E-11	-7.533127E-7	-7.720572E-7	-8.019451E-7	-8.448797E-7	-7.930487E-7	-7.870011E-7	-1.252416E-6
46	3714581310.409057	1.702570	-20.000000	22.786026	-2.905700E-5	-6.024278E-11	8.851690E-11	-7.021645E-7	-6.963187E-7	-6.743967E-7	-6.602579E-7	-6.832845E-7	-6.853577E-7	-1.372004E-6
47	3714581326.313598	1.701050	-20.000000	22.780179	-2.905100E-5	-5.698861E-11	8.842820E-11	-7.492838E-7	-7.547741E-7	-7.697150E-7	-7.695636E-7	-7.608341E-7	-7.621688E-7	-1.252437E-6
48	3714581342.317301	1.701264	-20.000000	22.781190	-2.905200E-5	-5.809007E-11	8.850440E-11	-8.004083E-7	-7.237354E-7	-7.379184E-7	-7.477481E-7	-7.524526E-7	-7.428333E-7	-1.305991E-6
49	3714581358.311164	1.675598	-20.000000	22.784481	-2.903400E-5	-5.343390E-11	8.853480E-11	-7.548031E-7	-7.530526E-7	-7.413102E-7	-7.344000E-7	-7.458915E-7	-7.471814E-7	-1.292418E-6
50	3714581374.394066	1.705475	-20.000000	22.798013	-2.899700E-5	-5.718882E-11	5.015860E-11	-7.490804E-7	-7.247872E-7	-7.309739E-7	-7.245499E-7	-7.323478E-7	-7.278806E-7	-1.302130E-6
51	3714581390.877661	1.699977	-20.000000	22.778930	-2.900300E-5	-6.254582E-11	8.843750E-11	-7.231491E-7	-7.089769E-7	-7.278661E-7	-7.373554E-7	-7.243369E-7	-7.255076E-7	-1.260743E-6
52	3714581406.612433	1.723465	-20.000000	22.780179	-2.902500E-5	-5.778962E-11	8.854620E-11	-7.606904E-7	-7.726442E-7	-7.527568E-7	-7.518292E-7	-7.594802E-7	-7.567236E-7	-1.234096E-6
53	3714581422.550253	1.739989	-20.000000	22.783171	-2.902000E-5	-5.698860E-11	8.841320E-11	-6.942513E-7	-6.691523E-7	-7.133448E-7	-7.505195E-7	-7.068170E-7	-7.037981E-7	-1.276342E-6
54	3714581438.546032	1.789355	-20.000000	22.783569	-2.904400E-5	-5.743913E-11	8.849140E-11	-6.812663E-7	-6.677374E-7	-6.730148E-7	-6.599919E-7	-6.705026E-7	-6.703761E-7	-1.374227E-6
55	3714581454.670805	1.740965	-20.000000	22.784896	-2.902000E-5	-5.653798E-11	8.852990E-11	-7.288858E-7	-7.284281E-7	-7.285066E-7	-7.074044E-7	-7.233062E-7	-7.284674E-7	-1.324307E-6
56	3714581470.699453	1.746895	-20.000000	22.773681	-2.903000E-5	-5.964209E-11	8.850200E-11	-4.797404E-7	-4.805951E-7	-4.808761E-7	-4.812343E-7	-4.806115E-7	-4.807356E-7	-1.545806E-6
57	3714581486.791560	1.721580	-20.000000	22.777683	-2.903500E-5	-5.753931E-11	8.850300E-11	-5.142010E-7	-5.041152E-7	-5.010093E-7	-5.027655E-7	-5.055228E-7	-5.034403E-7	-1.513002E-6
58	3714581502.908202	1.689715	-20.000000	22.789810	-2.902600E-5	-5.783966E-11	8.847700E-11	-6.121206E-7	-6.248072E-7	-6.209715E-7	-5.979717E-7	-6.139677E-7	-6.165461E-7	-1.383823E-6
59	3714581518.776267	1.694076	-20.000000	22.788483	-2.903100E-5	-5.954192E-11	8.851450E-11	-4.841798E-7	-4.835890E-7	-4.848217E-7	-4.858873E-7	-4.846195E-7	-4.845007E-7	-1.543684E-6
60	3714581534.903461	1.664745	-20.000000	22.778356	-2.900800E-5	-5.758935E-11	8.848940E-11	-5.736794E-7	-6.124437E-7	-5.780618E-7	-5.783538E-7	-5.856347E-7	-5.782078E-7	-1.443134E-6

File: Diodes/Halfmoon/Diodes/Current_Data/Postirrad/PSS/36696/039/36696_039_PSS_HM_XX_1100min_Interstrip.txt
#Open Capacitance 1000Hz:Not Measured
#Open Capacitance 1000000Hz:4.307310E-12
#36696_039_PSS_HM_XX_1100min_Interstrip
#Date/Time: 11/19/2021 12:41:56 PM
#Sensor Name: 36696_039_PSS_HM_XX_1100min
#Type: P
#Annealing Status: 1100 min
#Environment: -20.0C
#Tester: Eric Spencer

#Notes: After Alibava

#Time Delay per Ramp Step (s): 0.000

#Time Delay per Measurement (s) :0.000

#Number of measurements per voltage: 0.000



Strip 	Time	RH	ChuckT	AirT	Global Current	Interstrip C	I_InterstripR_V-0.0	I_InterstripR_V-1.0	I_InterstripR_V-2.0	I_InterstripR_V-3.0	I_InterstripR_V-4.0	I_InterstripR_V-5.0
1	3720188585.332329	1.241603	-20.000000	28.502719	-1.483800E-5	5.317390E-12	-2.155425E-7	-2.157763E-7	-2.166406E-7	-2.174844E-7	-2.172338E-7	-2.175921E-7
2	3720188619.334678	1.250625	-20.000000	28.490691	-1.483700E-5	5.380680E-12	-2.141281E-7	-2.145117E-7	-2.149014E-7	-2.152585E-7	-2.156941E-7	-2.160245E-7
3	3720188653.051494	1.246204	-20.000000	28.493010	-1.483200E-5	5.399550E-12	-2.139622E-7	-2.143848E-7	-2.147295E-7	-2.150351E-7	-2.154393E-7	-2.158524E-7
4	3720188686.053958	1.246887	-20.000000	28.499769	-1.483600E-5	5.407400E-12	-2.133923E-7	-2.137846E-7	-2.142040E-7	-2.145714E-7	-2.149182E-7	-2.153442E-7
5	3720188719.512767	1.265770	-20.000000	28.497805	-1.483100E-5	5.410060E-12	-2.131367E-7	-2.135529E-7	-2.138985E-7	-2.145151E-7	-2.147115E-7	-2.150871E-7
6	3720188753.247150	1.241422	-20.000000	28.478029	-1.478900E-5	5.411110E-12	-2.133984E-7	-2.137976E-7	-2.141851E-7	-2.146362E-7	-2.149887E-7	-2.154317E-7
7	3720188786.174769	1.268814	-20.000000	28.477197	-1.482600E-5	5.412370E-12	-2.134267E-7	-2.138192E-7	-2.142822E-7	-2.146990E-7	-2.150451E-7	-2.153162E-7
8	3720188819.192945	1.217615	-20.000000	28.439366	-1.482800E-5	5.412630E-12	-2.129835E-7	-2.132908E-7	-2.136207E-7	-2.140133E-7	-2.143878E-7	-2.146891E-7
9	3720188852.193655	1.242807	-20.000000	28.424127	-1.482500E-5	5.410940E-12	-2.127294E-7	-2.131118E-7	-2.134582E-7	-2.138048E-7	-2.141383E-7	-2.145177E-7
10	3720188885.218551	1.235106	-20.000000	28.416894	-1.481500E-5	5.412090E-12	-2.127842E-7	-2.131703E-7	-2.135283E-7	-2.138512E-7	-2.141549E-7	-2.145898E-7
11	3720188918.272673	1.210007	-20.000000	28.401616	-1.480400E-5	5.411520E-12	-2.124799E-7	-2.128724E-7	-2.132196E-7	-2.135954E-7	-2.139624E-7	-2.143551E-7
12	3720188951.449427	1.213416	-20.000000	28.396345	-1.475700E-5	5.410640E-12	-2.128518E-7	-2.132589E-7	-2.135975E-7	-2.139630E-7	-2.144003E-7	-2.146868E-7
13	3720188984.519589	1.232126	-20.000000	28.386675	-1.477000E-5	5.411220E-12	-2.124736E-7	-2.128222E-7	-2.132083E-7	-2.135701E-7	-2.139905E-7	-2.143250E-7
14	3720189017.489844	1.228015	-20.000000	28.381047	-1.479200E-5	5.411940E-12	-2.123668E-7	-2.127275E-7	-2.130933E-7	-2.134901E-7	-2.138628E-7	-2.142543E-7
15	3720189050.405788	1.241836	-20.000000	28.361330	-1.483200E-5	5.409950E-12	-2.125550E-7	-2.129346E-7	-2.133364E-7	-2.136102E-7	-2.141823E-7	-2.144423E-7
16	3720189083.438816	1.240054	-20.000000	28.336855	-1.480700E-5	5.411220E-12	-2.125273E-7	-2.125439E-7	-2.127845E-7	-2.131485E-7	-2.135054E-7	-2.139093E-7
17	3720189116.454283	1.234738	-20.000000	28.340719	-1.482300E-5	5.412610E-12	-2.123331E-7	-2.128204E-7	-2.130779E-7	-2.131779E-7	-2.137453E-7	-2.140836E-7
18	3720189149.618051	1.233974	-20.000000	28.321478	-1.475400E-5	5.411670E-12	-2.121398E-7	-2.125427E-7	-2.128761E-7	-2.132009E-7	-2.135706E-7	-2.139588E-7
19	3720189182.560770	1.217077	-20.000000	28.308735	-1.479500E-5	5.410870E-12	-2.119551E-7	-2.123171E-7	-2.126407E-7	-2.130401E-7	-2.133895E-7	-2.137796E-7
20	3720189215.717883	1.246478	-20.000000	28.318940	-1.477000E-5	5.410890E-12	-2.118878E-7	-2.121873E-7	-2.125991E-7	-2.129884E-7	-2.133542E-7	-2.137307E-7
21	3720189248.655565	1.223576	-20.000000	28.287691	-1.479500E-5	5.408400E-12	-2.117956E-7	-2.121456E-7	-2.124956E-7	-2.128692E-7	-2.132583E-7	-2.136687E-7
22	3720189281.695482	1.242313	-20.000000	28.269855	-1.479300E-5	5.408300E-12	-2.115228E-7	-2.118989E-7	-2.122388E-7	-2.126850E-7	-2.130361E-7	-2.134552E-7
23	3720189314.700000	1.220955	-20.000000	28.261236	-1.481200E-5	5.409270E-12	-2.114486E-7	-2.117676E-7	-2.121631E-7	-2.125351E-7	-2.129097E-7	-2.134173E-7
24	3720189347.729092	1.240706	-20.000000	28.253784	-1.479300E-5	5.409500E-12	-2.112494E-7	-2.115598E-7	-2.119079E-7	-2.122830E-7	-2.127752E-7	-2.129114E-7
25	3720189380.887061	1.233160	-20.000000	28.236722	-1.476300E-5	5.409820E-12	-2.112295E-7	-2.116252E-7	-2.119766E-7	-2.122155E-7	-2.124799E-7	-2.128637E-7
26	3720189413.944278	1.222702	-20.000000	28.231847	-1.474400E-5	5.410700E-12	-2.106205E-7	-2.110555E-7	-2.115827E-7	-2.120296E-7	-2.123902E-7	-2.127263E-7
27	3720189447.117978	1.230513	-20.000000	28.215795	-1.469100E-5	5.411360E-12	-2.109238E-7	-2.113955E-7	-2.118100E-7	-2.120728E-7	-2.125208E-7	-2.129817E-7
28	3720189480.207928	1.213557	-20.000000	28.220969	-1.469700E-5	5.412190E-12	-2.108851E-7	-2.112572E-7	-2.115406E-7	-2.117661E-7	-2.119833E-7	-2.122645E-7
29	3720189513.014734	1.246196	-20.000000	28.221543	-1.479300E-5	5.410830E-12	-2.105274E-7	-2.110044E-7	-2.114053E-7	-2.118134E-7	-2.120115E-7	-2.123202E-7
30	3720189546.111425	1.220578	-20.000000	28.199309	-1.477900E-5	5.410650E-12	-2.103587E-7	-2.106998E-7	-2.111666E-7	-2.115258E-7	-2.118286E-7	-2.122287E-7
31	3720189579.322034	1.224122	-20.000000	28.184803	-1.470000E-5	5.411540E-12	-2.101011E-7	-2.104684E-7	-2.108421E-7	-2.111969E-7	-2.115921E-7	-2.119557E-7
32	3720189612.377130	1.238198	-20.000000	28.183613	-1.471600E-5	5.411320E-12	-2.098735E-7	-2.102128E-7	-2.106142E-7	-2.109649E-7	-2.113354E-7	-2.116842E-7
33	3720189645.177907	1.206047	-20.000000	28.164312	-1.479400E-5	5.410390E-12	-2.099852E-7	-2.104132E-7	-2.108898E-7	-2.113583E-7	-2.117640E-7	-2.120338E-7
34	3720189678.461854	1.209103	-20.000000	28.159319	-1.473500E-5	5.408530E-12	-2.096103E-7	-2.099651E-7	-2.103115E-7	-2.106857E-7	-2.110099E-7	-2.114014E-7
35	3720189711.286688	1.226670	-20.000000	28.136727	-1.479400E-5	5.408780E-12	-2.099262E-7	-2.102875E-7	-2.104997E-7	-2.108573E-7	-2.112228E-7	-2.115718E-7
36	3720189744.506360	1.222770	-20.000000	28.130545	-1.476300E-5	5.410160E-12	-2.094508E-7	-2.096587E-7	-2.099110E-7	-2.102980E-7	-2.107667E-7	-2.111404E-7
37	3720189777.407566	1.214261	-20.000000	28.134330	-1.478400E-5	5.409950E-12	-2.090857E-7	-2.094641E-7	-2.099081E-7	-2.101723E-7	-2.104937E-7	-2.109081E-7
38	3720189810.534837	1.233339	-20.000000	28.123629	-1.476300E-5	5.410740E-12	-2.091543E-7	-2.097529E-7	-2.101276E-7	-2.105593E-7	-2.109375E-7	-2.109581E-7
39	3720189843.401692	1.234593	-20.000000	28.117247	-1.479000E-5	5.412120E-12	-2.092014E-7	-2.094833E-7	-2.098336E-7	-2.101217E-7	-2.105693E-7	-2.109579E-7
40	3720189876.661310	1.227724	-20.000000	28.103197	-1.472800E-5	5.411200E-12	-2.088335E-7	-2.091415E-7	-2.095453E-7	-2.099130E-7	-2.102182E-7	-2.106219E-7
41	3720189909.563395	1.211286	-20.000000	28.083579	-1.478100E-5	5.412030E-12	-2.083518E-7	-2.086829E-7	-2.090742E-7	-2.094403E-7	-2.097653E-7	-2.101217E-7
42	3720189942.684604	1.229184	-20.000000	28.083481	-1.475800E-5	5.411670E-12	-2.083019E-7	-2.087045E-7	-2.091706E-7	-2.095271E-7	-2.098540E-7	-2.101408E-7
43	3720189975.656487	1.238490	-20.000000	28.066260	-1.476200E-5	5.411700E-12	-2.080746E-7	-2.084194E-7	-2.087839E-7	-2.090877E-7	-2.094273E-7	-2.098008E-7
44	3720190008.789303	1.212710	-20.000000	28.048029	-1.476400E-5	5.411470E-12	-2.077543E-7	-2.081673E-7	-2.085250E-7	-2.088293E-7	-2.092192E-7	-2.095767E-7
45	3720190042.142131	1.218094	-20.000000	28.042639	-1.467900E-5	5.410830E-12	-2.076708E-7	-2.079913E-7	-2.083531E-7	-2.087025E-7	-2.091347E-7	-2.094177E-7
46	3720190075.257368	1.218788	-20.000000	28.035148	-1.465700E-5	5.410690E-12	-2.074968E-7	-2.078379E-7	-2.081855E-7	-2.085491E-7	-2.089458E-7	-2.093000E-7
47	3720190108.048630	1.230060	-20.000000	28.031343	-1.475700E-5	5.411170E-12	-2.073620E-7	-2.077225E-7	-2.080771E-7	-2.084502E-7	-2.088236E-7	-2.091654E-7
48	3720190141.049531	1.232359	-20.000000	28.033483	-1.475800E-5	5.410880E-12	-2.072734E-7	-2.076508E-7	-2.080256E-7	-2.083337E-7	-2.086548E-7	-2.090047E-7
49	3720190174.148466	1.203856	-20.000000	28.008158	-1.475800E-5	5.410870E-12	-2.071690E-7	-2.074887E-7	-2.078587E-7	-2.082204E-7	-2.085385E-7	-2.089250E-7
50	3720190207.161213	1.204755	-20.000000	28.016519	-1.475500E-5	5.410800E-12	-2.068755E-7	-2.072051E-7	-2.075821E-7	-2.079540E-7	-2.081635E-7	-2.085965E-7
51	3720190240.175859	1.224444	-20.000000	27.993751	-1.475000E-5	5.411560E-12	-2.065819E-7	-2.069655E-7	-2.073096E-7	-2.076942E-7	-2.080534E-7	-2.083902E-7
52	3720190273.345856	1.226910	-20.000000	27.985429	-1.468600E-5	5.410290E-12	-2.065274E-7	-2.069052E-7	-2.072199E-7	-2.075678E-7	-2.079447E-7	-2.082639E-7
53	3720190306.391326	1.208474	-20.000000	27.980592	-1.469600E-5	5.410180E-12	-2.064261E-7	-2.068105E-7	-2.071634E-7	-2.075262E-7	-2.079468E-7	-2.082753E-7
54	3720190339.428530	1.224874	-20.000000	27.951382	-1.471900E-5	5.409910E-12	-2.064100E-7	-2.068511E-7	-2.071685E-7	-2.074995E-7	-2.079224E-7	-2.082894E-7
55	3720190372.511009	1.218350	-20.000000	27.975242	-1.471600E-5	5.408800E-12	-2.062825E-7	-2.065935E-7	-2.069836E-7	-2.075799E-7	-2.079971E-7	-2.083756E-7
56	3720190405.566459	1.222137	-20.000000	27.951800	-1.471700E-5	5.407010E-12	-2.065110E-7	-2.068977E-7	-2.070628E-7	-2.074323E-7	-2.079500E-7	-2.083060E-7
57	3720190438.627835	1.233966	-20.000000	27.939790	-1.472500E-5	5.400770E-12	-2.065846E-7	-2.069839E-7	-2.073603E-7	-2.077586E-7	-2.081619E-7	-2.085022E-7
58	3720190471.837558	1.230310	-20.000000	27.940047	-1.476700E-5	5.383470E-12	-2.072294E-7	-2.076087E-7	-2.079670E-7	-2.082914E-7	-2.085971E-7	-2.089671E-7
59	3720190505.974113	1.239014	-20.000000	27.943852	-1.475900E-5	5.325780E-12	-2.086690E-7	-2.090348E-7	-2.093678E-7	-2.096899E-7	-2.101337E-7	-2.104756E-7

File: Diodes/Halfmoon/Diodes/Current_Data/Postirrad/PSS/36696/039/36696_039_PSS_HM_XX_1100min_Single.txt
#Open Capacitance 1000Hz:4.503800E-12
#Open Capacitance 1000000Hz:Not Measured
#36696_039_PSS_HM_XX_1100min_Single
#Date/Time: 11/19/2021 1:35:26 PM
#Sensor Name: 36696_039_PSS_HM_XX_1100min
#Type: P
#Annealing Status: 1100 min
#Environment: -20.0C
#Tester: Eric Spencer

#Notes: After Alibava

#Time Delay per Ramp Step (s): 0.000

#Time Delay per Measurement (s) :0.000

#Number of measurements per voltage: 0.000



Strip 	Time	RH	ChuckT	AirT	Global Current	Pinhole	Coupling Cap	Istrip_0	Istrip_1	Istrip_2	Istrip_3	Istrip_Mean	Istrip_Median	I_RBias_V-5.0
1	3720191796.554012	1.262118	-20.000000	27.561787	-1.470100E-5	-4.822656E-11	8.881080E-11	-2.135903E-7	-2.136012E-7	-2.136117E-7	-2.136100E-7	-2.136033E-7	-2.136056E-7	-2.375521E-6
2	3720191813.175241	1.264863	-20.000000	27.549325	-1.469800E-5	-5.313288E-11	8.883230E-11	-2.128751E-7	-2.128566E-7	-2.128346E-7	-2.128192E-7	-2.128464E-7	-2.128456E-7	-2.378787E-6
3	3720191828.981270	1.252905	-20.000000	27.554060	-1.469800E-5	-5.173104E-11	8.882220E-11	-2.118870E-7	-2.118717E-7	-2.118658E-7	-2.118618E-7	-2.118716E-7	-2.118687E-7	-2.381157E-6
4	3720191844.831387	1.224136	-20.000000	27.551603	-1.469400E-5	-5.383378E-11	8.881880E-11	-2.118613E-7	-2.118577E-7	-2.118615E-7	-2.118769E-7	-2.118643E-7	-2.118614E-7	-2.381908E-6
5	3720191861.304440	1.224211	-20.000000	27.546132	-1.469500E-5	-5.333313E-11	8.880810E-11	-2.112191E-7	-2.112118E-7	-2.111998E-7	-2.112013E-7	-2.112080E-7	-2.112065E-7	-2.381090E-6
6	3720191877.172968	1.211686	-20.000000	27.529665	-1.468700E-5	-5.363352E-11	8.879710E-11	-2.108518E-7	-2.108523E-7	-2.108578E-7	-2.108557E-7	-2.108544E-7	-2.108540E-7	-2.382197E-6
7	3720191893.034395	1.206489	-20.000000	27.527169	-1.468900E-5	-5.333313E-11	8.880170E-11	-2.110728E-7	-2.110707E-7	-2.110896E-7	-2.111090E-7	-2.110855E-7	-2.110812E-7	-2.381731E-6
8	3720191909.067543	1.200048	-20.000000	27.550036	-1.468600E-5	-5.413415E-11	8.880150E-11	-2.112902E-7	-2.113077E-7	-2.113129E-7	-2.113070E-7	-2.113044E-7	-2.113073E-7	-2.381668E-6
9	3720191925.106559	1.202806	-20.000000	27.540545	-1.469100E-5	-5.603663E-11	8.878940E-11	-2.107577E-7	-2.107654E-7	-2.107715E-7	-2.107664E-7	-2.107653E-7	-2.107659E-7	-2.380564E-6
10	3720191941.158090	1.197532	-20.000000	27.550236	-1.468900E-5	-5.268233E-11	8.877400E-11	-2.105922E-7	-2.105927E-7	-2.106060E-7	-2.106154E-7	-2.106016E-7	-2.105994E-7	-2.381441E-6
11	3720191957.192853	1.213468	-20.000000	27.536919	-1.468700E-5	-5.508543E-11	8.877380E-11	-2.107353E-7	-2.107395E-7	-2.107399E-7	-2.107351E-7	-2.107375E-7	-2.107374E-7	-2.380852E-6
12	3720191973.435493	1.211522	-20.000000	27.512008	-1.468000E-5	-5.658731E-11	8.877700E-11	-2.104191E-7	-2.104173E-7	-2.104290E-7	-2.104446E-7	-2.104275E-7	-2.104241E-7	-2.377878E-6
13	3720191989.261466	1.215372	-20.000000	27.504836	-1.468500E-5	-5.453468E-11	8.877250E-11	-2.106864E-7	-2.106665E-7	-2.106476E-7	-2.106340E-7	-2.106586E-7	-2.106571E-7	-2.377785E-6
14	3720192005.432852	1.223775	-20.000000	27.509374	-1.467500E-5	-5.243200E-11	8.876440E-11	-2.101559E-7	-2.101526E-7	-2.101442E-7	-2.101395E-7	-2.101480E-7	-2.101484E-7	-2.378625E-6
15	3720192021.433837	1.218455	-20.000000	27.505766	-1.467600E-5	-5.268230E-11	8.876190E-11	-2.100750E-7	-2.100698E-7	-2.100632E-7	-2.100521E-7	-2.100650E-7	-2.100665E-7	-2.381273E-6
16	3720192037.410439	1.229589	-20.000000	27.503566	-1.467600E-5	-5.223171E-11	8.875900E-11	-2.100162E-7	-2.100078E-7	-2.100147E-7	-2.100145E-7	-2.100133E-7	-2.100146E-7	-2.383918E-6
17	3720192053.364173	1.235779	-20.000000	27.510403	-1.467400E-5	-5.778885E-11	8.875520E-11	-2.098139E-7	-2.098163E-7	-2.098070E-7	-2.097914E-7	-2.098072E-7	-2.098104E-7	-2.383235E-6
18	3720192069.586006	1.214240	-20.000000	27.498870	-1.467200E-5	-5.563611E-11	8.875340E-11	-2.097904E-7	-2.097741E-7	-2.097625E-7	-2.097528E-7	-2.097699E-7	-2.097683E-7	-2.383777E-6
19	3720192085.680418	1.221807	-20.000000	27.491795	-1.467000E-5	-5.553595E-11	8.874890E-11	-2.097168E-7	-2.097137E-7	-2.097202E-7	-2.097240E-7	-2.097187E-7	-2.097185E-7	-2.384028E-6
20	3720192101.560324	1.244809	-20.000000	27.493223	-1.466900E-5	-5.428433E-11	8.874710E-11	-2.096021E-7	-2.096000E-7	-2.096075E-7	-2.096129E-7	-2.096056E-7	-2.096048E-7	-2.383243E-6
21	3720192117.483375	1.219290	-20.000000	27.485592	-1.466700E-5	-5.223170E-11	8.874570E-11	-2.094505E-7	-2.094386E-7	-2.094222E-7	-2.094140E-7	-2.094313E-7	-2.094304E-7	-2.383850E-6
22	3720192133.486293	1.199075	-20.000000	27.485216	-1.466600E-5	-5.833958E-11	8.874220E-11	-2.093906E-7	-2.094105E-7	-2.094239E-7	-2.094258E-7	-2.094127E-7	-2.094172E-7	-2.382340E-6
23	3720192149.536428	1.196855	-20.000000	27.484444	-1.466900E-5	-5.463481E-11	8.874290E-11	-2.091943E-7	-2.091875E-7	-2.091711E-7	-2.091621E-7	-2.091787E-7	-2.091793E-7	-2.383337E-6
24	3720192165.623590	1.207957	-20.000000	27.481371	-1.465900E-5	-5.273235E-11	8.873980E-11	-2.089335E-7	-2.089376E-7	-2.089436E-7	-2.089371E-7	-2.089380E-7	-2.089373E-7	-2.381560E-6
25	3720192181.900045	1.214666	-20.000000	27.465995	-1.465300E-5	-5.323301E-11	8.873660E-11	-2.088350E-7	-2.088210E-7	-2.088123E-7	-2.088195E-7	-2.088220E-7	-2.088202E-7	-2.377792E-6
26	3720192197.748998	1.222295	-20.000000	27.455374	-1.466000E-5	-5.703789E-11	8.873450E-11	-2.087074E-7	-2.087099E-7	-2.087155E-7	-2.087185E-7	-2.087128E-7	-2.087127E-7	-2.379991E-6
27	3720192213.988734	1.229035	-20.000000	27.471444	-1.465300E-5	-5.528566E-11	8.872760E-11	-2.084530E-7	-2.084552E-7	-2.084538E-7	-2.084421E-7	-2.084510E-7	-2.084534E-7	-2.376803E-6
28	3720192230.069494	1.219367	-20.000000	27.462151	-1.465700E-5	-5.828955E-11	8.872840E-11	-2.084357E-7	-2.084347E-7	-2.084340E-7	-2.084369E-7	-2.084353E-7	-2.084352E-7	-2.379348E-6
29	3720192245.766213	1.225634	-20.000000	27.448060	-1.465000E-5	-5.047946E-11	8.872630E-11	-2.080824E-7	-2.080812E-7	-2.080808E-7	-2.080851E-7	-2.080824E-7	-2.080818E-7	-2.385989E-6
30	3720192261.808764	1.214284	-20.000000	27.458068	-1.464400E-5	-5.743842E-11	8.872290E-11	-2.078068E-7	-2.078274E-7	-2.078002E-7	-2.077482E-7	-2.077956E-7	-2.078035E-7	-2.386373E-6
31	3720192278.279404	1.210515	-20.000000	27.447486	-1.464500E-5	-5.723814E-11	8.871480E-11	-2.078069E-7	-2.078092E-7	-2.078037E-7	-2.078076E-7	-2.078068E-7	-2.078073E-7	-2.383655E-6
32	3720192294.075496	1.232025	-20.000000	27.443561	-1.464500E-5	-5.523558E-11	8.871670E-11	-2.076187E-7	-2.076247E-7	-2.076386E-7	-2.076569E-7	-2.076347E-7	-2.076317E-7	-2.385983E-6
33	3720192310.503701	1.230052	-20.000000	27.437319	-1.464000E-5	-5.473495E-11	8.870720E-11	-2.073959E-7	-2.073929E-7	-2.073941E-7	-2.073955E-7	-2.073946E-7	-2.073948E-7	-2.385116E-6
34	3720192326.085269	1.230957	-20.000000	27.414888	-1.463700E-5	-5.919067E-11	8.870440E-11	-2.073509E-7	-2.073642E-7	-2.073785E-7	-2.073894E-7	-2.073708E-7	-2.073714E-7	-2.385196E-6
35	3720192342.128139	1.263955	-20.000000	27.426400	-1.463600E-5	-5.298267E-11	8.870110E-11	-2.070556E-7	-2.070592E-7	-2.070717E-7	-2.070684E-7	-2.070637E-7	-2.070638E-7	-2.387174E-6
36	3720192358.242626	1.248046	-20.000000	27.420753	-1.463600E-5	-5.869006E-11	8.869670E-11	-2.071566E-7	-2.071434E-7	-2.071393E-7	-2.071374E-7	-2.071442E-7	-2.071414E-7	-2.382877E-6
37	3720192374.016376	1.219764	-20.000000	27.415086	-1.463400E-5	-5.403403E-11	8.869090E-11	-2.068339E-7	-2.068436E-7	-2.068352E-7	-2.068225E-7	-2.068338E-7	-2.068345E-7	-2.384056E-6
38	3720192390.179887	1.209793	-20.000000	27.404782	-1.462900E-5	-5.263222E-11	8.868540E-11	-2.066177E-7	-2.066320E-7	-2.066335E-7	-2.066282E-7	-2.066279E-7	-2.066301E-7	-2.382175E-6
39	3720192406.144897	1.221254	-20.000000	27.391405	-1.462700E-5	-5.658730E-11	8.867610E-11	-2.065188E-7	-2.065216E-7	-2.065236E-7	-2.065331E-7	-2.065243E-7	-2.065226E-7	-2.381929E-6
40	3720192422.358718	1.209394	-20.000000	27.402621	-1.462300E-5	-5.158093E-11	8.867810E-11	-2.062803E-7	-2.062779E-7	-2.062722E-7	-2.062699E-7	-2.062751E-7	-2.062751E-7	-2.384005E-6
41	3720192438.201647	1.225208	-20.000000	27.392496	-1.460700E-5	-5.728823E-11	8.866660E-11	-2.061309E-7	-2.061106E-7	-2.061009E-7	-2.061113E-7	-2.061134E-7	-2.061109E-7	-2.381462E-6
42	3720192454.293533	1.224583	-20.000000	27.375810	-1.461200E-5	-5.473494E-11	8.866150E-11	-2.059096E-7	-2.059136E-7	-2.059196E-7	-2.059162E-7	-2.059148E-7	-2.059149E-7	-2.388626E-6
43	3720192470.558833	1.236846	-20.000000	27.385600	-1.460900E-5	-5.788901E-11	8.865520E-11	-2.057696E-7	-2.057778E-7	-2.057837E-7	-2.057799E-7	-2.057777E-7	-2.057788E-7	-2.390650E-6
44	3720192486.587573	1.220322	-20.000000	27.381855	-1.460700E-5	-5.173106E-11	8.864780E-11	-2.056165E-7	-2.056290E-7	-2.056317E-7	-2.056257E-7	-2.056257E-7	-2.056273E-7	-2.391665E-6
45	3720192502.322382	1.202156	-20.000000	27.386410	-1.460400E-5	-5.533572E-11	8.864300E-11	-2.054900E-7	-2.054877E-7	-2.054912E-7	-2.054864E-7	-2.054888E-7	-2.054888E-7	-2.391042E-6
46	3720192518.519944	1.207143	-20.000000	27.395429	-1.460200E-5	-5.658735E-11	8.863790E-11	-2.053781E-7	-2.053678E-7	-2.053749E-7	-2.053887E-7	-2.053774E-7	-2.053765E-7	-2.389693E-6
47	3720192534.327641	1.230991	-20.000000	27.389286	-1.460400E-5	-5.658732E-11	8.863230E-11	-2.052513E-7	-2.052342E-7	-2.052314E-7	-2.052428E-7	-2.052399E-7	-2.052385E-7	-2.392766E-6
48	3720192550.411265	1.242494	-20.000000	27.381971	-1.460100E-5	-5.573622E-11	8.862130E-11	-2.050480E-7	-2.050453E-7	-2.050401E-7	-2.050325E-7	-2.050415E-7	-2.050427E-7	-2.390723E-6
49	3720192566.848203	1.260050	-20.000000	27.383935	-1.458700E-5	-5.248202E-11	8.861270E-11	-2.049416E-7	-2.049369E-7	-2.049212E-7	-2.049011E-7	-2.049252E-7	-2.049291E-7	-2.391475E-6
50	3720192582.737477	1.257521	-20.000000	27.379673	-1.458400E-5	-5.899042E-11	8.860270E-11	-2.047753E-7	-2.047886E-7	-2.048017E-7	-2.048079E-7	-2.047934E-7	-2.047952E-7	-2.390801E-6
51	3720192598.582663	1.266030	-20.000000	27.367151	-1.457900E-5	-5.698785E-11	8.859450E-11	-2.044459E-7	-2.044344E-7	-2.044205E-7	-2.044151E-7	-2.044290E-7	-2.044274E-7	-2.388047E-6
52	3720192614.702993	1.256680	-20.000000	27.380190	-1.458100E-5	-5.458470E-11	8.858410E-11	-2.042892E-7	-2.042934E-7	-2.042924E-7	-2.042833E-7	-2.042896E-7	-2.042908E-7	-2.392620E-6
53	3720192630.611390	1.240021	-20.000000	27.371647	-1.457800E-5	-5.268229E-11	8.857850E-11	-2.041753E-7	-2.041895E-7	-2.042084E-7	-2.042149E-7	-2.041970E-7	-2.041989E-7	-2.393787E-6
54	3720192647.075155	1.216190	-20.000000	27.360906	-1.457900E-5	-5.533572E-11	8.856650E-11	-2.040027E-7	-2.039910E-7	-2.039767E-7	-2.039692E-7	-2.039849E-7	-2.039838E-7	-2.397241E-6
55	3720192663.014244	1.278108	-20.000000	27.380229	-1.457300E-5	-5.188126E-11	8.855610E-11	-2.037904E-7	-2.037917E-7	-2.037896E-7	-2.037824E-7	-2.037885E-7	-2.037900E-7	-2.398868E-6
56	3720192679.031379	1.255807	-20.000000	27.378662	-1.456800E-5	-5.698781E-11	8.855870E-11	-2.036213E-7	-2.036247E-7	-2.036205E-7	-2.036202E-7	-2.036217E-7	-2.036209E-7	-2.398420E-6
57	3720192694.946613	1.260214	-20.000000	27.379021	-1.457500E-5	-5.318295E-11	8.855050E-11	-2.036339E-7	-2.036469E-7	-2.036517E-7	-2.036636E-7	-2.036490E-7	-2.036493E-7	-2.402198E-6
58	3720192710.968287	1.244782	-20.000000	27.372223	-1.457200E-5	-5.178109E-11	8.854540E-11	-2.037659E-7	-2.037609E-7	-2.037580E-7	-2.037591E-7	-2.037610E-7	-2.037600E-7	-2.398818E-6
59	3720192726.989859	1.223011	-20.000000	27.365405	-1.457600E-5	-5.098010E-11	8.853780E-11	-2.043049E-7	-2.042991E-7	-2.042996E-7	-2.042971E-7	-2.043002E-7	-2.042993E-7	-2.396365E-6
60	3720192743.160646	1.234446	-20.000000	27.364395	-1.456700E-5	-5.268230E-11	8.853010E-11	-2.058478E-7	-2.058536E-7	-2.058503E-7	-2.058488E-7	-2.058501E-7	-2.058496E-7	-2.393223E-6

File: Diodes/Halfmoon/Diodes/Current_Data/Postirrad/PSS/36697/011/36697_011_PSS_HM_X_Irrad_Interstrip.txt
#Open Capacitance 1000Hz:Not Measured
#Open Capacitance 1000000Hz:4.324630E-12
#36697_011_PSS_HM_X_Irrad_Interstrip
#Date/Time: 11/11/2021 3:02:16 PM
#Sensor Name: 36697_011_PSS_HM_X
#Type: P
#Annealing Status: 20 min
#Environment: -20C
#Tester: Eric Spencer

#Notes: Irradiated 56 minutes at RINSC

#Time Delay per Ramp Step (s): 0.000

#Time Delay per Measurement (s) :0.000

#Number of measurements per voltage: 0.000



Strip 	Time	RH	ChuckT	AirT	Global Current	Interstrip C	I_InterstripR_V-0.0	I_InterstripR_V-1.0	I_InterstripR_V-2.0	I_InterstripR_V-3.0	I_InterstripR_V-4.0	I_InterstripR_V-5.0
1	3719505806.157526	1.213491	24.861125	25.531556	-2.635400E-5	5.324460E-12	-3.704016E-7	-3.710876E-7	-3.719133E-7	-3.727156E-7	-3.736293E-7	-3.744710E-7
2	3719505840.064468	1.226593	24.906764	25.504647	-2.625100E-5	5.389920E-12	-3.689074E-7	-3.697730E-7	-3.706434E-7	-3.714669E-7	-3.722542E-7	-3.730726E-7
3	3719505872.994185	1.228489	24.885340	25.492935	-2.628000E-5	5.409450E-12	-3.684271E-7	-3.693613E-7	-3.701159E-7	-3.707969E-7	-3.717147E-7	-3.724798E-7
4	3719505905.933365	1.225125	24.957216	25.466678	-2.633800E-5	5.416230E-12	-3.680427E-7	-3.689350E-7	-3.698475E-7	-3.707756E-7	-3.715789E-7	-3.724864E-7
5	3719505938.936709	1.225087	25.001626	25.447377	-2.633800E-5	5.418170E-12	-3.683492E-7	-3.690971E-7	-3.699978E-7	-3.708335E-7	-3.717003E-7	-3.725178E-7
6	3719505971.961381	1.228810	25.008322	25.447000	-2.635000E-5	5.416850E-12	-3.684458E-7	-3.693092E-7	-3.702555E-7	-3.711870E-7	-3.718133E-7	-3.725627E-7
7	3719506005.003990	1.219747	25.056200	25.429125	-2.633800E-5	5.416710E-12	-3.682992E-7	-3.691151E-7	-3.699715E-7	-3.707904E-7	-3.716674E-7	-3.724418E-7
8	3719506038.267147	1.213649	25.043597	25.420644	-2.617900E-5	5.417780E-12	-3.682512E-7	-3.690414E-7	-3.698889E-7	-3.707086E-7	-3.715406E-7	-3.724238E-7
9	3719506071.234959	1.224487	25.069338	25.410436	-2.624300E-5	5.419400E-12	-3.681745E-7	-3.690111E-7	-3.699298E-7	-3.707721E-7	-3.715961E-7	-3.724388E-7
10	3719506104.151857	1.238223	25.071597	25.400688	-2.632600E-5	5.420160E-12	-3.684320E-7	-3.692562E-7	-3.701091E-7	-3.710317E-7	-3.718406E-7	-3.726767E-7
11	3719506137.184254	1.227974	24.997621	25.398548	-2.633000E-5	5.419630E-12	-3.684362E-7	-3.693248E-7	-3.701002E-7	-3.711028E-7	-3.718850E-7	-3.727113E-7
12	3719506170.198154	1.220137	24.994332	25.365374	-2.632300E-5	5.419940E-12	-3.685341E-7	-3.694380E-7	-3.702169E-7	-3.710145E-7	-3.718539E-7	-3.726831E-7
13	3719506203.259389	1.215223	25.044034	25.358795	-2.631400E-5	5.420410E-12	-3.686216E-7	-3.694817E-7	-3.703536E-7	-3.711173E-7	-3.719257E-7	-3.727813E-7
14	3719506236.458644	1.222313	24.984761	25.334125	-2.626300E-5	5.421320E-12	-3.686587E-7	-3.694705E-7	-3.703776E-7	-3.712672E-7	-3.721660E-7	-3.730205E-7
15	3719506269.588809	1.220333	24.952935	25.333192	-2.623300E-5	5.420840E-12	-3.689953E-7	-3.699511E-7	-3.707576E-7	-3.716767E-7	-3.725410E-7	-3.734920E-7
16	3719506302.515758	1.224244	24.921369	25.336065	-2.631700E-5	5.421740E-12	-3.693222E-7	-3.701786E-7	-3.710433E-7	-3.719097E-7	-3.727663E-7	-3.736285E-7
17	3719506335.552443	1.225602	24.882925	25.323423	-2.632100E-5	5.420530E-12	-3.696069E-7	-3.704255E-7	-3.712727E-7	-3.720955E-7	-3.729882E-7	-3.737826E-7
18	3719506368.567033	1.221298	24.882270	25.310878	-2.631500E-5	5.420660E-12	-3.696388E-7	-3.704175E-7	-3.713496E-7	-3.722163E-7	-3.729983E-7	-3.738052E-7
19	3719506401.554073	1.222731	24.835047	25.305509	-2.631000E-5	5.420680E-12	-3.698844E-7	-3.707370E-7	-3.716292E-7	-3.724808E-7	-3.733270E-7	-3.741669E-7
20	3719506434.552134	1.222286	24.843925	25.282522	-2.631500E-5	5.420600E-12	-3.701189E-7	-3.709768E-7	-3.718239E-7	-3.726314E-7	-3.735365E-7	-3.744227E-7
21	3719506467.676525	1.216240	24.838595	25.271782	-2.629600E-5	5.420430E-12	-3.703460E-7	-3.712045E-7	-3.719742E-7	-3.728829E-7	-3.737334E-7	-3.746591E-7
22	3719506500.679219	1.224039	24.813268	25.265400	-2.630800E-5	5.420590E-12	-3.705350E-7	-3.714130E-7	-3.723236E-7	-3.731765E-7	-3.739374E-7	-3.747772E-7
23	3719506533.851819	1.226776	24.820522	25.254779	-2.619600E-5	5.420690E-12	-3.705018E-7	-3.714258E-7	-3.722494E-7	-3.730908E-7	-3.739153E-7	-3.747785E-7
24	3719506566.902422	1.220141	24.860055	25.237023	-2.621500E-5	5.418280E-12	-3.705945E-7	-3.714673E-7	-3.723628E-7	-3.731696E-7	-3.740749E-7	-3.749201E-7
25	3719506599.819144	1.217480	24.835444	25.235953	-2.628300E-5	5.418510E-12	-3.708050E-7	-3.715981E-7	-3.724202E-7	-3.732795E-7	-3.741807E-7	-3.750226E-7
26	3719506632.958153	1.218165	24.805956	25.239242	-2.625500E-5	5.419130E-12	-3.709414E-7	-3.717651E-7	-3.726414E-7	-3.735160E-7	-3.744446E-7	-3.752194E-7
27	3719506665.940016	1.221267	24.749795	25.231810	-2.628200E-5	5.419890E-12	-3.710699E-7	-3.719250E-7	-3.727380E-7	-3.736103E-7	-3.744840E-7	-3.752677E-7
28	3719506698.981301	1.233769	24.776351	25.214649	-2.627100E-5	5.420270E-12	-3.711457E-7	-3.720090E-7	-3.728584E-7	-3.738262E-7	-3.746779E-7	-3.754632E-7
29	3719506731.945172	1.217988	24.750608	25.208961	-2.627100E-5	5.420250E-12	-3.714501E-7	-3.722671E-7	-3.730862E-7	-3.739987E-7	-3.748429E-7	-3.757386E-7
30	3719506765.332030	1.216292	24.784969	25.188473	-2.610300E-5	5.420430E-12	-3.716615E-7	-3.725351E-7	-3.733859E-7	-3.742628E-7	-3.751026E-7	-3.759945E-7
31	3719506798.253965	1.215621	24.770068	25.183101	-2.620600E-5	5.419510E-12	-3.719677E-7	-3.728353E-7	-3.737388E-7	-3.745576E-7	-3.754568E-7	-3.763924E-7
32	3719506831.173881	1.223723	24.709668	25.171925	-2.627500E-5	5.420120E-12	-3.723146E-7	-3.731196E-7	-3.739452E-7	-3.747274E-7	-3.756140E-7	-3.764772E-7
33	3719506864.254331	1.216362	24.740818	25.171647	-2.626600E-5	5.417980E-12	-3.723606E-7	-3.731524E-7	-3.740771E-7	-3.749650E-7	-3.757906E-7	-3.766104E-7
34	3719506897.336505	1.220312	24.751481	25.175512	-2.626500E-5	5.418030E-12	-3.725778E-7	-3.734947E-7	-3.743794E-7	-3.753404E-7	-3.761904E-7	-3.769681E-7
35	3719506930.445501	1.231375	24.733883	25.162810	-2.626700E-5	5.418630E-12	-3.728874E-7	-3.737595E-7	-3.746876E-7	-3.755547E-7	-3.763614E-7	-3.772805E-7
36	3719506963.483830	1.223420	24.758514	25.154566	-2.624900E-5	5.419570E-12	-3.731411E-7	-3.739882E-7	-3.749366E-7	-3.757683E-7	-3.766862E-7	-3.775614E-7
37	3719506996.634294	1.215696	24.699758	25.152821	-2.619800E-5	5.418090E-12	-3.734414E-7	-3.742923E-7	-3.751285E-7	-3.760134E-7	-3.768061E-7	-3.777172E-7
38	3719507029.546507	1.224047	24.678197	25.129299	-2.626100E-5	5.417930E-12	-3.736235E-7	-3.744918E-7	-3.753144E-7	-3.760900E-7	-3.769620E-7	-3.778692E-7
39	3719507062.570002	1.221595	24.653031	25.112138	-2.621800E-5	5.419960E-12	-3.737599E-7	-3.746398E-7	-3.754548E-7	-3.762804E-7	-3.771613E-7	-3.780650E-7
40	3719507095.548494	1.229502	24.686938	25.119769	-2.625000E-5	5.419680E-12	-3.741154E-7	-3.750632E-7	-3.759636E-7	-3.768090E-7	-3.776373E-7	-3.785573E-7
41	3719507128.794398	1.222153	24.710875	25.098247	-2.616600E-5	5.419780E-12	-3.746363E-7	-3.756147E-7	-3.764769E-7	-3.773536E-7	-3.781112E-7	-3.789516E-7
42	3719507161.706198	1.232114	24.671758	25.096958	-2.625200E-5	5.417270E-12	-3.748968E-7	-3.757852E-7	-3.766733E-7	-3.775761E-7	-3.782889E-7	-3.791289E-7
43	3719507194.856482	1.216414	24.650891	25.093769	-2.618300E-5	5.417550E-12	-3.749138E-7	-3.757248E-7	-3.766005E-7	-3.775127E-7	-3.783082E-7	-3.792536E-7
44	3719507227.938635	1.218262	24.691496	25.083603	-2.615900E-5	5.418580E-12	-3.750268E-7	-3.758742E-7	-3.767424E-7	-3.775726E-7	-3.784144E-7	-3.792852E-7
45	3719507260.936859	1.211931	24.681447	25.092283	-2.619000E-5	5.419120E-12	-3.751462E-7	-3.760235E-7	-3.770286E-7	-3.779625E-7	-3.788293E-7	-3.798711E-7
46	3719507294.119199	1.210393	24.690405	25.088735	-2.607500E-5	5.419580E-12	-3.797474E-7	-4.034570E-7	-3.774340E-7	-3.783062E-7	-3.787872E-7	-3.797809E-7
47	3719507327.202049	1.230062	24.703483	25.084990	-2.624000E-5	5.420330E-12	-3.758730E-7	-3.767448E-7	-3.775947E-7	-3.784145E-7	-3.792782E-7	-3.800270E-7
48	3719507360.932682	1.225773	24.698847	25.051361	-2.622900E-5	5.421050E-12	-3.755658E-7	-3.764710E-7	-3.772767E-7	-3.780753E-7	-3.790216E-7	-3.798982E-7
49	3719507394.053749	1.225939	24.781125	25.058018	-2.616600E-5	5.420280E-12	-3.756019E-7	-3.763403E-7	-3.772022E-7	-3.780518E-7	-3.789619E-7	-3.798316E-7
50	3719507427.370333	1.226940	24.819649	25.063668	-2.621700E-5	5.419350E-12	-3.757993E-7	-3.766038E-7	-3.775880E-7	-3.783942E-7	-3.792422E-7	-3.801059E-7
51	3719507461.393782	1.223082	24.808195	25.049242	-2.621500E-5	5.419660E-12	-3.759470E-7	-3.767790E-7	-3.776942E-7	-3.785246E-7	-3.793801E-7	-3.801921E-7
52	3719507495.168324	1.210009	24.770940	25.032356	-2.611900E-5	5.418480E-12	-3.760043E-7	-3.769467E-7	-3.778475E-7	-3.787110E-7	-3.794658E-7	-3.803864E-7
53	3719507528.257199	1.230567	24.761764	25.031803	-2.609500E-5	5.418400E-12	-3.764042E-7	-3.773530E-7	-3.781623E-7	-3.789518E-7	-3.798334E-7	-3.806345E-7
54	3719507561.160027	1.245176	24.811504	25.020208	-2.619400E-5	5.418420E-12	-3.767686E-7	-3.776674E-7	-3.786010E-7	-3.793831E-7	-3.803908E-7	-3.812017E-7
55	3719507594.320861	1.225291	24.828844	25.024094	-2.609800E-5	5.418520E-12	-3.773340E-7	-3.781622E-7	-3.791731E-7	-3.800403E-7	-3.808381E-7	-3.818079E-7
56	3719507627.220490	1.230883	24.876187	25.011491	-2.620800E-5	5.413440E-12	-3.777848E-7	-3.785592E-7	-3.794154E-7	-3.802795E-7	-3.811128E-7	-3.819834E-7
57	3719507660.383642	1.248029	24.901512	24.995062	-2.612300E-5	5.407820E-12	-3.784149E-7	-3.793060E-7	-3.802295E-7	-3.811095E-7	-3.819157E-7	-3.827333E-7
58	3719507693.431983	1.231227	24.893862	25.001442	-2.610100E-5	5.391440E-12	-3.801540E-7	-3.811216E-7	-3.819575E-7	-3.828339E-7	-3.836574E-7	-3.844818E-7
59	3719507726.640612	1.230461	24.862909	25.016919	-2.619400E-5	5.331990E-12	-3.850655E-7	-3.859314E-7	-3.867427E-7	-3.876528E-7	-3.885168E-7	-3.893252E-7
#Open Capacitance 1000Hz:Not Measured
#Open Capacitance 1000000Hz:4.321070E-12
#36697_011_PSS_HM_X_Irrad_Interstrip
#Date/Time: 11/11/2021 3:36:59 PM
#Sensor Name: 36697_011_PSS_HM_X
#Type: P
#Annealing Status: 20 min
#Environment: -20C
#Tester: Eric Spencer

#Notes: Irradiated 56 minutes at RINSC

#Time Delay per Ramp Step (s): 0.000

#Time Delay per Measurement (s) :0.000

#Number of measurements per voltage: 0.000



Strip 	Time	RH	ChuckT	AirT	Global Current	Interstrip C	I_InterstripR_V-0.0	I_InterstripR_V-1.0	I_InterstripR_V-2.0	I_InterstripR_V-3.0	I_InterstripR_V-4.0	I_InterstripR_V-5.0
46	3719507889.353099	1.243133	-20.000000	24.999540	-2.621400E-5	5.417840E-12	-3.749925E-7	-3.759808E-7	-3.767527E-7	-3.775891E-7	-3.783975E-7	-3.791915E-7
