Repository: ctiley/CERN_CMS_Silicon_Sensor

# CERN_CMS_Silicon_Sensor

# Code To-Do 
- Double check Halfmoon Diode Data

# Lab To-Do
- Measure more HGCAL Diodes
- Measure rest of Unirradiated Halfmoon Diodes
- Rebond D0 Diode
- Cleanup Wires at Alibava Station
-

File: Diodes/Halfmoon/Diodes/Current_Data/Postirrad/PSS/34341/012/CV_34341_012_PSS_HM_XX_DIODEHALFPSTOP_Irradiated_9_8_2021_12_35_34_PM.txt
GCD Test
Bias: 5000.000000
CV_34341_012_PSS_HM_XX_DIODEHALFPSTOP_Irradiated
Date/Time: 9/8/2021 12:35:34 PM
Sensor Name: DIODEHALFPSTOP
Type: P
Annealing Status: Irradiated and Annealed at 60C for 80 min
Environment: -20C
Tester: Andrew Kent

Time Delay per Ramp Step (s): 1.000

CV Time Delay per Measurement (s) :0.500

AC Voltage (V): 0.500

Current Number of measurements per voltage: 4.000

IV Time Delay per Measurement (s) :0.000


BiasVoltage	LCR_Cp_freq1000.0	LCR_Cp_freq10000.0	LCR_Rp_freq1000.0	LCR_Rp_freq10000.0	Temperature	Air_Temp	Humidity	Dewpoint	
  -10.0000	1.363E-11	5.159E-12	7.235E+6	4.769E+6	  -20.0415	   11.6382	    6.0155	  -24.7114	
  -20.0000	1.373E-11	5.252E-12	9.543E+6	5.325E+6	  -20.0135	   11.6505	    6.0022	  -24.7269	
  -30.0000	1.323E-11	5.293E-12	1.131E+7	5.818E+6	  -20.0008	   11.7056	    5.9997	  -24.6913	
  -40.0000	1.269E-11	5.337E-12	1.296E+7	6.190E+6	  -20.0059	   11.7354	    5.9870	  -24.6929	
  -50.0000	1.217E-11	5.370E-12	1.457E+7	6.570E+6	  -19.9982	   11.6990	    5.9956	  -24.7037	
  -60.0000	1.171E-11	5.400E-12	1.627E+7	6.856E+6	  -19.9906	   11.6971	    5.9880	  -24.7191	
  -70.0000	1.138E-11	5.419E-12	1.788E+7	7.102E+6	  -19.9880	   11.6858	    5.9741	  -24.7531	
  -80.0000	1.110E-11	5.433E-12	1.951E+7	7.375E+6	  -20.0109	   11.5834	    5.9529	  -24.8671	
  -90.0000	1.082E-11	5.443E-12	2.110E+7	7.627E+6	  -19.9880	   11.4495	    5.9383	  -24.9918	
 -100.0000	1.056E-11	5.450E-12	2.268E+7	7.931E+6	  -19.9982	   11.4610	    5.9295	  -24.9999	
 -110.0000	1.038E-11	5.465E-12	2.405E+7	8.070E+6	  -20.0008	   11.5495	    5.9257	  -24.9423	
 -120.0000	1.020E-11	5.481E-12	2.562E+7	8.278E+6	  -19.9982	   11.4997	    5.9418	  -24.9487	
 -130.0000	1.003E-11	5.488E-12	2.700E+7	8.517E+6	  -19.9957	   11.4802	    5.9592	  -24.9307	
 -140.0000	9.883E-12	5.497E-12	2.824E+7	8.680E+6	  -19.9830	   11.5016	    5.9573	  -24.9186	
 -150.0000	9.757E-12	5.504E-12	2.938E+7	8.870E+6	  -19.9728	   11.5226	    5.9617	  -24.8950	
 -160.0000	9.605E-12	5.508E-12	3.060E+7	9.030E+6	  -19.9855	   11.5744	    5.9485	  -24.8819	
 -170.0000	9.530E-12	5.514E-12	3.099E+7	9.121E+6	  -19.9626	   11.5334	    5.9608	  -24.8890	
 -180.0000	9.431E-12	5.516E-12	3.180E+7	9.293E+6	  -19.9855	   11.3899	    5.9766	  -24.9645	
 -190.0000	9.337E-12	5.521E-12	3.273E+7	9.437E+6	  -19.9906	   11.3672	    5.9763	  -24.9817	
 -200.0000	9.275E-12	5.528E-12	3.359E+7	9.572E+6	  -19.9804	   11.3672	    5.9573	  -25.0167	
 -210.0000	9.175E-12	5.528E-12	3.450E+7	9.732E+6	  -19.9931	   11.3815	    5.9620	  -25.0080	
 -220.0000	9.083E-12	5.528E-12	3.546E+7	9.877E+6	  -19.9957	   11.4676	    5.9684	  -24.9229	
 -230.0000	9.052E-12	5.533E-12	3.633E+7	9.999E+6	  -19.9906	   11.4671	    5.9747	  -24.9116	
 -240.0000	8.980E-12	5.533E-12	3.755E+7	1.014E+7	  -19.9804	   11.4210	    5.9734	  -24.9477	
 -250.0000	8.904E-12	5.536E-12	3.908E+7	1.029E+7	  -19.9855	   11.4552	    5.9877	  -24.8964	
 -260.0000	8.822E-12	5.541E-12	4.043E+7	1.038E+7	  -19.9855	   11.4811	    5.9924	  -24.8688	
 -270.0000	8.728E-12	5.547E-12	4.202E+7	1.050E+7	  -19.9957	   11.5328	    6.0266	  -24.7682	
 -280.0000	1.084E-11	6.348E-12	3.173E+7	7.362E+6	  -20.0008	   11.5163	    6.0566	  -24.7253	
 -290.0000	1.030E-11	6.296E-12	3.313E+7	7.834E+6	  -20.0109	   11.4710	    6.0550	  -24.7613	
 -300.0000	1.009E-11	6.184E-12	3.445E+7	8.369E+6	  -20.0389	   11.4690	    6.0512	  -24.7697	
 -310.0000	9.711E-12	6.155E-12	3.897E+7	8.515E+6	  -20.0338	   11.4349	    6.0319	  -24.8299	
 -320.0000	9.637E-12	6.269E-12	3.811E+7	7.620E+6	  -20.0440	   11.4681	    6.0383	  -24.7940	
 -330.0000	9.446E-12	6.098E-12	4.230E+7	8.872E+6	  -20.0415	   11.5248	    6.0487	  -24.7335	
 -340.0000	9.319E-12	6.032E-12	4.462E+7	8.878E+6	  -20.0516	   11.5099	    6.0576	  -24.7282	
 -350.0000	9.159E-12	6.002E-12	4.620E+7	9.094E+6	  -20.0440	   11.3880	    6.0459	  -24.8387	
 -360.0000	9.151E-12	6.037E-12	4.863E+7	9.174E+6	  -20.0465	   11.3202	    6.0376	  -24.9034	
 -370.0000	9.073E-12	6.053E-12	5.092E+7	9.183E+6	  -20.0542	   11.3253	    6.0288	  -24.9158	
 -380.0000	8.938E-12	6.037E-12	5.245E+7	9.302E+6	  -20.0593	   11.2997	    6.0572	  -24.8826	
 -390.0000	8.841E-12	6.048E-12	5.330E+7	9.352E+6	  -20.0542	   11.2380	    6.0775	  -24.8909	
 -400.0000	8.866E-12	6.062E-12	5.731E+7	9.546E+6	  -20.0542	   11.2425	    6.0993	  -24.8480	
 -410.0000	8.707E-12	6.070E-12	5.837E+7	9.587E+6	  -20.0516	   11.2954	    6.0661	  -24.8696	
 -420.0000	8.542E-12	6.053E-12	6.058E+7	9.758E+6	  -20.0542	   11.2868	    6.0550	  -24.8960	
 -430.0000	8.607E-12	6.083E-12	6.378E+7	9.758E+6	  -20.0669	   11.3029	    6.0528	  -24.8883	
 -440.0000	8.385E-12	6.015E-12	6.636E+7	9.684E+6	  -20.0745	   11.1800	    6.0354	  -25.0099	
 -450.0000	8.448E-12	6.015E-12	6.641E+7	9.877E+6	  -20.0694	   11.1847	    6.0658	  -24.9512	
 -460.0000	8.343E-12	5.999E-12	7.195E+7	9.927E+6	  -20.0745	   11.1194	    6.0835	  -24.9668	
 -470.0000	8.296E-12	6.061E-12	7.477E+7	1.005E+7	  -20.0542	   11.1414	    6.0930	  -24.9335	
 -480.0000	8.288E-12	6.122E-12	7.724E+7	1.016E+7	  -20.0465	   11.1522	    6.1031	  -24.9073	
 -490.0000	8.215E-12	6.122E-12	8.090E+7	1.025E+7	  -20.0440	   11.1092	    6.1120	  -24.9228	
 -500.0000	8.188E-12	6.139E-12	8.309E+7	1.035E+7	  -20.0364	   11.1608	    6.1439	  -24.8275	
 -510.0000	8.182E-12	6.114E-12	8.305E+7	1.027E+7	  -20.0567	   11.0897	    6.1572	  -24.8557	
 -520.0000	8.113E-12	6.123E-12	8.826E+7	1.048E+7	  -20.0491	   11.1145	    6.1651	  -24.8234	
 -530.0000	8.134E-12	6.112E-12	8.971E+7	1.033E+7	  -20.0287	   11.1722	    6.1657	  -24.7799	
 -540.0000	8.141E-12	6.112E-12	9.695E+7	1.040E+7	  -20.0135	   11.2193	    6.1584	  -24.7584	
 -550.0000	7.938E-12	6.112E-12	9.822E+7	1.050E+7	  -20.0287	   11.2528	    6.1796	  -24.6959	
 -560.0000	7.951E-12	6.160E-12	9.759E+7	1.048E+7	  -20.0313	   11.1417	    6.1556	  -24.8205	
 -570.0000	7.966E-12	6.130E-12	1.057E+8	1.054E+7	  -20.0160	   11.0970	    6.1613	  -24.8430	
 -580.0000	7.868E-12	6.111E-12	1.105E+8	1.059E+7	  -20.0109	   11.1410	    6.1448	  -24.8403	
 -590.0000	7.854E-12	6.170E-12	1.136E+8	1.068E+7	  -20.0059	   11.1410	    6.1477	  -24.8352	
 -600.0000	7.838E-12	6.091E-12	1.116E+8	1.051E+7	  -19.9957	   11.1445	    6.1319	  -24.8610	
 -610.0000	7.914E-12	6.061E-12	1.176E+8	1.056E+7	  -20.0008	   11.2234	    6.1471	  -24.7759	
 -620.0000	7.878E-12	6.090E-12	1.158E+8	1.075E+7	  -20.0008	   11.2188	    6.1543	  -24.7662	
 -630.0000	7.804E-12	6.171E-12	1.276E+8	1.075E+7	  -19.9957	   11.2094	    6.1486	  -24.7833	
 -640.0000	7.874E-12	6.148E-12	1.379E+8	1.073E+7	  -19.9931	   11.2503	    6.1600	  -24.7329	
 -650.0000	7.770E-12	6.141E-12	1.227E+8	1.083E+7	  -20.0033	   11.2887	    6.1284	  -24.7617	
 -660.0000	7.832E-12	6.119E-12	1.343E+8	1.095E+7	  -20.0135	   11.2792	    6.1293	  -24.7669	
 -670.0000	7.666E-12	6.113E-12	1.325E+8	1.078E+7	  -20.0237	   11.2080	    6.0911	  -24.8882	
 -680.0000	7.728E-12	6.163E-12	1.389E+8	1.074E+7	  -20.0287	   11.2207	    6.0841	  -24.8915	
 -690.0000	7.682E-12	6.115E-12	1.392E+8	1.080E+7	  -20.0364	   11.1597	    6.0674	  -24.9666	
 -700.0000	7.722E-12	6.102E-12	1.387E+8	1.081E+7	  -20.0135	   11.1948	    6.0572	  -24.9593	
 -710.0000	7.618E-12	6.150E-12	1.429E+8	1.079E+7	  -20.0059	   11.2101	    6.0471	  -24.9666	
 -720.0000	7.845E-12	6.123E-12	1.358E+8	1.096E+7	  -20.0109	   11.1854	    6.0433	  -24.9916	
 -730.0000	7.654E-12	6.100E-12	1.448E+8	1.082E+7	  -20.0059	   11.2065	    6.0519	  -24.9605	
 -740.0000	7.640E-12	6.079E-12	1.517E+8	1.082E+7	  -20.0186	   11.1889	    6.0389	  -24.9971	
 -750.0000	7.663E-12	6.095E-12	1.466E+8	1.085E+7	  -20.0186	   11.1889	    6.0402	  -24.9948	
 -760.0000	7.734E-12	6.140E-12	1.520E+8	1.092E+7	  -20.0160	   11.0719	    6.0490	  -25.0643	
 -770.0000	7.609E-12	6.125E-12	1.623E+8	1.088E+7	  -20.0160	   11.0725	    6.0462	  -25.0690	
 -780.0000	7.610E-12	6.113E-12	1.422E+8	1.088E+7	  -20.0160	   11.0713	    6.0405	  -25.0802	
 -790.0000	7.643E-12	6.128E-12	1.514E+8	1.094E+7	  -20.0389	   11.0459	    6.0364	  -25.1064	
 -800.0000	7.562E-12	6.152E-12	1.581E+8	1.102E+7	  -20.0364	   11.1669	    6.0481	  -24.9965	
 -810.0000	7.621E-12	6.129E-12	1.580E+8	1.104E+7	  -20.0338	   11.0776	    6.0493	  -25.0595	
 -820.0000	7.624E-12	6.154E-12	1.639E+8	1.096E+7	  -20.0415	   11.0463	    6.0474	  -25.0859	
 -830.0000	7.656E-12	6.142E-12	1.606E+8	1.106E+7	  -20.0440	   11.0537	    6.0506	  -25.0747	
 -840.0000	7.629E-12	6.124E-12	1.668E+8	1.107E+7	  -20.0542	   10.9760	    6.0588	  -25.1166	
 -850.0000	7.586E-12	6.157E-12	1.686E+8	1.112E+7	  -20.0618	   10.9635	    6.0591	  -25.1251	
 -860.0000	7.623E-12	6.145E-12	1.629E+8	1.106E+7	  -20.0593	   10.9051	    6.0579	  -25.1702	
 -870.0000	7.604E-12	6.164E-12	1.701E+8	1.122E+7	  -20.0491	   10.9585	    6.0484	  -25.1483	
 -880.0000	7.617E-12	6.157E-12	1.639E+8	1.119E+7	  -20.0415	   11.0363	    6.0281	  -25.1284	
 -890.0000	7.577E-12	6.169E-12	1.622E+8	1.130E+7	  -20.0364	   11.0667	    6.0316	  -25.0998	
 -900.0000	7.597E-12	6.154E-12	1.691E+8	1.116E+7	  -20.0287	   11.0366	    6.0215	  -25.1403	
 -910.0000	7.626E-12	6.141E-12	1.718E+8	1.120E+7	  -20.0389	   11.0695	    6.0136	  -25.1307	
 -920.0000	7.565E-12	6.152E-12	1.736E+8	1.115E+7	  -20.0313	   11.0549	    6.0161	  -25.1368	
 -930.0000	7.512E-12	6.163E-12	1.700E+8	1.132E+7	  -20.0516	   11.0181	    6.0174	  -25.1614	
 -940.0000	7.576E-12	6.135E-12	1.750E+8	1.119E+7	  -20.0516	   10.8570	    6.0196	  -25.2752	
 -950.0000	7.569E-12	6.136E-12	1.681E+8	1.114E+7	  -20.0491	   10.9021	    6.0291	  -25.2248	
 -960.0000	7.590E-12	6.144E-12	1.682E+8	1.119E+7	  -20.0313	   10.9446	    6.0266	  -25.1984	
 -970.0000	7.543E-12	6.147E-12	1.790E+8	1.111E+7	  -20.0237	   10.9615	    6.0449	  -25.1525	
 -980.0000	7.520E-12	6.154E-12	1.688E+8	1.127E+7	  -20.0059	   10.8964	    6.0326	  -25.2227	
 -990.0000	7.573E-12	6.164E-12	1.927E+8	1.114E+7	  -20.0059	   10.9339	    6.0316	  -25.1969	
-1000.0000	7.560E-12	6.137E-12	1.786E+8	1.126E+7	  -20.0262	   10.9124	    6.0082	  -25.2555

File: Diodes/Halfmoon/Diodes/Current_Data/Postirrad/PSS/34341/012/CV_34341_012_PSS_HM_XX_DIODEHALFPSTOP_Irradiated_9_8_2021_1_04_10_PM.txt
GCD Test
Bias: 5000.000000
CV_34341_012_PSS_HM_XX_DIODEHALFPSTOP_Irradiated
Date/Time: 9/8/2021 1:04:10 PM
Sensor Name: DIODEHALFPSTOP
Type: P
Annealing Status: Irradiated and Annealed at 60C for 80 min
Environment: -20C
Tester: Andrew Kent

Time Delay per Ramp Step (s): 1.000

CV Time Delay per Measurement (s) :0.500

AC Voltage (V): 0.500

Current Number of measurements per voltage: 4.000

IV Time Delay per Measurement (s) :0.000


BiasVoltage	LCR_Cp_freq1000.0	LCR_Cp_freq10000.0	LCR_Rp_freq1000.0	LCR_Rp_freq10000.0	Temperature	Air_Temp	Humidity	Dewpoint	
  -10.0000	1.379E-11	5.499E-12	7.429E+6	4.720E+6	  -20.3416	    9.8408	    5.0952	  -27.8243	
  -20.0000	1.384E-11	5.570E-12	9.739E+6	5.305E+6	  -20.2577	    9.8250	    5.0677	  -27.8939	
  -30.0000	1.330E-11	5.602E-12	1.156E+7	5.763E+6	  -20.2297	    9.8526	    5.0294	  -27.9553	
  -40.0000	1.281E-11	5.636E-12	1.319E+7	6.182E+6	  -20.1381	    9.8173	    5.0174	  -28.0063	
  -50.0000	1.230E-11	5.667E-12	1.487E+7	6.538E+6	  -20.0898	    9.8080	    4.9908	  -28.0699	
  -60.0000	1.186E-11	5.686E-12	1.655E+7	6.862E+6	  -20.0338	    9.7672	    4.9750	  -28.1332	
  -70.0000	1.148E-11	5.702E-12	1.826E+7	7.116E+6	  -19.9397	    9.7678	    4.9864	  -28.1226	
  -80.0000	1.121E-11	5.713E-12	1.988E+7	7.385E+6	  -19.8939	    9.7385	    4.9820	  -28.1388	
  -90.0000	1.094E-11	5.721E-12	2.150E+7	7.632E+6	  -19.8659	    9.8037	    4.9804	  -28.0954	
 -100.0000	1.073E-11	5.730E-12	2.294E+7	7.838E+6	  -19.8380	    9.8045	    4.9820	  -28.0914	
 -110.0000	1.054E-11	5.737E-12	2.440E+7	8.071E+6	  -19.7515	    9.7916	    4.9548	  -28.1593	
 -120.0000	1.037E-11	5.751E-12	2.588E+7	8.263E+6	  -19.7337	    9.6661	    4.9453	  -28.2699	
 -130.0000	1.021E-11	5.759E-12	2.720E+7	8.466E+6	  -19.7057	    9.6113	    4.9159	  -28.3730	
 -140.0000	1.006E-11	5.766E-12	2.846E+7	8.644E+6	  -19.6752	    9.6294	    4.8805	  -28.4372	
 -150.0000	9.932E-12	5.769E-12	2.957E+7	8.815E+6	  -19.6599	    9.6491	    4.8454	  -28.5001	
 -160.0000	9.778E-12	5.772E-12	3.070E+7	9.027E+6	  -19.6574	    9.6491	    4.8308	  -28.5322	
 -170.0000	9.683E-12	5.772E-12	3.122E+7	9.133E+6	  -19.6446	    9.7032	    4.7919	  -28.5797	
 -180.0000	9.591E-12	5.779E-12	3.202E+7	9.248E+6	  -19.6370	    9.6833	    4.7812	  -28.6179	
 -190.0000	9.508E-12	5.781E-12	3.288E+7	9.405E+6	  -19.6370	    9.7523	    4.7615	  -28.6123	
 -200.0000	9.425E-12	5.785E-12	3.371E+7	9.579E+6	  -19.6268	    9.7921	    4.7492	  -28.6115	
 -210.0000	9.361E-12	5.790E-12	3.466E+7	9.684E+6	  -19.6395	    9.7711	    4.7296	  -28.6706	
 -220.0000	9.280E-12	5.789E-12	3.552E+7	9.858E+6	  -19.6421	    9.6740	    4.7100	  -28.7842	
 -230.0000	9.228E-12	5.789E-12	3.644E+7	9.989E+6	  -19.6574	    9.7403	    4.7078	  -28.7418	
 -240.0000	9.165E-12	5.789E-12	3.765E+7	1.014E+7	  -19.6930	    9.6712	    4.6942	  -28.8220	
 -250.0000	9.396E-12	5.792E-12	4.059E+7	1.029E+7	  -19.7057	    9.6419	    4.6863	  -28.8608	
 -260.0000	8.988E-12	5.794E-12	4.076E+7	1.042E+7	  -19.7286	    9.6647	    4.6556	  -28.9143	
 -270.0000	1.071E-11	6.508E-12	2.966E+7	7.657E+6	  -19.7642	    9.6563	    4.6401	  -28.9557	
 -280.0000	1.037E-11	6.437E-12	3.296E+7	8.050E+6	  -19.7820	    9.6270	    4.6344	  -28.9897	
 -290.0000	1.022E-11	6.367E-12	3.535E+7	8.220E+6	  -19.7922	    9.5546	    4.6135	  -29.0892	
 -300.0000	9.968E-12	6.348E-12	3.687E+7	8.399E+6	  -19.8354	    9.5483	    4.6208	  -29.0770	
 -310.0000	9.825E-12	6.319E-12	3.863E+7	8.596E+6	  -19.8507	    9.5268	    4.6331	  -29.0640	
 -320.0000	9.709E-12	6.283E-12	4.044E+7	8.742E+6	  -19.8736	    9.5147	    4.6515	  -29.0308	
 -330.0000	9.611E-12	6.308E-12	4.216E+7	8.881E+6	  -19.8990	    9.5629	    4.6407	  -29.0209	
 -340.0000	9.429E-12	6.286E-12	4.471E+7	8.967E+6	  -19.9499	    9.6420	    4.6607	  -28.9189	
 -350.0000	9.338E-12	6.291E-12	4.660E+7	9.128E+6	  -19.9702	    9.6560	    4.6410	  -28.9538	
 -360.0000	9.244E-12	6.277E-12	4.836E+7	9.283E+6	  -19.9880	    9.6806	    4.5958	  -29.0402	
 -370.0000	9.222E-12	6.287E-12	5.016E+7	9.254E+6	  -20.0287	    9.6320	    4.5841	  -29.1019	
 -380.0000	9.041E-12	6.334E-12	5.260E+7	9.446E+6	  -20.0440	    9.6381	    4.5750	  -29.1188	
 -390.0000	8.992E-12	6.296E-12	5.545E+7	9.627E+6	  -20.0644	    9.5548	    4.5512	  -29.2332	
 -400.0000	8.896E-12	6.320E-12	5.804E+7	9.748E+6	  -20.0923	    9.6317	    4.5357	  -29.2146	
 -410.0000	8.801E-12	6.284E-12	5.919E+7	9.706E+6	  -20.1025	    9.5878	    4.5101	  -29.3058	
 -420.0000	8.744E-12	6.297E-12	6.152E+7	9.754E+6	  -20.1101	    9.5191	    4.5063	  -29.3636	
 -430.0000	8.663E-12	6.305E-12	6.541E+7	9.950E+6	  -20.1178	    9.5347	    4.4911	  -29.4002	
 -440.0000	8.624E-12	6.311E-12	6.715E+7	1.003E+7	  -20.1356	    9.6226	    4.4769	  -29.3593	
 -450.0000	8.562E-12	6.303E-12	6.983E+7	1.010E+7	  -20.1483	    9.6033	    4.4687	  -29.3925	
 -460.0000	8.460E-12	6.407E-12	7.313E+7	1.032E+7	  -20.1508	    9.5831	    4.4662	  -29.4128	
 -470.0000	8.538E-12	6.438E-12	7.528E+7	1.055E+7	  -20.1585	    9.5039	    4.4519	  -29.5028	
 -480.0000	8.371E-12	6.459E-12	7.833E+7	1.066E+7	  -20.1457	    9.5479	    4.4478	  -29.4813	
 -490.0000	8.386E-12	6.485E-12	8.077E+7	1.083E+7	  -20.1585	    9.4351	    4.4282	  -29.6081	
 -500.0000	8.319E-12	6.493E-12	8.277E+7	1.091E+7	  -20.1534	    9.3158	    4.4213	  -29.7095	
 -510.0000	8.247E-12	6.467E-12	8.712E+7	1.088E+7	  -20.1508	    9.3993	    4.4197	  -29.6539	
 -520.0000	8.198E-12	6.459E-12	9.367E+7	1.091E+7	  -20.1508	    9.3993	    4.4228	  -29.6464	
 -530.0000	8.159E-12	6.431E-12	9.370E+7	1.087E+7	  -20.1534	    9.3823	    4.4099	  -29.6894	
 -540.0000	8.104E-12	6.407E-12	9.737E+7	1.089E+7	  -20.1457	    9.4347	    4.4020	  -29.6711	
 -550.0000	8.099E-12	6.406E-12	1.026E+8	1.089E+7	  -20.1483	    9.4228	    4.3887	  -29.7114	
 -560.0000	8.110E-12	6.459E-12	1.045E+8	1.114E+7	  -20.1356	    9.3794	    4.3770	  -29.7704	
 -570.0000	8.044E-12	6.391E-12	1.057E+8	1.081E+7	  -20.1178	    9.3964	    4.3545	  -29.8126	
 -580.0000	8.009E-12	6.424E-12	1.101E+8	1.104E+7	  -20.1254	    9.3836	    4.3419	  -29.8522	
 -590.0000	8.016E-12	6.453E-12	1.088E+8	1.120E+7	  -20.1076	    9.4584	    4.3352	  -29.8153	
 -600.0000	7.957E-12	6.402E-12	1.136E+8	1.117E+7	  -20.0898	    9.4485	    4.3080	  -29.8887	
 -610.0000	7.913E-12	6.413E-12	1.146E+8	1.122E+7	  -20.0745	    9.4331	    4.2957	  -29.9298	
 -620.0000	7.864E-12	6.426E-12	1.199E+8	1.126E+7	  -20.0618	    9.4105	    4.2891	  -29.9620	
 -630.0000	7.873E-12	6.418E-12	1.240E+8	1.127E+7	  -20.0262	    9.4207	    4.2726	  -29.9952	
 -640.0000	7.891E-12	6.450E-12	1.323E+8	1.118E+7	  -20.0186	    9.4549	    4.2606	  -30.0006	
 -650.0000	7.830E-12	6.506E-12	1.350E+8	1.154E+7	  -20.0109	    9.4337	    4.2612	  -30.0141	
 -660.0000	7.830E-12	6.457E-12	1.392E+8	1.139E+7	  -19.6624	    9.4103	    4.2628	  -30.0267	
 -670.0000	7.872E-12	6.399E-12	1.327E+8	1.170E+7	  -19.2249	    9.3728	    4.3729	  -29.7850	
 -680.0000	7.781E-12	6.263E-12	1.311E+8	1.087E+7	  -18.5786	    9.2413	    5.1483	  -28.1452	
 -690.0000	7.784E-12	6.258E-12	1.281E+8	1.079E+7	  -17.6140	    8.9444	    6.9548	  -25.0969	
 -700.0000	7.853E-12	6.263E-12	1.279E+8	1.090E+7	  -17.1329	    8.7533	    7.9858	  -23.7074	
 -710.0000	7.749E-12	6.247E-12	1.314E+8	1.076E+7	  -16.5040	    8.7533	    9.2024	  -22.1133	
 -720.0000	7.791E-12	6.257E-12	1.327E+8	1.140E+7	  -15.5974	    8.7563	   10.8662	  -20.2123	
 -730.0000	7.796E-12	6.267E-12	1.342E+8	1.078E+7	  -14.9326	    8.7734	   11.8558	  -19.1896	
 -740.0000	7.822E-12	6.537E-12	1.425E+8	1.144E+7	  -14.4868	    8.7546	   12.5025	  -18.5850	
 -750.0000	7.774E-12	6.552E-12	1.385E+8	1.163E+7	  -14.0766	    8.7493	   13.0285	  -18.1061	
 -760.0000	8.068E-12	6.648E-12	1.623E+8	1.166E+7	  -13.0470	    8.8229	   15.6205	  -15.8940	
 -770.0000	7.988E-12	6.668E-12	1.532E+8	1.177E+7	  -12.6672	    8.8487	   16.7612	  -15.0250	
 -780.0000	7.960E-12	6.723E-12	1.455E+8	1.196E+7	  -12.2313	    8.8360	   17.6078	  -14.4387	
 -790.0000	7.900E-12	6.742E-12	1.605E+8	1.201E+7	  -11.3185	    8.8099	   18.8071	  -13.6574	
 -800.0000	7.844E-12	6.775E-12	1.686E+8	1.220E+7	  -10.9232	    8.9245	   19.1072	  -13.3688	
 -810.0000	7.951E-12	6.803E-12	1.466E+8	1.196E+7	  -10.1427	    9.0379	   19.6059	  -12.9583	
 -820.0000	7.822E-12	6.820E-12	1.107E+8	1.204E+7	   -9.8340	    8.9927	   19.7163	  -12.9268	
 -830.0000	7.923E-12	6.827E-12	1.131E+8	1.192E+7	   -9.3747	    8.9927	   19.8280	  -12.8572	
 -840.0000	7.968E-12	6.809E-12	1.171E+8	1.212E+7	   -8.7138	    9.1074	   20.0367	  -12.6328	
 -850.0000	0.000E+0	0.000E+0	0.000E+0	0.000E+0	    0.0000	    0.0000	    0.0000	    0.0000

File: Diodes/Halfmoon/Diodes/Current_Data/Postirrad/PSS/34341/012/CV_34341_012_PSS_HM_XX_DIODEHALFPSTOP_Irradiated_9_8_2021_1_21_00_PM.txt
GCD Test
Bias: 5000.000000
CV_34341_012_PSS_HM_XX_DIODEHALFPSTOP_Irradiated
Date/Time: 9/8/2021 1:21:00 PM
Sensor Name: DIODEHALFPSTOP
Type: P
Annealing Status: Irradiated and Annealed at 60C for 80 min
Environment: -20C
Tester: Andrew Kent

Time Delay per Ramp Step (s): 1.000

CV Time Delay per Measurement (s) :0.500

AC Voltage (V): 0.500

Current Number of measurements per voltage: 4.000

IV Time Delay per Measurement (s) :0.000


BiasVoltage	LCR_Cp_freq1000.0	LCR_Cp_freq10000.0	LCR_Rp_freq1000.0	LCR_Rp_freq10000.0	Temperature	Air_Temp	Humidity	Dewpoint	
  -10.0000	1.388E-11	5.157E-12	7.147E+6	4.684E+6	  -19.6904	    9.7210	    4.6907	  -28.7943	
  -20.0000	1.403E-11	5.254E-12	9.401E+6	5.204E+6	  -19.6955	    9.6381	    4.6673	  -28.9066	
  -30.0000	1.350E-11	5.299E-12	1.119E+7	5.658E+6	  -19.7235	    9.5772	    4.6559	  -28.9760	
  -40.0000	1.293E-11	5.341E-12	1.282E+7	6.064E+6	  -19.7413	    9.6485	    4.6278	  -28.9896	
  -50.0000	1.235E-11	5.379E-12	1.447E+7	6.447E+6	  -19.7489	    9.5954	    4.6202	  -29.0449	
  -60.0000	1.192E-11	5.407E-12	1.608E+7	6.719E+6	  -19.7617	    9.5604	    4.5892	  -29.1412	
  -70.0000	1.153E-11	5.426E-12	1.777E+7	6.989E+6	  -19.7744	    9.5613	    4.5958	  -29.1252	
  -80.0000	1.119E-11	5.439E-12	1.945E+7	7.255E+6	  -19.8024	    9.5499	    4.5787	  -29.1729	
  -90.0000	1.093E-11	5.449E-12	2.100E+7	7.540E+6	  -19.8481	    9.6611	    4.5674	  -29.1200	
 -100.0000	1.070E-11	5.460E-12	2.246E+7	7.760E+6	  -19.8736	    9.6609	    4.5835	  -29.0828	
 -110.0000	1.048E-11	5.468E-12	2.395E+7	7.995E+6	  -19.9016	    9.5943	    4.5927	  -29.1090	
 -120.0000	1.031E-11	5.487E-12	2.544E+7	8.206E+6	  -19.9448	    9.5229	    4.6107	  -29.1322	
 -130.0000	1.012E-11	5.495E-12	2.682E+7	8.377E+6	  -19.9702	    9.5026	    4.5993	  -29.1590	
 -140.0000	9.981E-12	5.502E-12	2.808E+7	8.567E+6	  -19.9855	    9.4285	    4.6104	  -29.1864	
 -150.0000	9.830E-12	5.509E-12	2.937E+7	8.771E+6	  -20.0135	    9.6240	    4.6025	  -29.0652	
 -160.0000	9.680E-12	5.513E-12	3.062E+7	8.945E+6	  -20.0465	    9.6173	    4.5901	  -29.0985	
 -170.0000	9.565E-12	5.517E-12	3.163E+7	9.125E+6	  -20.0465	    9.6181	    4.5886	  -29.1016	
 -180.0000	9.456E-12	5.519E-12	3.231E+7	9.268E+6	  -20.0644	    9.5900	    4.5696	  -29.1655	
 -190.0000	9.395E-12	5.520E-12	3.260E+7	9.326E+6	  -20.0974	    9.5544	    4.5338	  -29.2740	
 -200.0000	9.292E-12	5.527E-12	3.358E+7	9.499E+6	  -20.1051	    9.5218	    4.5278	  -29.3113	
 -210.0000	9.211E-12	5.531E-12	3.460E+7	9.651E+6	  -20.1254	    9.5201	    4.5136	  -29.3458	
 -220.0000	9.151E-12	5.536E-12	3.543E+7	9.770E+6	  -20.1407	    9.5169	    4.4877	  -29.4090	
 -230.0000	9.066E-12	5.535E-12	3.645E+7	9.941E+6	  -20.1712	    9.5197	    4.4728	  -29.4422	
 -240.0000	9.022E-12	5.536E-12	3.751E+7	1.009E+7	  -20.1686	    9.4857	    4.4633	  -29.4888	
 -250.0000	8.959E-12	5.537E-12	3.875E+7	1.019E+7	  -20.1814	    9.4953	    4.4630	  -29.4827	
 -260.0000	8.887E-12	5.541E-12	4.010E+7	1.031E+7	  -20.1737	    9.5683	    4.4231	  -29.5256	
 -270.0000	8.814E-12	5.546E-12	4.185E+7	1.040E+7	  -20.1686	    9.4435	    4.4462	  -29.5592	
 -280.0000	1.102E-11	6.479E-12	2.967E+7	6.748E+6	  -20.1636	    9.3597	    4.4443	  -29.6233	
 -290.0000	1.073E-11	6.299E-12	3.321E+7	7.637E+6	  -20.1610	    9.4383	    4.4535	  -29.5457	
 -300.0000	1.018E-11	6.209E-12	3.413E+7	8.159E+6	  -20.1585	    9.4325	    4.4447	  -29.5708	
 -310.0000	1.010E-11	6.129E-12	3.543E+7	8.213E+6	  -20.1610	    9.4544	    4.4450	  -29.5545	
 -320.0000	9.606E-12	6.100E-12	3.979E+7	8.448E+6	  -20.1508	    9.4112	    4.4440	  -29.5875	
 -330.0000	9.615E-12	6.208E-12	4.249E+7	8.725E+6	  -20.1356	    9.2740	    4.4307	  -29.7165	
 -340.0000	9.519E-12	6.149E-12	4.340E+7	8.787E+6	  -20.1356	    9.2740	    4.4149	  -29.7542	
 -350.0000	9.523E-12	6.096E-12	4.517E+7	8.796E+6	  -20.0974	    9.3708	    4.3978	  -29.7029	
 -360.0000	9.162E-12	6.048E-12	4.732E+7	8.977E+6	  -20.0949	    9.3019	    4.3890	  -29.7965	
 -370.0000	9.152E-12	6.052E-12	4.983E+7	9.139E+6	  -20.0847	    9.3408	    4.3918	  -29.7620	
 -380.0000	8.981E-12	6.053E-12	5.204E+7	9.094E+6	  -20.0796	    9.4508	    4.3741	  -29.7266	
 -390.0000	8.986E-12	6.046E-12	5.336E+7	9.277E+6	  -20.0465	    9.4166	    4.3577	  -29.7906	
 -400.0000	8.768E-12	5.996E-12	5.662E+7	9.188E+6	  -20.0491	    9.3380	    4.3605	  -29.8395	
 -410.0000	8.675E-12	6.015E-12	5.790E+7	9.391E+6	    0.0000	    0.0000	    0.0000	    0.0000

File: Diodes/Halfmoon/Diodes/Current_Data/Postirrad/PSS/34341/012/CV_34341_012_PSS_HM_XX_DIODEQUARTER_Irradiated_9_8_2021_3_01_10_PM.txt
GCD Test
Bias: 5000.000000
CV_34341_012_PSS_HM_XX_DIODEQUARTER_Irradiated
Date/Time: 9/8/2021 3:01:10 PM
Sensor Name: DIODEQUARTER
Type: P
Annealing Status: Irradiated and Annealed at 60C for 80 min
Environment: -20C
Tester: Andrew Kent

Time Delay per Ramp Step (s): 1.000

CV Time Delay per Measurement (s) :0.500

AC Voltage (V): 0.500

Current Number of measurements per voltage: 4.000

IV Time Delay per Measurement (s) :0.000


BiasVoltage	LCR_Cp_freq1000.0	LCR_Cp_freq10000.0	LCR_Rp_freq1000.0	LCR_Rp_freq10000.0	Temperature	Air_Temp	Humidity	Dewpoint	
  -10.0000	7.933E-12	4.402E-12	1.735E+7	1.033E+7	  -20.8426	    9.0281	    7.3245	  -24.4622	
  -20.0000	7.810E-12	4.394E-12	2.324E+7	1.211E+7	  -20.7892	    9.0660	    7.3185	  -24.4429	
  -30.0000	7.443E-12	4.390E-12	2.790E+7	1.390E+7	  -20.6900	    9.0773	    7.3520	  -24.3839	
  -40.0000	7.048E-12	4.404E-12	3.318E+7	1.550E+7	  -20.6519	    8.9659	    7.3659	  -24.4463	
  -50.0000	6.734E-12	4.407E-12	3.926E+7	1.684E+7	  -20.5654	    9.0010	    7.3631	  -24.4242	
  -60.0000	6.541E-12	4.407E-12	4.545E+7	1.795E+7	  -20.4535	    9.0281	    7.3457	  -24.4302	
  -70.0000	6.397E-12	4.405E-12	5.143E+7	1.902E+7	  -20.4052	    8.9788	    7.3371	  -24.4800	
  -80.0000	6.284E-12	4.403E-12	5.667E+7	2.001E+7	  -20.3390	    8.9788	    7.3318	  -24.4881	
  -90.0000	6.176E-12	4.405E-12	6.193E+7	2.087E+7	  -20.2348	    8.9926	    7.3087	  -24.5127	
 -100.0000	6.100E-12	4.407E-12	6.680E+7	2.161E+7	  -20.1636	    9.0357	    7.2862	  -24.5145	
 -110.0000	6.023E-12	4.409E-12	7.144E+7	2.224E+7	  -20.1152	    8.9616	    7.2691	  -24.5959	
 -120.0000	5.973E-12	4.423E-12	7.610E+7	2.273E+7	  -20.0389	    8.8900	    7.2413	  -24.6687	
 -130.0000	5.918E-12	4.425E-12	8.035E+7	2.310E+7	  -19.9804	    8.8651	    7.2394	  -24.7134	
 -140.0000	5.878E-12	4.428E-12	8.394E+7	2.359E+7	  -19.9423	    8.8651	    7.2343	  -24.7211	
 -150.0000	5.838E-12	4.430E-12	8.755E+7	2.392E+7	  -19.8685	    8.8180	    7.2306	  -24.7621	
 -160.0000	5.798E-12	4.431E-12	9.130E+7	2.437E+7	  -19.8278	    8.7828	    7.2340	  -24.7831	
 -170.0000	5.766E-12	4.433E-12	9.453E+7	2.468E+7	  -19.7947	    8.8261	    7.2255	  -24.7638	
 -180.0000	5.737E-12	4.433E-12	9.751E+7	2.509E+7	  -19.7591	    8.8515	    7.2192	  -24.7545	
 -190.0000	5.711E-12	4.435E-12	1.005E+8	2.540E+7	  -19.7311	    8.7900	    7.2315	  -24.7816	
 -200.0000	5.682E-12	4.438E-12	1.034E+8	2.566E+7	  -19.6981	    8.7600	    7.2290	  -24.8079	
 -210.0000	5.651E-12	4.438E-12	1.068E+8	2.601E+7	  -19.6370	    8.7784	    7.2138	  -24.8173	
 -220.0000	5.631E-12	4.438E-12	1.094E+8	2.637E+7	  -19.6345	    8.8277	    7.2135	  -24.7810	
 -230.0000	5.608E-12	4.440E-12	1.122E+8	2.665E+7	  -19.6243	    8.8419	    7.2264	  -24.7505	
 -240.0000	5.590E-12	4.441E-12	1.146E+8	2.694E+7	  -19.6090	    8.7767	    7.2226	  -24.8051	
 -250.0000	5.564E-12	4.441E-12	1.176E+8	2.731E+7	  -19.5963	    8.8726	    7.2125	  -24.7489	
 -260.0000	5.541E-12	4.443E-12	1.209E+8	2.761E+7	  -19.6167	    8.8873	    7.1803	  -24.7874	
 -270.0000	5.521E-12	4.444E-12	1.238E+8	2.788E+7	  -19.6497	    8.9324	    7.1885	  -24.7411	
 -280.0000	5.500E-12	4.445E-12	1.266E+8	2.830E+7	  -19.6650	    8.8993	    7.2008	  -24.7469	
 -290.0000	5.476E-12	4.446E-12	1.310E+8	2.854E+7	  -19.6701	    8.8990	    7.2119	  -24.7302	
 -300.0000	5.457E-12	4.446E-12	1.333E+8	2.887E+7	  -19.7006	    8.9640	    7.2122	  -24.6811	
 -310.0000	5.440E-12	4.447E-12	1.373E+8	2.921E+7	  -19.7108	    8.9926	    7.2220	  -24.6447	
 -320.0000	5.412E-12	4.448E-12	1.409E+8	2.949E+7	  -19.7311	    9.0065	    7.2391	  -24.6082	
 -330.0000	5.399E-12	4.449E-12	1.445E+8	2.984E+7	  -19.7769	    8.9750	    7.2625	  -24.5961	
 -340.0000	5.379E-12	4.450E-12	1.481E+8	3.015E+7	  -19.8176	    8.9647	    7.2385	  -24.6404	
 -350.0000	5.356E-12	4.452E-12	1.521E+8	3.046E+7	  -19.8838	    8.9206	    7.2128	  -24.7126	
 -360.0000	5.345E-12	4.451E-12	1.555E+8	3.076E+7	  -19.8965	    8.9296	    7.2021	  -24.7223	
 -370.0000	5.325E-12	4.452E-12	1.606E+8	3.109E+7	  -19.9321	    8.9781	    7.1939	  -24.6987	
 -380.0000	5.304E-12	4.453E-12	1.636E+8	3.136E+7	  -19.9499	    8.9906	    7.2195	  -24.6501	
 -390.0000	5.290E-12	4.454E-12	1.683E+8	3.169E+7	  -19.9855	    9.0462	    7.2511	  -24.5602	
 -400.0000	5.277E-12	4.453E-12	1.719E+8	3.194E+7	  -20.0313	    9.0948	    7.2830	  -24.4751	
 -410.0000	5.244E-12	4.454E-12	1.769E+8	3.227E+7	  -20.0593	    9.1017	    7.2802	  -24.4744	
 -420.0000	5.234E-12	4.456E-12	1.797E+8	3.247E+7	  -20.0771	    9.0833	    7.3087	  -24.4449	
 -430.0000	5.215E-12	4.452E-12	1.852E+8	3.280E+7	  -20.0796	    9.0885	    7.3052	  -24.4462	
 -440.0000	5.198E-12	4.452E-12	1.900E+8	3.303E+7	  -20.1051	    9.1792	    7.3428	  -24.3214	
 -450.0000	5.185E-12	4.454E-12	1.928E+8	3.317E+7	  -20.1203	    9.1465	    7.3684	  -24.3073	
 -460.0000	5.175E-12	4.454E-12	1.974E+8	3.344E+7	  -20.1279	    9.1410	    7.3934	  -24.2738	
 -470.0000	5.169E-12	4.458E-12	2.018E+8	3.365E+7	  -20.1101	    9.1332	    7.4529	  -24.1907	
 -480.0000	5.156E-12	4.458E-12	2.066E+8	3.386E+7	  -20.1076	    9.1999	    7.4564	  -24.1355	
 -490.0000	5.143E-12	4.459E-12	2.110E+8	3.407E+7	  -20.1279	    9.1598	    7.4646	  -24.1534	
 -500.0000	5.131E-12	4.459E-12	2.157E+8	3.429E+7	  -20.1483	    9.1616	    7.5218	  -24.0671	
 -510.0000	5.125E-12	4.459E-12	2.208E+8	3.441E+7	  -20.1483	    9.1811	    7.5275	  -24.0440	
 -520.0000	5.115E-12	4.461E-12	2.252E+8	3.455E+7	  -20.1407	    9.2473	    7.5734	  -23.9267	
 -530.0000	5.104E-12	4.461E-12	2.300E+8	3.473E+7	  -20.1229	    9.2215	    7.6398	  -23.8488	
 -540.0000	5.100E-12	4.462E-12	2.354E+8	3.489E+7	  -20.1203	    9.2254	    7.6417	  -23.8431	
 -550.0000	5.089E-12	4.462E-12	2.398E+8	3.504E+7	  -20.1229	    9.2129	    7.6439	  -23.8493	
 -560.0000	5.083E-12	4.462E-12	2.451E+8	3.521E+7	  -20.1127	    9.0983	    7.6619	  -23.9092	
 -570.0000	5.074E-12	4.463E-12	2.491E+8	3.530E+7	  -20.1178	    9.1396	    7.7034	  -23.8180	
 -580.0000	5.073E-12	4.463E-12	2.527E+8	3.545E+7	  -20.1076	    9.1579	    7.7166	  -23.7850	
 -590.0000	5.064E-12	4.463E-12	2.562E+8	3.553E+7	  -20.0822	    9.1459	    7.7780	  -23.7548	
 -600.0000	5.058E-12	4.464E-12	2.619E+8	3.565E+7	  -20.0923	    9.2400	    7.8030	  -23.5991	
 -610.0000	5.055E-12	4.463E-12	2.663E+8	3.576E+7	  -20.0847	    9.2498	    7.8552	  -23.5172	
 -620.0000	5.046E-12	4.464E-12	2.701E+8	3.584E+7	  -20.0872	    9.2323	    7.8593	  -23.5246	
 -630.0000	5.041E-12	4.465E-12	2.750E+8	3.592E+7	  -20.0771	    9.2353	    7.9494	  -23.3948	
 -640.0000	5.040E-12	4.465E-12	2.793E+8	3.605E+7	  -20.0771	    9.2147	    7.9557	  -23.4014	
 -650.0000	5.034E-12	4.465E-12	2.825E+8	3.610E+7	  -20.0796	    9.2181	    7.9608	  -23.3917	
 -660.0000	5.035E-12	4.466E-12	2.876E+8	3.615E+7	  -20.0669	    9.2746	    7.9807	  -23.3211	
 -670.0000	5.026E-12	4.466E-12	2.924E+8	3.620E+7	  -20.0618	    9.2922	    8.0557	  -23.2031	
 -680.0000	5.023E-12	4.466E-12	2.944E+8	3.625E+7	  -20.0542	    9.2922	    8.0756	  -23.1754	
 -690.0000	5.021E-12	4.465E-12	2.978E+8	3.637E+7	  -20.0364	    9.2486	    8.1635	  -23.0868	
 -700.0000	5.018E-12	4.466E-12	3.023E+8	3.642E+7	  -20.0313	    9.2768	    8.1875	  -23.0325	
 -710.0000	5.017E-12	4.466E-12	3.045E+8	3.644E+7	  -20.0287	    9.2777	    8.2388	  -22.9618	
 -720.0000	5.015E-12	4.467E-12	3.110E+8	3.650E+7	  -20.0262	    9.2745	    8.2764	  -22.9130	
 -730.0000	5.011E-12	4.468E-12	3.132E+8	3.649E+7	  -20.0008	    9.2414	    8.2919	  -22.9170	
 -740.0000	5.008E-12	4.468E-12	3.182E+8	3.653E+7	  -19.9957	    9.2557	    8.2653	  -22.9422	
 -750.0000	5.008E-12	4.468E-12	3.216E+8	3.658E+7	  -19.9830	    9.2675	    8.2682	  -22.9294	
 -760.0000	5.004E-12	4.468E-12	3.253E+8	3.659E+7	  -19.9677	    9.2756	    8.3425	  -22.8226	
 -770.0000	5.004E-12	4.468E-12	3.269E+8	3.662E+7	  -19.9652	    9.2940	    8.3975	  -22.7347	
 -780.0000	5.002E-12	4.468E-12	3.306E+8	3.663E+7	  -19.9524	    9.3232	    8.4598	  -22.6292	
 -790.0000	4.999E-12	4.469E-12	3.344E+8	3.666E+7	  -19.9448	    9.2904	    8.5357	  -22.5535	
 -800.0000	5.003E-12	4.469E-12	3.385E+8	3.666E+7	  -19.9321	    9.3223	    8.5670	  -22.4879	
 -810.0000	4.999E-12	4.469E-12	3.391E+8	3.668E+7	  -19.9245	    9.3083	    8.6018	  -22.4528	
 -820.0000	4.996E-12	4.470E-12	3.403E+8	3.665E+7	  -19.9168	    9.2951	    8.6360	  -22.4197	
 -830.0000	4.998E-12	4.471E-12	3.409E+8	3.669E+7	  -19.9168	    9.2749	    8.6546	  -22.4091	
 -840.0000	4.993E-12	4.469E-12	3.473E+8	3.671E+7	  -19.9168	    9.3226	    8.6885	  -22.3287	
 -850.0000	4.996E-12	4.470E-12	3.500E+8	3.667E+7	  -19.9219	    9.3004	    8.7211	  -22.3033	
 -860.0000	4.991E-12	4.471E-12	3.514E+8	3.667E+7	  -19.9219	    9.3439	    8.7815	  -22.1921	
 -870.0000	4.993E-12	4.471E-12	3.521E+8	3.668E+7	  -19.9194	    9.3250	    8.8074	  -22.1731	
 -880.0000	4.995E-12	4.471E-12	3.564E+8	3.670E+7	  -19.9295	    9.2949	    8.9159	  -22.0574	
 -890.0000	4.994E-12	4.472E-12	3.558E+8	3.670E+7	  -19.9372	    9.2786	    9.0829	  -21.8595	
 -900.0000	4.990E-12	4.472E-12	3.575E+8	3.666E+7	  -19.9397	    9.3158	    9.1727	  -21.7192	
 -910.0000	4.992E-12	4.472E-12	3.590E+8	3.663E+7	  -19.9397	    9.3158	    9.2109	  -21.6718	
 -920.0000	4.990E-12	4.473E-12	3.589E+8	3.662E+7	  -19.9473	    9.3619	    9.2027	  -21.6467	
 -930.0000	4.991E-12	4.473E-12	3.617E+8	3.663E+7	  -19.9473	    9.3336	    9.2226	  -21.6438	
 -940.0000	4.992E-12	4.472E-12	3.626E+8	3.659E+7	  -19.9397	    9.3495	    9.2508	  -21.5970	
 -950.0000	4.987E-12	4.474E-12	3.612E+8	3.656E+7	  -19.9194	    9.3308	    9.2685	  -21.5895	
 -960.0000	4.993E-12	4.473E-12	3.654E+8	3.659E+7	  -19.8736	    9.3123	    9.3090	  -21.5541	
 -970.0000	4.990E-12	4.471E-12	3.609E+8	3.656E+7	  -19.8609	    9.3258	    9.3397	  -21.5063	
 -980.0000	4.993E-12	4.472E-12	3.635E+8	3.652E+7	  -19.8481	    9.3555	    9.3798	  -21.4346	
 -990.0000	4.990E-12	4.473E-12	3.606E+8	3.647E+7	  -19.8100	    9.3703	    9.4298	  -21.3627	
-1000.0000	4.988E-12	4.474E-12	3.640E+8	3.647E+7	  -19.7845	    9.3609	    9.4643	  -21.3283

File: Diodes/Halfmoon/Diodes/Current_Data/Postirrad/PSS/34341/012/CV_34341_012_PSS_HM_XX_DIODE_Irradiated_9_7_2021_4_43_40_PM.txt
GCD Test
Bias: 5000.000000
CV_34341_012_PSS_HM_XX_DIODE_Irradiated
Date/Time: 9/7/2021 4:43:40 PM
Sensor Name: DIODE
Type: P
Annealing Status: Irradiated and Annealed at 60C for 80 min
Environment: -20C
Tester: Andrew Kent

Time Delay per Ramp Step (s): 1.000

CV Time Delay per Measurement (s) :0.500

AC Voltage (V): 0.500

Current Number of measurements per voltage: 4.000

IV Time Delay per Measurement (s) :0.000


BiasVoltage	LCR_Cp_freq1000.0	LCR_Cp_freq10000.0	LCR_Rp_freq1000.0	LCR_Rp_freq10000.0	Temperature	Air_Temp	Humidity	Dewpoint	
  -10.0000	5.980E-11	1.786E-11	1.466E+6	9.415E+5	  -19.9931	    8.7022	    4.0380	  -31.0935	
  -20.0000	6.144E-11	1.793E-11	1.643E+6	9.874E+5	  -19.9880	    8.6874	    4.0332	  -31.1161	
  -30.0000	6.111E-11	1.793E-11	1.753E+6	1.024E+6	  -19.9906	    8.6678	    4.0493	  -31.0884	
  -40.0000	5.984E-11	1.798E-11	1.853E+6	1.053E+6	  -19.9880	    8.6769	    4.0462	  -31.0901	
  -50.0000	5.892E-11	1.803E-11	1.934E+6	1.082E+6	  -19.9855	    8.6704	    4.0474	  -31.0914	
  -60.0000	5.805E-11	1.806E-11	2.009E+6	1.102E+6	  -19.9804	    8.6704	    4.0386	  -31.1142	
  -70.0000	5.727E-11	1.809E-11	2.078E+6	1.119E+6	  -19.9855	    8.6910	    4.0313	  -31.1184	
  -80.0000	5.668E-11	1.810E-11	2.126E+6	1.136E+6	  -19.9906	    8.6726	    4.0335	  -31.1257	
  -90.0000	5.639E-11	1.813E-11	2.167E+6	1.145E+6	  -19.9652	    8.6673	    4.0332	  -31.1303	
 -100.0000	5.588E-11	1.816E-11	2.206E+6	1.155E+6	  -19.9728	    8.6851	    4.0237	  -31.1422	
 -110.0000	5.526E-11	1.817E-11	2.241E+6	1.175E+6	  -19.9830	    8.6723	    4.0139	  -31.1766	
 -120.0000	5.493E-11	1.820E-11	2.276E+6	1.184E+6	  -19.9779	    8.6650	    4.0164	  -31.1752	
 -130.0000	5.434E-11	1.821E-11	2.307E+6	1.199E+6	  -19.9880	    8.7003	    4.0051	  -31.1799	
 -140.0000	5.403E-11	1.822E-11	2.332E+6	1.210E+6	  -19.9931	    8.7159	    4.0136	  -31.1468	
 -150.0000	5.379E-11	1.824E-11	2.353E+6	1.215E+6	  -19.9982	    8.7144	    4.0089	  -31.1601	
 -160.0000	5.334E-11	1.825E-11	2.377E+6	1.227E+6	  -20.0008	    8.6947	    3.9959	  -31.2077	
 -170.0000	5.297E-11	1.826E-11	2.398E+6	1.237E+6	  -19.9931	    8.6776	    3.9953	  -31.2213	
 -180.0000	5.259E-11	1.826E-11	2.421E+6	1.250E+6	  -19.9982	    8.6902	    4.0009	  -31.1976	
 -190.0000	5.239E-11	1.827E-11	2.435E+6	1.254E+6	  -19.9906	    8.6879	    3.9924	  -31.2215	
 -200.0000	5.234E-11	1.827E-11	2.446E+6	1.265E+6	  -19.9931	    8.6948	    4.0044	  -31.1854	
 -210.0000	5.177E-11	1.828E-11	2.470E+6	1.272E+6	  -19.9982	    8.7117	    3.9997	  -31.1858	
 -220.0000	5.160E-11	1.828E-11	2.485E+6	1.285E+6	  -20.0033	    8.7131	    3.9889	  -31.2128	
 -230.0000	5.116E-11	1.829E-11	2.513E+6	1.293E+6	  -20.0109	    8.7161	    3.9817	  -31.2297	
 -240.0000	5.101E-11	1.830E-11	2.519E+6	1.298E+6	  -20.0084	    8.7248	    3.9839	  -31.2178	
 -250.0000	5.112E-11	1.831E-11	2.523E+6	1.299E+6	  -19.9906	    8.7248	    3.9810	  -31.2252	
 -260.0000	5.058E-11	1.831E-11	2.547E+6	1.312E+6	  -19.9855	    8.6845	    3.9734	  -31.2502	
 -270.0000	5.045E-11	1.832E-11	2.562E+6	1.326E+6	  -19.9931	    8.7360	    3.9782	  -31.2248	
 -280.0000	5.013E-11	1.832E-11	2.584E+6	1.331E+6	  -19.9931	    8.7393	    3.9855	  -31.2035	
 -290.0000	5.009E-11	1.834E-11	2.587E+6	1.333E+6	  -19.9982	    8.7387	    3.9813	  -31.2146	
 -300.0000	4.972E-11	1.834E-11	2.607E+6	1.350E+6	  -19.9906	    8.7418	    3.9775	  -31.2223	
 -310.0000	4.958E-11	1.835E-11	2.619E+6	1.350E+6	  -19.9957	    8.7611	    3.9832	  -31.1939	
 -320.0000	4.944E-11	1.837E-11	2.639E+6	1.354E+6	  -20.0008	    8.7309	    3.9798	  -31.2242	
 -330.0000	4.961E-11	1.838E-11	2.632E+6	1.357E+6	  -19.9753	    8.7430	    3.9706	  -31.2397	
 -340.0000	4.918E-11	1.838E-11	2.653E+6	1.373E+6	  -19.9855	    8.7463	    3.9706	  -31.2374	
 -350.0000	4.874E-11	1.838E-11	2.682E+6	1.385E+6	  -19.9957	    8.7315	    3.9630	  -31.2676	
 -360.0000	4.830E-11	1.839E-11	2.705E+6	1.392E+6	  -20.0008	    8.7141	    3.9684	  -31.2658	
 -370.0000	4.819E-11	1.841E-11	2.719E+6	1.397E+6	  -20.0033	    8.7154	    3.9658	  -31.2715	
 -380.0000	4.813E-11	1.841E-11	2.721E+6	1.406E+6	  -20.0084	    8.7154	    3.9643	  -31.2757	
 -390.0000	4.781E-11	1.843E-11	2.737E+6	1.407E+6	  -20.0059	    8.7474	    3.9671	  -31.2457	
 -400.0000	4.783E-11	1.843E-11	2.749E+6	1.412E+6	  -20.0135	    8.7448	    3.9646	  -31.2542	
 -410.0000	4.759E-11	1.844E-11	2.760E+6	1.417E+6	  -20.0135	    8.7599	    3.9608	  -31.2535	
 -420.0000	4.766E-11	1.844E-11	2.760E+6	1.423E+6	  -20.0109	    8.7570	    3.9630	  -31.2497	
 -430.0000	4.719E-11	1.906E-11	2.785E+6	1.565E+6	  -20.0160	    8.7760	    3.9681	  -31.2231	
 -440.0000	4.714E-11	1.846E-11	2.796E+6	1.434E+6	  -20.0160	    8.7760	    3.9602	  -31.2438	
 -450.0000	4.712E-11	1.847E-11	2.804E+6	1.434E+6	  -20.0135	    8.7666	    7.2217	  -24.8140	
 -460.0000	4.712E-11	1.897E-11	2.804E+6	1.572E+6	  -20.0186	    8.7787	    3.9557	  -31.2536	
 -470.0000	4.352E-11	1.848E-11	3.848E+6	1.446E+6	  -20.0237	    8.7815	    3.9478	  -31.2724	
 -480.0000	4.574E-11	1.868E-11	3.435E+6	1.791E+6	  -20.0186	    8.7464	    3.9377	  -31.3237	
 -490.0000	4.664E-11	1.849E-11	2.844E+6	1.449E+6	  -20.0135	    8.7257	    7.7973	  -23.9945	
 -500.0000	4.658E-11	1.849E-11	2.843E+6	1.455E+6	  -20.0135	    8.7125	    3.9377	  -31.3475	
 -510.0000	4.650E-11	1.850E-11	2.850E+6	1.455E+6	  -20.0059	    8.7323	    3.9314	  -31.3503	
 -520.0000	4.681E-11	1.850E-11	2.883E+6	1.459E+6	  -20.0059	    8.8009	    7.8865	  -23.8112	
 -530.0000	4.641E-11	1.851E-11	2.860E+6	1.460E+6	  -20.0059	    8.7962	    7.6556	  -24.1454	
 -540.0000	4.705E-11	1.851E-11	2.897E+6	1.464E+6	  -19.9880	    8.7491	    3.9586	  -31.2669	
 -550.0000	4.647E-11	1.856E-11	2.868E+6	1.710E+6	  -19.8609	    8.7584	    7.8545	  -23.8884	
 -560.0000	4.264E-11	1.882E-11	4.063E+6	1.686E+6	  -19.8227	    8.7723	   12.3555	  -18.7093	
 -570.0000	3.693E-11	1.885E-11	4.702E+6	1.902E+6	  -19.7667	    8.7315	    8.1559	  -23.4884	
 -580.0000	4.631E-11	1.883E-11	2.887E+6	1.614E+6	  -19.7438	    8.7754	   16.7593	  -15.0862	
 -590.0000	3.536E-11	1.854E-11	4.233E+6	1.469E+6	  -19.6624	    8.7549	   12.5386	  -18.5510	
 -600.0000	4.211E-11	1.841E-11	4.367E+6	1.866E+6	    0.0000	    0.0000	    0.0000	    0.0000

File: Diodes/Halfmoon/Diodes/Current_Data/Postirrad/PSS/34341/012/CV_34341_012_PSS_HM_XX_DIODE_Irradiated_9_7_2021_4_50_42_PM.txt
GCD Test
Bias: 5000.000000
CV_34341_012_PSS_HM_XX_DIODE_Irradiated
Date/Time: 9/7/2021 4:50:42 PM
Sensor Name: DIODE
Type: P
Annealing Status: Irradiated and Annealed at 60C for 80 min
Environment: -20C
Tester: Andrew Kent

Time Delay per Ramp Step (s): 1.000

CV Time Delay per Measurement (s) :0.500

AC Voltage (V): 0.500

Current Number of measurements per voltage: 4.000

IV Time Delay per Measurement (s) :0.000


BiasVoltage	LCR_Cp_freq1000.0	LCR_Cp_freq10000.0	LCR_Rp_freq1000.0	LCR_Rp_freq10000.0	Temperature	Air_Temp	Humidity	Dewpoint	
  -10.0000	6.066E-11	1.787E-11	1.446E+6	9.264E+5	  -19.9626	    8.8232	    3.9981	  -31.1115	
  -20.0000	6.215E-11	1.795E-11	1.627E+6	9.785E+5	  -20.1229	    8.8510	    4.0076	  -31.0672	
  -30.0000	6.153E-11	1.796E-11	1.746E+6	1.014E+6	  -20.1915	    8.8469	    4.0038	  -31.0800	
  -40.0000	6.050E-11	1.800E-11	1.840E+6	1.045E+6	  -20.2856	    8.8463	    4.0025	  -31.0837	
  -50.0000	5.905E-11	1.805E-11	1.931E+6	1.073E+6	  -20.4255	    8.8571	    4.0054	  -31.0687	
  -60.0000	5.794E-11	1.808E-11	2.014E+6	1.099E+6	  -20.4866	    8.8597	    4.0013	  -31.0775	
  -70.0000	5.698E-11	1.810E-11	2.083E+6	1.121E+6	  -20.5476	    8.8597	    4.0070	  -31.0627	
  -80.0000	5.659E-11	1.813E-11	2.134E+6	1.140E+6	  -20.6315	    8.8612	    4.0082	  -31.0584	
  -90.0000	5.558E-11	1.813E-11	2.193E+6	1.162E+6	  -20.6926	    8.8760	    4.0089	  -31.0464	
 -100.0000	5.488E-11	1.816E-11	2.240E+6	1.176E+6	  -20.7256	    8.8715	    4.0183	  -31.0249	
 -110.0000	5.403E-11	1.818E-11	2.287E+6	1.199E+6	  -20.7510	    8.8824	    4.0028	  -31.0575	
 -120.0000	5.348E-11	1.820E-11	2.325E+6	1.216E+6	  -20.8045	    8.8775	    3.9760	  -31.1310	
 -130.0000	5.306E-11	1.821E-11	2.358E+6	1.228E+6	  -20.8146	    8.8627	    3.9715	  -31.1530	
 -140.0000	5.218E-11	1.822E-11	2.397E+6	1.248E+6	  -20.8350	    8.8565	    3.9674	  -31.1682	
 -150.0000	5.176E-11	1.823E-11	2.426E+6	1.252E+6	  -20.8401	    8.8590	    3.9551	  -31.1988	
 -160.0000	5.147E-11	1.824E-11	2.448E+6	1.270E+6	  -20.8350	    8.8926	    3.9564	  -31.1719	
 -170.0000	5.109E-11	1.825E-11	2.472E+6	1.276E+6	  -20.8248	    8.8862	    3.9472	  -31.2005	
 -180.0000	5.061E-11	1.825E-11	2.498E+6	1.292E+6	  -20.7968	    8.8749	    3.9377	  -31.2334	
 -190.0000	5.016E-11	1.825E-11	2.527E+6	1.302E+6	  -20.7765	    8.8511	    3.9292	  -31.2727	
 -200.0000	4.981E-11	1.826E-11	2.549E+6	1.315E+6	  -20.7409	    8.8511	    3.9276	  -31.2769	
 -210.0000	4.944E-11	1.827E-11	2.569E+6	1.322E+6	  -20.6824	    8.9002	    3.9133	  -31.2801	
 -220.0000	4.956E-11	1.828E-11	2.578E+6	1.329E+6	  -20.6366	    8.8839	    3.9292	  -31.2496	
 -230.0000	4.915E-11	1.828E-11	2.596E+6	1.336E+6	  -20.6010	    8.9109	    3.9244	  -31.2433	
 -240.0000	4.894E-11	1.829E-11	2.616E+6	1.344E+6	  -20.5603	    8.8951	    3.9314	  -31.2359	
 -250.0000	4.890E-11	1.829E-11	2.622E+6	1.352E+6	  -20.4484	    8.8326	    3.9288	  -31.2866	
 -260.0000	4.872E-11	1.830E-11	2.639E+6	1.361E+6	  -20.4179	    8.8878	    3.9235	  -31.2620	
 -270.0000	4.853E-11	1.830E-11	2.650E+6	1.367E+6	  -20.3772	    8.8924	    3.9238	  -31.2579	
 -280.0000	4.833E-11	1.831E-11	2.665E+6	1.375E+6	  -20.2602	    8.8994	    3.9235	  -31.2538	
 -290.0000	4.826E-11	1.833E-11	2.673E+6	1.376E+6	  -20.2195	    8.8897	    3.9326	  -31.2364	
 -300.0000	4.814E-11	1.834E-11	2.681E+6	1.376E+6	  -20.1534	    8.8668	    3.9146	  -31.3002	
 -310.0000	4.830E-11	1.834E-11	2.677E+6	1.384E+6	  -20.0745	    8.8598	    3.9168	  -31.2992	
 -320.0000	4.802E-11	1.835E-11	2.697E+6	1.394E+6	  -20.0313	    8.8768	    3.9127	  -31.2982	
 -330.0000	4.783E-11	1.836E-11	2.712E+6	1.397E+6	  -19.9804	    8.8798	    3.9032	  -31.3214	
 -340.0000	4.767E-11	1.837E-11	2.725E+6	1.404E+6	  -19.9041	    8.8407	    3.9032	  -31.3487	
 -350.0000	4.764E-11	1.837E-11	2.733E+6	1.406E+6	  -19.8685	    8.8711	    3.8887	  -31.3662	
 -360.0000	4.766E-11	1.839E-11	2.742E+6	1.407E+6	  -19.8252	    8.8711	    3.9001	  -31.3358	
 -370.0000	4.767E-11	1.839E-11	2.739E+6	1.415E+6	  -19.7617	    8.8710	    3.9077	  -31.3157	
 -380.0000	4.747E-11	1.840E-11	2.748E+6	1.416E+6	  -19.7337	    8.8595	    3.9130	  -31.3095	
 -390.0000	4.738E-11	1.841E-11	2.765E+6	1.420E+6	  -19.7082	    8.8629	    3.9016	  -31.3374	
 -400.0000	4.720E-11	1.842E-11	2.775E+6	1.422E+6	  -19.6879	    8.8653	    3.9039	  -31.3298	
 -410.0000	4.742E-11	1.843E-11	2.765E+6	1.422E+6	  -19.6497	    8.8563	    3.9105	  -31.3185	
 -420.0000	4.729E-11	1.844E-11	2.776E+6	1.426E+6	  -19.6421	    8.8156	    3.9178	  -31.3278	
 -430.0000	4.724E-11	1.845E-11	2.779E+6	1.430E+6	  -19.6294	    8.8676	    3.9048	  -31.3257	
 -440.0000	4.725E-11	1.845E-11	2.785E+6	1.433E+6	  -19.6141	    8.8474	    3.9048	  -31.3399	
 -450.0000	4.726E-11	1.846E-11	2.787E+6	1.428E+6	  -19.6116	    8.8825	    3.9016	  -31.3236	
 -460.0000	4.737E-11	1.847E-11	2.787E+6	1.433E+6	  -19.6192	    8.8599	    3.9067	  -31.3261	
 -470.0000	4.716E-11	1.847E-11	2.809E+6	1.438E+6	  -19.6268	    8.8806	    4.7574	  -29.2452	
 -480.0000	3.791E-11	1.829E-11	4.054E+6	1.563E+6	  -19.6446	    8.8970	    6.9791	  -25.0936	
 -490.0000	4.686E-11	1.917E-11	2.823E+6	1.673E+6	  -19.6548	    8.8920	    3.9222	  -31.2624	
 -500.0000	3.611E-11	1.849E-11	3.183E+6	1.444E+6	  -19.6777	    8.8736	    3.9219	  -31.2762	
 -510.0000	4.678E-11	1.850E-11	2.832E+6	1.447E+6	  -19.6904	    8.8586	    7.6350	  -24.1284	
 -520.0000	4.691E-11	1.850E-11	2.829E+6	1.448E+6	  -19.6904	    8.8586	    3.9434	  -31.2299	
 -530.0000	4.668E-11	1.831E-11	2.844E+6	1.684E+6	  -19.6650	    8.8466	    8.1354	  -23.4296	
 -540.0000	3.664E-11	1.883E-11	5.087E+6	1.597E+6	  -19.7006	    8.8488	    6.9333	  -25.2021	
 -550.0000	9.900E+37	1.851E-11	9.900E+37	1.455E+6	  -19.7388	    8.8421	    3.9459	  -31.2348	
 -560.0000	4.147E-11	1.852E-11	4.149E+6	1.455E+6	  -19.8914	    8.8326	    7.3523	  -24.5665	
 -570.0000	3.882E-11	1.884E-11	4.725E+6	1.585E+6	  -19.9550	    8.8301	    8.8125	  -22.5440	
 -580.0000	4.246E-11	1.853E-11	3.772E+6	1.464E+6	  -20.0771	    8.8487	    3.9481	  -31.2243	
 -590.0000	3.421E-11	1.930E-11	3.846E+6	1.751E+6	  -20.1356	    8.8722	   17.3295	  -14.6022	
 -600.0000	7.800E-11	1.907E-11	1.206E+6	1.823E+6	  -20.1915	    8.8882	   17.4620	  -14.4967	
 -610.0000	3.177E-11	1.904E-11	7.478E+6	1.811E+6	  -20.2297	    8.8741	   13.6417	  -17.4648	
 -620.0000	3.583E-11	1.935E-11	4.282E+6	1.805E+6	  -20.1585	    8.8205	   14.8871	  -16.4708	
 -630.0000	3.675E-11	1.804E-11	5.829E+6	1.603E+6	  -20.0389	    8.8503	   11.6025	  -19.3803	
 -640.0000	4.244E-11	1.883E-11	3.794E+6	1.830E+6	  -19.9779	    8.8799	   14.0082	  -17.1464	
 -650.0000	4.178E-11	1.858E-11	3.921E+6	1.795E+6	  -19.8354	    8.8799	   19.9924	  -12.8494	
 -660.0000	3.202E-11	1.911E-11	3.829E+6	1.914E+6	  -19.6065	    8.9061	   21.8719	  -11.7155	
 -670.0000	4.081E-11	1.895E-11	9.662E+6	1.697E+6	  -19.4945	    8.8669	   12.3460	  -18.6434	
 -680.0000	3.427E-11	1.909E-11	5.987E+6	1.735E+6	  -19.3521	    8.8970	   11.1047	  -19.8518	
 -690.0000	4.980E-11	1.886E-11	2.478E+7	1.628E+6	  -19.0569	    8.8771	   11.8235	  -19.1398	
 -700.0000	4.086E-11	1.934E-11	4.137E+6	1.834E+6	    0.0000	    0.0000	    0.0000	    0.0000
