Repository: ctiley/CERN_CMS_Silicon_Sensor

# CERN_CMS_Silicon_Sensor

# Code To-Do 
- Double check Halfmoon Diode Data

# Lab To-Do
- Measure more HGCAL Diodes
- Measure rest of Unirradiated Halfmoon Diodes
- Rebond D0 Diode
- Cleanup Wires at Alibava Station
-

File: Diodes/Halfmoon/Diodes/Current_Data/Postirrad/PSS/34341/012/CV_34341_012_PSS_HM_XX_DIODE_Irradiated_9_7_2021_4_57_40_PM.txt
GCD Test
Bias: 5000.000000
CV_34341_012_PSS_HM_XX_DIODE_Irradiated
Date/Time: 9/7/2021 4:57:40 PM
Sensor Name: DIODE
Type: P
Annealing Status: Irradiated and Annealed at 60C for 80 min
Environment: -20C
Tester: Andrew Kent

Time Delay per Ramp Step (s): 1.000

CV Time Delay per Measurement (s) :0.500

AC Voltage (V): 0.500

Current Number of measurements per voltage: 4.000

IV Time Delay per Measurement (s) :0.000


BiasVoltage	LCR_Cp_freq1000.0	LCR_Cp_freq10000.0	LCR_Rp_freq1000.0	LCR_Rp_freq10000.0	Temperature	Air_Temp	Humidity	Dewpoint	
  -10.0000	6.573E-11	1.786E-11	1.356E+6	8.725E+5	  -19.7515	    8.5965	    3.8390	  -31.6920	
  -20.0000	6.754E-11	1.798E-11	1.532E+6	9.143E+5	  -19.8151	    8.4539	    3.8201	  -31.8431	
  -30.0000	6.669E-11	1.799E-11	1.645E+6	9.462E+5	  -19.8710	    8.4236	    3.7960	  -31.9295	
  -40.0000	6.556E-11	1.804E-11	1.735E+6	9.743E+5	  -20.0262	    8.3071	    3.7306	  -32.1904	
  -50.0000	6.391E-11	1.811E-11	1.822E+6	1.002E+6	  -20.0949	    8.3086	    3.7056	  -32.2585	
  -60.0000	6.265E-11	1.815E-11	1.900E+6	1.023E+6	  -20.1432	    8.2825	    3.6898	  -32.3207	
  -70.0000	6.184E-11	1.818E-11	1.958E+6	1.044E+6	  -20.2882	    8.1608	    3.6224	  -32.5949	
  -80.0000	6.088E-11	1.819E-11	2.015E+6	1.067E+6	  -20.3136	    8.0703	    3.6034	  -32.7118	
  -90.0000	5.996E-11	1.823E-11	2.065E+6	1.074E+6	  -20.3747	    7.9869	    3.5772	  -32.8447	
 -100.0000	5.950E-11	1.825E-11	2.106E+6	1.088E+6	  -20.4611	    7.9420	    3.5209	  -33.0382	
 -110.0000	5.887E-11	1.827E-11	2.138E+6	1.104E+6	  -20.5069	    7.8851	    3.5003	  -33.1375	
 -120.0000	5.848E-11	1.830E-11	2.170E+6	1.117E+6	  -20.5578	    7.8895	    3.4766	  -33.2038	
 -130.0000	5.767E-11	1.830E-11	2.206E+6	1.134E+6	  -20.6214	    7.8361	    3.4247	  -33.3940	
 -140.0000	5.688E-11	1.832E-11	2.245E+6	1.147E+6	  -20.6519	    7.8539	    3.3896	  -33.4865	
 -150.0000	5.643E-11	1.832E-11	2.272E+6	1.159E+6	  -20.6798	    7.8539	    3.3786	  -33.5197	
 -160.0000	5.609E-11	1.833E-11	2.288E+6	1.176E+6	  -20.6875	    7.8372	    3.3419	  -33.6422	
 -170.0000	5.564E-11	1.834E-11	2.316E+6	1.181E+6	  -20.6926	    7.8484	    3.3251	  -33.6855	
 -180.0000	5.523E-11	1.834E-11	2.334E+6	1.192E+6	  -20.6900	    7.7643	    3.3039	  -33.8084	
 -190.0000	5.464E-11	1.834E-11	2.363E+6	1.209E+6	  -20.6849	    7.6941	    3.2970	  -33.8783	
 -200.0000	5.433E-11	1.835E-11	2.383E+6	1.214E+6	  -20.6697	    7.7379	    3.2615	  -33.9575	
 -210.0000	5.407E-11	1.835E-11	2.399E+6	1.223E+6	  -20.6595	    7.7703	    3.2438	  -33.9902	
 -220.0000	5.357E-11	1.836E-11	2.420E+6	1.239E+6	  -20.6341	    7.6887	    3.2362	  -34.0702	
 -230.0000	5.322E-11	1.836E-11	2.441E+6	1.244E+6	  -20.6010	    7.6977	    3.2084	  -34.1513	
 -240.0000	5.336E-11	1.837E-11	2.440E+6	1.248E+6	  -20.5756	    7.7778	    3.1989	  -34.1260	
 -250.0000	5.300E-11	1.837E-11	2.461E+6	1.257E+6	  -20.5120	    7.8235	    3.1790	  -34.1576	
 -260.0000	5.299E-11	1.837E-11	2.466E+6	1.270E+6	  -20.4586	    7.7202	    3.1613	  -34.2851	
 -270.0000	5.268E-11	1.838E-11	2.477E+6	1.273E+6	  -20.4306	    7.6922	    3.1442	  -34.3591	
 -280.0000	5.227E-11	1.839E-11	2.503E+6	1.282E+6	  -20.3899	    7.6521	    3.1256	  -34.4466	
 -290.0000	5.215E-11	1.839E-11	2.514E+6	1.285E+6	  -20.3340	    7.6009	    3.1044	  -34.5503	
 -300.0000	5.240E-11	1.842E-11	2.515E+6	1.282E+6	  -20.2729	    7.5563	    3.0946	  -34.6128	
 -310.0000	5.207E-11	1.841E-11	2.525E+6	1.298E+6	  -20.2322	    7.5563	    3.0816	  -34.6550	
 -320.0000	5.193E-11	1.842E-11	2.536E+6	1.301E+6	  -20.1585	    7.5873	    3.0636	  -34.6782	
 -330.0000	5.188E-11	1.844E-11	2.551E+6	1.302E+6	  -20.1076	    7.5743	    3.0512	  -34.7422	
 -340.0000	5.166E-11	1.845E-11	2.562E+6	1.311E+6	  -20.0567	    7.5246	    3.0534	  -34.7689	
 -350.0000	5.153E-11	1.846E-11	2.570E+6	1.313E+6	  -20.0287	    7.4877	    3.0342	  -34.8578	
 -360.0000	5.125E-11	1.846E-11	2.586E+6	1.325E+6	  -19.9524	    7.5849	    3.0259	  -34.8184	
 -370.0000	5.124E-11	1.847E-11	2.593E+6	1.325E+6	  -19.9295	    7.5935	    3.0259	  -34.8126	
 -380.0000	5.121E-11	1.848E-11	2.598E+6	1.331E+6	  -19.8736	    7.5658	    3.0209	  -34.8484	
 -390.0000	5.118E-11	1.849E-11	2.600E+6	1.332E+6	  -19.8227	    7.5555	    3.0073	  -34.9007	
 -400.0000	5.122E-11	1.851E-11	2.608E+6	1.331E+6	  -19.7896	    7.5067	    3.0028	  -34.9489	
 -410.0000	5.120E-11	1.851E-11	2.611E+6	1.332E+6	  -19.7667	    7.5497	    2.9829	  -34.9861	
 -420.0000	5.120E-11	1.852E-11	2.613E+6	1.338E+6	  -19.7617	    7.5953	    2.9801	  -34.9645	
 -430.0000	5.102E-11	1.853E-11	2.625E+6	1.338E+6	  -19.7260	    7.5214	    2.9589	  -35.0866	
 -440.0000	5.088E-11	1.852E-11	2.631E+6	1.345E+6	  -19.7082	    7.5214	    2.9545	  -35.1015	
 -450.0000	5.086E-11	1.853E-11	2.635E+6	1.346E+6	  -19.6904	    7.5135	    2.9377	  -35.1638	
 -460.0000	5.077E-11	1.854E-11	2.642E+6	1.346E+6	  -19.6853	    7.5030	    9.6208	  -22.5716	
 -470.0000	5.098E-11	1.855E-11	2.645E+6	1.348E+6	  -19.6777	    7.4707	    2.9054	  -35.3035	
 -480.0000	5.078E-11	1.855E-11	2.648E+6	1.356E+6	  -19.6523	    7.4921	    2.9058	  -35.2878	
 -490.0000	5.098E-11	1.857E-11	2.649E+6	1.353E+6	  -19.6523	    7.4404	    2.9016	  -35.3372	
 -500.0000	3.793E-11	1.858E-11	5.636E+6	1.356E+6	  -19.6675	    7.4335	   11.5025	  -20.5927	
 -510.0000	5.090E-11	1.858E-11	2.661E+6	1.355E+6	  -19.6853	    7.5010	    4.0528	  -31.9023	
 -520.0000	5.090E-11	1.858E-11	2.665E+6	1.359E+6	  -19.6777	    7.4329	    2.8735	  -35.4396	
 -530.0000	5.229E-11	1.946E-11	2.782E+6	1.556E+6	  -19.6853	    7.4679	   11.8545	  -20.2188	
 -540.0000	4.631E-11	1.859E-11	3.580E+6	1.362E+6	  -19.6777	    7.4490	    5.3760	  -28.9809	
 -550.0000	4.161E-11	1.859E-11	3.585E+6	1.363E+6	  -19.7031	    7.4320	   13.3931	  -18.8321	
 -560.0000	5.139E-11	1.905E-11	4.082E+6	1.519E+6	  -19.6548	    7.4988	    8.6357	  -24.6417	
 -570.0000	5.125E-11	1.860E-11	2.813E+6	1.365E+6	  -19.6217	    7.4620	    8.8251	  -23.5721	
 -580.0000	3.907E-11	1.896E-11	3.646E+6	1.432E+6	  -19.5912	    7.4894	   19.2891	  -14.4429	
 -590.0000	5.062E-11	1.788E-11	2.699E+6	1.721E+6	  -19.5124	    7.5165	   13.0446	  -19.0721	
 -600.0000	4.265E-11	1.882E-11	4.531E+6	1.720E+6	  -19.4945	    7.4842	   22.2906	  -12.6775	
 -610.0000	9.900E+37	1.882E-11	9.900E+37	1.694E+6	  -19.4004	    7.4876	   17.9738	  -15.2986	
 -620.0000	4.775E-11	1.925E-11	3.566E+6	1.629E+6	  -19.3419	    7.4458	   19.2543	  -14.5010	
 -630.0000	3.578E-11	1.941E-11	8.548E+6	1.821E+6	  -19.1918	    7.4577	   23.9485	  -11.8118	
 -640.0000	3.778E-11	1.884E-11	4.517E+6	1.660E+6	  -18.9425	    7.5000	   18.4469	  -14.9749	
 -650.0000	6.645E-11	1.872E-11	5.551E+6	1.643E+6	  -18.7516	    7.4877	   15.8880	  -16.7748	
 -660.0000	9.900E+37	1.960E-11	9.900E+37	1.663E+6	  -18.6371	    7.5186	   14.4725	  -17.8541	
 -670.0000	4.089E-11	1.951E-11	5.499E+6	1.645E+6	  -18.5480	    7.4999	   20.1591	  -13.8972	
 -680.0000	3.075E-11	1.970E-11	1.886E+7	1.638E+6	    0.0000	    0.0000	    0.0000	    0.0000

File: Diodes/Halfmoon/Diodes/Current_Data/Postirrad/PSS/34341/012/CV_34341_012_PSS_HM_XX_DIODE_Irradiated_9_7_2021_5_56_37_PM.txt
GCD Test
Bias: 5000.000000
CV_34341_012_PSS_HM_XX_DIODE_Irradiated
Date/Time: 9/7/2021 5:56:37 PM
Sensor Name: DIODEP
Type: P
Annealing Status: Irradiated and Annealed at 60C for 80 min
Environment: -20C
Tester: Andrew Kent

Time Delay per Ramp Step (s): 1.000

CV Time Delay per Measurement (s) :0.500

AC Voltage (V): 0.500

Current Number of measurements per voltage: 4.000

IV Time Delay per Measurement (s) :0.000


BiasVoltage	LCR_Cp_freq1000.0	LCR_Cp_freq10000.0	LCR_Rp_freq1000.0	LCR_Rp_freq10000.0	Temperature	Air_Temp	Humidity	Dewpoint	
  -10.0000	4.576E-11	1.364E-11	1.876E+6	1.121E+6	  -20.6544	   14.0347	    6.0610	  -22.8776	
  -20.0000	4.685E-11	1.379E-11	2.401E+6	1.234E+6	  -20.6646	   14.0220	    6.0225	  -22.9586	
  -30.0000	4.531E-11	1.377E-11	2.806E+6	1.333E+6	  -20.6671	   14.0064	    6.0098	  -22.9936	
  -40.0000	4.354E-11	1.383E-11	3.182E+6	1.413E+6	  -20.6824	   13.9977	    5.9671	  -22.9876	
  -50.0000	4.178E-11	1.390E-11	3.560E+6	1.487E+6	  -20.6671	   14.0320	    5.8975	  -23.1866	
  -60.0000	4.009E-11	1.395E-11	3.952E+6	1.557E+6	  -20.6595	   14.0202	    5.8435	  -23.2985	
  -70.0000	3.892E-11	1.401E-11	4.325E+6	1.611E+6	  -20.6519	   14.0544	    5.7916	  -23.3735	
  -80.0000	3.768E-11	1.405E-11	4.707E+6	1.669E+6	  -20.6188	   13.9614	    5.6856	  -23.6473	
  -90.0000	3.681E-11	1.410E-11	5.054E+6	1.710E+6	  -20.5985	   13.9397	    5.6458	  -23.7415	
 -100.0000	3.586E-11	1.413E-11	5.418E+6	1.763E+6	  -20.5756	   13.8770	    5.6113	  -23.8553	
 -110.0000	3.507E-11	1.417E-11	5.765E+6	1.810E+6	  -20.5298	   13.9133	    5.5300	  -23.9915	
 -120.0000	3.443E-11	1.423E-11	6.115E+6	1.839E+6	  -20.5018	   13.9010	    5.4953	  -24.0706	
 -130.0000	3.381E-11	1.424E-11	6.442E+6	1.888E+6	  -20.4637	   13.8881	    5.4915	  -24.0875	
 -140.0000	3.317E-11	1.428E-11	6.770E+6	1.914E+6	  -20.4103	   13.8289	    5.4741	  -24.1656	
 -150.0000	3.274E-11	1.430E-11	7.054E+6	1.950E+6	  -20.3747	   13.8405	    5.4807	  -24.1437	
 -160.0000	3.226E-11	1.432E-11	7.350E+6	1.980E+6	  -20.3238	   13.8405	    5.4541	  -24.1977	
 -170.0000	3.178E-11	1.434E-11	7.644E+6	2.010E+6	  -20.2602	   13.8429	    5.4383	  -24.2282	
 -180.0000	3.142E-11	1.436E-11	7.910E+6	2.036E+6	  -20.2246	   13.7711	    5.4516	  -24.2530	
 -190.0000	3.103E-11	1.439E-11	8.186E+6	2.059E+6	  -20.1864	   13.7921	    5.4326	  -24.2765	
 -200.0000	3.070E-11	1.441E-11	8.439E+6	2.092E+6	  -20.1559	   13.7446	    5.4519	  -24.2714	
 -210.0000	3.028E-11	1.440E-11	8.727E+6	2.130E+6	  -20.0618	   13.6813	    5.4696	  -24.2811	
 -220.0000	2.989E-11	1.443E-11	9.029E+6	2.153E+6	  -20.0313	   13.6447	    5.4851	  -24.2762	
 -230.0000	2.956E-11	1.444E-11	9.311E+6	2.182E+6	  -20.0008	   13.6359	    5.4820	  -24.2889	
 -240.0000	2.922E-11	1.446E-11	9.621E+6	2.211E+6	  -19.9321	   13.6018	    5.4658	  -24.3462	
 -250.0000	2.882E-11	1.447E-11	9.960E+6	2.247E+6	  -19.9143	   13.6044	    5.4428	  -24.3913	
 -260.0000	2.850E-11	1.448E-11	1.030E+7	2.279E+6	  -19.8787	   13.5856	    5.4096	  -24.4727	
 -270.0000	2.821E-11	1.451E-11	1.062E+7	2.301E+6	  -19.8303	   13.5970	    5.3871	  -24.5106	
 -280.0000	2.795E-11	1.452E-11	1.097E+7	2.332E+6	  -19.8100	   13.6084	    5.3830	  -24.5108	
 -290.0000	2.760E-11	1.454E-11	1.135E+7	2.360E+6	  -19.7871	   13.5758	    5.3912	  -24.5174	
 -300.0000	2.730E-11	1.456E-11	1.175E+7	2.389E+6	  -19.7591	   13.6162	    5.3536	  -24.5658	
 -310.0000	2.702E-11	1.458E-11	1.212E+7	2.413E+6	  -19.7489	   13.5993	    5.3327	  -24.6212	
 -320.0000	2.677E-11	1.460E-11	1.249E+7	2.438E+6	  -19.7388	   13.5822	    5.3210	  -24.6578	
 -330.0000	2.643E-11	1.461E-11	1.292E+7	2.466E+6	  -19.7210	   13.5491	    5.2976	  -24.7304	
 -340.0000	2.617E-11	1.462E-11	1.329E+7	2.496E+6	  -19.7184	   13.5316	    5.2799	  -24.7800	
 -350.0000	2.585E-11	1.463E-11	1.377E+7	2.526E+6	  -19.7184	   13.5365	    5.2448	  -24.8502	
 -360.0000	2.557E-11	1.464E-11	1.407E+7	2.550E+6	  -19.7210	   13.5131	    5.2407	  -24.8757	
 -370.0000	2.531E-11	1.464E-11	1.448E+7	2.579E+6	  -19.7311	   13.5131	    5.2546	  -24.8464	
 -380.0000	2.501E-11	1.464E-11	1.485E+7	2.611E+6	  -19.7388	   13.4396	    5.2524	  -24.9039	
 -390.0000	2.469E-11	1.465E-11	1.513E+7	2.635E+6	  -19.7489	   13.4118	    5.2315	  -24.9678	
 -400.0000	2.445E-11	1.465E-11	1.557E+7	2.659E+6	  -19.7591	   13.4436	    5.2138	  -24.9824	
 -410.0000	2.417E-11	1.465E-11	1.598E+7	2.685E+6	  -19.7617	   13.4205	    5.2163	  -24.9936	
 -420.0000	2.392E-11	1.463E-11	1.640E+7	2.717E+6	  -19.7947	   13.4088	    5.1904	  -25.0569	
 -430.0000	2.378E-11	1.463E-11	1.676E+7	2.749E+6	  -19.8100	   13.3899	    5.1673	  -25.1197	
 -440.0000	2.346E-11	1.463E-11	1.708E+7	2.773E+6	  -19.8176	   13.3694	    5.1401	  -25.1925	
 -450.0000	2.327E-11	1.463E-11	1.747E+7	2.795E+6	  -19.8481	   13.4055	    5.1730	  -25.0963	
 -460.0000	2.314E-11	1.465E-11	1.796E+7	2.807E+6	  -19.8609	   13.3733	    5.1831	  -25.0979	
 -470.0000	2.293E-11	1.466E-11	1.843E+7	2.818E+6	  -19.8812	   13.3401	    5.2113	  -25.0621	
 -480.0000	2.273E-11	1.465E-11	1.875E+7	2.850E+6	  -19.9168	   13.3776	    5.2717	  -24.9080	
 -490.0000	2.260E-11	1.465E-11	1.908E+7	2.878E+6	  -19.9346	   13.3362	    5.3071	  -24.8639	
 -500.0000	2.248E-11	1.466E-11	1.973E+7	2.893E+6	  -19.9499	   13.3439	    5.3147	  -24.8426	
 -510.0000	2.233E-11	1.466E-11	2.021E+7	2.911E+6	  -19.9702	   13.3529	    5.3270	  -24.8112	
 -520.0000	2.220E-11	1.466E-11	2.025E+7	2.930E+6	  -19.9931	   13.3374	    5.3305	  -24.8145	
 -530.0000	2.205E-11	1.467E-11	2.113E+7	2.947E+6	  -20.0059	   13.3372	    5.3371	  -24.8008	
 -540.0000	2.193E-11	1.467E-11	2.151E+7	2.963E+6	  -20.0211	   13.3254	    5.3447	  -24.7937	
 -550.0000	2.187E-11	1.466E-11	2.175E+7	2.984E+6	  -20.0440	   13.3372	    5.4108	  -24.6493	
 -560.0000	2.170E-11	1.465E-11	2.233E+7	3.001E+6	  -20.0542	   13.3136	    5.3997	  -24.6890	
 -570.0000	2.168E-11	1.466E-11	2.230E+7	3.010E+6	  -20.0694	   13.3385	    5.4187	  -24.6322	
 -580.0000	2.156E-11	1.466E-11	2.274E+7	3.025E+6	  -20.0872	   13.3651	    5.4839	  -24.4806	
 -590.0000	2.163E-11	1.466E-11	2.299E+7	3.036E+6	  -20.0974	   13.2959	    5.5085	  -24.4809	
 -600.0000	2.140E-11	1.467E-11	2.350E+7	3.046E+6	  -20.1076	   13.3115	    5.5104	  -24.4659	
 -610.0000	2.137E-11	1.467E-11	2.384E+7	3.055E+6	  -20.1203	   13.3263	    5.5047	  -24.4666	
 -620.0000	2.138E-11	1.467E-11	2.429E+7	3.065E+6	  -20.1279	   13.2812	    5.5006	  -24.5075	
 -630.0000	2.116E-11	1.467E-11	2.488E+7	3.077E+6	  -20.1305	   13.2929	    5.4975	  -24.5054	
 -640.0000	2.119E-11	1.469E-11	2.519E+7	3.076E+6	  -20.1305	   13.2318	    5.4870	  -24.5706	
 -650.0000	2.118E-11	1.468E-11	2.547E+7	3.089E+6	  -20.1407	   13.2469	    5.4959	  -24.5418	
 -660.0000	2.124E-11	1.468E-11	2.571E+7	3.094E+6	  -20.1432	   13.1903	    5.4605	  -24.6543	
 -670.0000	2.106E-11	1.467E-11	2.611E+7	3.109E+6	  -20.1356	   13.2413	    5.4719	  -24.5944	
 -680.0000	2.098E-11	1.468E-11	2.604E+7	3.111E+6	  -20.1229	   13.2519	    5.4083	  -24.7160	
 -690.0000	2.101E-11	1.468E-11	2.659E+7	3.118E+6	  -20.1178	   13.3217	    5.3982	  -24.6864	
 -700.0000	2.101E-11	1.469E-11	2.740E+7	3.120E+6	  -20.1152	   13.2865	    5.3719	  -24.7656	
 -710.0000	2.099E-11	1.468E-11	2.769E+7	3.131E+6	  -20.1076	   13.2084	    5.3412	  -24.8851	
 -720.0000	2.104E-11	1.468E-11	2.763E+7	3.137E+6	  -20.0974	   13.2220	    5.3071	  -24.9462	
 -730.0000	2.100E-11	1.469E-11	2.800E+7	3.140E+6	  -20.0872	   13.2059	    5.2707	  -25.0336	
 -740.0000	2.089E-11	1.470E-11	2.813E+7	3.139E+6	  -20.0796	   13.1579	    5.2448	  -25.0727	
 -750.0000	2.095E-11	1.469E-11	2.885E+7	3.150E+6	  -20.0720	   13.1909	    5.2533	  -25.0808	
 -760.0000	2.092E-11	1.469E-11	2.884E+7	3.154E+6	  -20.0669	   13.2314	    5.2448	  -25.0696	
 -770.0000	2.091E-11	1.469E-11	2.865E+7	3.158E+6	  -20.0644	   13.1567	    5.2574	  -25.0968	
 -780.0000	2.092E-11	1.471E-11	2.946E+7	3.151E+6	  -20.0567	   13.1472	    5.2713	  -25.0745	
 -790.0000	2.096E-11	1.469E-11	2.922E+7	3.160E+6	  -20.0516	   13.1494	    5.2767	  -25.0617	
 -800.0000	2.090E-11	1.470E-11	2.955E+7	3.163E+6	  -20.0364	   13.1693	    5.2663	  -25.0692	
 -810.0000	2.087E-11	1.470E-11	2.929E+7	3.165E+6	  -20.0313	   13.1268	    5.2581	  -25.1169	
 -820.0000	2.096E-11	1.470E-11	3.001E+7	3.167E+6	  -20.0237	   13.0938	    5.2694	  -25.1169	
 -830.0000	2.086E-11	1.469E-11	2.998E+7	3.175E+6	  -20.0237	   13.0766	    5.2717	  -25.1246	
 -840.0000	2.075E-11	1.470E-11	3.079E+7	3.170E+6	  -20.0109	   13.0621	    5.2875	  -25.1021	
 -850.0000	2.108E-11	1.471E-11	3.014E+7	3.173E+6	  -20.0033	   13.0611	    5.2859	  -25.1061	
 -860.0000	2.088E-11	1.470E-11	3.060E+7	3.177E+6	  -19.9982	   13.0981	    5.2653	  -25.1224	
 -870.0000	2.081E-11	1.470E-11	3.144E+7	3.181E+6	  -19.9880	   13.0511	    5.2508	  -25.1867	
 -880.0000	2.082E-11	1.470E-11	3.153E+7	3.182E+6	  -19.9728	   13.0989	    5.2593	  -25.1344	
 -890.0000	2.085E-11	1.471E-11	3.137E+7	3.179E+6	  -19.9702	   13.0785	    5.2669	  -25.1332	
 -900.0000	2.081E-11	1.471E-11	3.159E+7	3.180E+6	  -19.9652	   13.0445	    5.2391	  -25.2160	
 -910.0000	2.087E-11	1.471E-11	3.128E+7	3.182E+6	  -19.9550	   13.0324	    5.2249	  -25.2546	
 -920.0000	2.087E-11	1.471E-11	3.141E+7	3.181E+6	  -19.9550	   13.0412	    5.2369	  -25.2230	
 -930.0000	2.080E-11	1.471E-11	3.206E+7	3.183E+6	  -19.9499	   13.0412	    5.2340	  -25.2290	
 -940.0000	2.068E-11	1.470E-11	3.147E+7	3.189E+6	  -19.9423	   12.9925	    5.2441	  -25.2427	
 -950.0000	2.096E-11	1.471E-11	3.123E+7	3.185E+6	  -19.9397	   12.9909	    5.2679	  -25.1942	
 -960.0000	2.081E-11	1.472E-11	3.172E+7	3.181E+6	  -19.9423	   12.9939	    5.2710	  -25.1855	
 -970.0000	2.092E-11	1.471E-11	3.198E+7	3.183E+6	  -19.9372	   13.0379	    5.2688	  -25.1585	
 -980.0000	2.091E-11	1.472E-11	3.215E+7	3.181E+6	  -19.9346	   12.9986	    5.2685	  -25.1874	
 -990.0000	2.091E-11	1.471E-11	3.278E+7	3.184E+6	  -19.9372	   12.9847	    5.2596	  -25.2159	
-1000.0000	2.094E-11	1.471E-11	3.187E+7	3.186E+6	  -19.9372	   12.9850	    5.2717	  -25.1906

File: Diodes/Halfmoon/Diodes/Current_Data/Postirrad/PSS/34341/012/IV_34341_012_PSS_HM_XX_DIODEHALF_Irradiated_9_7_2021_5_05_26_PM.txt
GCD Test
Bias: 5000.000000
IV_34341_012_PSS_HM_XX_DIODEHALF_Irradiated
Date/Time: 9/7/2021 5:05:26 PM
Sensor Name: DIODEHALF
Type: P
Annealing Status: Irradiated and Annealed at 60C for 80 min
Environment: -20C
Tester: Andrew Kent

Time Delay per Ramp Step (s): 1.000

CV Time Delay per Measurement (s) :0.500

AC Voltage (V): 0.500

Current Number of measurements per voltage: 4.000

IV Time Delay per Measurement (s) :0.000


BiasVoltage	LCR_Cp_freq1000.0	LCR_Cp_freq10000.0	LCR_Rp_freq1000.0	LCR_Rp_freq10000.0	Temperature	Air_Temp	Humidity	Dewpoint	
  -10.0000	6.757E-11	1.458E-11	2.536E+6	1.072E+6	  -19.5276	    7.5443	    2.6935	  -36.0072	
  -20.0000	6.792E-11	1.461E-11	2.768E+6	1.102E+6	  -19.6014	    7.5404	    2.7011	  -35.9819	
  -30.0000	6.727E-11	1.463E-11	2.912E+6	1.124E+6	  -19.6624	    7.5489	    2.6929	  -36.0064	
  -40.0000	6.681E-11	1.466E-11	3.022E+6	1.144E+6	  -19.8125	    7.5518	    2.6812	  -36.0477	
  -50.0000	6.587E-11	1.468E-11	3.120E+6	1.163E+6	  -19.8634	    7.5640	    2.6850	  -36.0253	
  -60.0000	6.522E-11	1.468E-11	3.197E+6	1.177E+6	  -19.9245	    7.5578	    2.6790	  -36.0518	
  -70.0000	6.492E-11	1.470E-11	3.261E+6	1.186E+6	  -20.0465	    7.5282	    2.6654	  -36.1222	
  -80.0000	6.464E-11	1.470E-11	3.317E+6	1.195E+6	  -20.0822	    7.5629	    2.6638	  -36.1047	
  -90.0000	6.417E-11	1.471E-11	3.358E+6	1.205E+6	  -20.1534	    7.5330	    2.6546	  -36.1590	
 -100.0000	6.365E-11	1.471E-11	3.386E+6	1.215E+6	  -20.2399	    7.6023	    2.6436	  -36.1535	
 -110.0000	6.329E-11	1.472E-11	3.415E+6	1.227E+6	  -20.2755	    7.6144	    2.6439	  -36.1442	
 -120.0000	6.314E-11	1.473E-11	3.444E+6	1.233E+6	  -20.3162	    7.6144	    2.6306	  -36.1941	
 -130.0000	6.281E-11	1.473E-11	3.470E+6	1.241E+6	  -20.3925	    7.6079	    2.6256	  -36.2044	
 -140.0000	6.248E-11	1.473E-11	3.488E+6	1.250E+6	  -20.4433	    7.5669	    2.6176	  -36.2751	
 -150.0000	6.200E-11	1.473E-11	3.507E+6	1.259E+6	  -20.4637	    7.6011	    2.6170	  -36.2544	
 -160.0000	6.168E-11	1.473E-11	3.528E+6	1.267E+6	  -20.5044	    7.6828	    2.6126	  -36.2159	
 -170.0000	6.142E-11	1.473E-11	3.544E+6	1.274E+6	  -20.5425	    7.6414	    2.5977	  -36.3003	
 -180.0000	6.114E-11	1.473E-11	3.551E+6	1.281E+6	  -20.5807	    7.6004	    2.5955	  -36.3365	
 -190.0000	6.099E-11	1.473E-11	3.571E+6	1.284E+6	  -20.5807	    7.5896	    2.6066	  -36.3017	
 -200.0000	6.104E-11	1.473E-11	3.583E+6	1.288E+6	  -20.5959	    7.5823	    2.5882	  -36.3765	
 -210.0000	6.048E-11	1.584E-11	3.595E+6	1.280E+6	  -20.5959	    7.5172	    2.5949	  -36.3951	
 -220.0000	6.108E-11	1.583E-11	3.632E+6	1.287E+6	  -20.5934	    7.5537	    2.5867	  -36.4018	
 -230.0000	6.109E-11	1.584E-11	3.643E+6	1.286E+6	  -20.5985	    7.5596	    2.5860	  -36.4002	
 -240.0000	6.115E-11	1.585E-11	3.653E+6	1.286E+6	  -20.5679	    7.5643	    2.5699	  -36.4588	
 -250.0000	6.080E-11	1.585E-11	3.664E+6	1.289E+6	  -20.5552	    7.5428	    2.5702	  -36.4722	
 -260.0000	6.092E-11	1.584E-11	3.680E+6	1.299E+6	  -20.5527	    7.5550	    2.5664	  -36.4785	
 -270.0000	6.047E-11	1.585E-11	3.686E+6	1.301E+6	  -20.5196	    7.5084	    2.5525	  -36.5636	
 -280.0000	6.060E-11	1.585E-11	3.696E+6	1.298E+6	  -20.5196	    7.6277	    2.5579	  -36.4624	
 -290.0000	6.048E-11	1.586E-11	3.707E+6	1.299E+6	  -20.4738	    7.5857	    2.5528	  -36.5102	
 -300.0000	6.028E-11	1.585E-11	3.711E+6	1.309E+6	  -20.4484	    7.5894	    2.5417	  -36.5507	
 -310.0000	6.022E-11	1.585E-11	3.719E+6	1.309E+6	  -20.4332	    7.6568	    2.5481	  -36.4807	
 -320.0000	6.028E-11	1.584E-11	3.734E+6	1.316E+6	  -20.3772	    7.6159	    2.5424	  -36.5303	
 -330.0000	6.021E-11	1.585E-11	3.741E+6	1.312E+6	  -20.3212	    7.5465	    2.5411	  -36.5820	
 -340.0000	6.018E-11	1.585E-11	3.748E+6	1.314E+6	  -20.2755	    7.5370	    2.5408	  -36.5896	
 -350.0000	6.045E-11	1.586E-11	3.757E+6	1.315E+6	  -20.2348	    7.5370	    2.5433	  -36.5798	
 -360.0000	6.041E-11	1.586E-11	3.763E+6	1.311E+6	  -20.1661	    7.5325	    2.5313	  -36.6296	
 -370.0000	6.034E-11	1.586E-11	3.765E+6	1.312E+6	  -20.1483	    7.5140	    2.5297	  -36.6482	
 -380.0000	6.023E-11	1.585E-11	3.771E+6	1.318E+6	  -20.1152	    7.4959	    2.5266	  -36.6727	
 -390.0000	6.004E-11	1.585E-11	3.784E+6	1.323E+6	  -20.1025	    7.4669	    2.5206	  -36.7157	
 -400.0000	6.008E-11	1.587E-11	3.786E+6	1.317E+6	  -20.0109	    7.4644	    2.5278	  -36.6890	
 -410.0000	6.010E-11	1.587E-11	3.796E+6	1.315E+6	  -19.9982	    7.5047	    2.5158	  -36.7088	
 -420.0000	6.044E-11	1.588E-11	3.801E+6	1.310E+6	  -19.9499	    7.4924	    2.5082	  -36.7469	
 -430.0000	6.038E-11	1.587E-11	3.807E+6	1.317E+6	  -19.8863	    7.4652	    2.5085	  -36.7639	
 -440.0000	6.041E-11	1.588E-11	3.811E+6	1.314E+6	  -19.8634	    7.3752	    2.5101	  -36.8183	
 -450.0000	6.051E-11	1.588E-11	3.815E+6	1.316E+6	  -19.8405	    7.3752	    2.5111	  -36.8146	
 -460.0000	6.042E-11	1.588E-11	3.825E+6	1.316E+6	  -19.8354	    7.3939	    2.5104	  -36.8045	
 -470.0000	6.056E-11	1.590E-11	3.827E+6	1.304E+6	  -19.8151	    7.4036	    2.5092	  -36.8029	
 -480.0000	6.082E-11	1.590E-11	3.828E+6	1.301E+6	  -19.8074	    7.3868	    2.5171	  -36.7832	
 -490.0000	6.083E-11	1.590E-11	3.836E+6	1.306E+6	  -19.7896	    7.3599	    2.5161	  -36.8051	
 -500.0000	5.223E-11	1.630E-11	3.822E+6	1.424E+6	  -19.7769	    7.4115	    2.4848	  -36.8935	
 -510.0000	6.074E-11	1.591E-11	3.841E+6	1.309E+6	  -19.7566	    7.3610	    6.9459	  -26.2901	
 -520.0000	6.071E-11	1.590E-11	3.852E+6	1.305E+6	  -19.7413	    7.3859	    2.4832	  -36.9170	
 -530.0000	6.080E-11	1.591E-11	3.859E+6	1.300E+6	  -19.7642	    7.3769	    3.2245	  -34.3219	
 -540.0000	6.072E-11	1.627E-11	3.856E+6	1.391E+6	  -19.7744	    7.3885	    3.4424	  -33.6522	
 -550.0000	6.111E-11	1.546E-11	3.901E+6	1.378E+6	  -19.7642	    7.4007	    2.4605	  -36.9976	
 -560.0000	5.946E-11	1.619E-11	4.663E+6	1.428E+6	  -19.7489	    7.4050	   21.5604	  -13.1541	
 -570.0000	4.191E-11	1.557E-11	3.772E+6	1.485E+6	  -19.7464	    7.3764	   19.2242	  -14.5775	
 -580.0000	3.023E-11	1.565E-11	3.312E+6	1.498E+6	  -19.7642	    7.4017	   17.0699	  -13.5736	
 -590.0000	4.211E-11	1.606E-11	3.863E+6	1.487E+6	  -19.6752	    7.4203	   16.7400	  -16.2071	
 -600.0000	5.276E-11	1.646E-11	5.384E+6	1.468E+6	  -19.5581	    7.4024	    9.9096	  -22.3155	
 -610.0000	6.841E-11	1.607E-11	5.354E+6	1.375E+6	  -19.2834	    7.4520	   15.2938	  -17.2561	
 -620.0000	5.201E-11	1.643E-11	3.902E+6	1.459E+6	  -19.1562	    7.4974	   18.2416	  -15.1122	
 -630.0000	4.664E-11	1.585E-11	8.516E+6	1.460E+6	  -19.0340	    7.4694	   27.0743	  -10.2668	
 -640.0000	3.867E-11	1.646E-11	2.602E+8	1.469E+6	  -18.8280	    7.4238	   22.1107	  -12.8283	
 -650.0000	5.379E-11	1.615E-11	4.679E+6	1.541E+6	  -18.7109	    7.3798	   22.3283	  -12.7447	
 -660.0000	3.295E-11	1.561E-11	6.040E+6	1.447E+6	  -18.5455	    7.3609	   18.2119	  -15.2444	
 -670.0000	5.016E-11	1.594E-11	8.088E+6	1.444E+6	  -18.2834	    7.3671	   24.9772	  -11.3652	
 -680.0000	5.343E-11	1.557E-11	7.549E+6	1.490E+6	  -18.1740	    7.3429	   20.0183	  -14.1135	
 -690.0000	6.369E-11	1.551E-11	3.833E+6	1.550E+6	  -18.0238	    7.3304	   29.7388	   -9.1992	
 -700.0000	4.302E-11	1.648E-11	2.422E+7	1.693E+6	  -17.7565	    7.3523	   30.9503	   -8.6712	
 -710.0000	4.947E-11	1.679E-11	7.358E+6	1.576E+6	  -17.6369	    7.3669	   46.4023	   -3.3660	
 -720.0000	7.795E-11	1.631E-11	6.816E+6	1.447E+6	    0.0000	    0.0000	    0.0000	    0.0000

File: Diodes/Halfmoon/Diodes/Current_Data/Postirrad/PSS/34341/012/IV_34341_012_PSS_HM_XX_DIODEQUARTER_Irradiated_9_8_2021_3_13_08_PM.txt
GCD Test
Bias: 5000.000000
IV_34341_012_PSS_HM_XX_DIODEQUARTER_Irradiated
Date/Time: 9/8/2021 3:13:08 PM
Sensor Name: DIODEQUARTER
Type: P
Annealing Status: Irradiated and Annealed at 60C for 80 min
Environment: -20C
Tester: Andrew Kent

Time Delay per Ramp Step (s): 1.000

CV Time Delay per Measurement (s) :0.500

AC Voltage (V): 0.500

Current Number of measurements per voltage: 4.000

IV Time Delay per Measurement (s) :0.000


BiasVoltage	Total Current_Avg	Total Current_0	Total Current_1	Total Current_2	Total Current_3	Bias Current_Avg	Bias Current_0	Bias Current_1	Bias Current_2	Bias Current_3	Temperature	Air_Temp	Humidity	Dewpoint	
  -10.0000	-1.7673E-8	-1.7940E-8	-1.7850E-8	-1.7600E-8	-1.7300E-8	-1.800518E-8	-1.802452E-8	-1.802419E-8	-1.797572E-8	-1.799629E-8	  -18.9577	    8.8678	    9.4462	  -21.7287	
  -20.0000	-3.8583E-8	-3.9060E-8	-3.8780E-8	-3.8420E-8	-3.8070E-8	-3.894406E-8	-3.892456E-8	-3.895746E-8	-3.894333E-8	-3.895087E-8	  -18.7771	    8.7284	    8.9627	  -22.4309	
  -30.0000	-6.1298E-8	-6.1270E-8	-6.1340E-8	-6.1230E-8	-6.1350E-8	-6.189948E-8	-6.181969E-8	-6.191231E-8	-6.195707E-8	-6.190886E-8	  -18.7542	    8.5253	    8.6407	  -22.9978	
  -40.0000	-8.6510E-8	-8.6620E-8	-8.6530E-8	-8.6480E-8	-8.6410E-8	-8.724259E-8	-8.731720E-8	-8.726525E-8	-8.727975E-8	-8.710816E-8	  -18.7771	    8.4919	    8.4342	  -23.2946	
  -50.0000	-1.1213E-7	-1.1210E-7	-1.1200E-7	-1.1210E-7	-1.1230E-7	-1.121285E-7	-1.121413E-7	-1.120759E-7	-1.120335E-7	-1.122632E-7	  -18.8305	    8.4919	    8.2498	  -23.5419	
  -60.0000	-1.3535E-7	-1.3610E-7	-1.3580E-7	-1.3490E-7	-1.3460E-7	-1.342085E-7	-1.351158E-7	-1.347016E-7	-1.358351E-7	-1.311814E-7	  -18.8916	    8.5865	    8.0923	  -23.6855	
  -70.0000	-1.5553E-7	-1.5610E-7	-1.5540E-7	-1.5510E-7	-1.5550E-7	-1.553615E-7	-1.552364E-7	-1.553660E-7	-1.553571E-7	-1.554865E-7	  -19.0162	    8.4223	    7.8599	  -24.1341	
  -80.0000	-1.7930E-7	-1.7910E-7	-1.7910E-7	-1.7950E-7	-1.7950E-7	-1.789283E-7	-1.790417E-7	-1.789288E-7	-1.788666E-7	-1.788760E-7	  -19.0697	    8.4452	    7.7932	  -24.2116	
  -90.0000	-2.0007E-7	-2.0080E-7	-2.0010E-7	-1.9970E-7	-1.9970E-7	-1.989923E-7	-1.992233E-7	-1.990812E-7	-1.989809E-7	-1.986837E-7	  -19.2198	    8.3996	    7.6607	  -24.4362	
 -100.0000	-2.2013E-7	-2.1960E-7	-2.2010E-7	-2.2040E-7	-2.2040E-7	-2.188474E-7	-2.189833E-7	-2.189061E-7	-2.183928E-7	-2.191076E-7	  -19.3368	    8.4299	    7.5158	  -24.6249	
 -110.0000	-2.3972E-7	-2.3870E-7	-2.3880E-7	-2.4020E-7	-2.4120E-7	-2.400416E-7	-2.400006E-7	-2.399231E-7	-2.399226E-7	-2.403200E-7	  -19.5098	    8.4854	    7.4016	  -24.7525	
 -120.0000	-2.5965E-7	-2.6090E-7	-2.5960E-7	-2.5900E-7	-2.5910E-7	-2.589813E-7	-2.596000E-7	-2.593924E-7	-2.586419E-7	-2.582910E-7	  -19.5861	    8.3996	    7.2078	  -25.1096	
 -130.0000	-2.7807E-7	-2.7780E-7	-2.7810E-7	-2.7870E-7	-2.7770E-7	-2.776931E-7	-2.775284E-7	-2.775166E-7	-2.783688E-7	-2.773588E-7	  -19.6904	    8.4491	    7.0990	  -25.2400	
 -140.0000	-2.9690E-7	-2.9740E-7	-2.9710E-7	-2.9650E-7	-2.9660E-7	-2.961484E-7	-2.960319E-7	-2.965515E-7	-2.962173E-7	-2.957928E-7	  -19.8024	    8.4790	    6.9842	  -25.3969	
 -150.0000	-3.1517E-7	-3.1580E-7	-3.1510E-7	-3.1490E-7	-3.1490E-7	-3.130322E-7	-3.134508E-7	-3.131767E-7	-3.127772E-7	-3.127242E-7	  -19.9524	    8.5008	    6.8238	  -25.6355	
 -160.0000	-3.3388E-7	-3.3260E-7	-3.3290E-7	-3.3370E-7	-3.3630E-7	-3.381808E-7	-3.390204E-7	-3.380943E-7	-3.373431E-7	-3.382656E-7	  -20.0186	    8.5008	    6.7593	  -25.7396	
 -170.0000	-3.5697E-7	-3.5790E-7	-3.5650E-7	-3.5640E-7	-3.5710E-7	-3.565122E-7	-3.564133E-7	-3.560814E-7	-3.566925E-7	-3.568615E-7	  -20.1483	    8.4532	    6.6237	  -25.9967	
 -180.0000	-3.7660E-7	-3.7590E-7	-3.7560E-7	-3.7700E-7	-3.7790E-7	-3.755462E-7	-3.752737E-7	-3.755480E-7	-3.752025E-7	-3.761607E-7	  -20.2602	    8.5191	    6.5724	  -26.0327	
 -190.0000	-3.9367E-7	-3.9480E-7	-3.9380E-7	-3.9320E-7	-3.9290E-7	-3.932689E-7	-3.928156E-7	-3.937705E-7	-3.934371E-7	-3.930524E-7	  -20.3111	    8.5317	    6.4554	  -26.2194	
 -200.0000	-4.0950E-7	-4.0940E-7	-4.0940E-7	-4.0970E-7	-4.0950E-7	-4.095460E-7	-4.093759E-7	-4.099776E-7	-4.097090E-7	-4.091216E-7	  -20.3721	    8.5076	    6.3944	  -26.3406	
 -210.0000	-4.2840E-7	-4.2690E-7	-4.3020E-7	-4.2770E-7	-4.2880E-7	-4.271976E-7	-4.284146E-7	-4.275553E-7	-4.262594E-7	-4.265609E-7	  -20.4586	    8.5588	    6.3036	  -26.4585	
 -220.0000	-4.4213E-7	-4.4240E-7	-4.4280E-7	-4.4210E-7	-4.4120E-7	-4.414430E-7	-4.410865E-7	-4.412912E-7	-4.416204E-7	-4.417739E-7	  -20.5171	    8.5498	    6.2755	  -26.5138	
 -230.0000	-4.5867E-7	-4.5940E-7	-4.5890E-7	-4.5820E-7	-4.5820E-7	-4.585133E-7	-4.583482E-7	-4.591675E-7	-4.584116E-7	-4.581258E-7	  -20.5298	    8.5180	    6.1935	  -26.6799	
 -240.0000	-4.7085E-7	-4.7180E-7	-4.7120E-7	-4.7030E-7	-4.7010E-7	-4.704378E-7	-4.703381E-7	-4.703559E-7	-4.709283E-7	-4.701289E-7	  -20.5679	    8.3968	    6.1455	  -26.8535	
 -250.0000	-4.8353E-7	-4.8380E-7	-4.8350E-7	-4.8350E-7	-4.8330E-7	-4.819923E-7	-4.821260E-7	-4.822216E-7	-4.821775E-7	-4.814439E-7	  -20.5832	    8.4802	    6.1028	  -26.8678	
 -260.0000	-4.9887E-7	-4.9860E-7	-4.9890E-7	-4.9840E-7	-4.9960E-7	-4.973391E-7	-4.985152E-7	-4.974439E-7	-4.967491E-7	-4.966482E-7	  -20.5756	    8.5050	    6.0810	  -26.8884	
 -270.0000	-5.1535E-7	-5.1100E-7	-5.1140E-7	-5.1140E-7	-5.2760E-7	-5.095048E-7	-5.096408E-7	-5.089465E-7	-5.093074E-7	-5.101243E-7	  -20.5705	    8.5646	    6.0576	  -26.8863	
 -280.0000	-5.2210E-7	-5.2170E-7	-5.2180E-7	-5.2160E-7	-5.2330E-7	-5.227338E-7	-5.226631E-7	-5.225973E-7	-5.226574E-7	-5.230175E-7	  -20.5705	    8.5779	    6.0474	  -26.8947	
 -290.0000	-5.3508E-7	-5.3580E-7	-5.3490E-7	-5.3500E-7	-5.3460E-7	-5.354209E-7	-5.342085E-7	-5.342698E-7	-5.361009E-7	-5.371042E-7	  -20.5552	    8.5396	    6.0291	  -26.9557	
 -300.0000	-5.4995E-7	-5.5140E-7	-5.5030E-7	-5.4990E-7	-5.4820E-7	-5.462921E-7	-5.460518E-7	-5.462789E-7	-5.465938E-7	-5.462438E-7	  -20.5044	    8.5427	    6.0149	  -26.9790	
 -310.0000	-5.5982E-7	-5.6060E-7	-5.5950E-7	-5.5950E-7	-5.5970E-7	-5.587299E-7	-5.579436E-7	-5.579012E-7	-5.598062E-7	-5.592685E-7	  -20.5018	    8.4893	    5.9779	  -27.0849	
 -320.0000	-5.7585E-7	-5.7320E-7	-5.9080E-7	-5.6920E-7	-5.7020E-7	-5.683316E-7	-5.701751E-7	-5.679466E-7	-5.679404E-7	-5.672643E-7	  -20.4586	    8.5131	    5.9415	  -27.1335	
 -330.0000	-5.8400E-7	-5.9080E-7	-5.8130E-7	-5.8200E-7	-5.8190E-7	-5.833184E-7	-5.815020E-7	-5.830653E-7	-5.843091E-7	-5.843971E-7	  -20.4153	    8.4944	    5.9330	  -27.1627	
 -340.0000	-5.9863E-7	-5.9930E-7	-5.9910E-7	-5.9870E-7	-5.9740E-7	-5.966001E-7	-5.966857E-7	-5.962840E-7	-5.964697E-7	-5.969609E-7	  -20.3263	    8.4718	    5.9225	  -27.1982	
 -350.0000	-6.1107E-7	-6.1370E-7	-6.1250E-7	-6.0960E-7	-6.0850E-7	-6.086822E-7	-6.076711E-7	-6.083054E-7	-6.096163E-7	-6.091360E-7	  -20.2806	    8.3331	    5.9083	  -27.3258	
 -360.0000	-6.1885E-7	-6.1990E-7	-6.1880E-7	-6.1830E-7	-6.1840E-7	-6.185780E-7	-6.185875E-7	-6.185972E-7	-6.182145E-7	-6.189129E-7	  -20.2297	    8.2996	    5.8903	  -27.3833	
 -370.0000	-6.3528E-7	-6.3600E-7	-6.3460E-7	-6.3480E-7	-6.3570E-7	-6.357633E-7	-6.353141E-7	-6.351221E-7	-6.364910E-7	-6.361258E-7	  -20.1839	    8.2580	    5.8640	  -27.4619	
 -380.0000	-6.4730E-7	-6.4900E-7	-6.4870E-7	-6.4620E-7	-6.4530E-7	-6.445517E-7	-6.447592E-7	-6.444065E-7	-6.450106E-7	-6.440306E-7	  -20.1127	    8.2388	    5.8406	  -27.5190	
 -390.0000	-6.6065E-7	-6.6030E-7	-6.6010E-7	-6.6150E-7	-6.6070E-7	-6.592129E-7	-6.580633E-7	-6.583188E-7	-6.585341E-7	-6.619355E-7	  -20.0720	    8.2997	    5.8371	  -27.4808	
 -400.0000	-6.7670E-7	-6.7710E-7	-6.7750E-7	-6.7710E-7	-6.7510E-7	-6.743111E-7	-6.729728E-7	-6.741942E-7	-6.745327E-7	-6.755448E-7	  -20.0211	    8.3856	    5.8359	  -27.4204	
 -410.0000	-6.8807E-7	-6.8830E-7	-6.8810E-7	-6.8820E-7	-6.8770E-7	-6.851418E-7	-6.863377E-7	-6.848161E-7	-6.847810E-7	-6.846324E-7	  -19.9779	    8.2577	    5.8343	  -27.5168	
 -420.0000	-6.9800E-7	-6.9740E-7	-6.9820E-7	-6.9950E-7	-6.9690E-7	-6.964807E-7	-6.948985E-7	-6.965589E-7	-6.972088E-7	-6.972566E-7	  -19.9423	    8.2995	    5.8175	  -27.5173	
 -430.0000	-7.0957E-7	-7.0870E-7	-7.0950E-7	-7.0990E-7	-7.1020E-7	-7.111324E-7	-7.107861E-7	-7.107063E-7	-7.109045E-7	-7.121327E-7	  -19.9219	    8.3749	    5.8169	  -27.4633	
 -440.0000	-7.1688E-7	-7.1770E-7	-7.1640E-7	-7.1760E-7	-7.1580E-7	-7.163051E-7	-7.147108E-7	-7.150617E-7	-7.166319E-7	-7.188159E-7	  -19.8609	    8.4411	    5.8359	  -27.3798	
 -450.0000	-7.3250E-7	-7.3080E-7	-7.3110E-7	-7.3310E-7	-7.3500E-7	-7.338255E-7	-7.325456E-7	-7.353084E-7	-7.340341E-7	-7.334140E-7	  -19.8380	    8.4647	    5.8520	  -27.3328	
 -460.0000	-7.4708E-7	-7.4610E-7	-7.4740E-7	-7.4830E-7	-7.4650E-7	-7.430894E-7	-7.441997E-7	-7.428900E-7	-7.416053E-7	-7.436626E-7	  -19.7947	    8.4316	    5.8760	  -27.3127	
 -470.0000	-7.5898E-7	-7.5700E-7	-7.5900E-7	-7.5900E-7	-7.6090E-7	-7.583664E-7	-7.584365E-7	-7.582299E-7	-7.582061E-7	-7.585930E-7	  -19.7896	    8.4299	    5.9118	  -27.2485	
 -480.0000	-7.7165E-7	-7.6970E-7	-7.7190E-7	-7.7150E-7	-7.7350E-7	-7.698163E-7	-7.702199E-7	-7.718286E-7	-7.690497E-7	-7.681671E-7	  -19.7896	    8.3517	    5.9358	  -27.2620	
 -490.0000	-7.7825E-7	-7.7790E-7	-7.7790E-7	-7.7700E-7	-7.8020E-7	-7.807143E-7	-7.817208E-7	-7.824089E-7	-7.799043E-7	-7.788231E-7	  -19.7820	    8.2579	    5.9393	  -27.3244	
 -500.0000	-7.9443E-7	-7.9550E-7	-7.9330E-7	-7.9510E-7	-7.9380E-7	-7.914611E-7	-7.909262E-7	-7.906312E-7	-7.923452E-7	-7.919418E-7	  -19.7820	    8.3210	    5.9336	  -27.2886	
 -510.0000	-8.0788E-7	-8.0640E-7	-8.0700E-7	-8.0890E-7	-8.0920E-7	-8.064879E-7	-8.055899E-7	-8.058338E-7	-8.076140E-7	-8.069141E-7	  -19.7795	    8.3696	    5.9614	  -27.2024	
 -520.0000	-8.1983E-7	-8.2100E-7	-8.2060E-7	-8.1900E-7	-8.1870E-7	-8.157904E-7	-8.154958E-7	-8.153874E-7	-8.157074E-7	-8.165710E-7	  -19.7795	    8.3449	    5.9684	  -27.2079	
 -530.0000	-8.2820E-7	-8.2840E-7	-8.2930E-7	-8.2800E-7	-8.2710E-7	-8.266026E-7	-8.264919E-7	-8.262263E-7	-8.272804E-7	-8.264119E-7	  -19.7845	    8.3099	    6.0079	  -27.1623	
 -540.0000	-8.3757E-7	-8.3750E-7	-8.3920E-7	-8.3760E-7	-8.3600E-7	-8.326123E-7	-8.342822E-7	-8.339472E-7	-8.315101E-7	-8.307096E-7	  -19.7896	    8.3312	    6.0326	  -27.1024	
 -550.0000	-8.4250E-7	-8.4360E-7	-8.4300E-7	-8.4200E-7	-8.4140E-7	-8.400753E-7	-8.398453E-7	-8.409695E-7	-8.401702E-7	-8.393160E-7	  -19.7973	    8.3652	    6.0870	  -26.9804	
 -560.0000	-8.5827E-7	-8.5630E-7	-8.5610E-7	-8.5970E-7	-8.6100E-7	-8.586521E-7	-8.589295E-7	-8.583942E-7	-8.574344E-7	-8.598505E-7	  -19.8151	    8.4166	    6.1287	  -26.8686	
 -570.0000	-8.6935E-7	-8.6860E-7	-8.6740E-7	-8.7110E-7	-8.7030E-7	-8.685427E-7	-8.672156E-7	-8.673090E-7	-8.693176E-7	-8.703287E-7	  -19.8481	    8.4189	    6.1559	  -26.8189	
 -580.0000	-8.7997E-7	-8.8230E-7	-8.7910E-7	-8.7850E-7	-8.8000E-7	-8.769624E-7	-8.768566E-7	-8.786191E-7	-8.751256E-7	-8.772484E-7	  -19.8736	    8.4084	    6.1879	  -26.7705	
 -590.0000	-8.8997E-7	-8.9180E-7	-8.9070E-7	-8.8880E-7	-8.8860E-7	-8.842290E-7	-8.841091E-7	-8.842547E-7	-8.846168E-7	-8.839354E-7	  -19.8888	    8.4958	    6.2125	  -26.6630	
 -600.0000	-8.9887E-7	-8.9700E-7	-8.9740E-7	-8.9880E-7	-9.0230E-7	-8.999133E-7	-8.995400E-7	-8.986262E-7	-9.003560E-7	-9.011312E-7	  -19.9066	    8.4914	    6.2287	  -26.6381	
 -610.0000	-9.1637E-7	-9.1700E-7	-9.1650E-7	-9.1780E-7	-9.1420E-7	-9.071625E-7	-9.093604E-7	-9.072867E-7	-9.059104E-7	-9.060923E-7	  -19.9346	    8.5175	    6.2441	  -26.5919	
 -620.0000	-9.2440E-7	-9.2190E-7	-9.2310E-7	-9.2690E-7	-9.2570E-7	-9.271669E-7	-9.259970E-7	-9.271275E-7	-9.280212E-7	-9.275220E-7	  -19.9880	    8.4662	    6.2913	  -26.5480	
 -630.0000	-9.4255E-7	-9.4560E-7	-9.4590E-7	-9.4130E-7	-9.3740E-7	-9.340002E-7	-9.342532E-7	-9.345495E-7	-9.330432E-7	-9.341550E-7	  -19.9880	    8.3984	    6.3248	  -26.5402	
 -640.0000	-9.3955E-7	-9.4000E-7	-9.3850E-7	-9.3930E-7	-9.4040E-7	-9.383066E-7	-9.387147E-7	-9.392748E-7	-9.375372E-7	-9.376996E-7	  -19.9906	    8.2681	    6.3245	  -26.6369	
 -650.0000	-9.4778E-7	-9.4870E-7	-9.4640E-7	-9.4820E-7	-9.4780E-7	-9.460559E-7	-9.468433E-7	-9.472600E-7	-9.447775E-7	-9.453427E-7	  -20.0135	    8.2968	    6.2562	  -26.7336	
 -660.0000	-9.5803E-7	-9.5730E-7	-9.5730E-7	-9.6060E-7	-9.5690E-7	-9.552891E-7	-9.513936E-7	-9.565925E-7	-9.556423E-7	-9.575280E-7	  -20.0313	    8.2804	    6.2125	  -26.8215	
 -670.0000	-9.6545E-7	-9.6280E-7	-9.6600E-7	-9.6710E-7	-9.6590E-7	-9.613223E-7	-9.615567E-7	-9.619313E-7	-9.615402E-7	-9.602611E-7	  -20.0491	    8.2658	    6.0917	  -27.0449	
 -680.0000	-9.7173E-7	-9.7360E-7	-9.7160E-7	-9.7030E-7	-9.7140E-7	-9.717918E-7	-9.716578E-7	-9.723690E-7	-9.731849E-7	-9.699556E-7	  -20.0567	    8.2992	    6.0054	  -27.1747	
 -690.0000	-9.7780E-7	-9.7710E-7	-9.7550E-7	-9.7690E-7	-9.8170E-7	-9.785986E-7	-9.812626E-7	-9.796220E-7	-9.772853E-7	-9.762243E-7	  -20.0618	    8.2283	    5.8621	  -27.4871	
 -700.0000	-9.8930E-7	-9.8430E-7	-9.8910E-7	-9.9080E-7	-9.9300E-7	-9.953378E-7	-9.927008E-7	-9.949770E-7	-9.973097E-7	-9.963636E-7	  -20.0618	    8.2363	    5.8115	  -27.5746	
 -710.0000	-9.9950E-7	-1.0000E-6	-9.9700E-7	-9.9900E-7	-1.0020E-6	-9.939112E-7	-9.978513E-7	-9.944041E-7	-9.933924E-7	-9.899969E-7	  -20.0516	    8.0855	    5.6806	  -27.9296	
 -720.0000	-1.0102E-6	-1.0110E-6	-1.0100E-6	-1.0100E-6	-1.0100E-6	-1.003705E-6	-1.006543E-6	-1.003429E-6	-1.002972E-6	-1.001874E-6	  -20.0644	    8.0538	    5.6145	  -28.0781	
 -730.0000	-1.0090E-6	-1.0110E-6	-1.0090E-6	-1.0090E-6	-1.0070E-6	-1.005447E-6	-1.004178E-6	-1.005626E-6	-1.005101E-6	-1.006884E-6	  -20.0669	    8.1350	    5.5161	  -28.2082	
 -740.0000	-1.0165E-6	-1.0160E-6	-1.0160E-6	-1.0180E-6	-1.0160E-6	-1.010047E-6	-1.009370E-6	-1.008619E-6	-1.010920E-6	-1.011279E-6	  -20.0669	    8.0593	    5.4782	  -28.3370	
 -750.0000	-1.0278E-6	-1.0270E-6	-1.0280E-6	-1.0270E-6	-1.0290E-6	-1.023862E-6	-1.027463E-6	-1.026007E-6	-1.022469E-6	-1.019509E-6	  -20.0542	    8.0811	    5.4020	  -28.4708	
 -760.0000	-1.0292E-6	-1.0290E-6	-1.0280E-6	-1.0290E-6	-1.0310E-6	-1.029972E-6	-1.026342E-6	-1.028003E-6	-1.032727E-6	-1.032817E-6	  -20.0644	    7.9755	    5.3665	  -28.6176	
 -770.0000	-1.0395E-6	-1.0400E-6	-1.0410E-6	-1.0400E-6	-1.0370E-6	-1.033588E-6	-1.033672E-6	-1.034711E-6	-1.033495E-6	-1.032474E-6	  -20.0644	    8.0496	    5.2919	  -28.7130	
 -780.0000	-1.0432E-6	-1.0430E-6	-1.0460E-6	-1.0430E-6	-1.0410E-6	-1.034923E-6	-1.035018E-6	-1.035736E-6	-1.034547E-6	-1.034393E-6	  -20.0644	    8.0783	    5.2638	  -28.7490	
 -790.0000	-1.0470E-6	-1.0460E-6	-1.0460E-6	-1.0480E-6	-1.0480E-6	-1.044755E-6	-1.042149E-6	-1.045579E-6	-1.046934E-6	-1.044356E-6	  -20.0516	    8.1519	    5.1942	  -28.8373	
 -800.0000	-1.0570E-6	-1.0580E-6	-1.0580E-6	-1.0570E-6	-1.0550E-6	-1.052383E-6	-1.049954E-6	-1.049459E-6	-1.053812E-6	-1.056307E-6	  -20.0516	    8.2264	    5.1660	  -28.8412	
 -810.0000	-1.0623E-6	-1.0620E-6	-1.0610E-6	-1.0620E-6	-1.0640E-6	-1.063402E-6	-1.061753E-6	-1.067011E-6	-1.062618E-6	-1.062225E-6	  -20.0364	    8.1750	    5.1123	  -28.9895	
 -820.0000	-1.0707E-6	-1.0730E-6	-1.0700E-6	-1.0710E-6	-1.0690E-6	-1.062046E-6	-1.061893E-6	-1.061637E-6	-1.061863E-6	-1.062789E-6	  -20.0237	    8.1685	    5.0961	  -29.0278	
 -830.0000	-1.0750E-6	-1.0790E-6	-1.0760E-6	-1.0730E-6	-1.0720E-6	-1.067712E-6	-1.066882E-6	-1.067243E-6	-1.068702E-6	-1.068019E-6	  -20.0287	    8.2102	    5.0601	  -29.0730	
 -840.0000	-1.0817E-6	-1.0820E-6	-1.0810E-6	-1.0820E-6	-1.0820E-6	-1.075093E-6	-1.077456E-6	-1.077041E-6	-1.073197E-6	-1.072678E-6	  -20.0313	    8.1967	    5.0402	  -29.1246	
 -850.0000	-1.0855E-6	-1.0840E-6	-1.0840E-6	-1.0860E-6	-1.0880E-6	-1.086091E-6	-1.083672E-6	-1.084823E-6	-1.085329E-6	-1.090540E-6	  -20.0262	    8.2304	    5.0256	  -29.1310	
 -860.0000	-1.0980E-6	-1.0990E-6	-1.0980E-6	-1.0970E-6	-1.0980E-6	-1.097888E-6	-1.095593E-6	-1.095373E-6	-1.098960E-6	-1.101624E-6	  -20.0084	    8.2299	    5.0013	  -29.1828	
 -870.0000	-1.1057E-6	-1.1060E-6	-1.1060E-6	-1.1070E-6	-1.1040E-6	-1.100744E-6	-1.098397E-6	-1.101074E-6	-1.101802E-6	-1.101705E-6	  -20.0033	    8.1864	    4.9915	  -29.2349	
 -880.0000	-1.1105E-6	-1.1110E-6	-1.1140E-6	-1.1090E-6	-1.1080E-6	-1.105920E-6	-1.104214E-6	-1.103828E-6	-1.103817E-6	-1.111820E-6	  -20.0033	    8.2900	    5.0297	  -29.0793	
 -890.0000	-1.1205E-6	-1.1190E-6	-1.1200E-6	-1.1210E-6	-1.1220E-6	-1.118693E-6	-1.118205E-6	-1.117771E-6	-1.117961E-6	-1.120835E-6	  -20.0008	    8.2900	    5.0367	  -29.0647	
 -900.0000	-1.1280E-6	-1.1250E-6	-1.1250E-6	-1.1290E-6	-1.1330E-6	-1.124894E-6	-1.128096E-6	-1.124132E-6	-1.124119E-6	-1.123227E-6	  -19.9906	    8.1662	    5.0417	  -29.1433	
 -910.0000	-1.1315E-6	-1.1320E-6	-1.1330E-6	-1.1300E-6	-1.1310E-6	-1.127729E-6	-1.128799E-6	-1.125502E-6	-1.128468E-6	-1.128146E-6	  -19.9957	    8.1199	    5.0487	  -29.1620	
 -920.0000	-1.1307E-6	-1.1290E-6	-1.1310E-6	-1.1330E-6	-1.1300E-6	-1.123165E-6	-1.122010E-6	-1.124025E-6	-1.123441E-6	-1.123186E-6	  -20.0033	    8.2783	    5.0430	  -29.0598	
 -930.0000	-1.1393E-6	-1.1420E-6	-1.1400E-6	-1.1390E-6	-1.1360E-6	-1.130036E-6	-1.131643E-6	-1.129270E-6	-1.128890E-6	-1.130340E-6	  -20.0008	    8.2783	    5.0370	  -29.0725	
 -940.0000	-1.1395E-6	-1.1380E-6	-1.1400E-6	-1.1400E-6	-1.1400E-6	-1.134100E-6	-1.133471E-6	-1.133252E-6	-1.134201E-6	-1.135478E-6	  -20.0033	    8.1784	    5.0572	  -29.1019	
 -950.0000	-1.1445E-6	-1.1460E-6	-1.1440E-6	-1.1430E-6	-1.1450E-6	-1.139974E-6	-1.139832E-6	-1.139226E-6	-1.140790E-6	-1.140049E-6	  -19.9957	    8.1802	    5.0822	  -29.0484	
 -960.0000	-1.1497E-6	-1.1520E-6	-1.1510E-6	-1.1480E-6	-1.1480E-6	-1.141885E-6	-1.141430E-6	-1.140709E-6	-1.141354E-6	-1.144047E-6	  -19.9982	    8.2222	    5.0974	  -28.9863	
 -970.0000	-1.1565E-6	-1.1570E-6	-1.1580E-6	-1.1560E-6	-1.1550E-6	-1.152813E-6	-1.151470E-6	-1.149202E-6	-1.154312E-6	-1.156268E-6	  -19.9957	    8.2222	    5.1072	  -28.9659	
 -980.0000	-1.1665E-6	-1.1650E-6	-1.1690E-6	-1.1670E-6	-1.1650E-6	-1.157960E-6	-1.160116E-6	-1.157280E-6	-1.158539E-6	-1.155905E-6	  -19.9906	    8.1491	    5.1072	  -29.0188	
 -990.0000	-1.1668E-6	-1.1650E-6	-1.1650E-6	-1.1660E-6	-1.1710E-6	-1.165885E-6	-1.167049E-6	-1.166430E-6	-1.164869E-6	-1.165191E-6	  -19.9880	    8.2021	    5.1347	  -28.9234	
-1000.0000	-1.1785E-6	-1.1820E-6	-1.1800E-6	-1.1790E-6	-1.1730E-6	-1.166065E-6	-1.168130E-6	-1.166838E-6	-1.164999E-6	-1.164292E-6	  -19.9753	    8.1920	    5.1695	  -28.8589
