Repository: ctiley/CERN_CMS_Silicon_Sensor

# CERN_CMS_Silicon_Sensor

# Code To-Do 
- Double check Halfmoon Diode Data

# Lab To-Do
- Measure more HGCAL Diodes
- Measure rest of Unirradiated Halfmoon Diodes
- Rebond D0 Diode
- Cleanup Wires at Alibava Station
-

File: Diodes/Halfmoon/Diodes/Current_Data/Postirrad/PSS_IrradSensors/34341/012/CV_34341_012_PSS_HM_XX_DIODEHALF_Irradiated_9_7_2021_6_46_05_PM.txt
GCD Test
Bias: 5000.000000
CV_34341_012_PSS_HM_XX_DIODEHALF_Irradiated
Date/Time: 9/7/2021 6:46:05 PM
Sensor Name: DIODEHALF
Type: P
Annealing Status: Irradiated and Annealed at 60C for 80 min
Environment: -20C
Tester: Andrew Kent

Time Delay per Ramp Step (s): 1.000

CV Time Delay per Measurement (s) :0.500

AC Voltage (V): 0.500

Current Number of measurements per voltage: 4.000

IV Time Delay per Measurement (s) :0.000


BiasVoltage	LCR_Cp_freq1000.0	LCR_Cp_freq10000.0	LCR_Rp_freq1000.0	LCR_Rp_freq10000.0	Temperature	Air_Temp	Humidity	Dewpoint	
  -10.0000	1.701E-11	7.445E-12	6.984E+6	3.653E+6	  -20.5679	   10.3372	    3.9690	  -30.1241	
  -20.0000	1.700E-11	7.478E-12	9.176E+6	4.050E+6	  -20.5400	   10.2048	    3.9443	  -30.2824	
  -30.0000	1.630E-11	7.496E-12	1.093E+7	4.363E+6	  -20.5044	   10.2357	    3.9225	  -30.3189	
  -40.0000	1.566E-11	7.531E-12	1.260E+7	4.649E+6	  -20.4713	   10.3581	    3.9058	  -30.2780	
  -50.0000	1.501E-11	7.554E-12	1.448E+7	4.863E+6	  -20.4433	   10.3728	    3.8925	  -30.3034	
  -60.0000	1.450E-11	7.561E-12	1.639E+7	5.073E+6	  -20.3772	   10.4539	    3.8656	  -30.3194	
  -70.0000	1.419E-11	7.569E-12	1.805E+7	5.250E+6	  -20.3365	   10.5546	    3.8526	  -30.2841	
  -80.0000	1.387E-11	7.575E-12	1.970E+7	5.407E+6	  -20.3111	   10.5305	    3.8422	  -30.3294	
  -90.0000	1.361E-11	7.583E-12	2.113E+7	5.536E+6	  -20.2424	   10.4528	    3.8254	  -30.4296	
 -100.0000	1.338E-11	7.587E-12	2.250E+7	5.681E+6	  -20.2144	   10.3900	    3.8156	  -30.5003	
 -110.0000	1.318E-11	7.596E-12	2.381E+7	5.769E+6	  -20.1839	   10.3831	    3.7992	  -30.5503	
 -120.0000	1.306E-11	7.624E-12	2.501E+7	5.824E+6	  -20.0974	   10.4094	    3.7774	  -30.5923	
 -130.0000	1.289E-11	7.627E-12	2.605E+7	5.916E+6	  -20.0516	   10.4033	    3.7745	  -30.6044	
 -140.0000	1.276E-11	7.635E-12	2.700E+7	5.988E+6	  -20.0160	   10.2893	    3.7565	  -30.7339	
 -150.0000	1.262E-11	7.638E-12	2.781E+7	6.073E+6	  -19.9906	   10.2183	    3.7536	  -30.7915	
 -160.0000	1.249E-11	7.638E-12	2.871E+7	6.150E+6	  -19.9473	   10.1989	    3.7334	  -30.8614	
 -170.0000	1.236E-11	7.642E-12	2.935E+7	6.205E+6	  -19.9219	   10.3236	    3.7239	  -30.8010	
 -180.0000	1.224E-11	7.643E-12	3.005E+7	6.270E+6	  -19.8965	   10.5041	    3.7119	  -30.7089	
 -190.0000	1.215E-11	7.647E-12	3.037E+7	6.320E+6	  -19.8278	   10.3614	    3.6869	  -30.8788	
 -200.0000	1.204E-11	7.651E-12	3.059E+7	6.364E+6	  -19.8176	   10.2642	    3.6803	  -30.9653	
 -210.0000	1.196E-11	7.649E-12	3.128E+7	6.450E+6	  -19.7973	   10.1175	    3.6698	  -31.0970	
 -220.0000	1.181E-11	7.646E-12	3.163E+7	6.518E+6	  -19.7820	   10.1698	    3.6559	  -31.1001	
 -230.0000	1.175E-11	7.647E-12	3.175E+7	6.553E+6	  -19.7667	   10.2084	    3.6553	  -31.0750	
 -240.0000	1.161E-11	7.645E-12	3.183E+7	6.616E+6	  -19.7617	   10.2227	    3.6341	  -31.1256	
 -250.0000	1.155E-11	7.642E-12	3.204E+7	6.673E+6	  -19.7260	   10.3138	    3.6293	  -31.0758	
 -260.0000	1.145E-11	7.647E-12	3.173E+7	6.703E+6	  -19.7235	   10.2749	    3.6167	  -31.1392	
 -270.0000	1.133E-11	7.636E-12	3.139E+7	6.766E+6	  -19.7082	   10.2977	    3.6009	  -31.1689	
 -280.0000	1.100E-11	7.600E-12	2.830E+7	6.749E+6	  -19.7311	   10.2355	    3.5971	  -31.2268	
 -290.0000	1.087E-11	7.526E-12	2.607E+7	6.658E+6	  -19.7362	   10.0375	    3.5867	  -31.3909	
 -300.0000	1.059E-11	7.501E-12	2.096E+7	6.694E+6	  -19.7464	    9.9777	    3.5727	  -31.4728	
 -310.0000	1.065E-11	7.471E-12	1.813E+7	6.723E+6	  -19.7566	   10.0458	    3.5667	  -31.4429	
 -320.0000	1.020E-11	7.461E-12	2.030E+7	6.751E+6	  -19.7744	   10.1908	    3.5623	  -31.3551	
 -330.0000	1.005E-11	7.460E-12	1.971E+7	6.789E+6	  -19.7922	   10.2974	    3.5398	  -31.3468	
 -340.0000	9.926E-12	7.447E-12	1.917E+7	6.765E+6	  -19.8024	   10.3031	    3.5376	  -31.3493	
 -350.0000	9.888E-12	7.434E-12	1.796E+7	6.741E+6	  -19.8202	   10.1884	    3.5209	  -31.4781	
 -360.0000	9.638E-12	7.403E-12	1.982E+7	6.825E+6	  -19.8303	   10.0592	    3.5183	  -31.5752	
 -370.0000	9.090E-12	7.388E-12	1.771E+7	6.805E+6	  -19.8303	   10.0178	    3.5218	  -31.5936	
 -380.0000	9.415E-12	7.378E-12	1.634E+7	6.799E+6	  -19.8634	   10.2063	    3.5057	  -31.5105	
 -390.0000	9.426E-12	7.352E-12	1.485E+7	6.719E+6	  -19.8736	   10.2735	    3.4953	  -31.4949	
 -400.0000	9.254E-12	7.357E-12	1.638E+7	6.819E+6	  -19.8939	   10.2735	    3.4902	  -31.5099	
 -410.0000	9.208E-12	7.356E-12	1.482E+7	6.817E+6	  -19.9397	   10.3762	    3.4788	  -31.4727	
 -420.0000	9.011E-12	7.335E-12	1.491E+7	6.814E+6	  -19.9473	   10.2645	    3.4728	  -31.5679	
 -430.0000	9.763E-12	7.340E-12	1.481E+7	6.834E+6	  -19.9473	   10.2645	    3.4567	  -31.6161	
 -440.0000	8.981E-12	7.355E-12	1.385E+7	6.956E+6	  -19.9804	   10.2003	    3.4551	  -31.6652	
 -450.0000	8.478E-12	7.350E-12	1.378E+7	6.922E+6	  -19.9931	   10.1218	    3.4386	  -31.7689	
 -460.0000	7.601E-12	7.344E-12	1.364E+7	6.989E+6	  -20.0160	   10.0800	    3.4320	  -31.8178	
 -470.0000	9.188E-12	7.317E-12	1.425E+7	6.928E+6	  -20.0338	   10.2134	    3.4165	  -31.7724	
 -480.0000	9.458E-12	7.326E-12	1.319E+7	6.950E+6	  -20.0415	   10.2868	    3.4200	  -31.7111	
 -490.0000	8.557E-12	7.308E-12	1.370E+7	6.957E+6	  -20.0618	   10.2600	    3.4058	  -31.7622	
 -500.0000	8.081E-12	7.310E-12	1.361E+7	6.970E+6	  -20.0669	   10.2797	    3.4004	  -31.7755	
 -510.0000	8.227E-12	7.292E-12	1.380E+7	6.975E+6	  -20.0720	   10.2307	    3.3985	  -31.8151	
 -520.0000	8.805E-12	7.298E-12	1.315E+7	6.979E+6	  -20.0694	   10.1767	    3.3855	  -31.8919	
 -530.0000	8.797E-12	7.287E-12	1.339E+7	6.998E+6	  -20.0694	   10.1753	    3.3722	  -31.9334	
 -540.0000	8.181E-12	7.292E-12	1.297E+7	7.063E+6	  -20.0898	   10.1683	    3.3646	  -31.9616	
 -550.0000	8.814E-12	7.256E-12	1.233E+7	6.988E+6	  -20.0898	   10.1671	    3.3612	  -31.9730	
 -560.0000	8.483E-12	7.246E-12	1.188E+7	7.002E+6	  -20.1051	   10.2403	    3.3545	  -31.9429	
 -570.0000	8.481E-12	7.229E-12	1.192E+7	6.977E+6	  -20.1127	   10.3111	    3.3596	  -31.8785	
 -580.0000	8.824E-12	7.221E-12	1.147E+7	6.954E+6	  -20.1279	   10.3111	    3.3523	  -31.9009	
 -590.0000	8.910E-12	7.222E-12	1.118E+7	6.905E+6	  -20.1101	   10.3656	    3.3447	  -31.8867	
 -600.0000	9.367E-12	7.219E-12	1.114E+7	6.942E+6	  -20.1025	   10.2889	    3.3368	  -31.9640	
 -610.0000	9.378E-12	7.219E-12	1.042E+7	6.925E+6	  -20.1101	   10.2017	    3.3365	  -32.0252	
 -620.0000	9.495E-12	7.225E-12	1.123E+7	6.975E+6	  -20.1025	   10.2849	    3.3292	  -31.9903	
 -630.0000	9.869E-12	7.217E-12	1.057E+7	6.972E+6	  -20.0923	   10.2672	    3.3112	  -32.0585	
 -640.0000	1.015E-11	7.227E-12	1.013E+7	6.841E+6	  -20.0898	   10.0552	    3.3071	  -32.2174	
 -650.0000	1.022E-11	7.225E-12	1.043E+7	7.008E+6	  -20.0847	   10.0380	    3.3004	  -32.2499	
 -660.0000	1.014E-11	7.203E-12	1.063E+7	6.906E+6	  -20.0720	   10.0487	    3.3068	  -32.2228	
 -670.0000	1.032E-11	7.201E-12	1.109E+7	6.852E+6	  -20.0669	   10.1349	    3.2973	  -32.1931	
 -680.0000	1.033E-11	7.184E-12	1.107E+7	6.846E+6	  -20.0516	   10.1349	    3.2856	  -32.2297	
 -690.0000	1.063E-11	7.193E-12	1.046E+7	6.834E+6	  -20.0389	   10.0033	    3.2796	  -32.3391	
 -700.0000	1.121E-11	7.160E-12	1.120E+7	6.741E+6	  -20.0415	    9.9597	    3.2723	  -32.3920	
 -710.0000	1.343E-11	7.192E-12	1.081E+7	6.819E+6	  -20.0465	    9.9245	    3.2736	  -32.4122	
 -720.0000	1.167E-11	7.172E-12	1.051E+7	6.750E+6	  -20.0262	    9.8882	    3.2723	  -32.4412	
 -730.0000	1.211E-11	7.176E-12	1.098E+7	6.799E+6	  -20.0287	    9.9056	    3.2707	  -32.4341	
 -740.0000	1.206E-11	7.192E-12	1.068E+7	6.749E+6	  -20.0262	    9.9441	    3.2720	  -32.4037	
 -750.0000	1.229E-11	7.173E-12	1.078E+7	6.807E+6	  -20.0313	   10.0355	    3.2634	  -32.3676	
 -760.0000	1.325E-11	7.149E-12	1.075E+7	6.728E+6	  -20.0160	   10.1397	    3.2536	  -32.3268	
 -770.0000	1.367E-11	7.159E-12	1.095E+7	6.781E+6	  -20.0160	   10.1864	    3.2445	  -32.3237	
 -780.0000	1.336E-11	7.124E-12	1.072E+7	6.541E+6	  -20.0262	   10.1864	    3.2546	  -32.2917	
 -790.0000	1.434E-11	7.090E-12	1.003E+7	6.653E+6	  -20.0109	   10.2329	    3.2407	  -32.3038	
 -800.0000	1.389E-11	7.147E-12	1.068E+7	6.720E+6	  -20.0059	   10.2375	    3.2347	  -32.3197	
 -810.0000	1.518E-11	7.122E-12	9.871E+6	6.581E+6	  -20.0033	   10.3123	    3.2324	  -32.2754	
 -820.0000	1.666E-11	7.125E-12	1.088E+7	6.590E+6	  -19.9931	   10.1763	    3.2309	  -32.3739	
 -830.0000	1.468E-11	7.139E-12	1.135E+7	6.667E+6	  -20.0008	   10.2155	    3.2198	  -32.3822	
 -840.0000	1.599E-11	7.172E-12	9.954E+6	6.634E+6	  -19.9931	   10.2120	    3.2103	  -32.4149	
 -850.0000	1.485E-11	7.108E-12	1.082E+7	6.620E+6	  -19.9906	   10.1418	    3.2094	  -32.4662	
 -860.0000	1.532E-11	7.166E-12	1.183E+7	6.651E+6	  -19.9880	   10.1859	    3.2049	  -32.4501	
 -870.0000	1.505E-11	7.129E-12	1.142E+7	6.590E+6	  -19.9753	   10.2493	    3.1901	  -32.4543	
 -880.0000	1.643E-11	7.102E-12	1.073E+7	6.443E+6	  -19.9728	   10.2493	    3.1866	  -32.4655	
 -890.0000	1.741E-11	7.099E-12	1.059E+7	6.548E+6	  -19.9779	   10.2749	    3.1799	  -32.4693	
 -900.0000	1.633E-11	7.115E-12	1.041E+7	6.495E+6	  -19.9652	   10.2914	    3.1667	  -32.5010	
 -910.0000	1.662E-11	7.091E-12	1.115E+7	6.470E+6	  -19.9728	   10.1762	    3.1651	  -32.5852	
 -920.0000	1.674E-11	7.074E-12	1.134E+7	6.545E+6	  -19.9753	   10.1557	    3.1594	  -32.6177	
 -930.0000	1.709E-11	7.101E-12	1.038E+7	6.481E+6	  -19.9702	   10.1695	    3.1445	  -32.6565	
 -940.0000	1.715E-11	7.093E-12	1.096E+7	6.505E+6	  -19.9702	   10.0894	    3.1461	  -32.7063	
 -950.0000	1.725E-11	7.108E-12	1.085E+7	6.428E+6	  -19.9880	    9.9722	    3.1445	  -32.7919	
 -960.0000	1.792E-11	7.118E-12	1.092E+7	6.537E+6	  -19.9753	    9.9913	    3.1512	  -32.7572	
 -970.0000	1.660E-11	7.095E-12	1.086E+7	6.427E+6	  -19.9753	   10.0961	    3.1379	  -32.7286	
 -980.0000	1.784E-11	7.096E-12	1.097E+7	6.404E+6	  -19.9626	   10.0961	    3.1312	  -32.7503	
 -990.0000	1.864E-11	7.096E-12	1.126E+7	6.365E+6	  -19.9448	   10.0459	    3.1297	  -32.7898	
-1000.0000	1.777E-11	7.077E-12	1.238E+7	6.424E+6	  -19.9499	   10.0438	    3.1249	  -32.8068

File: Diodes/Halfmoon/Diodes/Current_Data/Postirrad/PSS_IrradSensors/34341/012/CV_34341_012_PSS_HM_XX_DIODE_Irradiated_9_6_2021_5_44_32_PM.txt
GCD Test
Bias: 5000.000000
CV_34341_012_PSS_HM_XX_DIODE_Irradiated
Date/Time: 9/6/2021 5:44:32 PM
Sensor Name: DIODE
Type: P
Annealing Status: Irradiated and Annealed at 60C for 80 min
Environment: -20C
Tester: Andrew Kent

Time Delay per Ramp Step (s): 1.000

CV Time Delay per Measurement (s) :0.500

AC Voltage (V): 0.500

Current Number of measurements per voltage: 4.000

IV Time Delay per Measurement (s) :0.000


BiasVoltage	LCR_Cp_freq1000.0	LCR_Cp_freq10000.0	LCR_Rp_freq1000.0	LCR_Rp_freq10000.0	Temperature	Air_Temp	Humidity	Dewpoint	
  -10.0000	9.737E-11	2.193E-11	1.136E+6	6.666E+5	  -19.5556	    8.3556	    9.8112	  -21.6922	
  -20.0000	9.672E-11	2.216E-11	1.338E+6	7.070E+5	  -19.6014	    8.3556	    9.8001	  -21.7051	
  -30.0000	9.391E-11	2.225E-11	1.471E+6	7.414E+5	  -19.6294	    8.4007	    9.8020	  -21.6680	
  -40.0000	9.192E-11	2.240E-11	1.570E+6	7.631E+5	  -19.6167	    8.3721	    9.8068	  -21.6846	
  -50.0000	8.972E-11	2.251E-11	1.663E+6	7.888E+5	  -19.6574	    8.3790	    9.8134	  -21.6716	
  -60.0000	8.767E-11	2.259E-11	1.745E+6	8.068E+5	  -19.6675	    8.3714	    9.7957	  -21.6980	
  -70.0000	8.664E-11	2.264E-11	1.805E+6	8.238E+5	  -19.6930	    8.3748	    9.7856	  -21.7071	
  -80.0000	8.525E-11	2.269E-11	1.862E+6	8.365E+5	  -19.7286	    8.3812	    9.7815	  -21.7070	
  -90.0000	8.430E-11	2.272E-11	1.908E+6	8.499E+5	  -19.7566	    8.3401	    9.7770	  -21.7438	
 -100.0000	8.342E-11	2.275E-11	1.949E+6	8.643E+5	  -19.7845	    8.3443	    9.7625	  -21.7575	
 -110.0000	8.223E-11	2.276E-11	1.991E+6	8.791E+5	  -19.7998	    8.3900	    9.7476	  -21.7396	
 -120.0000	8.168E-11	2.281E-11	2.022E+6	8.877E+5	  -19.7718	    8.3494	    9.7438	  -21.7753	
 -130.0000	8.084E-11	2.282E-11	2.054E+6	8.974E+5	  -19.7718	    8.3051	    9.7287	  -21.8272	
 -140.0000	8.043E-11	2.284E-11	2.080E+6	9.041E+5	  -19.7947	    8.3023	    9.7258	  -21.8326	
 -150.0000	8.018E-11	2.284E-11	2.101E+6	9.148E+5	  -19.7617	    8.3241	    9.7015	  -21.8443	
 -160.0000	7.950E-11	2.285E-11	2.125E+6	9.222E+5	  -19.8431	    8.2874	    9.6910	  -21.8848	
 -170.0000	7.872E-11	2.282E-11	2.150E+6	9.390E+5	  -19.8710	    8.2694	    9.6717	  -21.9213	
 -180.0000	7.785E-11	2.281E-11	2.176E+6	9.475E+5	  -19.9168	    8.2992	    9.6581	  -21.9143	
 -190.0000	7.740E-11	2.281E-11	2.197E+6	9.580E+5	  -19.9295	    8.3116	    9.6667	  -21.8947	
 -200.0000	7.687E-11	2.279E-11	2.216E+6	9.698E+5	  -19.9372	    8.2959	    9.6664	  -21.9072	
 -210.0000	7.648E-11	2.279E-11	2.232E+6	9.784E+5	  -19.9779	    8.2911	    9.6556	  -21.9235	
 -220.0000	7.572E-11	2.277E-11	2.260E+6	9.890E+5	  -19.9652	    8.2703	    9.6433	  -21.9540	
 -230.0000	7.536E-11	2.278E-11	2.277E+6	9.977E+5	  -19.9931	    8.2311	    9.6509	  -21.9753	
 -240.0000	7.541E-11	2.280E-11	2.288E+6	1.002E+6	  -19.9906	    8.2368	    9.6553	  -21.9658	
 -250.0000	7.532E-11	2.278E-11	2.299E+6	1.014E+6	  -20.0109	    8.1762	    9.6373	  -22.0336	
 -260.0000	7.434E-11	2.278E-11	2.327E+6	1.025E+6	  -19.9931	    8.1911	    9.6414	  -22.0173	
 -270.0000	7.400E-11	2.277E-11	2.344E+6	1.034E+6	  -20.0415	    8.2133	    9.6303	  -22.0132	
 -280.0000	7.355E-11	2.275E-11	2.364E+6	1.045E+6	  -20.0694	    8.2102	    9.6278	  -22.0185	
 -290.0000	7.282E-11	2.277E-11	2.386E+6	1.056E+6	  -20.0516	    8.2155	    9.6123	  -22.0328	
 -300.0000	7.275E-11	2.277E-11	2.401E+6	1.060E+6	  -20.0593	    8.2032	    9.6097	  -22.0452	
 -310.0000	7.217E-11	2.277E-11	2.422E+6	1.072E+6	  -20.0593	    8.2055	    9.6072	  -22.0464	
 -320.0000	7.197E-11	2.278E-11	2.438E+6	1.080E+6	  -20.0771	    8.2198	    9.5904	  -22.0552	
 -330.0000	7.154E-11	2.280E-11	2.454E+6	1.085E+6	  -20.0898	    8.1747	    9.5993	  -22.0794	
 -340.0000	7.141E-11	2.278E-11	2.470E+6	1.097E+6	  -20.1356	    8.1636	    9.5876	  -22.1018	
 -350.0000	7.062E-11	2.279E-11	2.493E+6	1.108E+6	  -20.1254	    8.1607	    9.5718	  -22.1227	
 -360.0000	7.078E-11	2.280E-11	2.500E+6	1.113E+6	  -20.1152	    8.1733	    9.5563	  -22.1314	
 -370.0000	7.027E-11	2.282E-11	2.523E+6	1.114E+6	  -20.1508	    8.1914	    9.5446	  -22.1313	
 -380.0000	7.008E-11	2.282E-11	2.536E+6	1.123E+6	  -20.1381	    8.1909	    9.5278	  -22.1516	
 -390.0000	6.931E-11	2.281E-11	2.557E+6	1.131E+6	  -20.1432	    8.1816	    9.5101	  -22.1798	
 -400.0000	6.920E-11	2.284E-11	2.566E+6	1.137E+6	  -20.1356	    8.1165	    9.4978	  -22.2446	
 -410.0000	6.904E-11	2.284E-11	2.578E+6	1.140E+6	  -20.1356	    8.1394	    9.4880	  -22.2386	
 -420.0000	6.886E-11	2.285E-11	2.594E+6	1.147E+6	  -20.1483	    8.1394	    9.4763	  -22.2526	
 -430.0000	6.862E-11	2.285E-11	2.602E+6	1.151E+6	  -20.1330	    8.1425	    9.4598	  -22.2552	
 -440.0000	6.826E-11	2.285E-11	2.615E+6	1.159E+6	  -20.1000	    8.1133	    9.4288	  -22.3294	
 -450.0000	6.826E-11	2.285E-11	2.626E+6	1.161E+6	  -20.1127	    8.0843	    9.4225	  -22.3593	
 -460.0000	6.792E-11	2.285E-11	2.640E+6	1.170E+6	  -20.1483	    8.1207	    9.4102	  -22.3462	
 -470.0000	6.768E-11	2.285E-11	2.650E+6	1.171E+6	  -20.1457	    8.0883	    9.3836	  -22.4030	
 -480.0000	6.772E-11	2.285E-11	2.657E+6	1.175E+6	  -20.1127	    8.0978	    9.3732	  -22.4082	
 -490.0000	6.727E-11	2.287E-11	2.668E+6	1.179E+6	  -20.1305	    8.1015	    9.3552	  -22.4272	
 -500.0000	6.729E-11	2.288E-11	2.674E+6	1.176E+6	  -20.1000	    8.1028	    9.3182	  -22.4709	
 -510.0000	6.747E-11	2.286E-11	2.676E+6	1.183E+6	  -20.1178	    8.0489	    9.3125	  -22.5192	
 -520.0000	6.636E-11	2.282E-11	2.708E+6	1.207E+6	  -20.1381	    8.0489	    9.3077	  -22.5249	
 -530.0000	6.550E-11	2.281E-11	2.732E+6	1.222E+6	  -20.1534	    8.0291	    9.3178	  -22.5512	
 -540.0000	6.492E-11	2.281E-11	2.746E+6	1.229E+6	  -20.1559	    8.0568	    9.3618	  -22.4534	
 -550.0000	6.494E-11	2.280E-11	2.754E+6	1.228E+6	  -20.1585	    8.0588	    9.4010	  -22.4047	
 -560.0000	6.471E-11	2.281E-11	2.761E+6	1.229E+6	  -20.1610	    8.0605	    9.4545	  -22.3394	
 -570.0000	6.440E-11	2.281E-11	2.777E+6	1.237E+6	  -20.1712	    8.0412	    9.5294	  -22.2650	
 -580.0000	6.422E-11	2.281E-11	2.782E+6	1.241E+6	  -20.1559	    8.0178	    9.5566	  -22.2507	
 -590.0000	6.432E-11	2.281E-11	2.788E+6	1.241E+6	  -20.1585	    8.0080	    9.6037	  -22.2026	
 -600.0000	6.422E-11	2.281E-11	2.791E+6	1.248E+6	  -20.1636	    8.0219	    9.6528	  -22.1343	
 -610.0000	6.393E-11	2.280E-11	2.802E+6	1.254E+6	  -20.1534	    8.0266	    9.6825	  -22.0958	
 -620.0000	6.361E-11	2.280E-11	2.812E+6	1.253E+6	  -20.1585	    8.0227	    9.6983	  -22.0803	
 -630.0000	6.346E-11	2.280E-11	2.821E+6	1.257E+6	  -20.1356	    7.9988	    9.7366	  -22.0542	
 -640.0000	6.334E-11	2.281E-11	2.827E+6	1.257E+6	  -20.1534	    8.0085	    9.7378	  -22.0452	
 -650.0000	6.344E-11	2.281E-11	2.831E+6	1.260E+6	  -20.1534	    7.9886	    9.7521	  -22.0440	
 -660.0000	6.336E-11	2.280E-11	2.830E+6	1.259E+6	  -20.1457	    8.0059	    9.7590	  -22.0226	
 -670.0000	6.343E-11	2.282E-11	2.835E+6	1.257E+6	  -20.1152	    7.9818	    9.7717	  -22.0265	
 -680.0000	6.353E-11	2.283E-11	2.831E+6	1.259E+6	  -20.1000	    7.9801	    9.7713	  -22.0282	
 -690.0000	6.331E-11	2.279E-11	2.839E+6	1.265E+6	  -20.1101	    7.9741	    9.7698	  -22.0346	
 -700.0000	6.308E-11	2.280E-11	2.852E+6	1.269E+6	  -20.0974	    7.9290	    9.7568	  -22.0845	
 -710.0000	6.202E-11	2.135E-11	2.839E+6	1.274E+6	  -20.0847	    7.9430	    9.7559	  -22.0748	
 -720.0000	6.211E-11	2.135E-11	2.842E+6	1.273E+6	  -20.0644	    7.9577	    9.7467	  -22.0741	
 -730.0000	6.196E-11	2.134E-11	2.846E+6	1.278E+6	  -20.0618	    7.9801	    9.7492	  -22.0538	
 -740.0000	6.202E-11	2.135E-11	2.841E+6	1.277E+6	  -20.0491	    7.9442	    9.7372	  -22.0955	
 -750.0000	6.203E-11	2.135E-11	2.844E+6	1.280E+6	  -20.0440	    7.9084	    9.7366	  -22.1239	
 -760.0000	6.181E-11	2.134E-11	2.855E+6	1.277E+6	  -20.0389	    7.9354	    9.7331	  -22.1071	
 -770.0000	6.142E-11	2.134E-11	2.865E+6	1.280E+6	  -20.0542	    7.9106	    9.7125	  -22.1502	
 -780.0000	6.186E-11	2.134E-11	2.856E+6	1.281E+6	  -20.0516	    7.9251	    9.7128	  -22.1387	
 -790.0000	6.160E-11	2.134E-11	2.867E+6	1.287E+6	  -20.0415	    7.9300	    9.6926	  -22.1585	
 -800.0000	6.158E-11	2.134E-11	2.863E+6	1.283E+6	  -20.0364	    7.9356	    9.6856	  -22.1623	
 -810.0000	6.132E-11	2.133E-11	2.878E+6	1.288E+6	  -20.0160	    7.9007	    9.6787	  -22.1973	
 -820.0000	6.184E-11	2.136E-11	2.865E+6	1.284E+6	  -20.0033	    7.9264	    9.6812	  -22.1746	
 -830.0000	6.162E-11	2.135E-11	2.869E+6	1.281E+6	  -19.9779	    7.9280	    9.6682	  -22.1885	
 -840.0000	6.164E-11	2.134E-11	2.868E+6	1.286E+6	  -19.9728	    7.9121	    9.6600	  -22.2104	
 -850.0000	6.151E-11	2.120E-11	2.874E+6	1.269E+6	  -19.9830	    7.8976	    9.6578	  -22.2241	
 -860.0000	6.154E-11	2.120E-11	2.875E+6	1.267E+6	  -19.9397	    7.9068	    9.9911	  -21.8324	
 -870.0000	6.159E-11	2.120E-11	2.870E+6	1.264E+6	  -19.9346	    7.8865	    9.6483	  -22.2438	
 -880.0000	6.157E-11	2.122E-11	2.876E+6	1.270E+6	  -19.9448	    7.8829	    9.6509	  -22.2436	
 -890.0000	6.164E-11	2.121E-11	2.872E+6	1.267E+6	  -19.9575	    7.8691	    9.6528	  -22.2521	
 -900.0000	6.183E-11	2.121E-11	2.875E+6	1.264E+6	  -19.9270	    7.8611	    9.6496	  -22.2619	
 -910.0000	6.176E-11	2.120E-11	2.877E+6	1.266E+6	  -19.9397	    7.8742	    9.6401	  -22.2629	
 -920.0000	6.166E-11	2.121E-11	2.873E+6	1.265E+6	  -19.9321	    7.8554	    9.6366	  -22.2815	
 -930.0000	6.166E-11	2.121E-11	2.873E+6	1.265E+6	  -19.9321	    7.8759	    9.6256	  -22.2787	
 -940.0000	5.008E-11	2.121E-11	2.685E+6	1.268E+6	  -19.9270	    7.9160	    9.6297	  -22.2430	
 -950.0000	4.166E-11	2.156E-11	6.292E+6	1.437E+6	  -19.9448	    7.9075	   25.4981	  -10.6452	
 -960.0000	3.938E-11	2.119E-11	2.971E+6	1.472E+6	  -19.9473	    7.8776	   25.5142	  -10.6628	
 -970.0000	6.490E-11	2.293E-11	4.301E+6	1.446E+6	  -19.9066	    7.8557	   17.3245	  -15.4391	
 -980.0000	9.900E+37	2.298E-11	9.900E+37	1.497E+6	  -19.8405	    7.8555	   24.5028	  -11.1882	
 -990.0000	4.904E-11	2.338E-11	4.373E+6	1.360E+6	  -19.5785	    7.8530	   20.9668	  -13.1213	
-1000.0000	6.533E-11	2.448E-11	4.384E+6	1.463E+6	  -18.5735	    7.8743	   19.6331	  -13.9081

File: Diodes/Halfmoon/Diodes/Current_Data/Postirrad/PSS_IrradSensors/34341/012/CV_34341_012_PSS_HM_XX_DIODE_Irradiated_9_7_2021_12_56_11_PM.txt
GCD Test
Bias: 5000.000000
CV_34341_012_PSS_HM_XX_DIODE_Irradiated
Date/Time: 9/7/2021 12:56:11 PM
Sensor Name: DIODE
Type: P
Annealing Status: Irradiated and Annealed at 60C for 80 min
Environment: -20C
Tester: Andrew Kent

Time Delay per Ramp Step (s): 1.000

CV Time Delay per Measurement (s) :0.500

AC Voltage (V): 0.500

Current Number of measurements per voltage: 4.000

IV Time Delay per Measurement (s) :0.000


BiasVoltage	LCR_Cp_freq1000.0	LCR_Cp_freq10000.0	LCR_Rp_freq1000.0	LCR_Rp_freq10000.0	Temperature	Air_Temp	Humidity	Dewpoint	
  -10.0000	4.164E-10	8.651E-11	2.530E+5	8.554E+4	   19.9601	   21.1374	   10.1167	  -11.5086	
  -20.0000	3.661E-10	8.988E-11	3.457E+5	9.927E+4	   19.9936	   21.1185	    9.9794	  -11.6932	
  -30.0000	3.378E-10	8.937E-11	4.159E+5	1.087E+5	   20.0167	   21.1185	    9.8283	  -11.8829	
  -40.0000	3.199E-10	8.821E-11	4.729E+5	1.159E+5	   20.0270	   21.1137	    9.7375	  -12.0017	
  -50.0000	3.070E-10	8.673E-11	5.218E+5	1.227E+5	   20.0425	   21.1071	    9.5098	  -12.2999	
  -60.0000	2.969E-10	8.614E-11	5.628E+5	1.262E+5	   20.0425	   21.0940	    9.4298	  -12.4144	
  -70.0000	2.897E-10	8.523E-11	6.003E+5	1.299E+5	   20.0450	   21.0786	    9.3400	  -12.5443	
  -80.0000	2.841E-10	8.443E-11	6.333E+5	1.331E+5	   20.0450	   21.0779	    9.2306	  -12.6902	
  -90.0000	2.787E-10	8.370E-11	6.625E+5	1.358E+5	   20.0399	   21.0576	    9.1651	  -12.7933	
 -100.0000	2.743E-10	8.301E-11	6.917E+5	1.381E+5	   20.0347	   21.0513	    9.1075	  -12.8756	
 -110.0000	2.699E-10	8.241E-11	7.145E+5	1.402E+5	   20.0270	   21.0370	    9.0206	  -13.0046	
 -120.0000	2.676E-10	8.189E-11	7.412E+5	1.421E+5	   20.0142	   21.0367	    8.9636	  -13.0826	
 -130.0000	2.634E-10	8.138E-11	7.587E+5	1.438E+5	   20.0090	   21.0302	    8.9314	  -13.1318	
 -140.0000	2.619E-10	8.092E-11	7.780E+5	1.453E+5	   20.0039	   21.0116	    8.9010	  -13.1876	
 -150.0000	2.592E-10	8.050E-11	7.958E+5	1.467E+5	   19.9833	   21.0015	    8.8292	  -13.2946	
 -160.0000	2.557E-10	8.010E-11	8.126E+5	1.479E+5	   19.9807	   21.0021	    8.8020	  -13.3320	
 -170.0000	2.548E-10	7.971E-11	8.368E+5	1.492E+5	   19.9704	   20.9854	    8.7751	  -13.3821	
 -180.0000	2.532E-10	7.928E-11	8.465E+5	1.506E+5	   19.9575	   20.9765	    8.7264	  -13.4569	
 -190.0000	2.488E-10	7.884E-11	8.662E+5	1.522E+5	   19.9550	   20.9622	    8.7011	  -13.5032	
 -200.0000	2.481E-10	7.859E-11	8.733E+5	1.528E+5	   19.9472	   20.9632	    8.6856	  -13.5244	
 -210.0000	2.473E-10	7.844E-11	8.902E+5	1.532E+5	   19.9369	   20.9409	    8.6388	  -13.6072	
 -220.0000	2.458E-10	7.819E-11	9.163E+5	1.540E+5	   19.9292	   20.9362	    8.6382	  -13.6117	
 -230.0000	2.427E-10	7.794E-11	9.347E+5	1.548E+5	   19.9266	   20.9255	    8.6246	  -13.6389	
 -240.0000	2.416E-10	7.768E-11	9.501E+5	1.557E+5	   19.9241	   20.9225	    8.5797	  -13.7051	
 -250.0000	2.397E-10	7.744E-11	9.691E+5	1.565E+5	   19.9189	   20.9104	    8.5490	  -13.7579	
 -260.0000	2.366E-10	7.720E-11	9.737E+5	1.574E+5	   19.9189	   20.9030	    8.5623	  -13.7445	
 -270.0000	2.360E-10	7.697E-11	1.004E+6	1.583E+5	   19.9189	   20.8862	    8.5323	  -13.8001	
 -280.0000	2.367E-10	7.675E-11	1.028E+6	1.592E+5	   19.9189	   20.8778	    8.5130	  -13.8340	
 -290.0000	2.326E-10	7.655E-11	1.051E+6	1.602E+5	   19.9215	   20.8784	    8.5003	  -13.8517	
 -300.0000	2.302E-10	7.636E-11	1.050E+6	1.611E+5	   19.9241	   20.8778	    8.4873	  -13.8708	
 -310.0000	2.293E-10	7.618E-11	1.074E+6	1.621E+5	   19.9292	   20.8692	    8.4649	  -13.9096	
 -320.0000	2.295E-10	7.601E-11	1.142E+6	1.631E+5	   19.9318	   20.8528	    8.4522	  -13.9401	
 -330.0000	2.248E-10	7.584E-11	1.112E+6	1.641E+5	   19.9369	   20.8518	    8.4522	  -13.9408	
 -340.0000	2.224E-10	7.570E-11	1.175E+6	1.651E+5	   19.9395	   20.8377	    8.4428	  -13.9651	
 -350.0000	2.203E-10	7.556E-11	1.194E+6	1.661E+5	   19.9498	   20.8285	    8.4206	  -14.0040	
 -360.0000	2.267E-10	7.540E-11	1.255E+6	1.670E+5	   19.9524	   20.8268	    8.4039	  -14.0296	
 -370.0000	2.157E-10	7.529E-11	1.234E+6	1.679E+5	   19.9575	   20.8180	    8.4013	  -14.0398	
 -380.0000	2.236E-10	7.518E-11	1.327E+6	1.688E+5	   19.9730	   20.8108	    8.3779	  -14.0792	
 -390.0000	2.121E-10	7.502E-11	1.299E+6	1.696E+5	   19.9550	   20.8034	    8.3795	  -14.0825	
 -400.0000	2.139E-10	7.483E-11	1.385E+6	1.705E+5	   19.7645	   20.8060	    8.3735	  -14.0892	
 -410.0000	2.179E-10	7.441E-11	1.342E+6	1.715E+5	   19.2086	   20.7897	    8.3520	  -14.1328	
 -420.0000	2.177E-10	7.393E-11	1.375E+6	1.726E+5	   18.7892	   20.7812	    8.3472	  -14.1460	
 -430.0000	2.160E-10	7.330E-11	1.387E+6	1.740E+5	   18.4264	   20.7746	    8.3194	  -14.1916	
 -440.0000	2.114E-10	7.243E-11	1.386E+6	1.754E+5	   18.1023	   20.7770	    8.3115	  -14.2014	
 -450.0000	2.116E-10	7.154E-11	1.539E+6	1.769E+5	   17.2664	   20.7731	    8.2941	  -14.2298	
 -460.0000	2.052E-10	7.057E-11	1.486E+6	1.787E+5	   16.9578	   20.7542	    8.2878	  -14.2532	
 -470.0000	2.099E-10	6.952E-11	1.585E+6	1.803E+5	   16.6081	   20.7290	    8.2736	  -14.2930	
 -480.0000	2.092E-10	6.843E-11	1.484E+6	1.820E+5	   15.8573	   20.7175	    8.2653	  -14.3137	
 -490.0000	2.035E-10	6.734E-11	1.532E+6	1.838E+5	   15.5669	   20.7005	    8.2546	  -14.3423	
 -500.0000	2.056E-10	6.615E-11	1.505E+6	1.859E+5	   15.1710	   20.6855	    8.2596	  -14.3460	
 -510.0000	2.063E-10	6.507E-11	1.639E+6	1.877E+5	   14.5748	   20.6517	    8.2593	  -14.3718	
 -520.0000	2.057E-10	6.390E-11	1.547E+6	1.897E+5	   14.1739	   20.6339	    8.2590	  -14.3856	
 -530.0000	2.022E-10	6.268E-11	1.576E+6	1.916E+5	   13.8785	   20.6130	    8.2517	  -14.4119	
 -540.0000	-2.505E-10	6.157E-11	1.810E+6	1.937E+5	   13.3518	   20.6053	   10.1796	  -11.8386	
 -550.0000	2.032E-10	4.697E-11	1.591E+6	2.255E+5	   13.0102	   20.5560	   27.1799	    1.0143	
 -560.0000	1.312E-10	5.492E-11	-3.026E+6	2.176E+5	   12.7328	   20.5297	   24.2087	   -0.6030	
 -570.0000	2.020E-10	5.200E-11	1.617E+6	1.913E+5	    0.0000	    0.0000	    0.0000	    0.0000

File: Diodes/Halfmoon/Diodes/Current_Data/Postirrad/PSS_IrradSensors/34341/012/CV_34341_012_PSS_HM_XX_DIODE_Irradiated_9_7_2021_4_03_31_PM.txt
GCD Test
Bias: 5000.000000
CV_34341_012_PSS_HM_XX_DIODE_Irradiated
Date/Time: 9/7/2021 4:03:31 PM
Sensor Name: DIODE
Type: P
Annealing Status: Irradiated and Annealed at 60C for 80 min
Environment: -20C
Tester: Andrew Kent

Time Delay per Ramp Step (s): 1.000

CV Time Delay per Measurement (s) :0.500

AC Voltage (V): 0.500

Current Number of measurements per voltage: 4.000

IV Time Delay per Measurement (s) :0.000


BiasVoltage	LCR_Cp_freq1000.0	LCR_Cp_freq10000.0	LCR_Rp_freq1000.0	LCR_Rp_freq10000.0	Temperature	Air_Temp	Humidity	Dewpoint	
  -10.0000	6.332E-11	1.808E-11	1.411E+6	8.985E+5	  -20.6417	    7.7625	    6.3814	  -26.9128	
  -20.0000	6.494E-11	1.817E-11	1.585E+6	9.448E+5	  -20.6620	    7.7732	    6.3381	  -26.9787	
  -30.0000	6.399E-11	1.819E-11	1.703E+6	9.816E+5	  -20.6824	    7.7858	    6.2720	  -27.0828	
  -40.0000	6.279E-11	1.825E-11	1.800E+6	1.015E+6	  -20.6798	    7.7358	    6.2388	  -27.1770	
  -50.0000	6.146E-11	1.831E-11	1.888E+6	1.043E+6	  -20.6951	    7.7358	    6.1882	  -27.2650	
  -60.0000	5.977E-11	1.834E-11	1.976E+6	1.071E+6	  -20.6976	    7.7472	    6.1363	  -27.3474	
  -70.0000	5.908E-11	1.837E-11	2.042E+6	1.088E+6	  -20.7078	    7.7370	    6.1110	  -27.3995	
  -80.0000	5.804E-11	1.839E-11	2.099E+6	1.108E+6	  -20.6951	    7.7407	    6.1012	  -27.4140	
  -90.0000	5.752E-11	1.840E-11	2.150E+6	1.132E+6	  -20.6875	    7.7526	    6.0936	  -27.4187	
 -100.0000	5.642E-11	1.843E-11	2.204E+6	1.147E+6	  -20.6493	    7.8001	    6.0696	  -27.4264	
 -110.0000	5.611E-11	1.844E-11	2.234E+6	1.161E+6	  -20.6417	    7.8346	    6.0696	  -27.4011	
 -120.0000	5.565E-11	1.847E-11	2.268E+6	1.174E+6	  -20.6239	    7.7554	    6.0806	  -27.4396	
 -130.0000	5.530E-11	1.849E-11	2.296E+6	1.182E+6	  -20.5629	    7.7269	    6.1059	  -27.4158	
 -140.0000	5.455E-11	1.850E-11	2.330E+6	1.197E+6	  -20.5400	    7.7440	    6.0952	  -27.4222	
 -150.0000	5.443E-11	1.850E-11	2.342E+6	1.206E+6	  -20.5120	    7.7597	    6.1037	  -27.3956	
 -160.0000	5.417E-11	1.852E-11	2.368E+6	1.215E+6	  -20.4459	    7.7649	    6.0968	  -27.4040	
 -170.0000	5.363E-11	1.853E-11	2.392E+6	1.221E+6	  -20.4179	    7.7428	    6.0841	  -27.4427	
 -180.0000	5.375E-11	1.854E-11	2.402E+6	1.226E+6	  -20.3696	    7.7111	    6.0876	  -27.4599	
 -190.0000	5.343E-11	1.854E-11	2.421E+6	1.234E+6	  -20.3009	    7.7231	    6.0525	  -27.5133	
 -200.0000	5.311E-11	1.855E-11	2.438E+6	1.240E+6	  -20.2602	    7.7138	    6.0528	  -27.5196	
 -210.0000	5.271E-11	1.855E-11	2.458E+6	1.257E+6	  -20.2144	    7.7447	    6.0462	  -27.5087	
 -220.0000	5.238E-11	1.855E-11	2.479E+6	1.260E+6	  -20.1381	    7.7281	    6.0430	  -27.5266	
 -230.0000	5.239E-11	1.856E-11	2.485E+6	1.271E+6	  -20.0974	    7.6914	    6.0196	  -27.5952	
 -240.0000	5.253E-11	1.857E-11	2.484E+6	1.273E+6	  -20.0440	    7.6914	    6.0063	  -27.6190	
 -250.0000	5.224E-11	1.857E-11	2.499E+6	1.285E+6	  -19.9702	    7.7618	    6.0019	  -27.5752	
 -260.0000	5.164E-11	1.857E-11	2.527E+6	1.291E+6	  -19.9245	    7.8229	    5.9861	  -27.5588	
 -270.0000	5.141E-11	1.859E-11	2.539E+6	1.300E+6	  -19.9041	    7.8166	    5.9779	  -27.5782	
 -280.0000	5.143E-11	1.860E-11	2.549E+6	1.305E+6	  -19.8685	    7.7748	    5.9677	  -27.6272	
 -290.0000	5.163E-11	1.862E-11	2.545E+6	1.300E+6	  -19.8049	    7.7441	    5.9295	  -27.7188	
 -300.0000	5.165E-11	1.862E-11	2.555E+6	1.311E+6	  -19.7718	    7.8269	    5.9301	  -27.6570	
 -310.0000	5.133E-11	1.863E-11	2.567E+6	1.317E+6	  -19.7642	    7.7549	    5.9178	  -27.7321	
 -320.0000	5.133E-11	1.865E-11	2.574E+6	1.319E+6	  -19.7260	    7.7602	    5.9231	  -27.7185	
 -330.0000	5.112E-11	1.866E-11	2.594E+6	1.326E+6	  -19.7184	    7.7645	    5.9282	  -27.7062	
 -340.0000	5.106E-11	1.867E-11	2.603E+6	1.332E+6	  -19.6930	    7.7508	    5.9478	  -27.6807	
 -350.0000	5.059E-11	1.868E-11	2.622E+6	1.335E+6	  -19.6981	    7.7695	    5.9361	  -27.6881	
 -360.0000	5.054E-11	1.869E-11	2.630E+6	1.342E+6	  -19.6853	    7.8016	    5.9424	  -27.6532	
 -370.0000	5.050E-11	1.870E-11	2.633E+6	1.346E+6	  -19.6853	    7.8016	    5.9355	  -27.6658	
 -380.0000	5.049E-11	1.871E-11	2.639E+6	1.350E+6	  -19.6981	    7.7543	    5.9175	  -27.7332	
 -390.0000	5.045E-11	1.872E-11	2.653E+6	1.352E+6	  -19.7031	    7.7528	    5.9039	  -27.7590	
 -400.0000	5.003E-11	1.874E-11	2.666E+6	1.354E+6	  -19.7057	    7.7555	    5.8991	  -27.7656	
 -410.0000	5.023E-11	1.874E-11	2.669E+6	1.361E+6	  -19.7159	    7.7634	    5.8893	  -27.7777	
 -420.0000	4.977E-11	1.874E-11	2.695E+6	1.372E+6	  -19.7464	    7.7736	    5.8558	  -27.8316	
 -430.0000	4.969E-11	1.875E-11	2.702E+6	1.378E+6	  -19.7566	    7.7603	    5.8529	  -27.8465	
 -440.0000	4.940E-11	1.876E-11	2.716E+6	1.378E+6	  -19.7871	    7.7320	    5.8555	  -27.8626	
 -450.0000	4.956E-11	1.877E-11	2.717E+6	1.379E+6	  -19.7922	    7.7070	    5.8523	  -27.8866	
 -460.0000	4.935E-11	1.878E-11	2.727E+6	1.381E+6	  -19.8125	    7.7585	    5.8435	  -27.8652	
 -470.0000	4.921E-11	1.879E-11	2.732E+6	1.384E+6	  -19.8380	    7.7749	    5.8321	  -27.8741	
 -480.0000	4.925E-11	1.879E-11	2.736E+6	1.390E+6	  -19.8583	    7.7474	    5.7998	  -27.9538	
 -490.0000	4.962E-11	1.880E-11	2.758E+6	1.389E+6	  -19.8685	    7.7809	    9.7483	  -22.2087	
 -500.0000	4.894E-11	1.880E-11	2.756E+6	1.399E+6	  -19.9143	    7.8035	    5.7846	  -27.9409	
 -510.0000	4.889E-11	1.883E-11	2.770E+6	1.395E+6	  -19.9270	    7.7931	    5.7742	  -27.9678	
 -520.0000	4.867E-11	1.881E-11	2.776E+6	1.401E+6	  -19.9346	    7.8489	    9.0557	  -22.9874	
 -530.0000	4.866E-11	1.881E-11	2.784E+6	1.403E+6	  -19.8990	    7.8524	    5.7195	  -28.0265	
 -540.0000	4.722E-11	1.881E-11	3.240E+6	1.410E+6	  -19.9016	    7.8219	    9.6281	  -22.3174	
 -550.0000	4.887E-11	1.865E-11	3.173E+6	1.557E+6	  -19.9295	    7.8120	    9.8605	  -22.0550	
 -560.0000	4.802E-11	1.881E-11	2.828E+6	1.419E+6	  -19.9346	    7.8131	    5.6695	  -28.1492	
 -570.0000	3.392E-11	1.885E-11	3.629E+6	1.415E+6	  -19.9499	    7.7955	   16.2230	  -16.2759	
 -580.0000	4.928E-11	1.933E-11	2.856E+6	1.636E+6	  -19.9601	    7.7651	   13.1894	  -18.7454	
 -590.0000	4.358E-11	1.919E-11	3.649E+6	1.563E+6	  -19.9448	    7.7700	   16.9867	  -15.7459	
 -600.0000	3.161E-11	1.897E-11	4.539E+6	1.842E+6	  -19.9066	    7.7741	    9.2391	  -22.8193	
 -610.0000	3.883E-11	1.944E-11	4.962E+6	1.682E+6	  -19.7413	    7.8390	   10.4462	  -21.3782	
 -620.0000	4.537E-11	1.871E-11	3.332E+6	1.741E+6	  -19.6345	    7.8056	   12.6790	  -19.1733	
 -630.0000	3.623E-11	1.884E-11	5.723E+6	1.421E+6	  -19.5174	    7.7939	   12.0468	  -19.7760	
 -640.0000	4.317E-11	1.896E-11	3.855E+6	1.842E+6	  -19.4462	    7.8327	   18.3371	  -14.7724	
 -650.0000	3.055E-11	1.919E-11	1.409E+7	1.851E+6	  -19.3979	    7.8327	   12.6205	  -19.2056	
 -660.0000	4.262E-11	1.943E-11	3.831E+6	1.819E+6	  -19.2605	    7.7975	   17.8001	  -15.1606	
 -670.0000	4.300E-11	1.934E-11	3.929E+6	1.806E+6	  -19.1765	    7.8128	   13.5079	  -18.4283	
 -680.0000	3.640E-11	1.928E-11	3.261E+6	1.659E+6	  -19.0926	    7.7395	   14.6078	  -17.5665	
 -690.0000	3.680E-11	1.919E-11	4.674E+6	1.895E+6	  -18.8661	    7.7893	   16.3754	  -16.1692	
 -700.0000	3.998E-11	1.895E-11	4.592E+6	1.819E+6	  -18.7694	    7.7790	   17.3700	  -15.4705	
 -710.0000	4.338E-11	1.928E-11	3.803E+6	1.780E+6	  -18.5709	    7.8142	   19.6645	  -13.9385	
 -720.0000	4.603E-11	1.932E-11	5.197E+6	1.893E+6	  -18.4106	    7.7950	   19.7973	  -13.8724	
 -730.0000	2.842E-11	1.931E-11	2.318E+7	1.881E+6	  -18.3012	    7.8381	   16.2090	  -16.2515	
 -740.0000	2.419E-11	1.955E-11	6.948E+6	1.783E+6	  -18.1969	    7.8434	   16.9367	  -15.7213	
 -750.0000	4.772E-11	1.908E-11	5.587E+6	1.823E+6	  -17.8940	    7.8234	   22.7255	  -12.1525	
 -760.0000	3.547E-11	1.881E-11	4.783E+6	1.679E+6	  -17.8049	    7.8557	   18.8855	  -14.3961	
 -770.0000	2.433E-11	1.906E-11	6.992E+6	1.702E+6	  -17.7107	    7.8844	   19.1891	  -14.1784	
 -780.0000	4.344E-11	1.905E-11	7.473E+6	1.699E+6	  -17.4766	    7.8957	   14.5598	  -17.4796	
 -790.0000	4.430E-11	1.873E-11	3.635E+6	1.747E+6	  -17.3926	    7.8561	   23.8027	  -11.5494	
 -800.0000	2.908E-11	1.881E-11	5.324E+6	2.230E+6	  -17.2474	    7.8540	   41.7268	   -4.3372	
 -810.0000	3.046E-11	1.914E-11	3.703E+6	1.938E+6	  -17.1583	    7.7935	   23.8276	  -11.5895	
 -820.0000	3.530E-11	1.908E-11	7.409E+6	2.218E+6	  -17.0922	    7.8350	   32.3903	   -7.6648	
 -830.0000	3.166E-11	1.955E-11	3.612E+6	2.200E+6	  -17.0412	    7.8111	   22.3163	  -12.3878	
 -840.0000	4.520E-11	2.066E-11	2.915E+6	1.795E+6	  -16.9852	    7.7980	   29.1113	   -9.0641	
 -850.0000	3.985E-11	1.886E-11	5.254E+6	2.056E+6	  -16.8859	    7.8747	   24.6176	  -11.1135	
 -860.0000	3.936E-11	2.017E-11	4.254E+6	2.121E+6	  -16.8656	    7.9111	   38.1578	   -5.4657	
 -870.0000	1.620E-11	1.955E-11	2.014E+8	1.802E+6	  -16.7994	    7.9826	   33.7170	   -7.0162	
 -880.0000	5.085E-11	1.859E-11	1.455E+7	2.105E+6	  -16.6797	    8.0116	   25.5380	  -10.5365	
 -890.0000	4.697E-11	2.073E-11	9.382E+6	2.142E+6	  -16.6186	    7.9910	   43.5670	   -3.6392	
 -900.0000	2.108E-11	1.892E-11	5.833E+7	2.036E+6	  -16.5168	    8.0337	   36.0718	   -6.0926	
 -910.0000	9.900E+37	1.996E-11	9.900E+37	2.192E+6	  -16.4480	    7.9947	   36.9488	   -5.8132	
 -920.0000	5.610E-11	1.972E-11	8.711E+6	2.179E+6	  -16.2596	    7.9895	   45.3767	   -3.0965	
 -930.0000	5.198E-11	1.969E-11	-1.673E+7	2.135E+6	  -16.1832	    7.9760	   49.5361	   -1.9278	
 -940.0000	9.900E+37	2.071E-11	9.900E+37	1.740E+6	  -16.0941	    7.9978	   52.6673	   -1.0752	
 -950.0000	9.900E+37	1.960E-11	9.900E+37	1.791E+6	  -16.0024	    7.9978	   44.5591	   -3.3323	
 -960.0000	5.068E-11	1.979E-11	2.439E+7	2.023E+6	  -15.7808	    8.0150	   48.2075	   -2.2593	
 -970.0000	4.404E-11	1.852E-11	1.575E+7	2.024E+6	  -15.6917	    7.9924	   47.5202	   -2.4737	
 -980.0000	2.457E-11	2.006E-11	2.957E+6	2.034E+6	  -15.5924	    7.9414	   43.0636	   -3.8391	
 -990.0000	3.090E-11	1.959E-11	2.889E+7	2.039E+6	  -15.3911	    7.9062	   48.9560	   -2.1513	
-1000.0000	1.230E-11	2.041E-11	4.498E+6	2.212E+6	  -15.3045	    7.8931	   47.9007	   -2.4574
