Repository: ctiley/CERN_CMS_Silicon_Sensor

# CERN_CMS_Silicon_Sensor

# Code To-Do 
- Double check Halfmoon Diode Data

# Lab To-Do
- Measure more HGCAL Diodes
- Measure rest of Unirradiated Halfmoon Diodes
- Rebond D0 Diode
- Cleanup Wires at Alibava Station
-

File: Diodes/Halfmoon/Diodes/Current_Data/Preirrad/2S/38694/46/38694_046_2-S_HM_XX_Unirrad_Interstrip.txt
#Open Capacitance 1000Hz:Not Measured
#Open Capacitance 1000000Hz:4.273950E-12
#38694_046_2-S_HM_XX_Unirrad_Interstrip
#Date/Time: 2/8/2022 11:27:44 AM
#Sensor Name: 38694_046_2-S_HM_XX
#Station: Tesla
#Annealing Status: Not Irradiated
#Environment: 20C
#Tester: Eric Spencer

#Notes: cleaved at Brown

#Time Delay per Ramp Step (s): 0.000

#Time Delay per Measurement (s) :0.000

#Number of measurements per voltage: 0.000



Strip 	Time	RH	ChuckT	AirT	Global Current	Interstrip C	I_InterstripR_V-0.0	I_InterstripR_V-1.0	I_InterstripR_V-2.0	I_InterstripR_V-3.0	I_InterstripR_V-4.0	I_InterstripR_V-5.0
1	3727182544.087305	1.194062	20.000000	30.493239	-2.630000E-9	5.307190E-12	-2.092567E-11	-2.899454E-11	-3.731465E-11	-4.419571E-11	-5.284415E-11	-5.780186E-11
2	3727182580.101122	1.182607	20.000000	30.488899	-2.620000E-9	5.372260E-12	-2.617020E-11	-3.464058E-11	-4.129451E-11	-4.731609E-11	-5.569572E-11	-6.166048E-11
3	3727182616.089280	1.155554	20.000000	30.491774	-2.630000E-9	5.394520E-12	-2.052641E-11	-2.923229E-11	-3.757963E-11	-4.394978E-11	-5.125364E-11	-5.957008E-11
4	3727182652.038238	1.178788	20.000000	30.485332	-2.620000E-9	5.402440E-12	-2.407018E-11	-3.250847E-11	-3.780124E-11	-4.662960E-11	-5.260990E-11	-6.157194E-11
5	3727182687.847495	1.169849	20.000000	30.482319	-2.620000E-9	5.406160E-12	-2.327307E-11	-2.974750E-11	-3.795292E-11	-4.375681E-11	-5.013372E-11	-5.830171E-11
6	3727182723.696001	1.174197	20.000000	30.481509	-2.620000E-9	5.404120E-12	-2.494805E-11	-3.284437E-11	-4.113954E-11	-4.537105E-11	-5.556958E-11	-6.276733E-11
7	3727182759.544757	1.191290	20.000000	30.476732	-2.620000E-9	5.405820E-12	-2.297132E-11	-3.029336E-11	-3.769003E-11	-4.466798E-11	-5.183896E-11	-6.097112E-11
8	3727182795.430578	1.175072	20.000000	30.478416	-2.610000E-9	5.407620E-12	-2.424663E-11	-3.001063E-11	-3.718566E-11	-4.373022E-11	-5.184652E-11	-5.837351E-11
9	3727182831.267178	1.171332	20.000000	30.483668	-2.610000E-9	5.409590E-12	-2.324588E-11	-2.748742E-11	-3.571328E-11	-4.405998E-11	-4.933885E-11	-5.706896E-11
10	3727182867.128192	1.167486	20.000000	30.479644	-2.610000E-9	5.410490E-12	-1.877641E-11	-2.819375E-11	-3.511204E-11	-4.340986E-11	-5.053995E-11	-5.729383E-11
11	3727182903.122710	1.169656	20.000000	30.477268	-2.620000E-9	5.406630E-12	-2.445392E-11	-3.290468E-11	-3.829803E-11	-4.606576E-11	-5.431145E-11	-6.307215E-11
12	3727182938.973205	1.154652	20.000000	30.482319	-2.610000E-9	5.407010E-12	-2.293165E-11	-3.049515E-11	-3.809462E-11	-4.529931E-11	-5.225396E-11	-5.920213E-11
13	3727182974.816270	1.156073	20.000000	30.481073	-2.620000E-9	5.408260E-12	-2.289282E-11	-2.915504E-11	-3.575377E-11	-4.420533E-11	-5.082188E-11	-5.732265E-11
14	3727183010.647891	1.151635	20.000000	30.484818	-2.620000E-9	5.408220E-12	-2.070959E-11	-2.849101E-11	-3.460522E-11	-4.338371E-11	-5.073088E-11	-5.863642E-11
15	3727183046.500039	1.152404	20.000000	30.483886	-2.610000E-9	5.409720E-12	-2.196588E-11	-3.221878E-11	-3.917180E-11	-4.600954E-11	-5.324346E-11	-6.051051E-11
16	3727183082.369307	1.145331	20.000000	30.484896	-2.620000E-9	5.408860E-12	-2.448541E-11	-3.074804E-11	-3.897289E-11	-4.782558E-11	-5.253835E-11	-5.955515E-11
17	3727183118.245909	1.127543	20.000000	30.488088	-2.620000E-9	5.409300E-12	-2.458641E-11	-3.297909E-11	-3.956760E-11	-4.910294E-11	-5.510491E-11	-6.348740E-11
18	3727183154.104502	1.148375	20.000000	30.483034	-2.610000E-9	5.408390E-12	-2.320377E-11	-3.028621E-11	-3.680339E-11	-4.539294E-11	-5.086887E-11	-5.729282E-11
19	3727183189.978770	1.132408	20.000000	30.484301	-2.620000E-9	5.406820E-12	-2.431879E-11	-2.944350E-11	-3.739154E-11	-4.543770E-11	-5.267103E-11	-5.915876E-11
20	3727183225.849363	1.150938	20.000000	30.488564	-2.610000E-9	5.406940E-12	-2.499632E-11	-3.219426E-11	-4.143558E-11	-4.758965E-11	-5.325367E-11	-6.156972E-11
21	3727183261.724332	1.159293	20.000000	30.479210	-2.610000E-9	5.407540E-12	-2.283967E-11	-3.174120E-11	-3.716543E-11	-4.509283E-11	-5.248191E-11	-6.031529E-11
22	3727183297.589658	1.147919	20.000000	30.478912	-2.620000E-9	5.410110E-12	-2.386472E-11	-3.222083E-11	-3.897966E-11	-4.709514E-11	-5.407227E-11	-5.986224E-11
23	3727183333.446180	1.139109	20.000000	30.483629	-2.620000E-9	5.408880E-12	-1.946558E-11	-2.698674E-11	-3.392097E-11	-4.411294E-11	-4.751709E-11	-5.704077E-11
24	3727183369.287149	1.142962	20.000000	30.485153	-2.620000E-9	5.409360E-12	-2.130841E-11	-2.750479E-11	-3.468415E-11	-4.177334E-11	-5.142662E-11	-5.777452E-11
25	3727183405.140061	1.128154	20.000000	30.487234	-2.620000E-9	5.410190E-12	-2.354540E-11	-2.898025E-11	-3.787996E-11	-4.599156E-11	-5.369795E-11	-5.926834E-11
26	3727183440.965417	1.131395	20.000000	30.494784	-2.620000E-9	5.408710E-12	-2.095881E-11	-2.825202E-11	-3.477043E-11	-4.482254E-11	-5.166766E-11	-5.887234E-11
27	3727183476.818601	1.146625	20.000000	30.486642	-2.610000E-9	5.409080E-12	-2.570041E-11	-3.258924E-11	-3.952733E-11	-4.559392E-11	-5.398254E-11	-5.902567E-11
28	3727183512.649455	1.135205	20.000000	30.488187	-2.610000E-9	5.408860E-12	-2.499182E-11	-3.218158E-11	-4.057225E-11	-4.736602E-11	-5.543732E-11	-6.089243E-11
29	3727183548.502253	1.125247	20.000000	30.493081	-2.620000E-9	5.406900E-12	-2.468170E-11	-3.168664E-11	-3.951468E-11	-4.547761E-11	-5.340724E-11	-6.100222E-11
30	3727183584.322629	1.137227	20.000000	30.497005	-2.620000E-9	5.407020E-12	-2.453367E-11	-3.278101E-11	-4.007609E-11	-4.736358E-11	-5.363949E-11	-6.362520E-11
31	3727183620.304673	1.138137	20.000000	30.488564	-2.620000E-9	5.407680E-12	-2.225988E-11	-2.898066E-11	-3.705075E-11	-4.603981E-11	-5.219409E-11	-5.789634E-11
32	3727183656.115222	1.131852	20.000000	30.498808	-2.620000E-9	5.406540E-12	-2.611543E-11	-3.346344E-11	-4.183017E-11	-4.799590E-11	-5.332589E-11	-6.206430E-11
33	3727183691.969207	1.138104	20.000000	30.495696	-2.620000E-9	5.406810E-12	-2.900970E-11	-3.558819E-11	-4.309914E-11	-4.947158E-11	-5.833695E-11	-6.319443E-11
34	3727183728.085550	1.116756	20.000000	30.495478	-2.620000E-9	5.406560E-12	-2.039272E-11	-2.897106E-11	-3.698513E-11	-4.652496E-11	-5.353726E-11	-6.047295E-11
35	3727183764.042811	1.131891	20.000000	30.502930	-2.620000E-9	5.406670E-12	-2.544834E-11	-3.144562E-11	-4.012289E-11	-4.769764E-11	-5.482402E-11	-6.163352E-11
36	3727183799.901857	1.123002	20.000000	30.500434	-2.610000E-9	5.407910E-12	-2.260395E-11	-2.927261E-11	-3.726459E-11	-4.440836E-11	-5.160428E-11	-5.883209E-11
37	3727183835.747153	1.139536	20.000000	30.499364	-2.610000E-9	5.409160E-12	-2.085679E-11	-2.682953E-11	-3.537478E-11	-4.280474E-11	-5.183409E-11	-5.863337E-11
38	3727183871.751296	1.149991	20.000000	30.494429	-2.610000E-9	5.410080E-12	-2.598071E-11	-3.496322E-11	-3.958154E-11	-4.708248E-11	-5.712891E-11	-6.474619E-11
39	3727183907.822537	1.141945	20.000000	30.497600	-2.620000E-9	5.410160E-12	-2.569674E-11	-3.329722E-11	-4.050706E-11	-4.893205E-11	-5.438756E-11	-6.290825E-11
40	3727183944.093331	1.125845	20.000000	30.506119	-2.610000E-9	5.409630E-12	-2.629228E-11	-3.396883E-11	-4.013107E-11	-4.774815E-11	-5.537890E-11	-6.365550E-11
41	3727183980.248060	1.136681	20.000000	30.504278	-2.620000E-9	5.407980E-12	-2.539602E-11	-3.314451E-11	-4.228305E-11	-4.618683E-11	-5.484103E-11	-6.119606E-11
42	3727184016.378311	1.137682	20.000000	30.502631	-2.610000E-9	5.408990E-12	-2.339944E-11	-3.111687E-11	-3.858818E-11	-4.641458E-11	-5.481118E-11	-6.292668E-11
43	3727184052.642311	1.158006	20.000000	30.500057	-2.620000E-9	5.408680E-12	-2.271395E-11	-3.051297E-11	-3.820811E-11	-4.587956E-11	-5.251838E-11	-6.077450E-11
44	3727184088.790459	1.166384	20.000000	30.508319	-2.620000E-9	5.408310E-12	-2.249213E-11	-3.031609E-11	-3.935852E-11	-4.467704E-11	-5.073545E-11	-5.919320E-11
45	3727184124.947324	1.129320	20.000000	30.511668	-2.620000E-9	5.408170E-12	-2.730876E-11	-3.280659E-11	-3.918514E-11	-4.871535E-11	-5.481588E-11	-6.116804E-11
46	3727184161.091515	1.144758	20.000000	30.501244	-2.620000E-9	5.408430E-12	-2.335120E-11	-3.078486E-11	-3.745209E-11	-4.706511E-11	-5.193754E-11	-6.084829E-11
47	3727184197.361922	1.136577	20.000000	30.506795	-2.620000E-9	5.409340E-12	-2.530666E-11	-3.308563E-11	-4.037682E-11	-4.859533E-11	-5.550257E-11	-6.160249E-11
48	3727184233.317096	1.148886	20.000000	30.509013	-2.620000E-9	5.409250E-12	-2.283640E-11	-3.164782E-11	-3.834203E-11	-4.668097E-11	-5.118376E-11	-5.983040E-11
49	3727184269.165737	1.141806	20.000000	30.508439	-2.620000E-9	5.408570E-12	-2.276751E-11	-3.172733E-11	-3.683671E-11	-4.623342E-11	-5.421151E-11	-5.992012E-11
50	3727184305.153015	1.162977	20.000000	30.508478	-2.620000E-9	5.407570E-12	-2.164206E-11	-2.785398E-11	-3.692975E-11	-4.684102E-11	-5.224624E-11	-6.039728E-11
51	3727184341.315949	1.152532	20.000000	30.505049	-2.620000E-9	5.408260E-12	-2.327452E-11	-3.088852E-11	-3.742857E-11	-4.581801E-11	-5.318481E-11	-6.069210E-11
52	3727184377.588861	1.146289	20.000000	30.506140	-2.620000E-9	5.409270E-12	-2.189251E-11	-2.900541E-11	-3.624037E-11	-4.178787E-11	-4.984181E-11	-5.813882E-11
53	3727184413.858611	1.134233	20.000000	30.507468	-2.620000E-9	5.409090E-12	-2.523654E-11	-3.400786E-11	-4.006604E-11	-4.864009E-11	-5.248646E-11	-6.278516E-11
54	3727184449.978520	1.156880	20.000000	30.514501	-2.620000E-9	5.408360E-12	-2.388885E-11	-3.067854E-11	-3.922129E-11	-4.535186E-11	-5.442536E-11	-6.110404E-11
55	3727184486.244635	1.146922	20.000000	30.508400	-2.620000E-9	5.406670E-12	-2.421474E-11	-3.217524E-11	-3.987777E-11	-4.664885E-11	-5.364032E-11	-6.186230E-11
56	3727184522.504117	1.133641	20.000000	30.514444	-2.610000E-9	5.404040E-12	-2.338123E-11	-2.979515E-11	-3.528725E-11	-4.527988E-11	-5.228283E-11	-5.873394E-11
57	3727184558.490700	1.134889	20.000000	30.520865	-2.620000E-9	5.396790E-12	-2.508832E-11	-3.029072E-11	-4.019241E-11	-4.808750E-11	-5.507690E-11	-6.098954E-11
58	3727184594.346390	1.124483	20.000000	30.516306	-2.620000E-9	5.376410E-12	-2.365334E-11	-3.250686E-11	-3.814450E-11	-4.617455E-11	-5.299672E-11	-6.010779E-11
59	3727184630.168287	1.152707	20.000000	30.518566	-2.610000E-9	5.310960E-12	-2.821298E-11	-3.465757E-11	-4.118107E-11	-4.813266E-11	-5.468172E-11	-6.184452E-11

File: Diodes/Halfmoon/Diodes/Current_Data/Preirrad/2S/38696/001/38696_001_2-S_HM_XX_Unirrad_Single.txt
#Open Capacitance 1000Hz:4.470360E-12
#Open Capacitance 1000000Hz:Not Measured
#38696_001_2-S_HM_XX_Unirrad_Single
#Date/Time: 4/1/2022 11:36:04 AM
#Sensor Name: 38696_001_2-S_HM_XX
#Station: Tesla
#Annealing Status: Not Irradiated
#Environment: 23.5C
#Tester: Eric Spencer

#Notes: Cleaved at Brown

#Time Delay per Ramp Step (s): 0.000

#Time Delay per Measurement (s) :0.000

#Number of measurements per voltage: 0.000



Strip 	Time	RH	ChuckT	AirT	Global Current	Pinhole	Coupling Cap	Istrip_0	Istrip_1	Istrip_2	Istrip_3	Istrip_Mean	Istrip_Median	I_RBias_V-1.0	I_RBias_V-5.0
1	3731672307.630585	1.273527	20.000000	26.882436	-2.920000E-9	-5.103017E-11	7.979700E-11	-3.218674E-11	-3.159304E-11	-3.290085E-11	-3.144319E-11	-3.203096E-11	-3.188989E-11	-6.794942E-7	-3.396506E-6
2	3731672324.146759	1.281930	20.000000	26.894603	-2.920000E-9	-5.253210E-11	7.979280E-11	-3.268252E-11	-3.049724E-11	-3.345039E-11	-3.559660E-11	-3.305669E-11	-3.306645E-11	-6.794850E-7	-3.396482E-6
3	3731672340.899997	1.265502	20.000000	26.896722	-2.920000E-9	-5.628691E-11	7.979920E-11	-2.374517E-11	-2.691667E-11	-2.774199E-11	-2.543590E-11	-2.595993E-11	-2.617629E-11	-6.785372E-7	-3.391715E-6
4	3731672357.576384	1.267848	20.000000	26.898010	-2.920000E-9	-5.238191E-11	7.980280E-11	-2.972915E-11	-3.077343E-11	-3.014683E-11	-3.136325E-11	-3.050316E-11	-3.046013E-11	-6.793825E-7	-3.395926E-6
5	3731672374.326602	1.268912	20.000000	26.904075	-2.920000E-9	-5.333316E-11	7.981060E-11	-2.846142E-11	-2.670445E-11	-2.648672E-11	-2.924831E-11	-2.772523E-11	-2.758293E-11	-6.788260E-7	-3.393155E-6
6	3731672391.041765	1.266480	20.000000	26.901182	-2.920000E-9	-5.248202E-11	7.981450E-11	-2.915407E-11	-2.977516E-11	-2.767003E-11	-2.842789E-11	-2.875679E-11	-2.879098E-11	-6.792207E-7	-3.395133E-6
7	3731672407.776314	1.272059	20.000000	26.906652	-2.920000E-9	-5.518548E-11	7.981670E-11	-3.057023E-11	-3.344079E-11	-3.232475E-11	-2.929248E-11	-3.140706E-11	-3.144749E-11	-6.791301E-7	-3.394688E-6
8	3731672424.814633	1.267537	20.000000	26.905758	-2.920000E-9	-5.493514E-11	7.981870E-11	-3.296402E-11	-3.325985E-11	-3.372619E-11	-3.019917E-11	-3.253731E-11	-3.311194E-11	-6.784081E-7	-3.391086E-6
9	3731672441.730399	1.262890	20.000000	26.909922	-2.920000E-9	-4.892743E-11	7.982370E-11	-2.720105E-11	-2.857673E-11	-2.793049E-11	-2.862089E-11	-2.808229E-11	-2.825361E-11	-6.787843E-7	-3.392944E-6
10	3731672458.514917	1.272338	20.000000	26.921673	-2.920000E-9	-4.987867E-11	7.982660E-11	-2.688315E-11	-2.689459E-11	-2.884658E-11	-2.787325E-11	-2.762439E-11	-2.738392E-11	-6.786723E-7	-3.392396E-6
11	3731672475.528623	1.262859	20.000000	26.915706	-2.920000E-9	-5.558601E-11	7.983500E-11	-3.319220E-11	-3.282481E-11	-3.367651E-11	-3.552056E-11	-3.380352E-11	-3.343436E-11	-6.779562E-7	-3.388830E-6
12	3731672492.437816	1.261999	20.000000	26.922148	-2.910000E-9	-5.448459E-11	7.983890E-11	-2.881082E-11	-2.889424E-11	-2.983979E-11	-2.979971E-11	-2.933614E-11	-2.934697E-11	-6.777069E-7	-3.387556E-6
13	3731672509.318401	1.250938	20.000000	26.930709	-2.920000E-9	-5.268233E-11	7.984310E-11	-2.763345E-11	-2.962184E-11	-2.993340E-11	-3.017568E-11	-2.934109E-11	-2.977762E-11	-6.778446E-7	-3.388224E-6
14	3731672526.057341	1.260135	20.000000	26.927717	-2.910000E-9	-5.198141E-11	7.984430E-11	-3.180895E-11	-3.097831E-11	-3.154747E-11	-3.075034E-11	-3.127127E-11	-3.126289E-11	-6.775853E-7	-3.386942E-6
15	3731672542.867169	1.273031	20.000000	26.925081	-2.920000E-9	-5.348329E-11	7.985160E-11	-3.059334E-11	-2.997368E-11	-3.014296E-11	-3.123712E-11	-3.048677E-11	-3.036815E-11	-6.776088E-7	-3.387055E-6
16	3731672559.782338	1.266416	20.000000	26.931719	-2.920000E-9	-5.238195E-11	7.985560E-11	-3.130868E-11	-2.990704E-11	-3.038666E-11	-2.945421E-11	-3.026415E-11	-3.014685E-11	-6.769566E-7	-3.383809E-6
17	3731672576.555092	1.270965	20.000000	26.932096	-2.910000E-9	-5.518548E-11	7.986270E-11	-3.457178E-11	-3.414204E-11	-3.642851E-11	-3.524336E-11	-3.509642E-11	-3.490757E-11	-6.771452E-7	-3.384770E-6
18	3731672593.575657	1.255317	20.000000	26.937566	-2.910000E-9	-5.508539E-11	7.986580E-11	-3.417210E-11	-3.339870E-11	-3.434076E-11	-3.319937E-11	-3.377773E-11	-3.378540E-11	-6.776467E-7	-3.387294E-6
19	3731672610.296082	1.246447	20.000000	26.938694	-2.920000E-9	-5.067970E-11	7.987160E-11	-3.177116E-11	-3.261814E-11	-3.257276E-11	-3.107584E-11	-3.200948E-11	-3.217196E-11	-6.774708E-7	-3.386401E-6
20	3731672627.017245	1.244350	20.000000	26.943966	-2.910000E-9	-5.198135E-11	7.987700E-11	-3.356123E-11	-3.403268E-11	-3.482652E-11	-3.246298E-11	-3.372085E-11	-3.379695E-11	-6.760228E-7	-3.379154E-6
21	3731672643.815877	1.246250	20.000000	26.940597	-2.910000E-9	-4.962833E-11	7.988750E-11	-3.410096E-11	-3.229860E-11	-3.253882E-11	-3.225955E-11	-3.279948E-11	-3.241871E-11	-6.754746E-7	-3.376395E-6
22	3731672660.547007	1.252043	20.000000	26.942023	-2.910000E-9	-5.173103E-11	7.989020E-11	-3.264942E-11	-3.205655E-11	-3.208884E-11	-3.315153E-11	-3.248659E-11	-3.236913E-11	-6.758388E-7	-3.378215E-6
23	3731672677.293783	1.247971	20.000000	26.944758	-2.910000E-9	-5.463479E-11	7.989890E-11	-2.970895E-11	-2.984368E-11	-2.802885E-11	-2.860087E-11	-2.904559E-11	-2.915491E-11	-6.759832E-7	-3.378949E-6
24	3731672694.027074	1.239043	20.000000	26.957301	-2.920000E-9	-5.323299E-11	7.990270E-11	-2.914735E-11	-2.899933E-11	-2.905842E-11	-3.205329E-11	-2.981460E-11	-2.910288E-11	-6.765450E-7	-3.381758E-6
25	3731672710.768333	1.239028	20.000000	26.946325	-2.910000E-9	-5.368354E-11	7.990780E-11	-2.991441E-11	-3.093722E-11	-3.095419E-11	-3.145509E-11	-3.081523E-11	-3.094571E-11	-6.758926E-7	-3.378504E-6
26	3731672727.575265	1.232338	20.000000	26.954429	-2.910000E-9	-5.293257E-11	7.992000E-11	-3.102166E-11	-2.921195E-11	-2.897582E-11	-2.951043E-11	-2.967997E-11	-2.936119E-11	-6.763445E-7	-3.380776E-6
27	3731672744.601048	1.247770	20.000000	26.953122	-2.910000E-9	-5.348328E-11	7.992520E-11	-3.206821E-11	-2.970363E-11	-2.867407E-11	-3.037400E-11	-3.020498E-11	-3.003882E-11	-6.761226E-7	-3.379638E-6
28	3731672761.488973	1.241964	20.000000	26.952745	-2.910000E-9	-5.458469E-11	7.993600E-11	-2.620442E-11	-2.655177E-11	-2.751796E-11	-2.575424E-11	-2.650710E-11	-2.637809E-11	-6.753896E-7	-3.375978E-6
29	3731672778.257273	1.239014	20.000000	26.962930	-2.910000E-9	-5.793903E-11	7.993790E-11	-2.773323E-11	-2.605538E-11	-2.590062E-11	-2.621444E-11	-2.647592E-11	-2.613491E-11	-6.746421E-7	-3.372209E-6
30	3731672795.015481	1.232012	20.000000	26.956132	-2.910000E-9	-5.077982E-11	7.994460E-11	-2.665502E-11	-3.103885E-11	-2.989644E-11	-3.063712E-11	-2.955686E-11	-3.026678E-11	-6.747503E-7	-3.372782E-6
31	3731672811.733265	1.243468	20.000000	26.965031	-2.910000E-9	-4.627400E-11	7.995310E-11	-2.884765E-11	-2.982897E-11	-2.873949E-11	-2.968687E-11	-2.927575E-11	-2.926726E-11	-6.746210E-7	-3.372123E-6
32	3731672828.621292	1.231128	20.000000	26.974086	-2.920000E-9	-5.558599E-11	7.995880E-11	-2.838848E-11	-2.775061E-11	-2.640151E-11	-2.725647E-11	-2.744927E-11	-2.750354E-11	-6.751933E-7	-3.374993E-6
33	3731672845.358758	1.232633	20.000000	26.973096	-2.920000E-9	-5.258212E-11	7.996210E-11	-2.883007E-11	-2.953294E-11	-2.965826E-11	-2.822758E-11	-2.906221E-11	-2.918150E-11	-6.735881E-7	-3.366972E-6
34	3731672862.069822	1.235527	20.000000	26.978922	-2.920000E-9	-5.163096E-11	7.997240E-11	-3.151807E-11	-3.231396E-11	-3.152277E-11	-3.036379E-11	-3.142965E-11	-3.152042E-11	-6.741263E-7	-3.369676E-6
35	3731672878.984887	1.239589	20.000000	26.982429	-2.910000E-9	-5.563605E-11	7.997850E-11	-2.622263E-11	-2.692182E-11	-2.622958E-11	-2.704735E-11	-2.660535E-11	-2.657570E-11	-6.749401E-7	-3.373680E-6
36	3731672895.919031	1.224062	20.000000	26.984392	-2.910000E-9	-5.293259E-11	7.998290E-11	-2.973165E-11	-2.815787E-11	-3.098918E-11	-2.957567E-11	-2.961359E-11	-2.965366E-11	-6.744383E-7	-3.371218E-6
37	3731672912.606773	1.229597	20.000000	26.986532	-2.910000E-9	-5.098006E-11	7.999170E-11	-2.674803E-11	-2.807732E-11	-2.643422E-11	-2.493178E-11	-2.654784E-11	-2.659112E-11	-6.748282E-7	-3.373150E-6
38	3731672929.351164	1.224068	20.000000	26.982073	-2.920000E-9	-5.198135E-11	7.999730E-11	-2.790211E-11	-2.749814E-11	-2.856838E-11	-2.805401E-11	-2.800566E-11	-2.797806E-11	-6.744075E-7	-3.371050E-6
39	3731672946.393952	1.221948	20.000000	26.982213	-2.910000E-9	-5.453465E-11	8.000700E-11	-3.346294E-11	-3.308757E-11	-3.248303E-11	-3.322720E-11	-3.306519E-11	-3.315739E-11	-6.736568E-7	-3.367339E-6
40	3731672963.453027	1.226366	20.000000	26.987068	-2.910000E-9	-5.648715E-11	8.001270E-11	-2.978911E-11	-2.678240E-11	-2.696945E-11	-2.630031E-11	-2.746032E-11	-2.687593E-11	-6.743649E-7	-3.370862E-6
41	3731672980.207560	1.226896	20.000000	26.989068	-2.920000E-9	-5.348329E-11	8.001870E-11	-2.666975E-11	-2.642278E-11	-2.689258E-11	-2.729328E-11	-2.681960E-11	-2.678117E-11	-6.746544E-7	-3.372306E-6
42	3731672996.916930	1.229008	20.000000	26.989782	-2.910000E-9	-5.598652E-11	8.002940E-11	-3.185989E-11	-3.334864E-11	-3.263657E-11	-2.975048E-11	-3.189890E-11	-3.224823E-11	-6.737229E-7	-3.367672E-6
43	3731673013.903660	1.229236	20.000000	26.989306	-2.910000E-9	-5.353334E-11	8.003650E-11	-2.753003E-11	-2.769296E-11	-2.880227E-11	-2.809264E-11	-2.802947E-11	-2.789280E-11	-6.737142E-7	-3.367624E-6
44	3731673030.786407	1.225442	20.000000	26.998660	-2.920000E-9	-5.193130E-11	8.003920E-11	-2.963679E-11	-2.734030E-11	-2.727202E-11	-2.883825E-11	-2.827184E-11	-2.808927E-11	-6.747017E-7	-3.372567E-6
45	3731673047.547982	1.216381	20.000000	26.985561	-2.910000E-9	-5.573616E-11	8.004490E-11	-2.864321E-11	-3.011846E-11	-2.985904E-11	-2.918478E-11	-2.945137E-11	-2.952191E-11	-6.751144E-7	-3.374595E-6
46	3731673064.327847	1.224577	20.000000	26.998343	-2.910000E-9	-5.598650E-11	8.005140E-11	-2.884683E-11	-3.108812E-11	-3.019307E-11	-3.089329E-11	-3.025533E-11	-3.054318E-11	-6.739047E-7	-3.368548E-6
47	3731673081.222647	1.215289	20.000000	26.998579	-2.910000E-9	-5.498523E-11	8.005400E-11	-3.342653E-11	-3.322782E-11	-3.150049E-11	-3.223954E-11	-3.259859E-11	-3.273368E-11	-6.743213E-7	-3.370634E-6
48	3731673098.103277	1.219350	20.000000	27.005795	-2.910000E-9	-5.478496E-11	8.006570E-11	-3.608324E-11	-3.630302E-11	-3.542331E-11	-3.712140E-11	-3.623274E-11	-3.619313E-11	-6.736872E-7	-3.367492E-6
49	3731673114.871811	1.216529	20.000000	27.000106	-2.910000E-9	-5.423425E-11	8.007340E-11	-3.276701E-11	-3.146349E-11	-3.009046E-11	-3.222831E-11	-3.163732E-11	-3.184590E-11	-6.739545E-7	-3.368813E-6
50	3731673131.656182	1.208283	20.000000	26.999532	-2.910000E-9	-5.833951E-11	8.007600E-11	-3.585121E-11	-3.315768E-11	-3.631610E-11	-3.649744E-11	-3.545561E-11	-3.608366E-11	-6.749322E-7	-3.373687E-6
51	3731673148.405338	1.210943	20.000000	27.012016	-2.910000E-9	-5.308279E-11	8.008050E-11	-2.633876E-11	-2.758667E-11	-2.868800E-11	-3.069172E-11	-2.832629E-11	-2.813733E-11	-6.739429E-7	-3.368729E-6
52	3731673165.314097	1.210893	20.000000	27.005200	-2.910000E-9	-5.338315E-11	8.008410E-11	-3.220153E-11	-3.247141E-11	-3.026548E-11	-3.304158E-11	-3.199500E-11	-3.233647E-11	-6.738108E-7	-3.368081E-6
53	3731673182.097610	1.217733	20.000000	27.009361	-2.910000E-9	-5.473494E-11	8.008980E-11	-2.945282E-11	-3.201630E-11	-2.994204E-11	-3.048564E-11	-3.047420E-11	-3.021384E-11	-6.743639E-7	-3.370896E-6
54	3731673198.984523	1.214265	20.000000	27.017405	-2.920000E-9	-5.343321E-11	8.010050E-11	-2.822657E-11	-2.648923E-11	-2.747606E-11	-2.873481E-11	-2.773167E-11	-2.785131E-11	-6.748277E-7	-3.373155E-6
55	3731673215.906326	1.217482	20.000000	27.015722	-2.910000E-9	-5.293257E-11	8.010490E-11	-3.195723E-11	-3.175379E-11	-3.114477E-11	-3.239533E-11	-3.181278E-11	-3.185551E-11	-6.741128E-7	-3.369589E-6
56	3731673232.798531	1.219190	20.000000	27.019369	-2.910000E-9	-5.348328E-11	8.011120E-11	-3.092908E-11	-2.975620E-11	-2.900304E-11	-3.322762E-11	-3.072899E-11	-3.034264E-11	-6.739964E-7	-3.368994E-6
57	3731673249.551949	1.224882	20.000000	27.020319	-2.910000E-9	-5.588639E-11	8.011740E-11	-3.036320E-11	-2.992998E-11	-2.893148E-11	-2.817424E-11	-2.934973E-11	-2.943073E-11	-6.750079E-7	-3.374063E-6
58	3731673266.475305	1.213138	20.000000	27.021052	-2.910000E-9	-5.738832E-11	8.012570E-11	-3.090393E-11	-3.053982E-11	-3.187769E-11	-3.074141E-11	-3.101571E-11	-3.082267E-11	-6.749029E-7	-3.373536E-6
59	3731673283.183383	1.224157	20.000000	27.023649	-2.920000E-9	-5.663736E-11	8.012880E-11	-3.175850E-11	-3.115601E-11	-3.104010E-11	-3.339118E-11	-3.183645E-11	-3.145725E-11	-6.740538E-7	-3.369290E-6
60	3731673299.933803	1.210281	20.000000	27.033358	-2.910000E-9	-5.313283E-11	8.014130E-11	-3.177793E-11	-3.350037E-11	-3.281343E-11	-3.056662E-11	-3.216459E-11	-3.229568E-11	-6.725845E-7	-3.361969E-6

File: Diodes/Halfmoon/Diodes/Current_Data/Preirrad/2S/38696/046/38696_046_2-S_HM_XX_Unirrad_Interstrip.txt
#Open Capacitance 1000Hz:Not Measured
#Open Capacitance 1000000Hz:4.983580E-12
#38696_046_2-S_HM_XX_Unirrad_Interstrip
#Date/Time: 4/1/2022 12:13:08 PM
#Sensor Name: 38696_046_2-S_HM_XX
#Station: Tesla 2
#Annealing Status: Not Irradiated
#Environment: 23.5C
#Tester: Eric Spencer

#Notes: Cleaved at Brown

#Time Delay per Ramp Step (s): 0.000

#Time Delay per Measurement (s) :0.000

#Number of measurements per voltage: 0.000



Strip 	Time	RH	ChuckT	AirT	Global Current	Interstrip C	I_InterstripR_V-0.0	I_InterstripR_V-1.0	I_InterstripR_V-2.0	I_InterstripR_V-3.0	I_InterstripR_V-4.0	I_InterstripR_V-5.0
1	3731674467.878010	4.614674	25.472982	25.365138	-3.660000E-9	6.052750E-12	-2.059446E-9	-3.355862E-7	-6.687779E-7	-7.095408E-7	-1.867392E-7	-1.525601E-7
2	3731674501.437449	4.610000	25.459151	25.424647	-4.350000E-9	6.095420E-12	-2.076426E-9	-3.366809E-7	-6.712494E-7	-1.004088E-6	-2.192446E-10	-2.567302E-10
3	3731674535.913404	4.621825	25.450174	25.406909	-4.550000E-9	6.089570E-12	-6.989578E-11	-1.082591E-10	-1.456124E-10	-1.835883E-10	-2.228497E-10	-2.597428E-10
4	3731674572.005620	4.620214	25.437075	25.414758	-4.530000E-9	6.098670E-12	-6.789964E-11	-1.036712E-10	-1.418400E-10	-1.816668E-10	-2.212491E-10	-2.593586E-10
5	3731674608.106379	4.610968	25.426751	25.434574	-4.540000E-9	6.103290E-12	-7.431729E-11	-1.110132E-10	-1.474515E-10	-1.895357E-10	-2.259694E-10	-2.661386E-10
6	3731674644.227551	4.613838	25.410956	25.425083	-4.520000E-9	6.103870E-12	-7.043012E-11	-1.082919E-10	-1.460865E-10	-1.846975E-10	-2.243950E-10	-2.616061E-10
7	3731674680.352323	4.619251	25.398294	25.428886	-4.500000E-9	6.104690E-12	-7.136285E-11	-1.063279E-10	-1.456252E-10	-1.831081E-10	-2.211227E-10	-2.583910E-10
8	3731674716.517568	4.622781	25.385234	25.387351	-4.510000E-9	6.105050E-12	-6.822386E-11	-1.056165E-10	-1.444131E-10	-1.807300E-10	-2.208502E-10	-2.612611E-10
9	3731674752.594187	4.619942	25.373423	25.381961	-4.500000E-9	6.104990E-12	-7.344510E-11	-1.109555E-10	-1.485637E-10	-1.890080E-10	-2.255154E-10	-2.637442E-10
10	3731674788.970701	4.627276	25.356719	25.395616	-4.500000E-9	6.105320E-12	-7.411015E-11	-1.087916E-10	-1.473055E-10	-1.860118E-10	-2.251136E-10	-2.625261E-10
11	3731674825.196989	4.628227	25.341519	25.378494	-4.470000E-9	6.105970E-12	-6.968218E-11	-1.091561E-10	-1.455190E-10	-1.833918E-10	-2.240837E-10	-2.594642E-10
12	3731674861.331203	4.626273	25.329649	25.371618	-4.490000E-9	6.104760E-12	-7.201634E-11	-1.089471E-10	-1.473029E-10	-1.867840E-10	-2.289226E-10	-2.672563E-10
13	3731674897.446907	4.651509	25.319662	25.362938	-4.480000E-9	6.105450E-12	-7.056271E-11	-1.100607E-10	-1.470174E-10	-1.863565E-10	-2.256466E-10	-2.639758E-10
14	3731674933.590313	4.653613	25.308247	25.366268	-4.490000E-9	6.106810E-12	-7.115616E-11	-1.117081E-10	-1.507966E-10	-1.856907E-10	-2.269332E-10	-2.634667E-10
15	3731674969.674001	4.655129	25.300361	25.334540	-4.510000E-9	6.105030E-12	-6.957579E-11	-1.092149E-10	-1.488758E-10	-1.866122E-10	-2.237793E-10	-2.614725E-10
16	3731675005.737545	4.634547	25.290670	25.344390	-4.470000E-9	6.105930E-12	-6.904913E-11	-1.056707E-10	-1.452691E-10	-1.845264E-10	-2.243313E-10	-2.632771E-10
17	3731675041.837078	4.616547	25.274361	25.350494	-4.470000E-9	6.106720E-12	-7.236575E-11	-1.108243E-10	-1.497603E-10	-1.889798E-10	-2.286190E-10	-2.673264E-10
18	3731675077.916316	4.613159	25.262688	25.312247	-4.480000E-9	6.105810E-12	-6.729518E-11	-1.080185E-10	-1.456365E-10	-1.861711E-10	-2.264631E-10	-2.660753E-10
19	3731675114.017424	4.604895	25.247530	25.308462	-4.470000E-9	6.100390E-12	-6.585004E-11	-1.082231E-10	-1.444707E-10	-1.852260E-10	-2.241299E-10	-2.666590E-10
20	3731675150.146059	4.599006	25.232112	25.326275	-4.460000E-9	6.103070E-12	-6.736561E-11	-1.077742E-10	-1.481930E-10	-1.875020E-10	-2.287322E-10	-2.703077E-10
21	3731675186.295094	4.599477	25.221530	25.293421	-4.440000E-9	6.103820E-12	-6.851310E-11	-1.102371E-10	-1.504622E-10	-1.943894E-10	-2.369512E-10	-2.806171E-10
22	3731675222.425667	4.599108	25.207995	25.249210	-4.440000E-9	6.104830E-12	-6.861419E-11	-1.129308E-10	-1.576635E-10	-2.000316E-10	-2.415030E-10	-2.883205E-10
23	3731675258.510900	4.593605	25.195491	25.259712	-4.430000E-9	6.105790E-12	-6.640184E-11	-1.111399E-10	-1.558567E-10	-2.015431E-10	-2.462364E-10	-2.913537E-10
24	3731675294.635148	4.590478	25.184096	25.251468	-4.420000E-9	6.105780E-12	-6.790746E-11	-1.126005E-10	-1.614706E-10	-2.113176E-10	-2.578175E-10	-3.106757E-10
25	3731675330.740812	4.602490	25.169195	25.280600	-4.420000E-9	6.105820E-12	-6.801509E-11	-1.210562E-10	-1.738523E-10	-2.271485E-10	-2.765609E-10	-3.386676E-10
26	3731675366.835378	4.593923	25.154509	25.282047	-4.410000E-9	6.104750E-12	-6.796310E-11	-1.222773E-10	-1.810054E-10	-2.398105E-10	-2.961557E-10	-3.596310E-10
27	3731675402.954928	4.594058	25.143036	25.257494	-4.420000E-9	6.100950E-12	-6.959319E-11	-1.326085E-10	-1.981389E-10	-2.624811E-10	-3.400214E-10	-4.114822E-10
28	3731675439.060608	4.588985	25.131603	25.248457	-4.400000E-9	6.102600E-12	-7.125209E-11	-1.439423E-10	-2.192277E-10	-2.964424E-10	-3.731185E-10	-4.518079E-10
29	3731675475.290074	4.595011	25.120881	25.220912	-4.410000E-9	6.103800E-12	-6.861947E-11	-1.459868E-10	-2.297743E-10	-3.128661E-10	-3.896451E-10	-4.720730E-10
30	3731675511.437355	4.603603	25.106951	25.197468	-4.400000E-9	6.102160E-12	-6.855675E-11	-1.508340E-10	-2.389324E-10	-3.301907E-10	-4.208327E-10	-5.182687E-10
31	3731675547.707273	4.587509	25.094506	25.211439	-4.390000E-9	6.101810E-12	-7.108215E-11	-1.645884E-10	-2.605262E-10	-3.638309E-10	-4.622254E-10	-5.602639E-10
32	3731675583.815579	4.589633	25.083686	25.218018	-4.390000E-9	6.102600E-12	-6.736394E-11	-1.712643E-10	-2.809242E-10	-3.941734E-10	-5.096792E-10	-6.232716E-10
33	3731675620.073047	4.589282	25.070844	25.195883	-4.400000E-9	6.104170E-12	-7.295423E-11	-1.968371E-10	-3.334281E-10	-4.735693E-10	-6.299002E-10	-8.155253E-10
34	3731675656.207262	4.584482	25.060125	25.189325	-4.400000E-9	6.106650E-12	-7.300847E-11	-3.753541E-10	-6.674217E-10	-1.022402E-9	-1.326950E-9	-2.034636E-9
35	3731675692.069114	4.592094	25.047223	25.196418	-4.370000E-9	6.107820E-12	-7.415291E-11	-3.326872E-7	-6.681702E-7	-8.618473E-10	-1.141453E-9	-1.513420E-9
36	3731675728.164732	4.597472	25.037036	25.181060	-4.380000E-9	6.111200E-12	-8.941308E-11	-3.694790E-8	-7.128566E-8	-5.381881E-7	-2.433428E-7	0.000000E+0
37	3731675764.070564	4.594841	25.026356	25.174462	-4.390000E-9	6.114330E-12	0.000000E+0	0.000000E+0	0.000000E+0	0.000000E+0	0.000000E+0	0.000000E+0
38	3731675994.225119	4.632886	24.958743	25.168556	-4.300000E-9	6.115470E-12	-1.991668E-9	-3.348657E-7	-6.676726E-7	-1.000618E-6	-9.183673E-10	-1.458093E-9
39	3731676029.166539	4.625158	24.949447	25.148938	-4.190000E-9	6.108640E-12	-1.986087E-9	-3.346767E-7	-6.672251E-7	-1.000143E-6	-2.553663E-10	-3.038820E-10
40	3731676064.181464	4.633993	24.941262	25.132016	-4.340000E-9	6.103050E-12	-7.357310E-11	-1.216270E-10	-1.704712E-10	-2.184368E-10	-2.641872E-10	-3.128469E-10
41	3731676100.463495	4.623761	24.932010	25.135106	-4.340000E-9	6.104690E-12	-6.796121E-11	-1.159456E-10	-1.667304E-10	-2.136969E-10	-2.656196E-10	-3.143253E-10
42	3731676136.602501	4.627633	24.921686	25.116855	-4.340000E-9	6.105330E-12	-6.744168E-11	-1.163570E-10	-1.641910E-10	-2.144989E-10	-2.641578E-10	-3.145494E-10
43	3731676172.838270	4.638688	24.910351	25.135958	-4.330000E-9	6.105110E-12	-7.029826E-11	-1.217548E-10	-1.685966E-10	-2.209179E-10	-2.693351E-10	-3.231881E-10
44	3731676208.924847	4.633717	24.900184	25.151514	-4.310000E-9	6.105920E-12	-6.816462E-11	-1.213431E-10	-1.756529E-10	-2.314657E-10	-2.856933E-10	-3.436123E-10
45	3731676245.167087	4.628185	24.892595	25.150029	-4.340000E-9	6.101530E-12	-6.710725E-11	-1.284715E-10	-1.868579E-10	-2.458331E-10	-3.061799E-10	-3.651202E-10
46	3731676281.295395	4.609031	24.879673	25.131301	-4.350000E-9	6.103490E-12	-6.565746E-11	-1.375538E-10	-2.090754E-10	-2.817233E-10	-3.467454E-10	-4.256963E-10
47	3731676317.555662	4.630673	24.868457	25.146283	-4.310000E-9	6.105920E-12	-1.978850E-9	-3.348274E-7	-6.676982E-7	-1.001134E-6	-3.088223E-10	-3.668633E-10
48	3731676352.414622	4.638472	24.862413	25.110810	-4.310000E-9	6.106240E-12	-6.663055E-11	-1.390343E-10	-2.108274E-10	-2.833205E-10	-3.588606E-10	-4.293510E-10
49	3731676388.651753	4.614481	24.852070	25.128506	-4.320000E-9	6.107270E-12	-6.834610E-11	-2.140502E-10	-3.743218E-10	-5.355568E-10	-7.124708E-10	-8.824353E-10
50	3731676424.767381	4.623873	24.841369	25.125595	-4.320000E-9	6.109690E-12	-7.382799E-11	-1.099643E-9	-2.269437E-9	-3.410091E-9	-4.460404E-9	-5.567511E-9
51	3731676459.616986	4.623042	24.833005	25.145231	-4.310000E-9	6.107700E-12	-6.972219E-11	-1.917985E-10	-3.184216E-10	-4.517166E-10	-5.852814E-10	-6.911703E-10
52	3731676496.001036	4.619236	24.823870	25.108392	-4.300000E-9	6.107280E-12	-6.925623E-11	-2.043629E-10	-3.429148E-10	-4.836584E-10	-6.297473E-10	-7.679932E-10
53	3731676532.354075	4.615059	24.815447	25.154901	-4.290000E-9	6.106980E-12	-6.799629E-11	-2.421565E-10	-4.267302E-10	-6.061033E-10	-7.692655E-10	-9.559370E-10
54	3731676568.415038	4.624579	24.805481	25.123810	-4.300000E-9	6.107780E-12	-7.197597E-11	-2.432753E-10	-4.289852E-10	-6.165740E-10	-7.994437E-10	-9.864586E-10
55	3731676604.663281	4.625715	24.796423	25.099039	-4.300000E-9	6.106500E-12	-6.909278E-11	-2.638085E-10	-4.608317E-10	-6.604587E-10	-8.507284E-10	-1.049378E-9
56	3731676640.796051	4.610416	24.785525	25.130964	-4.290000E-9	6.098530E-12	-6.996360E-11	-2.963056E-10	-5.971023E-10	-8.570155E-10	-1.115483E-9	-1.381972E-9
57	3731676677.186868	4.622889	24.776429	25.123195	-4.290000E-9	6.092700E-12	-7.013246E-11	-3.353566E-7	-6.687752E-7	-1.002768E-6	-9.183024E-10	-1.138489E-9
58	3731676712.204566	4.619932	24.769673	25.119945	-4.300000E-9	6.073960E-12	-6.941947E-11	-3.027044E-10	-5.486958E-10	-8.107638E-10	-1.064850E-9	-1.302927E-9
59	3731676748.299637	4.603072	24.759704	25.148184	-4.280000E-9	6.012840E-12	-6.847761E-11	-3.503386E-10	-6.394754E-10	-9.437685E-10	-1.255683E-9	-1.572600E-9
#Open Capacitance 1000Hz:Not Measured
#Open Capacitance 1000000Hz:4.981300E-12
#38696_046_2-S_HM_XX_Unirrad_Interstrip
#Date/Time: 4/1/2022 2:05:49 PM
#Sensor Name: 38696_046_2-S_HM_XX
#Station: Tesla 2
#Annealing Status: Not Irradiated
#Environment: 23.5C
#Tester: Eric Spencer

#Notes: Cleaved at Brown

#Time Delay per Ramp Step (s): 0.000

#Time Delay per Measurement (s) :0.000

#Number of measurements per voltage: 0.000



Strip 	Time	RH	ChuckT	AirT	Global Current	Interstrip C	I_InterstripR_V-0.0	I_InterstripR_V-1.0	I_InterstripR_V-2.0	I_InterstripR_V-3.0	I_InterstripR_V-4.0	I_InterstripR_V-5.0
1	3731681229.350282	4.515853	24.072008	25.057008	-3.970000E-9	5.997720E-12	-6.323569E-11	-6.828254E-11	-7.349559E-11	-7.600520E-11	-8.418203E-11	-8.773435E-11
2	3731681265.044539	4.516210	24.073732	25.119826	-3.980000E-9	6.066850E-12	-6.367405E-11	-6.778652E-11	-7.249650E-11	-7.670300E-11	-8.199624E-11	-8.734125E-11
33	3731681301.617416	4.521341	24.072226	25.126387	-3.990000E-9	6.104750E-12	-6.781494E-11	-7.283349E-11	-7.782672E-11	-8.061202E-11	-8.581146E-11	-9.103270E-11
34	3731681337.884452	4.473339	24.065231	25.120382	-4.000000E-9	6.105790E-12	-6.457506E-11	-6.946899E-11	-7.444513E-11	-8.003438E-11	-8.498188E-11	-9.015069E-11
35	3731681374.107101	4.527086	24.066421	25.121332	-3.980000E-9	6.105350E-12	-6.477135E-11	-6.838276E-11	-7.335361E-11	-7.667149E-11	-8.459797E-11	-8.966670E-11
36	3731681410.246017	4.533832	24.065925	25.154743	-3.980000E-9	6.100100E-12	-6.325070E-11	-6.953758E-11	-7.130373E-11	-7.610605E-11	-8.100180E-11	-8.467147E-11
37	3731681446.439038	4.495071	24.061823	25.149494	-3.980000E-9	6.103660E-12	-6.509113E-11	-7.112563E-11	-7.524360E-11	-8.018254E-11	-8.633993E-11	-8.881416E-11
38	3731681482.561087	4.510212	24.059423	25.166078	-3.980000E-9	6.103570E-12	-6.518025E-11	-6.963990E-11	-7.543301E-11	-7.949266E-11	-8.309090E-11	-8.888586E-11
39	3731681518.802095	4.502851	24.061506	25.166595	-3.980000E-9	6.105430E-12	-6.126774E-11	-6.532379E-11	-7.424185E-11	-7.952358E-11	-8.262475E-11	-8.804048E-11
47	3731681555.561038	4.507743	24.056849	25.153891	-3.980000E-9	6.105560E-12	-6.648185E-11	-7.233445E-11	-7.708888E-11	-8.174730E-11	-8.684299E-11	-9.080400E-11
57	3731681592.225797	4.500164	24.054927	25.142675	-4.000000E-9	6.093900E-12	-6.345025E-11	-6.944697E-11	-7.237910E-11	-7.676261E-11	-8.162240E-11	-8.486716E-11
