Repository: ctiley/CERN_CMS_Silicon_Sensor

# CERN_CMS_Silicon_Sensor

# Code To-Do 
- Double check Halfmoon Diode Data

# Lab To-Do
- Measure more HGCAL Diodes
- Measure rest of Unirradiated Halfmoon Diodes
- Rebond D0 Diode
- Cleanup Wires at Alibava Station
-

File: Diodes/Halfmoon/Diodes/Current_Data/Preirrad/2S/37903/045/CV_37903_045_2-S_HM_XX_DIODEHALFPSTOP_4_22_2022_1_33_32_PM.txt
GCD Test
Bias: 5000.000000
CV_37903_045_2-S_HM_XX_DIODEHALFPSTOP
Date/Time: 4/22/2022 1:33:32 PM
Sensor Name: 
Type: P
Annealing Status: Unirradiated
Environment: 20C
Tester: Andrew Kent

Time Delay per Ramp Step (s): 0.500

CV Time Delay per Measurement (s) :0.500

AC Voltage (V): 0.500

Current Number of measurements per voltage: 1.000

IV Time Delay per Measurement (s) :0.000


BiasVoltage	LCR_Cp_freqNaN	LCR_Rp_freqNaN	Temperature	Air_Temp	Humidity	Dewpoint	
  -10.0000	1.085E-11	1.696E+9	   20.0090	   21.4924	   24.0117	    0.0965	
  -20.0000	7.578E-12	3.173E+9	   20.0064	   21.4925	   24.0022	    0.0911	
  -30.0000	6.117E-12	3.249E+9	   20.0039	   21.4988	   23.9905	    0.0897	
  -40.0000	5.260E-12	3.009E+9	   20.0013	   21.4988	   23.9839	    0.0859	
  -50.0000	4.677E-12	2.842E+9	   20.0013	   21.4906	   23.9763	    0.0746	
  -60.0000	4.243E-12	2.896E+9	   19.9987	   21.4983	   23.9636	    0.0738	
  -70.0000	3.916E-12	2.988E+9	   19.9987	   21.4916	   23.9545	    0.0630	
  -80.0000	3.653E-12	3.199E+9	   19.9987	   21.4954	   23.9548	    0.0663	
  -90.0000	3.434E-12	3.237E+9	   20.0013	   21.4854	   23.9418	    0.0504	
 -100.0000	3.248E-12	3.381E+9	   20.0013	   21.4835	   23.9336	    0.0441	
 -110.0000	3.082E-12	3.352E+9	   20.0039	   21.4923	   23.9307	    0.0499	
 -120.0000	2.946E-12	3.671E+9	   20.0013	   21.4923	   23.9225	    0.0452	
 -130.0000	2.806E-12	3.207E+9	   20.0039	   21.4939	   23.9130	    0.0410	
 -140.0000	2.688E-12	3.338E+9	   20.0013	   21.4910	   23.8997	    0.0310	
 -150.0000	2.590E-12	3.378E+9	   20.0013	   21.4896	   23.8975	    0.0285	
 -160.0000	2.499E-12	3.521E+9	   20.0013	   21.4915	   23.8795	    0.0197	
 -170.0000	2.418E-12	3.573E+9	   20.0013	   21.4878	   23.8744	    0.0137	
 -180.0000	2.342E-12	3.437E+9	   20.0013	   21.4916	   23.8656	    0.0118	
 -190.0000	2.260E-12	3.395E+9	   20.0013	   21.4919	   23.8627	    0.0104	
 -200.0000	2.192E-12	4.501E+9	   20.0013	   21.4973	   23.8612	    0.0140	
 -210.0000	2.124E-12	4.095E+9	   19.9987	   21.4942	   23.8517	    0.0060	
 -220.0000	2.073E-12	4.358E+9	   19.9987	   21.4958	   23.8336	   -0.0031	
 -230.0000	2.045E-12	5.014E+9	   19.9961	   21.4931	   23.8292	   -0.0079	
 -240.0000	2.030E-12	4.800E+9	   19.9987	   21.4941	   23.8286	   -0.0075	
 -250.0000	2.018E-12	4.886E+9	   19.9987	   21.4941	   23.8169	   -0.0142	
 -260.0000	2.011E-12	5.670E+9	   19.9987	   21.4935	   23.8042	   -0.0220	
 -270.0000	2.006E-12	4.596E+9	   19.9987	   21.4893	   23.7884	   -0.0347	
 -280.0000	2.001E-12	4.531E+9	   20.0013	   21.4865	   23.7929	   -0.0345	
 -290.0000	1.995E-12	5.099E+9	   20.0013	   21.4823	   23.7758	   -0.0479	
 -300.0000	1.990E-12	5.406E+9	   20.0013	   21.4874	   23.7710	   -0.0463	
 -310.0000	1.988E-12	5.407E+9	   20.0013	   21.4844	   23.7559	   -0.0576	
 -320.0000	1.990E-12	5.896E+9	   20.0013	   21.4886	   23.7609	   -0.0511	
 -330.0000	1.987E-12	5.700E+9	   20.0013	   21.4798	   23.7524	   -0.0635	
 -340.0000	1.986E-12	5.277E+9	   20.0013	   21.4825	   23.7381	   -0.0695	
 -350.0000	1.982E-12	6.142E+9	   20.0013	   21.4825	   23.7381	   -0.0695	
 -360.0000	1.984E-12	5.965E+9	   20.0013	   21.4832	   23.7226	   -0.0779	
 -370.0000	1.981E-12	6.119E+9	   19.9987	   21.4862	   23.7188	   -0.0775	
 -380.0000	1.984E-12	5.990E+9	   19.9987	   21.4841	   23.7154	   -0.0813	
 -390.0000	1.981E-12	5.538E+9	   19.9987	   21.4852	   23.6996	   -0.0896	
 -400.0000	1.980E-12	6.029E+9	   19.9987	   21.4852	   23.6996	   -0.0896	
 -420.0000	1.977E-12	5.132E+9	   19.9987	   21.4871	   23.6787	   -0.1001	
 -440.0000	1.978E-12	5.660E+9	   19.9987	   21.4863	   23.6711	   -0.1052	
 -460.0000	1.972E-12	5.611E+9	   19.9987	   21.4894	   23.6610	   -0.1085	
 -480.0000	1.973E-12	5.072E+9	   19.9987	   21.4894	   23.6610	   -0.1085	
 -500.0000	1.975E-12	6.115E+9	   20.0013	   21.4886	   23.6559	   -0.1121	
 -520.0000	1.974E-12	5.553E+9	   20.0039	   21.4873	   23.6562	   -0.1130	
 -540.0000	1.967E-12	5.595E+9	   20.0039	   21.4877	   23.6379	   -0.1233	
 -560.0000	1.969E-12	5.657E+9	   20.0039	   21.4878	   23.6363	   -0.1241	
 -580.0000	1.970E-12	6.010E+9	   20.0039	   21.4862	   23.6202	   -0.1348	
 -600.0000	1.967E-12	5.894E+9	   20.0039	   21.4862	   23.6202	   -0.1348

File: Diodes/Halfmoon/Diodes/Current_Data/Preirrad/2S/37903/045/CV_37903_045_2-S_HM_XX_DIODEQUARTER_4_22_2022_1_54_19_PM.txt
GCD Test
Bias: 5000.000000
CV_37903_045_2-S_HM_XX_DIODEQUARTER
Date/Time: 4/22/2022 1:54:19 PM
Sensor Name: 
Type: P
Annealing Status: Unirradiated
Environment: 20C
Tester: Andrew Kent

Time Delay per Ramp Step (s): 0.500

CV Time Delay per Measurement (s) :0.500

AC Voltage (V): 0.500

Current Number of measurements per voltage: 1.000

IV Time Delay per Measurement (s) :0.000


BiasVoltage	LCR_Cp_freqNaN	LCR_Rp_freqNaN	Temperature	Air_Temp	Humidity	Dewpoint	
  -10.0000	8.048E-12	2.020E+9	   20.0013	   21.5537	   22.9108	   -0.4965	
  -20.0000	5.610E-12	4.605E+9	   20.0013	   21.5424	   22.9105	   -0.5061	
  -30.0000	4.490E-12	5.479E+9	   20.0039	   21.5500	   22.9051	   -0.5029	
  -40.0000	3.785E-12	4.438E+9	   20.0039	   21.5498	   22.9083	   -0.5013	
  -50.0000	3.290E-12	5.040E+9	   20.0039	   21.5543	   22.8956	   -0.5050	
  -60.0000	2.915E-12	4.950E+9	   20.0039	   21.5484	   22.9114	   -0.5006	
  -70.0000	2.612E-12	4.185E+9	   20.0013	   21.5509	   22.9080	   -0.5006	
  -80.0000	2.319E-12	1.925E+9	   20.0013	   21.5509	   22.9121	   -0.4981	
  -90.0000	1.811E-12	5.776E+8	   19.9987	   21.5529	   22.9133	   -0.4956	
 -100.0000	1.177E-12	3.837E+8	   19.9961	   21.5506	   22.8997	   -0.5057	
 -110.0000	5.642E-13	1.296E+9	   19.9961	   21.5479	   22.9013	   -0.5070	
 -120.0000	4.839E-13	3.721E+9	   19.9961	   21.5520	   22.9035	   -0.5022	
 -130.0000	4.296E-13	4.373E+9	   19.9961	   21.5515	   22.8972	   -0.5065	
 -140.0000	3.857E-13	4.283E+9	   19.9961	   21.5515	   22.9083	   -0.4999	
 -150.0000	3.523E-13	4.558E+9	   19.9987	   21.5528	   22.9013	   -0.5029	
 -160.0000	3.275E-13	4.294E+9	   20.0013	   21.5556	   22.9054	   -0.4981	
 -170.0000	3.022E-13	5.095E+9	   20.0013	   21.5565	   22.9029	   -0.4988	
 -180.0000	2.803E-13	5.174E+9	   20.0039	   21.5567	   22.9058	   -0.4970	
 -190.0000	2.560E-13	5.251E+9	   20.0064	   21.5562	   22.8997	   -0.5010	
 -200.0000	2.415E-13	5.238E+9	   20.0064	   21.5482	   22.9029	   -0.5058	
 -210.0000	2.195E-13	4.705E+9	   20.0064	   21.5548	   22.8960	   -0.5044	
 -220.0000	2.077E-13	6.267E+9	   20.0039	   21.5527	   22.9029	   -0.5020	
 -230.0000	2.006E-13	5.577E+9	   20.0039	   21.5518	   22.9058	   -0.5011	
 -240.0000	1.952E-13	5.708E+9	   20.0013	   21.5525	   22.9118	   -0.4969	
 -250.0000	1.954E-13	6.567E+9	   19.9987	   21.5556	   22.8969	   -0.5032	
 -260.0000	1.903E-13	6.026E+9	   19.9961	   21.5540	   22.9004	   -0.5025	
 -270.0000	1.900E-13	5.824E+9	   19.9961	   21.5540	   22.9001	   -0.5027	
 -280.0000	1.883E-13	5.508E+9	   19.9961	   21.5531	   22.9083	   -0.4985	
 -290.0000	1.855E-13	5.725E+9	   19.9987	   21.5577	   22.9054	   -0.4963	
 -300.0000	1.893E-13	6.423E+9	   19.9987	   21.5553	   22.9029	   -0.4999	
 -310.0000	1.848E-13	5.664E+9	   20.0013	   21.5543	   22.9127	   -0.4948	
 -320.0000	1.847E-13	6.093E+9	   20.0039	   21.5609	   22.9149	   -0.4879	
 -330.0000	1.850E-13	6.678E+9	   20.0064	   21.5559	   22.9032	   -0.4991	
 -340.0000	1.828E-13	6.320E+9	   20.0064	   21.5559	   22.9032	   -0.4991	
 -350.0000	1.827E-13	6.362E+9	   20.0064	   21.5653	   22.9073	   -0.4888	
 -360.0000	1.835E-13	5.673E+9	   20.0039	   21.5522	   22.9061	   -0.5006	
 -370.0000	1.807E-13	7.082E+9	   20.0013	   21.5606	   22.9127	   -0.4896	
 -380.0000	1.878E-13	6.496E+9	   19.9987	   21.5478	   22.9121	   -0.5006	
 -390.0000	1.832E-13	5.551E+9	   20.0013	   21.5479	   22.9039	   -0.5055	
 -400.0000	1.821E-13	5.813E+9	   19.9987	   21.5506	   22.9130	   -0.4978	
 -420.0000	1.855E-13	6.977E+9	   19.9987	   21.5490	   22.9089	   -0.5016	
 -440.0000	1.833E-13	6.748E+9	   19.9987	   21.5504	   22.9194	   -0.4941	
 -460.0000	1.845E-13	6.337E+9	   19.9987	   21.5495	   22.9162	   -0.4968	
 -480.0000	1.820E-13	5.717E+9	   19.9987	   21.5488	   22.9137	   -0.4989	
 -500.0000	1.834E-13	7.487E+9	   20.0013	   21.5488	   22.9143	   -0.4985	
 -520.0000	1.819E-13	6.747E+9	   20.0013	   21.5488	   22.9143	   -0.4985	
 -540.0000	1.800E-13	5.755E+9	   20.0013	   21.5556	   22.9159	   -0.4918	
 -560.0000	1.810E-13	6.637E+9	   20.0039	   21.5526	   22.9200	   -0.4919	
 -580.0000	1.789E-13	5.930E+9	   20.0039	   21.5486	   22.9276	   -0.4907	
 -600.0000	1.793E-13	6.584E+9	   20.0013	   21.5528	   22.9266	   -0.4878

File: Diodes/Halfmoon/Diodes/Current_Data/Preirrad/2S/37903/045/IV_37903_045_2-S_HM_XX_DIODEHALFPSTOP_4_22_2022_1_29_15_PM.txt
GCD Test
Bias: 5000.000000
IV_37903_045_2-S_HM_XX_DIODEHALFPSTOP
Date/Time: 4/22/2022 1:29:15 PM
Sensor Name: 
Type: P
Annealing Status: Unirradiated
Environment: 20C
Tester: Andrew Kent

Time Delay per Ramp Step (s): 0.500

CV Time Delay per Measurement (s) :0.500

AC Voltage (V): 0.500

Current Number of measurements per voltage: 1.000

IV Time Delay per Measurement (s) :0.000


BiasVoltage	Total Current_Avg	Total Current_0	Bias Current_Avg	Bias Current_0	Temperature	Air_Temp	Humidity	Dewpoint	
  -10.0000	 1.0520E-9	 1.0520E-9	-6.647320E-11	-6.647320E-11	   19.9961	   21.5044	   24.4491	    0.3553	
  -20.0000	6.8300E-10	6.8300E-10	-7.514057E-11	-7.514057E-11	   20.0013	   21.5044	   24.4421	    0.3553	
  -30.0000	5.6100E-10	5.6100E-10	-8.008426E-11	-8.008426E-11	   20.0013	   21.5044	   24.4421	    0.3514	
  -40.0000	3.8700E-10	3.8700E-10	-8.513189E-11	-8.513189E-11	   20.0039	   21.5075	   24.4456	    0.3559	
  -50.0000	3.1700E-10	3.1700E-10	-8.891973E-11	-8.891973E-11	   20.0064	   21.5040	   24.4551	    0.3584	
  -60.0000	2.4100E-10	2.4100E-10	-9.206710E-11	-9.206710E-11	   20.0090	   21.5058	   24.4564	    0.3606	
  -70.0000	1.8700E-10	1.8700E-10	-9.551635E-11	-9.551635E-11	   20.0064	   21.5076	   24.4443	    0.3554	
  -80.0000	-1.6000E-11	-1.6000E-11	-9.873647E-11	-9.873647E-11	   20.0064	   21.5061	   24.4595	    0.3627	
  -90.0000	-9.3000E-11	-9.3000E-11	-1.012937E-10	-1.012937E-10	   20.0039	   21.5091	   24.4456	    0.3574	
 -100.0000	-3.4000E-11	-3.4000E-11	-1.035332E-10	-1.035332E-10	   20.0013	   21.5130	   24.4497	    0.3630	
 -110.0000	-1.3200E-10	-1.3200E-10	-1.060805E-10	-1.060805E-10	   20.0013	   21.5089	   24.4469	    0.3579	
 -120.0000	-1.1700E-10	-1.1700E-10	-1.084493E-10	-1.084493E-10	   20.0013	   21.5088	   24.4358	    0.3516	
 -130.0000	-1.3300E-10	-1.3300E-10	-1.105950E-10	-1.105950E-10	   19.9987	   21.5080	   24.4342	    0.3500	
 -140.0000	-2.9000E-10	-2.9000E-10	-1.135479E-10	-1.135479E-10	   19.9987	   21.5080	   24.4415	    0.3500	
 -150.0000	-2.2900E-10	-2.2900E-10	-1.159191E-10	-1.159191E-10	   19.9987	   21.5029	   24.4345	    0.3498	
 -160.0000	-2.6900E-10	-2.6900E-10	-1.182214E-10	-1.182214E-10	   19.9987	   21.5092	   24.4266	    0.3512	
 -170.0000	-3.0400E-10	-3.0400E-10	-1.207821E-10	-1.207821E-10	   19.9987	   21.5040	   24.4266	    0.3423	
 -180.0000	-3.7200E-10	-3.7200E-10	-1.232839E-10	-1.232839E-10	   20.0013	   21.5060	   24.4159	    0.3440	
 -190.0000	-5.0900E-10	-5.0900E-10	-1.265509E-10	-1.265509E-10	   20.0013	   21.5074	   24.4178	    0.3391	
 -200.0000	-4.8200E-10	-4.8200E-10	-1.302118E-10	-1.302118E-10	   20.0013	   21.5065	   24.4178	    0.3394	
 -210.0000	-4.4700E-10	-4.4700E-10	-1.341483E-10	-1.341483E-10	   20.0013	   21.5040	   24.3997	    0.3271	
 -220.0000	-4.7500E-10	-4.7500E-10	-1.378997E-10	-1.378997E-10	   20.0039	   21.5104	   24.3982	    0.3317	
 -230.0000	-5.5900E-10	-5.5900E-10	-1.422633E-10	-1.422633E-10	   20.0039	   21.5072	   24.3865	    0.3223	
 -240.0000	-5.3500E-10	-5.3500E-10	-1.455247E-10	-1.455247E-10	   20.0039	   21.5063	   24.3729	    0.3138	
 -250.0000	-5.6000E-10	-5.6000E-10	-1.490073E-10	-1.490073E-10	   20.0039	   21.5049	   24.3767	    0.3148	
 -260.0000	-6.7100E-10	-6.7100E-10	-1.512922E-10	-1.512922E-10	   20.0039	   21.5074	   24.3523	    0.3032	
 -270.0000	-6.2200E-10	-6.2200E-10	-1.537137E-10	-1.537137E-10	   20.0013	   21.5105	   24.3533	    0.3063	
 -280.0000	-7.5500E-10	-7.5500E-10	-1.558499E-10	-1.558499E-10	   19.9987	   21.5022	   24.3507	    0.2978	
 -290.0000	-8.0000E-10	-8.0000E-10	-1.579324E-10	-1.579324E-10	   19.9987	   21.5090	   24.3469	    0.3015	
 -300.0000	-7.8300E-10	-7.8300E-10	-1.597246E-10	-1.597246E-10	   19.9987	   21.5120	   24.3416	    0.3010	
 -310.0000	-8.1800E-10	-8.1800E-10	-1.613006E-10	-1.613006E-10	   19.9961	   21.5091	   24.3204	    0.2865	
 -320.0000	-7.6900E-10	-7.6900E-10	-1.618711E-10	-1.618711E-10	   19.9961	   21.5096	   24.3169	    0.2849	
 -330.0000	-8.8300E-10	-8.8300E-10	-1.630899E-10	-1.630899E-10	   19.9936	   21.5171	   24.3014	    0.2825	
 -340.0000	-7.9400E-10	-7.9400E-10	-1.645779E-10	-1.645779E-10	   19.9961	   21.5116	   24.3001	    0.2771	
 -350.0000	-9.0600E-10	-9.0600E-10	-1.653815E-10	-1.653815E-10	   19.9961	   21.5119	   24.3030	    0.2790	
 -360.0000	-9.7300E-10	-9.7300E-10	-1.667086E-10	-1.667086E-10	   20.0013	   21.5133	   24.2884	    0.2719	
 -370.0000	-8.6100E-10	-8.6100E-10	-1.678862E-10	-1.678862E-10	   20.0013	   21.5133	   24.2884	    0.2719	
 -380.0000	-1.0050E-9	-1.0050E-9	-1.689184E-10	-1.689184E-10	   20.0039	   21.5122	   24.2713	    0.2613	
 -390.0000	-8.6300E-10	-8.6300E-10	-1.698173E-10	-1.698173E-10	   20.0090	   21.5122	   24.2676	    0.2613	
 -400.0000	-1.0080E-9	-1.0080E-9	-1.705807E-10	-1.705807E-10	   20.0064	   21.5122	   24.2593	    0.2592	
 -420.0000	-1.2460E-9	-1.2460E-9	-1.727644E-10	-1.727644E-10	   20.0064	   21.5142	   24.2593	    0.2562	
 -440.0000	-1.3400E-9	-1.3400E-9	-1.741023E-10	-1.741023E-10	   20.0064	   21.5142	   24.2407	    0.2562	
 -460.0000	-1.3800E-9	-1.3800E-9	-1.758620E-10	-1.758620E-10	   20.0064	   21.5151	   24.2407	    0.2463	
 -480.0000	-1.5020E-9	-1.5020E-9	-1.778068E-10	-1.778068E-10	   20.0064	   21.5109	   24.2283	    0.2358	
 -500.0000	-1.5290E-9	-1.5290E-9	-1.795996E-10	-1.795996E-10	   20.0039	   21.5109	   24.2233	    0.2358	
 -520.0000	-1.5340E-9	-1.5340E-9	-1.813831E-10	-1.813831E-10	   20.0039	   21.5109	   24.2233	    0.2329	
 -540.0000	-1.6520E-9	-1.6520E-9	-1.825189E-10	-1.825189E-10	   20.0013	   21.5106	   24.2100	    0.2250	
 -560.0000	-1.6570E-9	-1.6570E-9	-1.834279E-10	-1.834279E-10	   19.9987	   21.5117	   24.2075	    0.2245	
 -580.0000	-1.7420E-9	-1.7420E-9	-1.851541E-10	-1.851541E-10	   19.9987	   21.5117	   24.2024	    0.2245	
 -600.0000	-1.7510E-9	-1.7510E-9	-1.866346E-10	-1.866346E-10	   19.9987	   21.5054	   24.2024	    0.2164	
 -620.0000	-1.8010E-9	-1.8010E-9	-1.882707E-10	-1.882707E-10	   19.9987	   21.5093	   24.2015	    0.2191	
 -640.0000	-1.9400E-9	-1.9400E-9	-1.893681E-10	-1.893681E-10	   19.9961	   21.5093	   24.1812	    0.2191	
 -660.0000	-1.9390E-9	-1.9390E-9	-1.908994E-10	-1.908994E-10	   19.9961	   21.5073	   24.1812	    0.2059	
 -680.0000	-1.9920E-9	-1.9920E-9	-1.916660E-10	-1.916660E-10	   19.9987	   21.5069	   24.1790	    0.2043	
 -700.0000	-2.0590E-9	-2.0590E-9	-1.933298E-10	-1.933298E-10	   19.9987	   21.5069	   24.1679	    0.2043	
 -720.0000	-2.0760E-9	-2.0760E-9	-1.950649E-10	-1.950649E-10	   19.9987	   21.5066	   24.1679	    0.1978	
 -740.0000	-2.0900E-9	-2.0900E-9	-1.961511E-10	-1.961511E-10	   20.0013	   21.5073	   24.1689	    0.1989	
 -760.0000	-2.1480E-9	-2.1480E-9	-1.974824E-10	-1.974824E-10	   20.0039	   21.5073	   24.1546	    0.1989	
 -780.0000	-2.2590E-9	-2.2590E-9	-1.986494E-10	-1.986494E-10	   20.0039	   21.5030	   24.1546	    0.1871	
 -800.0000	-2.1940E-9	-2.1940E-9	-1.999256E-10	-1.999256E-10	   20.0039	   21.5054	   24.1433	    0.1826	
 -820.0000	-2.1750E-9	-2.1750E-9	-2.013030E-10	-2.013030E-10	   20.0039	   21.5054	   24.1433	    0.1826	
 -840.0000	-2.2860E-9	-2.2860E-9	-2.032254E-10	-2.032254E-10	   20.0039	   21.5041	   24.1357	    0.1772	
 -860.0000	-2.2680E-9	-2.2680E-9	-2.048400E-10	-2.048400E-10	   20.0039	   21.5026	   24.1281	    0.1717	
 -880.0000	-2.3310E-9	-2.3310E-9	-2.065268E-10	-2.065268E-10	   20.0013	   21.5074	   24.1284	    0.1759	
 -900.0000	-2.3430E-9	-2.3430E-9	-2.087796E-10	-2.087796E-10	   20.0013	   21.5074	   24.1135	    0.1759	
 -920.0000	-2.3330E-9	-2.3330E-9	-2.108801E-10	-2.108801E-10	   20.0013	   21.4970	   24.1135	    0.1586	
 -940.0000	-2.4200E-9	-2.4200E-9	-2.132906E-10	-2.132906E-10	   19.9987	   21.5015	   24.1091	    0.1598	
 -960.0000	-2.4860E-9	-2.4860E-9	-2.161850E-10	-2.161850E-10	   19.9987	   21.4998	   24.0993	    0.1528	
 -980.0000	-2.4590E-9	-2.4590E-9	-2.196023E-10	-2.196023E-10	   19.9936	   21.4998	   24.0889	    0.1528	
-1000.0000	-2.4470E-9	-2.4470E-9	-2.245669E-10	-2.245669E-10	   19.9936	   21.5039	   24.0889	    0.1504
