Repository: ctiley/CERN_CMS_Silicon_Sensor

# CERN_CMS_Silicon_Sensor

# Code To-Do 
- Double check Halfmoon Diode Data

# Lab To-Do
- Measure more HGCAL Diodes
- Measure rest of Unirradiated Halfmoon Diodes
- Rebond D0 Diode
- Cleanup Wires at Alibava Station
-

File: Diodes/Halfmoon/Diodes/Current_Data/Preirrad/2S/38694/46/CV_38694_046_2-S_HM_XX_DIODEHALFPSTOP_GR_2_10_2022_3_40_23_PM.txt
GCD Test
Bias: 5000.000000
CV_38694_046_2-S_HM_XX_DIODEHALFPSTOP_GR
Date/Time: 2/10/2022 3:40:23 PM
Sensor Name: DIODEHALFPSTOP
Type: P
Annealing Status: Not Irradiated
Environment: 20C
Tester: Andrew Kent

Time Delay per Ramp Step (s): 0.500

CV Time Delay per Measurement (s) :0.500

AC Voltage (V): 0.500

Current Number of measurements per voltage: 1.000

IV Time Delay per Measurement (s) :0.000


BiasVoltage	LCR_Cp_freqNaN	LCR_Rp_freqNaN	Temperature	Air_Temp	Humidity	Dewpoint	
  -10.0000	1.040E-11	5.456E+9	   20.0270	   21.3922	   25.9510	    1.0852	
  -20.0000	7.324E-12	6.172E+9	   20.0245	   21.3949	   25.9567	    1.0905	
  -30.0000	5.930E-12	9.349E+9	   20.0167	   21.3949	   25.9592	    1.0919	
  -40.0000	5.057E-12	6.422E+9	   20.0090	   21.3933	   25.9592	    1.0905	
  -50.0000	4.448E-12	7.854E+9	   19.9987	   21.4032	   25.9522	    1.0952	
  -60.0000	4.006E-12	7.637E+9	   19.9884	   21.3988	   25.9611	    1.0962	
  -70.0000	3.667E-12	9.247E+9	   19.9781	   21.3960	   25.9453	    1.0854	
  -80.0000	3.404E-12	8.542E+9	   19.9755	   21.3948	   25.9317	    1.0771	
  -90.0000	3.181E-12	1.029E+10	   19.9730	   21.3959	   25.9269	    1.0755	
 -100.0000	3.002E-12	1.147E+10	   19.9781	   21.3995	   25.9092	    1.0691	
 -110.0000	2.849E-12	1.003E+10	   19.9833	   21.3944	   25.9070	    1.0636	
 -120.0000	2.718E-12	1.335E+10	   19.9936	   21.3980	   25.9032	    1.0646	
 -130.0000	2.602E-12	1.225E+10	   20.0064	   21.4005	   25.8915	    1.0605	
 -140.0000	2.498E-12	1.320E+10	   20.0193	   21.4005	   25.9035	    1.0669	
 -150.0000	2.403E-12	1.378E+10	   20.0270	   21.3963	   25.9061	    1.0647	
 -160.0000	2.320E-12	1.593E+10	   20.0347	   21.3972	   25.9089	    1.0670	
 -170.0000	2.239E-12	1.342E+10	   20.0347	   21.3972	   25.9089	    1.0670	
 -180.0000	2.161E-12	1.398E+10	   20.0270	   21.3983	   25.8906	    1.0580	
 -190.0000	2.087E-12	1.510E+10	   20.0219	   21.3958	   25.9020	    1.0621	
 -200.0000	2.029E-12	1.532E+10	   20.0219	   21.3958	   25.9020	    1.0621	
 -210.0000	1.992E-12	1.594E+10	   20.0064	   21.4041	   25.9007	    1.0684	
 -220.0000	1.978E-12	1.811E+10	   19.9858	   21.3926	   25.8950	    1.0556	
 -230.0000	1.968E-12	1.862E+10	   19.9781	   21.3920	   25.8982	    1.0568	
 -240.0000	1.966E-12	2.035E+10	   19.9755	   21.3985	   25.8947	    1.0604	
 -250.0000	1.960E-12	1.834E+10	   19.9755	   21.3992	   25.8982	    1.0629	
 -260.0000	1.958E-12	1.824E+10	   19.9833	   21.3989	   25.9035	    1.0655	
 -270.0000	1.959E-12	1.744E+10	   19.9936	   21.3960	   25.9080	    1.0654	
 -280.0000	1.954E-12	1.465E+10	   20.0064	   21.3920	   25.9121	    1.0642	
 -290.0000	1.954E-12	1.336E+10	   20.0219	   21.3920	   25.9051	    1.0605	
 -300.0000	1.952E-12	1.750E+10	   20.0270	   21.3951	   25.9156	    1.0687	
 -310.0000	1.953E-12	1.923E+10	   20.0347	   21.3953	   25.9026	    1.0619	
 -320.0000	1.947E-12	1.911E+10	   20.0322	   21.4035	   25.9168	    1.0765	
 -330.0000	1.949E-12	3.034E+10	   20.0245	   21.4035	   25.9058	    1.0706	
 -340.0000	1.947E-12	2.094E+10	   20.0167	   21.3927	   25.9130	    1.0653	
 -350.0000	1.948E-12	1.536E+10	   20.0064	   21.4035	   25.9020	    1.0685	
 -360.0000	1.945E-12	1.760E+10	   20.0013	   21.3954	   25.9042	    1.0629	
 -370.0000	1.950E-12	2.340E+10	   19.9910	   21.3936	   25.8925	    1.0550	
 -380.0000	1.941E-12	1.597E+10	   19.9858	   21.3881	   25.8906	    1.0494	
 -390.0000	1.947E-12	1.828E+10	   19.9833	   21.3881	   25.8732	    1.0401	
 -400.0000	1.946E-12	1.676E+10	   19.9833	   21.3902	   25.8754	    1.0430	
 -420.0000	1.942E-12	1.706E+10	   19.9858	   21.4088	   25.8741	    1.0582	
 -440.0000	1.942E-12	2.225E+10	   19.9910	   21.3986	   25.8710	    1.0478	
 -460.0000	1.944E-12	1.709E+10	   19.9987	   21.3928	   25.8744	    1.0447	
 -480.0000	1.944E-12	2.132E+10	   20.0064	   21.3949	   25.8786	    1.0487	
 -500.0000	1.940E-12	2.207E+10	   20.0167	   21.3989	   25.8861	    1.0562	
 -520.0000	1.942E-12	2.181E+10	   20.0219	   21.3942	   25.8836	    1.0508	
 -540.0000	1.943E-12	2.888E+10	   20.0270	   21.3968	   25.8757	    1.0488	
 -560.0000	1.940E-12	1.608E+10	   20.0245	   21.3976	   25.8827	    1.0532	
 -580.0000	1.940E-12	3.862E+10	   20.0193	   21.3887	   25.8811	    1.0448	
 -600.0000	1.940E-12	3.752E+10	   20.0142	   21.3905	   25.8770	    1.0442

File: Diodes/Halfmoon/Diodes/Current_Data/Preirrad/2S/38694/46/IV_38694_046_2-S_HM_XX_DIODEHALFPSTOP_GR_2_10_2022_3_30_20_PM.txt
GCD Test
Bias: 5000.000000
IV_38694_046_2-S_HM_XX_DIODEHALFPSTOP_GR
Date/Time: 2/10/2022 3:30:20 PM
Sensor Name: DIODEHALFPSTOP
Type: P
Annealing Status: Not Irradiated
Environment: 20C
Tester: Andrew Kent

Time Delay per Ramp Step (s): 0.500

CV Time Delay per Measurement (s) :0.500

AC Voltage (V): 0.500

Current Number of measurements per voltage: 1.000

IV Time Delay per Measurement (s) :0.000


BiasVoltage	Total Current_Avg	Total Current_0	Bias Current_Avg	Bias Current_0	Temperature	Air_Temp	Humidity	Dewpoint	
  -10.0000	1.5900E-10	1.5900E-10	-1.877369E-11	-1.877369E-11	   19.9987	   21.3869	   26.3786	    1.3065	
  -20.0000	6.6000E-11	6.6000E-11	-1.974317E-11	-1.974317E-11	   19.9987	   21.3921	   26.3786	    1.3121	
  -30.0000	-5.0000E-12	-5.0000E-12	-2.069431E-11	-2.069431E-11	   19.9884	   21.3911	   26.3874	    1.3159	
  -40.0000	1.5000E-11	1.5000E-11	-2.210359E-11	-2.210359E-11	   19.9807	   21.3972	   26.3915	    1.3233	
  -50.0000	-1.4700E-10	-1.4700E-10	-2.258924E-11	-2.258924E-11	   19.9781	   21.3999	   26.3928	    1.3263	
  -60.0000	-7.2000E-11	-7.2000E-11	-2.384515E-11	-2.384515E-11	   19.9755	   21.4030	   26.4010	    1.3333	
  -70.0000	-1.8600E-10	-1.8600E-10	-2.399366E-11	-2.399366E-11	   19.9807	   21.4018	   26.4004	    1.3319	
  -80.0000	-2.0300E-10	-2.0300E-10	-2.440007E-11	-2.440007E-11	   19.9961	   21.4018	   26.3994	    1.3319	
  -90.0000	-2.4100E-10	-2.4100E-10	-2.537667E-11	-2.537667E-11	   19.9961	   21.4056	   26.3994	    1.3346	
 -100.0000	-2.6400E-10	-2.6400E-10	-2.627668E-11	-2.627668E-11	   20.0142	   21.4078	   26.4048	    1.3393	
 -110.0000	-3.3300E-10	-3.3300E-10	-2.689698E-11	-2.689698E-11	   20.0296	   21.4078	   26.4058	    1.3393	
 -120.0000	-2.6900E-10	-2.6900E-10	-2.770633E-11	-2.770633E-11	   20.0347	   21.4137	   26.4026	    1.3449	
 -130.0000	-3.2600E-10	-3.2600E-10	-2.852813E-11	-2.852813E-11	   20.0373	   21.4167	   26.4029	    1.3458	
 -140.0000	-3.6800E-10	-3.6800E-10	-2.836475E-11	-2.836475E-11	   20.0373	   21.4193	   26.4029	    1.3481	
 -150.0000	-3.7300E-10	-3.7300E-10	-3.053043E-11	-3.053043E-11	   20.0296	   21.4220	   26.4016	    1.3498	
 -160.0000	-4.1300E-10	-4.1300E-10	-3.152984E-11	-3.152984E-11	   20.0219	   21.4200	   26.4013	    1.3479	
 -170.0000	-4.2300E-10	-4.2300E-10	-3.310618E-11	-3.310618E-11	   20.0142	   21.4269	   26.4108	    1.3588	
 -180.0000	-4.3600E-10	-4.3600E-10	-3.660233E-11	-3.660233E-11	   20.0039	   21.4226	   26.4007	    1.3498	
 -190.0000	-4.5800E-10	-4.5800E-10	-4.028200E-11	-4.028200E-11	   19.9884	   21.4232	   26.4010	    1.3504	
 -200.0000	-5.0200E-10	-5.0200E-10	-4.525911E-11	-4.525911E-11	   19.9884	   21.4208	   26.4023	    1.3491	
 -210.0000	-5.7300E-10	-5.7300E-10	-4.980235E-11	-4.980235E-11	   19.9833	   21.4208	   26.4016	    1.3488	
 -220.0000	-6.7900E-10	-6.7900E-10	-5.302265E-11	-5.302265E-11	   19.9833	   21.4208	   26.3988	    1.3473	
 -230.0000	-5.6500E-10	-5.6500E-10	-5.548862E-11	-5.548862E-11	   19.9833	   21.4189	   26.4023	    1.3475	
 -240.0000	-5.9300E-10	-5.9300E-10	-5.749643E-11	-5.749643E-11	   19.9910	   21.4224	   26.4137	    1.3565	
 -250.0000	-6.1500E-10	-6.1500E-10	-6.002084E-11	-6.002084E-11	   19.9987	   21.4221	   26.4061	    1.3522	
 -260.0000	-6.6700E-10	-6.6700E-10	-6.053501E-11	-6.053501E-11	   20.0064	   21.4277	   26.3997	    1.3536	
 -270.0000	-6.5800E-10	-6.5800E-10	-6.220058E-11	-6.220058E-11	   20.0167	   21.4251	   26.3944	    1.3485	
 -280.0000	-6.7500E-10	-6.7500E-10	-6.271375E-11	-6.271375E-11	   20.0245	   21.4295	   26.4020	    1.3563	
 -290.0000	-7.1000E-10	-7.1000E-10	-6.341493E-11	-6.341493E-11	   20.0296	   21.4315	   26.4001	    1.3570	
 -300.0000	-7.1800E-10	-7.1800E-10	-6.397164E-11	-6.397164E-11	   20.0296	   21.4226	   26.3915	    1.3449	
 -310.0000	-7.1800E-10	-7.1800E-10	-6.444752E-11	-6.444752E-11	   20.0219	   21.4226	   26.3960	    1.3473	
 -320.0000	-8.1300E-10	-8.1300E-10	-6.534795E-11	-6.534795E-11	   20.0142	   21.4226	   26.3969	    1.3473	
 -330.0000	-8.0000E-10	-8.0000E-10	-6.657330E-11	-6.657330E-11	   20.0039	   21.4228	   26.3843	    1.3480	
 -340.0000	-9.0500E-10	-9.0500E-10	-6.633435E-11	-6.633435E-11	   20.0039	   21.4200	   26.3843	    1.3389	
 -350.0000	-8.3800E-10	-8.3800E-10	-6.725413E-11	-6.725413E-11	   19.9936	   21.4205	   26.3925	    1.3437	
 -360.0000	-9.3600E-10	-9.3600E-10	-6.777316E-11	-6.777316E-11	   19.9858	   21.4218	   26.3855	    1.3411	
 -370.0000	-8.4400E-10	-8.4400E-10	-6.726936E-11	-6.726936E-11	   19.9807	   21.4183	   26.3956	    1.3435	
 -380.0000	-8.4000E-10	-8.4000E-10	-6.788071E-11	-6.788071E-11	   19.9755	   21.4208	   26.3896	    1.3424	
 -390.0000	-9.0400E-10	-9.0400E-10	-6.811803E-11	-6.811803E-11	   19.9755	   21.4237	   26.3846	    1.3422	
 -400.0000	-9.2500E-10	-9.2500E-10	-6.876726E-11	-6.876726E-11	   19.9807	   21.4250	   26.3852	    1.3437	
 -420.0000	-1.0660E-9	-1.0660E-9	-6.976832E-11	-6.976832E-11	   19.9884	   21.4254	   26.3824	    1.3425	
 -440.0000	-1.3580E-9	-1.3580E-9	-7.063208E-11	-7.063208E-11	   19.9987	   21.4204	   26.3722	    1.3329	
 -460.0000	-1.3580E-9	-1.3580E-9	-7.168587E-11	-7.168587E-11	   20.0090	   21.4252	   26.3808	    1.3415	
 -480.0000	-1.3430E-9	-1.3430E-9	-7.235466E-11	-7.235466E-11	   20.0219	   21.4252	   26.3722	    1.3415	
 -500.0000	-1.4120E-9	-1.4120E-9	-7.295137E-11	-7.295137E-11	   20.0219	   21.4252	   26.3722	    1.3370	
 -520.0000	-1.4970E-9	-1.4970E-9	-7.372096E-11	-7.372096E-11	   20.0322	   21.4217	   26.3621	    1.3287	
 -540.0000	-1.6700E-9	-1.6700E-9	-7.410658E-11	-7.410658E-11	   20.0347	   21.4162	   26.3514	    1.3184	
 -560.0000	-1.6690E-9	-1.6690E-9	-7.537469E-11	-7.537469E-11	   20.0322	   21.4162	   26.3548	    1.3184	
 -580.0000	-1.6520E-9	-1.6520E-9	-7.586504E-11	-7.586504E-11	   20.0322	   21.4162	   26.3548	    1.3202	
 -600.0000	-1.8420E-9	-1.8420E-9	-7.650081E-11	-7.650081E-11	   20.0245	   21.4208	   26.3504	    1.3217	
 -620.0000	-1.7790E-9	-1.7790E-9	-7.671618E-11	-7.671618E-11	   20.0142	   21.4208	   26.3485	    1.3217	
 -640.0000	-1.8320E-9	-1.8320E-9	-7.703338E-11	-7.703338E-11	   20.0142	   21.4183	   26.3485	    1.3186	
 -660.0000	-1.9030E-9	-1.9030E-9	-7.791216E-11	-7.791216E-11	   20.0013	   21.4172	   26.3412	    1.3138	
 -680.0000	-1.8520E-9	-1.8520E-9	-7.826297E-11	-7.826297E-11	   19.9884	   21.4172	   26.3476	    1.3138	
 -700.0000	-1.8880E-9	-1.8880E-9	-7.915848E-11	-7.915848E-11	   19.9884	   21.4180	   26.3476	    1.3179	
 -720.0000	-1.9430E-9	-1.9430E-9	-7.853430E-11	-7.853430E-11	   19.9807	   21.4208	   26.3447	    1.3187	
 -740.0000	-1.9740E-9	-1.9740E-9	-7.964188E-11	-7.964188E-11	   19.9781	   21.4183	   26.3362	    1.3121	
 -760.0000	-2.0110E-9	-2.0110E-9	-8.007397E-11	-8.007397E-11	   19.9781	   21.4199	   26.3355	    1.3132	
 -780.0000	-2.2280E-9	-2.2280E-9	-8.097459E-11	-8.097459E-11	   19.9833	   21.4152	   26.3340	    1.3083	
 -800.0000	-2.1600E-9	-2.1600E-9	-8.131582E-11	-8.131582E-11	   19.9936	   21.4152	   26.3289	    1.3083	
 -820.0000	-2.1640E-9	-2.1640E-9	-8.175846E-11	-8.175846E-11	   19.9936	   21.4152	   26.3289	    1.3057	
 -840.0000	-2.1930E-9	-2.1930E-9	-8.257413E-11	-8.257413E-11	   20.0064	   21.4194	   26.3156	    1.3022	
 -860.0000	-2.2790E-9	-2.2790E-9	-8.282633E-11	-8.282633E-11	   20.0064	   21.4194	   26.3156	    1.3022	
 -880.0000	-2.2810E-9	-2.2810E-9	-8.292571E-11	-8.292571E-11	   20.0245	   21.4146	   26.3077	    1.2939	
 -900.0000	-2.3130E-9	-2.3130E-9	-8.336411E-11	-8.336411E-11	   20.0347	   21.4154	   26.3039	    1.2926	
 -920.0000	-2.5030E-9	-2.5030E-9	-8.401705E-11	-8.401705E-11	   20.0373	   21.4113	   26.2919	    1.2828	
 -940.0000	-2.4400E-9	-2.4400E-9	-8.442894E-11	-8.442894E-11	   20.0373	   21.4113	   26.2941	    1.2828	
 -960.0000	-2.5260E-9	-2.5260E-9	-8.426433E-11	-8.426433E-11	   20.0373	   21.4130	   26.2941	    1.2853	
 -980.0000	-2.5570E-9	-2.5570E-9	-8.430222E-11	-8.430222E-11	   20.0347	   21.4115	   26.2954	    1.2847	
-1000.0000	-2.7040E-9	-2.7040E-9	-8.597165E-11	-8.597165E-11	   20.0219	   21.4115	   26.2821	    1.2847

File: Diodes/Halfmoon/Diodes/Current_Data/Preirrad/2S/38694/46/IV_38694_046_2-S_HM_XX_DIODEHALF_2_10_2022_3_04_14_PM.txt
GCD Test
Bias: 5000.000000
IV_38694_046_2-S_HM_XX_DIODEHALF
Date/Time: 2/10/2022 3:04:14 PM
Sensor Name: DIODEHALF
Type: P
Annealing Status: Not Irradiated
Environment: 20C
Tester: Andrew Kent

Time Delay per Ramp Step (s): 0.500

CV Time Delay per Measurement (s) :0.500

AC Voltage (V): 0.500

Current Number of measurements per voltage: 1.000

IV Time Delay per Measurement (s) :0.000


BiasVoltage	Total Current_Avg	Total Current_0	Bias Current_Avg	Bias Current_0	Temperature	Air_Temp	Humidity	Dewpoint	
  -10.0000	1.0500E-10	1.0500E-10	-8.343692E-11	-8.343692E-11	   20.0862	   21.4454	   27.2366	    1.8140	
  -20.0000	5.9000E-11	5.9000E-11	-8.778589E-11	-8.778589E-11	   20.0862	   21.4570	   27.2366	    1.8135	
  -30.0000	2.5000E-11	2.5000E-11	-9.242086E-11	-9.242086E-11	   20.0708	   21.4638	   27.2166	    1.8092	
  -40.0000	-1.2000E-10	-1.2000E-10	-9.866010E-11	-9.866010E-11	   20.0528	   21.4696	   27.2052	    1.8083	
  -50.0000	-1.1600E-10	-1.1600E-10	-1.080845E-10	-1.080845E-10	   20.0399	   21.4696	   27.2052	    1.8083	
  -60.0000	-2.5000E-10	-2.5000E-10	-1.150612E-10	-1.150612E-10	   20.0296	   21.4746	   27.1977	    1.8078	
  -70.0000	-2.1700E-10	-2.1700E-10	-1.185006E-10	-1.185006E-10	   20.0219	   21.4746	   27.2008	    1.8086	
  -80.0000	-2.8200E-10	-2.8200E-10	-1.227485E-10	-1.227485E-10	   20.0219	   21.4772	   27.2008	    1.8125	
  -90.0000	-3.4400E-10	-3.4400E-10	-1.249435E-10	-1.249435E-10	   20.0167	   21.4789	   27.2034	    1.8152	
 -100.0000	-2.8400E-10	-2.8400E-10	-1.260623E-10	-1.260623E-10	   20.0142	   21.4812	   27.2138	    1.8225	
 -110.0000	-3.1300E-10	-3.1300E-10	-1.274651E-10	-1.274651E-10	   20.0142	   21.4800	   27.2024	    1.8157	
 -120.0000	-4.0400E-10	-4.0400E-10	-1.290729E-10	-1.290729E-10	   20.0167	   21.4825	   27.2094	    1.8214	
 -130.0000	-3.5300E-10	-3.5300E-10	-1.298391E-10	-1.298391E-10	   20.0167	   21.4854	   27.2011	    1.8196	
 -140.0000	-3.7500E-10	-3.7500E-10	-1.312914E-10	-1.312914E-10	   20.0193	   21.4834	   27.1992	    1.8170	
 -150.0000	-5.1900E-10	-5.1900E-10	-1.330564E-10	-1.330564E-10	   20.0219	   21.4900	   27.1964	    1.8211	
 -160.0000	-4.4000E-10	-4.4000E-10	-1.345220E-10	-1.345220E-10	   20.0245	   21.4886	   27.1929	    1.8181	
 -170.0000	-5.6000E-10	-5.6000E-10	-1.364374E-10	-1.364374E-10	   20.0245	   21.4872	   27.1929	    1.8169	
 -180.0000	-4.8000E-10	-4.8000E-10	-1.401324E-10	-1.401324E-10	   20.0219	   21.4917	   27.1951	    1.8220	
 -190.0000	-4.9500E-10	-4.9500E-10	-1.439808E-10	-1.439808E-10	   20.0167	   21.4869	   27.1958	    1.8181	
 -200.0000	-5.8300E-10	-5.8300E-10	-1.487570E-10	-1.487570E-10	   20.0116	   21.4920	   27.1913	    1.8202	
 -210.0000	-5.6700E-10	-5.6700E-10	-1.531583E-10	-1.531583E-10	   20.0064	   21.4978	   27.1958	    1.8275	
 -220.0000	-5.9500E-10	-5.9500E-10	-1.570914E-10	-1.570914E-10	   19.9961	   21.4952	   27.1939	    1.8243	
 -230.0000	-7.8500E-10	-7.8500E-10	-1.605450E-10	-1.605450E-10	   19.9858	   21.4930	   27.1891	    1.8200	
 -240.0000	-6.1100E-10	-6.1100E-10	-1.628381E-10	-1.628381E-10	   19.9833	   21.4930	   27.1860	    1.8200	
 -250.0000	-6.3900E-10	-6.3900E-10	-1.654074E-10	-1.654074E-10	   19.9833	   21.4964	   27.1977	    1.8213	
 -260.0000	-6.9100E-10	-6.9100E-10	-1.676720E-10	-1.676720E-10	   19.9884	   21.4944	   27.1970	    1.8255	
 -270.0000	-6.9000E-10	-6.9000E-10	-1.697247E-10	-1.697247E-10	   19.9884	   21.4951	   27.1970	    1.8258	
 -280.0000	-7.0300E-10	-7.0300E-10	-1.715294E-10	-1.715294E-10	   19.9961	   21.4939	   27.1841	    1.8181	
 -290.0000	-7.1700E-10	-7.1700E-10	-1.732862E-10	-1.732862E-10	   20.0039	   21.4976	   27.1799	    1.8192	
 -300.0000	-7.9800E-10	-7.9800E-10	-1.749610E-10	-1.749610E-10	   20.0116	   21.4950	   27.1847	    1.8194	
 -310.0000	-8.0400E-10	-8.0400E-10	-1.764238E-10	-1.764238E-10	   20.0167	   21.4933	   27.1847	    1.8179	
 -320.0000	-8.1500E-10	-8.1500E-10	-1.777147E-10	-1.777147E-10	   20.0245	   21.4884	   27.1768	    1.8097	
 -330.0000	-7.8500E-10	-7.8500E-10	-1.781086E-10	-1.781086E-10	   20.0245	   21.4925	   27.1837	    1.8168	
 -340.0000	-8.3500E-10	-8.3500E-10	-1.796289E-10	-1.796289E-10	   20.0219	   21.4962	   27.1888	    1.8226	
 -350.0000	-9.1100E-10	-9.1100E-10	-1.806693E-10	-1.806693E-10	   20.0193	   21.4984	   27.1888	    1.8244	
 -360.0000	-8.7000E-10	-8.7000E-10	-1.819932E-10	-1.819932E-10	   20.0090	   21.4956	   27.1815	    1.8183	
 -370.0000	-8.5600E-10	-8.5600E-10	-1.825905E-10	-1.825905E-10	   20.0013	   21.4920	   27.1904	    1.8198	
 -380.0000	-9.3100E-10	-9.3100E-10	-1.830139E-10	-1.830139E-10	   19.9910	   21.4882	   27.1762	    1.8092	
 -390.0000	-9.0300E-10	-9.0300E-10	-1.839848E-10	-1.839848E-10	   19.9833	   21.4902	   27.1879	    1.8170	
 -400.0000	-9.6700E-10	-9.6700E-10	-1.848854E-10	-1.848854E-10	   19.9730	   21.4902	   27.1853	    1.8170	
 -420.0000	-1.1060E-9	-1.1060E-9	-1.869887E-10	-1.869887E-10	   19.9730	   21.4929	   27.1853	    1.8179	
 -440.0000	-1.2220E-9	-1.2220E-9	-1.892151E-10	-1.892151E-10	   19.9730	   21.4911	   27.1777	    1.8125	
 -460.0000	-1.3410E-9	-1.3410E-9	-1.910946E-10	-1.910946E-10	   19.9755	   21.4867	   27.1730	    1.8063	
 -480.0000	-1.4470E-9	-1.4470E-9	-1.929440E-10	-1.929440E-10	   19.9807	   21.4921	   27.1758	    1.8124	
 -500.0000	-1.5820E-9	-1.5820E-9	-1.944810E-10	-1.944810E-10	   19.9884	   21.4936	   27.1682	    1.8098	
 -520.0000	-1.5100E-9	-1.5100E-9	-1.959568E-10	-1.959568E-10	   20.0064	   21.4936	   27.1705	    1.8098	
 -540.0000	-1.5790E-9	-1.5790E-9	-1.978655E-10	-1.978655E-10	   20.0064	   21.4936	   27.1705	    1.8109	
 -560.0000	-1.6130E-9	-1.6130E-9	-1.998029E-10	-1.998029E-10	   20.0193	   21.4880	   27.1743	    1.8081	
 -580.0000	-1.7200E-9	-1.7200E-9	-2.008157E-10	-2.008157E-10	   20.0296	   21.4808	   27.1682	    1.7988	
 -600.0000	-1.8860E-9	-1.8860E-9	-2.021558E-10	-2.021558E-10	   20.0373	   21.4860	   27.1657	    1.8019	
 -620.0000	-1.7560E-9	-1.7560E-9	-2.031148E-10	-2.031148E-10	   20.0373	   21.4860	   27.1657	    1.8019	
 -640.0000	-1.8560E-9	-1.8560E-9	-2.040153E-10	-2.040153E-10	   20.0373	   21.4803	   27.1667	    1.7976	
 -660.0000	-1.8360E-9	-1.8360E-9	-2.051652E-10	-2.051652E-10	   20.0347	   21.4837	   27.1543	    1.7941	
 -680.0000	-1.8930E-9	-1.8930E-9	-2.061855E-10	-2.061855E-10	   20.0245	   21.4819	   27.1521	    1.7915	
 -700.0000	-1.9820E-9	-1.9820E-9	-2.070948E-10	-2.070948E-10	   20.0142	   21.4819	   27.1477	    1.7915	
 -720.0000	-1.9860E-9	-1.9860E-9	-2.082459E-10	-2.082459E-10	   20.0142	   21.4842	   27.1477	    1.7912	
 -740.0000	-2.0680E-9	-2.0680E-9	-2.091544E-10	-2.091544E-10	   20.0039	   21.4846	   27.1493	    1.7923	
 -760.0000	-2.2160E-9	-2.2160E-9	-2.106344E-10	-2.106344E-10	   19.9910	   21.4861	   27.1540	    1.7960	
 -780.0000	-2.1020E-9	-2.1020E-9	-2.123294E-10	-2.123294E-10	   19.9910	   21.4861	   27.1540	    1.7960	
 -800.0000	-2.2710E-9	-2.2710E-9	-2.134874E-10	-2.134874E-10	   19.9833	   21.4865	   27.1341	    1.7861	
 -820.0000	-2.2410E-9	-2.2410E-9	-2.152745E-10	-2.152745E-10	   19.9807	   21.4813	   27.1502	    1.7900	
 -840.0000	-2.3760E-9	-2.3760E-9	-2.168396E-10	-2.168396E-10	   19.9833	   21.4813	   27.1407	    1.7900	
 -860.0000	-2.3180E-9	-2.3180E-9	-2.192840E-10	-2.192840E-10	   19.9858	   21.4843	   27.1407	    1.7877	
 -880.0000	-2.4040E-9	-2.4040E-9	-2.211864E-10	-2.211864E-10	   19.9858	   21.4819	   27.1433	    1.7869	
 -900.0000	-2.3530E-9	-2.3530E-9	-2.239590E-10	-2.239590E-10	   19.9961	   21.4819	   27.1363	    1.7833	
 -920.0000	-2.3490E-9	-2.3490E-9	-2.257983E-10	-2.257983E-10	   20.0064	   21.4810	   27.1366	    1.7828	
 -940.0000	-2.3980E-9	-2.3980E-9	-2.286365E-10	-2.286365E-10	   20.0167	   21.4770	   27.1360	    1.7790	
 -960.0000	-2.5780E-9	-2.5780E-9	-2.306543E-10	-2.306543E-10	   20.0245	   21.4724	   27.1376	    1.7759	
 -980.0000	-2.4950E-9	-2.4950E-9	-2.336430E-10	-2.336430E-10	   20.0322	   21.4724	   27.1243	    1.7759	
-1000.0000	-2.5190E-9	-2.5190E-9	-2.369864E-10	-2.369864E-10	   20.0322	   21.4748	   27.1243	    1.7711

File: Diodes/Halfmoon/Diodes/Current_Data/Preirrad/2S/38694/46/IV_38694_046_2-S_HM_XX_DIODE_2_10_2022_2_49_15_PM.txt
GCD Test
Bias: 5000.000000
IV_38694_046_2-S_HM_XX_DIODE
Date/Time: 2/10/2022 2:49:15 PM
Sensor Name: DIODE
Type: P
Annealing Status: Not Irradiated
Environment: 20C
Tester: Andrew Kent

Time Delay per Ramp Step (s): 0.500

CV Time Delay per Measurement (s) :0.500

AC Voltage (V): 0.500

Current Number of measurements per voltage: 1.000

IV Time Delay per Measurement (s) :0.000


BiasVoltage	Total Current_Avg	Total Current_0	Bias Current_Avg	Bias Current_0	Temperature	Air_Temp	Humidity	Dewpoint	
  -10.0000	-1.5000E-10	-1.5000E-10	-1.178455E-10	-1.178455E-10	   19.5792	   21.4512	   27.8763	    2.1332	
  -20.0000	-4.7000E-10	-4.7000E-10	-1.389752E-10	-1.389752E-10	   19.5766	   21.4603	   27.8805	    2.1431	
  -30.0000	-2.3800E-10	-2.3800E-10	-1.539704E-10	-1.539704E-10	   19.5741	   21.4637	   27.8770	    2.1442	
  -40.0000	-6.3900E-10	-6.3900E-10	-1.657081E-10	-1.657081E-10	   19.5689	   21.4637	   27.8906	    2.1442	
  -50.0000	-5.0200E-10	-5.0200E-10	-1.764249E-10	-1.764249E-10	   19.5689	   21.4731	   27.8906	    2.1591	
  -60.0000	-5.3500E-10	-5.3500E-10	-1.867998E-10	-1.867998E-10	   19.5638	   21.4817	   27.8795	    2.1610	
  -70.0000	-7.2500E-10	-7.2500E-10	-2.144968E-10	-2.144968E-10	   19.5638	   21.4817	   27.8795	    2.1610	
  -80.0000	-9.1800E-10	-9.1800E-10	-2.307255E-10	-2.307255E-10	   19.5586	   21.4842	   27.8574	    2.1520	
  -90.0000	-9.7300E-10	-9.7300E-10	-2.451111E-10	-2.451111E-10	   19.5535	   21.4842	   27.8460	    2.1520	
 -100.0000	-7.9600E-10	-7.9600E-10	-2.524841E-10	-2.524841E-10	   19.5535	   21.4946	   27.8460	    2.1552	
 -110.0000	-1.1380E-9	-1.1380E-9	-2.625864E-10	-2.625864E-10	   19.5483	   21.4946	   27.8191	    2.1552	
 -120.0000	-7.6800E-10	-7.6800E-10	-5.555238E-10	-5.555238E-10	   19.5483	   21.4997	   27.8191	    2.1460	
 -130.0000	-7.7400E-10	-7.7400E-10	-3.000402E-10	-3.000402E-10	   19.5432	   21.5088	   27.8150	    2.1518	
 -140.0000	-1.3290E-9	-1.3290E-9	-2.882853E-10	-2.882853E-10	   19.5380	   21.5088	   27.8169	    2.1518	
 -150.0000	-1.1890E-9	-1.1890E-9	-2.907346E-10	-2.907346E-10	   19.5380	   21.5088	   27.8169	    2.1527	
 -160.0000	-1.2770E-9	-1.2770E-9	-2.937821E-10	-2.937821E-10	   19.5329	   21.5088	   27.8042	    2.1527	
 -170.0000	-9.8000E-10	-9.8000E-10	-3.005300E-10	-3.005300E-10	   19.5329	   21.5143	   27.8042	    2.1511	
 -180.0000	-1.1950E-9	-1.1950E-9	-3.106936E-10	-3.106936E-10	   19.5277	   21.5143	   27.7960	    2.1511	
 -190.0000	-1.4770E-9	-1.4770E-9	-3.234054E-10	-3.234054E-10	   19.5277	   21.5196	   27.7960	    2.1514	
 -200.0000	-1.2500E-9	-1.2500E-9	-3.412782E-10	-3.412782E-10	   19.5252	   21.5227	   27.7913	    2.1517	
 -210.0000	-1.2690E-9	-1.2690E-9	-3.599456E-10	-3.599456E-10	   19.5200	   21.5227	   27.7751	    2.1517	
 -220.0000	-1.4470E-9	-1.4470E-9	-3.776679E-10	-3.776679E-10	   19.5200	   21.5227	   27.7751	    2.1436	
 -230.0000	-1.4580E-9	-1.4580E-9	-3.873548E-10	-3.873548E-10	   19.5174	   21.5271	   27.7701	    2.1447	
 -240.0000	-1.5120E-9	-1.5120E-9	-3.986438E-10	-3.986438E-10	   19.5149	   21.5275	   27.7723	    2.1463	
 -250.0000	-1.7050E-9	-1.7050E-9	-4.062947E-10	-4.062947E-10	   19.5123	   21.5257	   27.7641	    2.1406	
 -260.0000	-1.3090E-9	-1.3090E-9	-4.121392E-10	-4.121392E-10	   19.5097	   21.5257	   27.7676	    2.1406	
 -270.0000	-1.4040E-9	-1.4040E-9	-4.182757E-10	-4.182757E-10	   19.5097	   21.5327	   27.7676	    2.1483	
 -280.0000	-1.4940E-9	-1.4940E-9	-4.232622E-10	-4.232622E-10	   19.5046	   21.5327	   27.7698	    2.1483	
 -290.0000	-1.6350E-9	-1.6350E-9	-4.291649E-10	-4.291649E-10	   19.5046	   21.5326	   27.7698	    2.1493	
 -300.0000	-1.4440E-9	-1.4440E-9	-4.321183E-10	-4.321183E-10	   19.4994	   21.5302	   27.7540	    2.1393	
 -310.0000	-1.8510E-9	-1.8510E-9	-4.350863E-10	-4.350863E-10	   19.4943	   21.5302	   27.7543	    2.1393	
 -320.0000	-1.8460E-9	-1.8460E-9	-4.402193E-10	-4.402193E-10	   19.4943	   21.5357	   27.7543	    2.1442	
 -330.0000	-1.7780E-9	-1.7780E-9	-4.438386E-10	-4.438386E-10	   19.4917	   21.5357	   27.7479	    2.1442	
 -340.0000	-1.9150E-9	-1.9150E-9	-4.462407E-10	-4.462407E-10	   19.4917	   21.5401	   27.7479	    2.1447	
 -350.0000	-1.5980E-9	-1.5980E-9	-4.480870E-10	-4.480870E-10	   19.4866	   21.5400	   27.7404	    2.1409	
 -360.0000	-1.4110E-9	-1.4110E-9	-4.521920E-10	-4.521920E-10	   19.4866	   21.5400	   27.7404	    2.1409	
 -370.0000	-1.6940E-9	-1.6940E-9	-4.561225E-10	-4.561225E-10	   19.4840	   21.5363	   27.7271	    2.1309	
 -380.0000	-1.5750E-9	-1.5750E-9	-4.571732E-10	-4.571732E-10	   19.4788	   21.5363	   27.7343	    2.1309	
 -390.0000	-1.6270E-9	-1.6270E-9	-4.602737E-10	-4.602737E-10	   19.4788	   21.5362	   27.7343	    2.1346	
 -400.0000	-1.6540E-9	-1.6540E-9	-4.635035E-10	-4.635035E-10	   19.4763	   21.5409	   27.7261	    2.1344	
 -420.0000	-2.0280E-9	-2.0280E-9	-4.739539E-10	-4.739539E-10	   19.4737	   21.5396	   27.7214	    2.1309	
 -440.0000	-2.1330E-9	-2.1330E-9	-4.752554E-10	-4.752554E-10	   19.4737	   21.5396	   27.7214	    2.1309	
 -460.0000	-2.3660E-9	-2.3660E-9	-4.751214E-10	-4.751214E-10	   19.4711	   21.5366	   27.7192	    2.1273	
 -480.0000	-2.1780E-9	-2.1780E-9	-4.810656E-10	-4.810656E-10	   19.4685	   21.5366	   27.7081	    2.1273	
 -500.0000	-2.5460E-9	-2.5460E-9	-4.858683E-10	-4.858683E-10	   19.4685	   21.5369	   27.7081	    2.1219	
 -520.0000	-2.3050E-9	-2.3050E-9	-4.931255E-10	-4.931255E-10	   19.4634	   21.5381	   27.7154	    2.1266	
 -540.0000	-2.3470E-9	-2.3470E-9	-4.936265E-10	-4.936265E-10	   19.4634	   21.5381	   27.7154	    2.1266	
 -560.0000	-2.8220E-9	-2.8220E-9	-4.973777E-10	-4.973777E-10	   19.4608	   21.5434	   27.7056	    2.1262	
 -580.0000	-2.4660E-9	-2.4660E-9	-5.004621E-10	-5.004621E-10	   19.4557	   21.5434	   27.7081	    2.1262	
 -600.0000	-2.9250E-9	-2.9250E-9	-5.069029E-10	-5.069029E-10	   19.4557	   21.5382	   27.7081	    2.1230	
 -620.0000	-2.5180E-9	-2.5180E-9	-5.086069E-10	-5.086069E-10	   19.4531	   21.5424	   27.7160	    2.1306	
 -640.0000	-2.5520E-9	-2.5520E-9	-5.115261E-10	-5.115261E-10	   19.4531	   21.5424	   27.7160	    2.1306	
 -660.0000	-2.7290E-9	-2.7290E-9	-5.179565E-10	-5.179565E-10	   19.4505	   21.5346	   27.7081	    2.1199	
 -680.0000	-2.7500E-9	-2.7500E-9	-5.210288E-10	-5.210288E-10	   19.4480	   21.5346	   27.7043	    2.1199	
 -700.0000	-3.0640E-9	-3.0640E-9	-5.220834E-10	-5.220834E-10	   19.4480	   21.5387	   27.7043	    2.1215	
 -720.0000	-3.0450E-9	-3.0450E-9	-5.244493E-10	-5.244493E-10	   19.4428	   21.5387	   27.6954	    2.1215	
 -740.0000	-3.0400E-9	-3.0400E-9	-5.263650E-10	-5.263650E-10	   19.4428	   21.5380	   27.6954	    2.1164	
 -760.0000	-2.9100E-9	-2.9100E-9	-5.307359E-10	-5.307359E-10	   19.4402	   21.5338	   27.7078	    2.1191	
 -780.0000	-3.2060E-9	-3.2060E-9	-5.331255E-10	-5.331255E-10	   19.4402	   21.5364	   27.7024	    2.1186	
 -800.0000	-3.0130E-9	-3.0130E-9	-5.362261E-10	-5.362261E-10	   19.4351	   21.5364	   27.6958	    2.1186	
 -820.0000	-3.3740E-9	-3.3740E-9	-5.405059E-10	-5.405059E-10	   19.4351	   21.5364	   27.6958	    2.1152	
 -840.0000	-3.2960E-9	-3.2960E-9	-5.431323E-10	-5.431323E-10	   19.4325	   21.5364	   27.7018	    2.1152	
 -860.0000	-3.1040E-9	-3.1040E-9	-5.463793E-10	-5.463793E-10	   19.4325	   21.5387	   27.7018	    2.1202	
 -880.0000	-3.4050E-9	-3.4050E-9	-5.496804E-10	-5.496804E-10	   19.4274	   21.5373	   27.6935	    2.1149	
 -900.0000	-3.2880E-9	-3.2880E-9	-5.530071E-10	-5.530071E-10	   19.4274	   21.5373	   27.6961	    2.1149	
 -920.0000	-3.2590E-9	-3.2590E-9	-5.578732E-10	-5.578732E-10	   19.4274	   21.5399	   27.6961	    2.1184	
 -940.0000	-3.3790E-9	-3.3790E-9	-5.609707E-10	-5.609707E-10	   19.4248	   21.5354	   27.6999	    2.1164	
 -960.0000	-3.6260E-9	-3.6260E-9	-5.642702E-10	-5.642702E-10	   19.4222	   21.5354	   27.6891	    2.1164	
 -980.0000	-3.7370E-9	-3.7370E-9	-5.718439E-10	-5.718439E-10	   19.4222	   21.5328	   27.6891	    2.1088	
-1000.0000	-3.6630E-9	-3.6630E-9	-5.767021E-10	-5.767021E-10	   19.4171	   21.5333	   27.6850	    2.1071
