Repository: ctiley/CERN_CMS_Silicon_Sensor

# CERN_CMS_Silicon_Sensor

# Code To-Do 
- Double check Halfmoon Diode Data

# Lab To-Do
- Measure more HGCAL Diodes
- Measure rest of Unirradiated Halfmoon Diodes
- Rebond D0 Diode
- Cleanup Wires at Alibava Station
-

File: Diodes/Halfmoon/Diodes/Current_Data/Preirrad/2S/38875/004/CV_38875_004_2-S_HM_XX_DIODEHALFPSTOP_GR_3_9_2022_12_58_08_PM.txt
GCD Test
Bias: 5000.000000
CV_38875_004_2-S_HM_XX_DIODEHALFPSTOP_GR
Date/Time: 3/9/2022 12:58:08 PM
Sensor Name: 
Type: P
Annealing Status: Unirradiated
Environment: 20C
Tester: Andrew Kent

Time Delay per Ramp Step (s): 0.500

CV Time Delay per Measurement (s) :0.500

AC Voltage (V): 0.500

Current Number of measurements per voltage: 1.000

IV Time Delay per Measurement (s) :0.000


BiasVoltage	LCR_Cp_freqNaN	LCR_Rp_freqNaN	Temperature	Air_Temp	Humidity	Dewpoint	
  -10.0000	9.932E-12	2.082E+9	   19.9987	   21.9342	   18.3428	   -3.1931	
  -20.0000	6.888E-12	5.214E+9	   19.9987	   21.9403	   18.3308	   -3.1969	
  -30.0000	5.525E-12	5.241E+9	   20.0013	   21.9392	   18.3134	   -3.2105	
  -40.0000	4.701E-12	4.603E+9	   20.0013	   21.9392	   18.3046	   -3.2170	
  -50.0000	4.104E-12	3.208E+9	   20.0013	   21.9347	   18.3102	   -3.2165	
  -60.0000	3.678E-12	5.635E+9	   20.0013	   21.9318	   18.3046	   -3.2230	
  -70.0000	3.353E-12	5.381E+9	   20.0039	   21.9372	   18.2913	   -3.2283	
  -80.0000	3.092E-12	5.691E+9	   20.0013	   21.9325	   18.2799	   -3.2405	
  -90.0000	2.878E-12	5.502E+9	   20.0013	   21.9353	   18.2758	   -3.2412	
 -100.0000	2.696E-12	5.506E+9	   20.0013	   21.9353	   18.2808	   -3.2375	
 -110.0000	2.540E-12	5.960E+9	   19.9987	   21.9369	   18.2840	   -3.2338	
 -120.0000	2.400E-12	6.096E+9	   20.0013	   21.9377	   18.2859	   -3.2318	
 -130.0000	2.278E-12	6.758E+9	   20.0013	   21.9370	   18.2812	   -3.2359	
 -140.0000	2.170E-12	6.361E+9	   20.0013	   21.9370	   18.2812	   -3.2359	
 -150.0000	2.078E-12	6.987E+9	   19.9987	   21.9395	   18.2824	   -3.2329	
 -160.0000	1.985E-12	6.719E+9	   19.9987	   21.9387	   18.2533	   -3.2549	
 -170.0000	1.904E-12	6.585E+9	   19.9961	   21.9376	   18.2486	   -3.2593	
 -180.0000	1.823E-12	6.529E+9	   19.9987	   21.9342	   18.2460	   -3.2639	
 -190.0000	1.749E-12	5.843E+9	   19.9987	   21.9359	   18.2353	   -3.2704	
 -200.0000	1.679E-12	6.058E+9	   19.9987	   21.9338	   18.2321	   -3.2744	
 -210.0000	1.634E-12	6.159E+9	   20.0013	   21.9348	   18.2163	   -3.2852	
 -220.0000	1.607E-12	8.079E+9	   20.0013	   21.9436	   18.2195	   -3.2757	
 -230.0000	1.598E-12	7.378E+9	   20.0013	   21.9360	   18.2192	   -3.2821	
 -240.0000	1.592E-12	6.467E+9	   20.0039	   21.9352	   18.2065	   -3.2921	
 -250.0000	1.589E-12	6.254E+9	   20.0013	   21.9362	   18.2084	   -3.2899	
 -260.0000	1.583E-12	7.482E+9	   20.0013	   21.9401	   18.2173	   -3.2802	
 -270.0000	1.585E-12	7.441E+9	   19.9987	   21.9378	   18.2378	   -3.2670	
 -280.0000	1.583E-12	6.971E+9	   19.9987	   21.9365	   18.2445	   -3.2632	
 -290.0000	1.580E-12	6.197E+9	   19.9987	   21.9402	   18.2252	   -3.2743	
 -300.0000	1.579E-12	7.125E+9	   19.9987	   21.9387	   18.2331	   -3.2697	
 -310.0000	1.577E-12	6.987E+9	   19.9987	   21.9380	   18.2467	   -3.2603	
 -320.0000	1.578E-12	6.509E+9	   19.9987	   21.9428	   18.2438	   -3.2585	
 -330.0000	1.580E-12	6.953E+9	   19.9987	   21.9446	   18.2587	   -3.2461	
 -340.0000	1.576E-12	6.514E+9	   19.9987	   21.9408	   18.2521	   -3.2541	
 -350.0000	1.578E-12	6.665E+9	   20.0013	   21.9401	   18.2432	   -3.2612	
 -360.0000	1.573E-12	6.457E+9	   19.9987	   21.9342	   18.2407	   -3.2678	
 -370.0000	1.575E-12	6.932E+9	   20.0013	   21.9387	   18.2230	   -3.2772	
 -380.0000	1.573E-12	6.757E+9	   20.0013	   21.9373	   18.2258	   -3.2762	
 -390.0000	1.576E-12	5.855E+9	   20.0013	   21.9373	   18.2274	   -3.2751	
 -400.0000	1.571E-12	6.646E+9	   20.0013	   21.9370	   18.2170	   -3.2830	
 -420.0000	1.574E-12	7.805E+9	   20.0013	   21.9403	   18.2005	   -3.2924	
 -440.0000	1.571E-12	6.489E+9	   20.0013	   21.9403	   18.2005	   -3.2924	
 -460.0000	1.569E-12	7.320E+9	   20.0013	   21.9389	   18.2011	   -3.2930	
 -480.0000	1.570E-12	6.469E+9	   20.0013	   21.9348	   18.1967	   -3.2996	
 -500.0000	1.571E-12	6.878E+9	   20.0013	   21.9368	   18.1894	   -3.3033	
 -520.0000	1.571E-12	6.744E+9	   20.0013	   21.9368	   18.1894	   -3.3033	
 -540.0000	1.568E-12	6.747E+9	   19.9987	   21.9376	   18.1958	   -3.2980	
 -560.0000	1.567E-12	6.590E+9	   19.9987	   21.9381	   18.1989	   -3.2953	
 -580.0000	1.568E-12	7.908E+9	   19.9961	   21.9416	   18.2141	   -3.2813	
 -600.0000	1.569E-12	6.303E+9	   19.9961	   21.9343	   18.2049	   -3.2940

File: Diodes/Halfmoon/Diodes/Current_Data/Preirrad/2S/38875/004/CV_38875_004_2-S_HM_XX_DIODEHALF_3_9_2022_12_38_15_PM.txt
GCD Test
Bias: 5000.000000
CV_38875_004_2-S_HM_XX_DIODEHALF
Date/Time: 3/9/2022 12:38:15 PM
Sensor Name: 
Type: P
Annealing Status: Unirradiated
Environment: 20C
Tester: Andrew Kent

Time Delay per Ramp Step (s): 0.500

CV Time Delay per Measurement (s) :0.500

AC Voltage (V): 0.500

Current Number of measurements per voltage: 1.000

IV Time Delay per Measurement (s) :0.000


BiasVoltage	LCR_Cp_freqNaN	LCR_Rp_freqNaN	Temperature	Air_Temp	Humidity	Dewpoint	
  -10.0000	1.881E-11	1.656E+9	   19.9961	   21.9222	   18.2511	   -3.2700	
  -20.0000	1.286E-11	3.559E+9	   19.9961	   21.9222	   18.2530	   -3.2686	
  -30.0000	9.228E-12	3.338E+9	   19.9987	   21.9278	   18.2536	   -3.2636	
  -40.0000	7.161E-12	3.931E+9	   19.9987	   21.9278	   18.2694	   -3.2520	
  -50.0000	6.303E-12	3.086E+9	   19.9987	   21.9238	   18.2631	   -3.2598	
  -60.0000	5.647E-12	4.361E+8	   20.0039	   21.9273	   18.2375	   -3.2758	
  -70.0000	3.820E-12	1.643E+9	   20.0039	   21.9233	   18.2261	   -3.2874	
  -80.0000	3.565E-12	3.921E+9	   20.0039	   21.9283	   18.2176	   -3.2896	
  -90.0000	3.359E-12	3.902E+9	   20.0039	   21.9292	   18.2078	   -3.2961	
 -100.0000	3.187E-12	4.131E+9	   20.0039	   21.9256	   18.1996	   -3.3050	
 -110.0000	3.041E-12	4.532E+9	   20.0039	   21.9266	   18.2024	   -3.3021	
 -120.0000	2.910E-12	4.459E+9	   20.0013	   21.9298	   18.1904	   -3.3083	
 -130.0000	2.795E-12	4.633E+9	   19.9961	   21.9298	   18.1863	   -3.3114	
 -140.0000	2.692E-12	4.639E+9	   19.9961	   21.9282	   18.1777	   -3.3190	
 -150.0000	2.603E-12	5.039E+9	   19.9936	   21.9284	   18.1746	   -3.3211	
 -160.0000	2.516E-12	4.674E+9	   19.9961	   21.9284	   18.1626	   -3.3299	
 -170.0000	2.443E-12	4.611E+9	   19.9987	   21.9274	   18.1667	   -3.3277	
 -180.0000	2.367E-12	4.880E+9	   19.9987	   21.9234	   18.1569	   -3.3383	
 -190.0000	2.294E-12	4.745E+9	   20.0013	   21.9265	   18.1670	   -3.3282	
 -200.0000	2.227E-12	5.512E+9	   20.0039	   21.9219	   18.1660	   -3.3327	
 -210.0000	2.181E-12	5.716E+9	   20.0039	   21.9260	   18.1594	   -3.3342	
 -220.0000	2.154E-12	5.764E+9	   20.0039	   21.9296	   18.1730	   -3.3213	
 -230.0000	2.135E-12	4.951E+9	   20.0039	   21.9271	   18.1584	   -3.3340	
 -240.0000	2.128E-12	5.513E+9	   20.0039	   21.9271	   18.1708	   -3.3250	
 -250.0000	2.119E-12	5.098E+9	   20.0013	   21.9287	   18.1584	   -3.3328	
 -260.0000	2.118E-12	6.350E+9	   20.0013	   21.9200	   18.1433	   -3.3511	
 -270.0000	2.113E-12	5.560E+9	   20.0013	   21.9200	   18.1433	   -3.3511	
 -280.0000	2.108E-12	6.310E+9	   19.9987	   21.9249	   18.1480	   -3.3435	
 -290.0000	2.108E-12	5.875E+9	   19.9961	   21.9267	   18.1401	   -3.3479	
 -300.0000	2.101E-12	5.430E+9	   19.9961	   21.9240	   18.1338	   -3.3548	
 -310.0000	2.102E-12	5.549E+9	   19.9961	   21.9221	   18.1281	   -3.3605	
 -320.0000	2.096E-12	5.635E+9	   19.9961	   21.9195	   18.1240	   -3.3657	
 -330.0000	2.096E-12	5.935E+9	   19.9961	   21.9195	   18.1240	   -3.3657	
 -340.0000	2.098E-12	5.502E+9	   19.9987	   21.9201	   18.1176	   -3.3698	
 -350.0000	2.098E-12	5.426E+9	   20.0013	   21.9211	   18.1047	   -3.3786	
 -360.0000	2.092E-12	6.381E+9	   20.0039	   21.9171	   18.0803	   -3.3998	
 -370.0000	2.095E-12	5.678E+9	   20.0039	   21.9180	   18.0870	   -3.3942	
 -380.0000	2.097E-12	5.614E+9	   20.0064	   21.9159	   18.0898	   -3.3938	
 -390.0000	2.091E-12	5.362E+9	   20.0064	   21.9183	   18.0920	   -3.3902	
 -400.0000	2.092E-12	5.504E+9	   20.0064	   21.9128	   18.0876	   -3.3980	
 -420.0000	2.089E-12	5.684E+9	   20.0039	   21.9152	   18.0825	   -3.3998	
 -440.0000	2.089E-12	6.491E+9	   20.0013	   21.9148	   18.0800	   -3.4020	
 -460.0000	2.087E-12	5.704E+9	   19.9987	   21.9177	   18.0746	   -3.4036	
 -480.0000	2.088E-12	5.327E+9	   19.9987	   21.9169	   18.0784	   -3.4014	
 -500.0000	2.088E-12	5.648E+9	   19.9987	   21.9134	   18.0955	   -3.3917	
 -520.0000	2.086E-12	6.075E+9	   19.9961	   21.9112	   18.0860	   -3.4005	
 -540.0000	2.083E-12	5.092E+9	   19.9961	   21.9126	   18.0949	   -3.3928	
 -560.0000	2.088E-12	6.110E+9	   19.9961	   21.9156	   18.1031	   -3.3842	
 -580.0000	2.080E-12	5.420E+9	   19.9987	   21.9169	   18.1066	   -3.3806	
 -600.0000	2.082E-12	5.243E+9	   20.0013	   21.9183	   18.1003	   -3.3842

File: Diodes/Halfmoon/Diodes/Current_Data/Preirrad/2S/38875/004/IV_38875_004_2-S_HM_XX_DIODE_3_9_2022_12_24_03_PM.txt
GCD Test
Bias: 5000.000000
IV_38875_004_2-S_HM_XX_DIODE
Date/Time: 3/9/2022 12:24:03 PM
Sensor Name: 
Type: P
Annealing Status: Unirradiated
Environment: 20C
Tester: Andrew Kent

Time Delay per Ramp Step (s): 0.500

CV Time Delay per Measurement (s) :0.500

AC Voltage (V): 0.500

Current Number of measurements per voltage: 1.000

IV Time Delay per Measurement (s) :0.000


BiasVoltage	Total Current_Avg	Total Current_0	Bias Current_Avg	Bias Current_0	Temperature	Air_Temp	Humidity	Dewpoint	
  -10.0000	-1.0000E-12	-1.0000E-12	-1.903326E-10	-1.903326E-10	   20.0090	   21.9679	   18.8950	   -2.7677	
  -20.0000	-2.5600E-10	-2.5600E-10	-2.013450E-10	-2.013450E-10	   20.0064	   21.9694	   18.7948	   -2.8379	
  -30.0000	-1.6600E-10	-1.6600E-10	-2.240130E-10	-2.240130E-10	   20.0064	   21.9671	   18.7075	   -2.9024	
  -40.0000	-2.5800E-10	-2.5800E-10	-2.475346E-10	-2.475346E-10	   20.0039	   21.9700	   18.6284	   -2.9567	
  -50.0000	-3.5100E-10	-3.5100E-10	-2.599596E-10	-2.599596E-10	   20.0039	   21.9687	   18.5759	   -2.9957	
  -60.0000	-3.2300E-10	-3.2300E-10	-2.657819E-10	-2.657819E-10	   20.0039	   21.9653	   18.5190	   -3.0396	
  -70.0000	-3.1900E-10	-3.1900E-10	-2.697960E-10	-2.697960E-10	   20.0013	   21.9666	   18.4779	   -3.0684	
  -80.0000	-4.0200E-10	-4.0200E-10	-2.730978E-10	-2.730978E-10	   20.0039	   21.9628	   18.4488	   -3.0926	
  -90.0000	-4.4500E-10	-4.4500E-10	-2.760368E-10	-2.760368E-10	   20.0013	   21.9657	   18.4162	   -3.1139	
 -100.0000	-4.1700E-10	-4.1700E-10	-2.785540E-10	-2.785540E-10	   19.9987	   21.9614	   18.3963	   -3.1319	
 -110.0000	-4.4200E-10	-4.4200E-10	-2.811113E-10	-2.811113E-10	   19.9987	   21.9644	   18.3782	   -3.1426	
 -120.0000	-4.3800E-10	-4.3800E-10	-2.842459E-10	-2.842459E-10	   19.9987	   21.9600	   18.3583	   -3.1607	
 -130.0000	-5.2400E-10	-5.2400E-10	-2.873628E-10	-2.873628E-10	   19.9987	   21.9640	   18.3536	   -3.1609	
 -140.0000	-4.9200E-10	-4.9200E-10	-2.903528E-10	-2.903528E-10	   19.9987	   21.9588	   18.3390	   -3.1757	
 -150.0000	-5.1800E-10	-5.1800E-10	-2.935625E-10	-2.935625E-10	   19.9987	   21.9584	   18.3201	   -3.1900	
 -160.0000	-5.4600E-10	-5.4600E-10	-2.984528E-10	-2.984528E-10	   20.0013	   21.9584	   18.3150	   -3.1900	
 -170.0000	-6.8700E-10	-6.8700E-10	-3.047918E-10	-3.047918E-10	   20.0013	   21.9603	   18.3150	   -3.1921	
 -180.0000	-6.3500E-10	-6.3500E-10	-3.141433E-10	-3.141433E-10	   20.0039	   21.9621	   18.2935	   -3.2063	
 -190.0000	-6.2700E-10	-6.2700E-10	-3.259792E-10	-3.259792E-10	   20.0039	   21.9621	   18.2843	   -3.2063	
 -200.0000	-6.8400E-10	-6.8400E-10	-3.400589E-10	-3.400589E-10	   20.0039	   21.9621	   18.2894	   -3.2130	
 -210.0000	-6.9300E-10	-6.9300E-10	-3.545912E-10	-3.545912E-10	   20.0039	   21.9597	   18.2799	   -3.2113	
 -220.0000	-7.2100E-10	-7.2100E-10	-3.667589E-10	-3.667589E-10	   20.0013	   21.9602	   18.2676	   -3.2179	
 -230.0000	-7.8700E-10	-7.8700E-10	-3.759023E-10	-3.759023E-10	   20.0013	   21.9559	   18.2701	   -3.2304	
 -240.0000	-7.4900E-10	-7.4900E-10	-3.839077E-10	-3.839077E-10	   20.0013	   21.9581	   18.2713	   -3.2268	
 -250.0000	-7.6500E-10	-7.6500E-10	-3.900986E-10	-3.900986E-10	   20.0013	   21.9566	   18.2713	   -3.2271	
 -260.0000	-8.7600E-10	-8.7600E-10	-3.960636E-10	-3.960636E-10	   19.9987	   21.9553	   18.2577	   -3.2380	
 -270.0000	-8.7400E-10	-8.7400E-10	-4.016225E-10	-4.016225E-10	   19.9987	   21.9526	   18.2615	   -3.2375	
 -280.0000	-8.5200E-10	-8.5200E-10	-4.066624E-10	-4.066624E-10	   19.9961	   21.9537	   18.2631	   -3.2354	
 -290.0000	-8.8900E-10	-8.8900E-10	-4.114202E-10	-4.114202E-10	   19.9961	   21.9563	   18.2587	   -3.2366	
 -300.0000	-9.1600E-10	-9.1600E-10	-4.156336E-10	-4.156336E-10	   19.9961	   21.9574	   18.2628	   -3.2326	
 -310.0000	-9.3300E-10	-9.3300E-10	-4.198520E-10	-4.198520E-10	   19.9987	   21.9497	   18.2688	   -3.2346	
 -320.0000	-9.4400E-10	-9.4400E-10	-4.230519E-10	-4.230519E-10	   19.9987	   21.9515	   18.2707	   -3.2317	
 -330.0000	-9.7300E-10	-9.7300E-10	-4.270036E-10	-4.270036E-10	   19.9987	   21.9536	   18.2619	   -3.2365	
 -340.0000	-9.2700E-10	-9.2700E-10	-4.303310E-10	-4.303310E-10	   20.0013	   21.9564	   18.2600	   -3.2356	
 -350.0000	-1.0190E-9	-1.0190E-9	-4.333165E-10	-4.333165E-10	   19.9987	   21.9563	   18.2574	   -3.2375	
 -360.0000	-1.0420E-9	-1.0420E-9	-4.362951E-10	-4.362951E-10	   20.0013	   21.9496	   18.2625	   -3.2392	
 -370.0000	-1.1250E-9	-1.1250E-9	-4.393093E-10	-4.393093E-10	   20.0039	   21.9541	   18.2498	   -3.2449	
 -380.0000	-1.0260E-9	-1.0260E-9	-4.418862E-10	-4.418862E-10	   20.0039	   21.9541	   18.2559	   -3.2449	
 -390.0000	-1.0470E-9	-1.0470E-9	-4.448650E-10	-4.448650E-10	   20.0039	   21.9519	   18.2596	   -3.2422	
 -400.0000	-9.9700E-10	-9.9700E-10	-4.472839E-10	-4.472839E-10	   20.0039	   21.9514	   18.2612	   -3.2399	
 -420.0000	-1.1240E-9	-1.1240E-9	-4.514727E-10	-4.514727E-10	   20.0039	   21.9493	   18.2612	   -3.2404	
 -440.0000	-1.3390E-9	-1.3390E-9	-4.569605E-10	-4.569605E-10	   20.0013	   21.9512	   18.2726	   -3.2306	
 -460.0000	-1.4360E-9	-1.4360E-9	-4.614005E-10	-4.614005E-10	   19.9987	   21.9483	   18.2698	   -3.2350	
 -480.0000	-1.3910E-9	-1.3910E-9	-4.660589E-10	-4.660589E-10	   19.9987	   21.9483	   18.2761	   -3.2350	
 -500.0000	-1.4880E-9	-1.4880E-9	-4.701213E-10	-4.701213E-10	   19.9987	   21.9520	   18.2761	   -3.2273	
 -520.0000	-1.5200E-9	-1.5200E-9	-4.740633E-10	-4.740633E-10	   19.9987	   21.9452	   18.2808	   -3.2294	
 -540.0000	-1.5820E-9	-1.5820E-9	-4.777874E-10	-4.777874E-10	   19.9987	   21.9582	   18.2916	   -3.2110	
 -560.0000	-1.6540E-9	-1.6540E-9	-4.820828E-10	-4.820828E-10	   19.9987	   21.9582	   18.2865	   -3.2110	
 -580.0000	-1.7200E-9	-1.7200E-9	-4.859828E-10	-4.859828E-10	   19.9987	   21.9543	   18.2865	   -3.2179	
 -600.0000	-1.7220E-9	-1.7220E-9	-4.894078E-10	-4.894078E-10	   19.9961	   21.9494	   18.2878	   -3.2209	
 -620.0000	-1.7860E-9	-1.7860E-9	-4.931420E-10	-4.931420E-10	   19.9987	   21.9494	   18.2891	   -3.2209	
 -640.0000	-1.8340E-9	-1.8340E-9	-4.964477E-10	-4.964477E-10	   19.9987	   21.9509	   18.2891	   -3.2187	
 -660.0000	-1.8940E-9	-1.8940E-9	-4.997086E-10	-4.997086E-10	   19.9987	   21.9485	   18.2767	   -3.2297	
 -680.0000	-1.8980E-9	-1.8980E-9	-5.034491E-10	-5.034491E-10	   20.0013	   21.9485	   18.3004	   -3.2297	
 -700.0000	-1.9280E-9	-1.9280E-9	-5.072766E-10	-5.072766E-10	   20.0013	   21.9506	   18.3004	   -3.2107	
 -720.0000	-2.0210E-9	-2.0210E-9	-5.108352E-10	-5.108352E-10	   20.0013	   21.9490	   18.3014	   -3.2112	
 -740.0000	-2.1500E-9	-2.1500E-9	-5.153508E-10	-5.153508E-10	   20.0013	   21.9493	   18.3099	   -3.2047	
 -760.0000	-2.0210E-9	-2.0210E-9	-5.187474E-10	-5.187474E-10	   20.0039	   21.9493	   18.3140	   -3.2047	
 -780.0000	-2.0660E-9	-2.0660E-9	-5.231152E-10	-5.231152E-10	   20.0039	   21.9493	   18.3140	   -3.2017	
 -800.0000	-2.1460E-9	-2.1460E-9	-5.341795E-10	-5.341795E-10	   20.0039	   21.9477	   18.3030	   -3.2112	
 -820.0000	-2.9070E-9	-2.9070E-9	-1.177359E-9	-1.177359E-9	   20.0064	   21.9493	   18.3036	   -3.2094	
 -840.0000	-6.9620E-9	-6.9620E-9	-3.990263E-9	-3.990263E-9	   20.0064	   21.9493	   18.3036	   -3.2094	
 -860.0000	-1.5640E-8	-1.5640E-8	-1.161897E-8	-1.161897E-8	   20.0039	   21.9491	   18.3046	   -3.2088	
 -880.0000	-2.4810E-8	-2.4810E-8	-1.832774E-8	-1.832774E-8	   20.0013	   21.9463	   18.2951	   -3.2181	
 -900.0000	-3.7440E-8	-3.7440E-8	-2.269447E-8	-2.269447E-8	   20.0013	   21.9463	   18.2951	   -3.2181	
 -920.0000	-6.0100E-8	-6.0100E-8	-4.478607E-8	-4.478607E-8	   19.9987	   21.9458	   18.2903	   -3.2219	
 -940.0000	-9.9900E-8	-9.9900E-8	0.000000E+0	0.000000E+0	    0.0000	    0.0000	    0.0000	    0.0000
