Repository: ctiley/CERN_CMS_Silicon_Sensor

# CERN_CMS_Silicon_Sensor

# Code To-Do 
- Double check Halfmoon Diode Data

# Lab To-Do
- Measure more HGCAL Diodes
- Measure rest of Unirradiated Halfmoon Diodes
- Rebond D0 Diode
- Cleanup Wires at Alibava Station
-

File: Diodes/Halfmoon/Diodes/Current_Data/Preirrad/PSS/34252/008_RINSC/CV_DIODEHALFPSTOP_GRConnected_Irradiated2.txt
GCD Test
Bias: 5000.000000
CV_34253_037_PSS_HM_XX_DIODEHALFPSTOP_GRConnected_Irradiated
Date/Time: 5/28/2021 1:29:36 PM
Sensor Name: DIODEHALFPSTOP
Type: P
Annealing Status: Irradiated, Fully Annealed
Environment: 0C
Tester: Andrew Kent

Time Delay per Ramp Step (s): 1.000

CV Time Delay per Measurement (s) :0.500

AC Voltage (V): 0.500

Current Number of measurements per voltage: 4.000

IV Time Delay per Measurement (s) :0.000


BiasVoltage	LCR_Cp_freq1000.0	LCR_Cp_freq10000.0	LCR_Rp_freq1000.0	LCR_Rp_freq10000.0	Temperature	Air_Temp	Humidity	Dewpoint	
  -10.0000	1.264E-11	3.247E-12	9.925E+6	1.219E+7	   -0.0026	   10.4593	   11.2628	  -18.4665	
  -20.0000	1.108E-11	3.550E-12	2.526E+7	1.729E+7	    0.0051	   10.4509	   11.2574	  -18.4786	
  -30.0000	9.633E-12	3.622E-12	3.500E+7	1.830E+7	    0.0077	   10.4270	   11.2549	  -18.5000	
  -40.0000	8.798E-12	3.665E-12	4.219E+7	1.929E+7	    0.0154	   10.4439	   11.2448	  -18.4972	
  -50.0000	8.263E-12	3.694E-12	4.783E+7	2.026E+7	    0.0154	   10.4554	   11.2524	  -18.4804	
  -60.0000	7.877E-12	3.714E-12	5.288E+7	2.116E+7	    0.0154	   10.4354	   11.2590	  -18.4891	
  -70.0000	7.575E-12	3.728E-12	5.715E+7	2.205E+7	    0.0230	   10.4354	   11.2495	  -18.4990	
  -80.0000	7.340E-12	3.738E-12	6.142E+7	2.291E+7	    0.0256	   10.4131	   11.2562	  -18.5095	
  -90.0000	7.118E-12	3.746E-12	6.425E+7	2.372E+7	    0.0205	   10.4282	   11.2498	  -18.5043	
 -100.0000	6.977E-12	3.751E-12	6.793E+7	2.451E+7	    0.0256	   10.4331	   11.2460	  -18.5044	
 -110.0000	6.818E-12	3.755E-12	6.950E+7	2.522E+7	    0.0205	   10.4413	   11.2394	  -18.5049	
 -120.0000	7.558E-12	3.732E-12	6.219E+7	1.242E+7	    0.0230	   10.4472	   11.2622	  -18.4766	
 -130.0000	7.433E-12	3.745E-12	6.388E+7	1.270E+7	    0.0205	   10.4461	   11.2429	  -18.4975	
 -140.0000	7.309E-12	3.756E-12	6.596E+7	1.301E+7	    0.0230	   10.4495	   11.2476	  -18.4899	
 -150.0000	7.187E-12	3.765E-12	6.729E+7	1.330E+7	    0.0154	   10.4388	   11.2407	  -18.5055	
 -160.0000	7.087E-12	3.770E-12	6.894E+7	1.362E+7	    0.0154	   10.4559	   11.2454	  -18.4873	
 -170.0000	6.987E-12	3.776E-12	7.022E+7	1.389E+7	    0.0154	   10.4597	   11.2426	  -18.4872	
 -180.0000	6.903E-12	3.781E-12	7.145E+7	1.416E+7	    0.0102	   10.4490	   11.2423	  -18.4959	
 -190.0000	6.819E-12	3.784E-12	7.151E+7	1.442E+7	    0.0077	   10.4505	   11.2460	  -18.4908	
 -200.0000	6.731E-12	3.788E-12	7.250E+7	1.468E+7	   -0.0000	   10.4421	   11.2498	  -18.4934	
 -210.0000	6.668E-12	3.792E-12	7.410E+7	1.492E+7	   -0.0051	   10.4478	   11.2441	  -18.4949	
 -220.0000	6.599E-12	3.795E-12	7.552E+7	1.518E+7	   -0.0051	   10.4391	   11.2486	  -18.4971	
 -230.0000	6.557E-12	3.798E-12	7.682E+7	1.542E+7	   -0.0128	   10.4391	   11.2337	  -18.5126	
 -240.0000	6.500E-12	3.802E-12	7.866E+7	1.565E+7	   -0.0205	   10.4268	   11.2615	  -18.4932	
 -250.0000	6.426E-12	3.803E-12	7.989E+7	1.589E+7	   -0.0205	   10.4277	   11.2498	  -18.5047	
 -260.0000	6.375E-12	3.805E-12	8.108E+7	1.614E+7	   -0.0230	   10.4245	   11.2483	  -18.5088	
 -270.0000	6.332E-12	3.807E-12	8.218E+7	1.636E+7	   -0.0256	   10.4210	   11.2638	  -18.4955	
 -280.0000	6.300E-12	3.808E-12	8.478E+7	1.658E+7	   -0.0230	   10.4232	   11.2647	  -18.4927	
 -290.0000	6.256E-12	3.810E-12	8.505E+7	1.678E+7	   -0.0230	   10.4233	   11.2540	  -18.5038	
 -300.0000	6.204E-12	3.810E-12	8.577E+7	1.701E+7	   -0.0230	   10.4206	   11.2527	  -18.5073	
 -310.0000	6.162E-12	3.811E-12	8.704E+7	1.722E+7	   -0.0307	   10.4564	   11.2571	  -18.4746	
 -320.0000	6.125E-12	3.811E-12	8.861E+7	1.741E+7	   -0.0205	   10.4394	   11.2603	  -18.4847	
 -330.0000	6.114E-12	3.811E-12	8.967E+7	1.764E+7	   -0.0205	   10.4500	   11.2514	  -18.4856	
 -340.0000	6.064E-12	3.811E-12	8.991E+7	1.782E+7	   -0.0128	   10.4554	   11.2511	  -18.4817	
 -350.0000	6.020E-12	3.811E-12	9.007E+7	1.798E+7	   -0.0128	   10.4276	   11.2628	  -18.4913	
 -360.0000	5.999E-12	3.811E-12	9.182E+7	1.819E+7	   -0.0026	   10.4262	   11.2609	  -18.4943	
 -370.0000	5.957E-12	3.811E-12	9.182E+7	1.837E+7	    0.0026	   10.4292	   11.2489	  -18.5045	
 -380.0000	5.938E-12	3.811E-12	9.336E+7	1.857E+7	    0.0026	   10.4277	   11.2663	  -18.4876	
 -390.0000	5.927E-12	3.811E-12	9.316E+7	1.873E+7	    0.0077	   10.4261	   11.2707	  -18.4843	
 -400.0000	5.877E-12	3.810E-12	9.343E+7	1.892E+7	    0.0179	   10.4364	   11.2717	  -18.4752	
 -410.0000	5.870E-12	3.810E-12	9.508E+7	1.910E+7	    0.0179	   10.4481	   11.2628	  -18.4753	
 -420.0000	5.825E-12	3.809E-12	9.422E+7	1.928E+7	    0.0154	   10.4463	   11.2660	  -18.4733	
 -430.0000	5.815E-12	3.808E-12	9.538E+7	1.946E+7	    0.0154	   10.4323	   11.2748	  -18.4751	
 -440.0000	5.777E-12	3.808E-12	9.586E+7	1.965E+7	    0.0205	   10.4368	   11.2669	  -18.4798	
 -450.0000	5.753E-12	3.807E-12	9.672E+7	1.979E+7	    0.0205	   10.4368	   11.2679	  -18.4788	
 -460.0000	5.739E-12	3.806E-12	9.837E+7	1.997E+7	    0.0205	   10.4456	   11.2657	  -18.4742	
 -470.0000	5.716E-12	3.806E-12	9.719E+7	2.015E+7	    0.0205	   10.4514	   11.2653	  -18.4700	
 -480.0000	5.689E-12	3.803E-12	9.817E+7	2.025E+7	    0.0256	   10.4472	   11.2603	  -18.4786	
 -490.0000	5.668E-12	3.802E-12	9.592E+7	2.036E+7	    0.0256	   10.4334	   11.2685	  -18.4808	
 -500.0000	5.647E-12	3.802E-12	9.979E+7	2.067E+7	    0.0154	   10.4273	   11.2761	  -18.4777	
 -510.0000	5.621E-12	3.801E-12	1.003E+8	2.085E+7	    0.0205	   10.4292	   11.2808	  -18.4713	
 -520.0000	5.616E-12	3.801E-12	1.010E+8	2.100E+7	    0.0230	   10.4114	   11.2691	  -18.4974	
 -530.0000	5.576E-12	3.799E-12	1.012E+8	2.117E+7	    0.0128	   10.3873	   11.2770	  -18.5080	
 -540.0000	5.563E-12	3.798E-12	1.023E+8	2.137E+7	    0.0077	   10.4273	   11.2666	  -18.4876	
 -550.0000	5.547E-12	3.798E-12	1.035E+8	2.156E+7	    0.0077	   10.4289	   11.2755	  -18.4771	
 -560.0000	5.528E-12	3.797E-12	1.051E+8	2.175E+7	   -0.0000	   10.4269	   11.2884	  -18.4652	
 -570.0000	5.507E-12	3.796E-12	1.058E+8	2.193E+7	   -0.0000	   10.4214	   11.2729	  -18.4856	
 -580.0000	5.487E-12	3.795E-12	1.064E+8	2.216E+7	   -0.0051	   10.4033	   11.2732	  -18.4994	
 -590.0000	5.454E-12	3.795E-12	1.074E+8	2.236E+7	   -0.0077	   10.4050	   11.2755	  -18.4958	
 -600.0000	5.440E-12	3.793E-12	1.103E+8	2.257E+7	   -0.0128	   10.3910	   11.2802	  -18.5018	
 -610.0000	5.430E-12	3.793E-12	1.108E+8	2.278E+7	   -0.0154	   10.4173	   11.2821	  -18.4793	
 -620.0000	5.408E-12	3.792E-12	1.113E+8	2.302E+7	   -0.0205	   10.3958	   11.2891	  -18.4889	
 -630.0000	5.378E-12	3.791E-12	1.142E+8	2.323E+7	   -0.0205	   10.4079	   11.2774	  -18.4915	
 -640.0000	5.355E-12	3.791E-12	1.157E+8	2.344E+7	   -0.0205	   10.4043	   11.2837	  -18.4878	
 -650.0000	5.336E-12	3.789E-12	1.165E+8	2.367E+7	   -0.0205	   10.4049	   11.2900	  -18.4808	
 -660.0000	5.332E-12	3.789E-12	1.183E+8	2.390E+7	   -0.0256	   10.4023	   11.2919	  -18.4808	
 -670.0000	5.313E-12	3.789E-12	1.200E+8	2.414E+7	   -0.0256	   10.4048	   11.2903	  -18.4805	
 -680.0000	5.289E-12	3.788E-12	1.218E+8	2.434E+7	   -0.0179	   10.4021	   11.2812	  -18.4921	
 -690.0000	5.264E-12	3.788E-12	1.259E+8	2.463E+7	   -0.0154	   10.4141	   11.2846	  -18.4791	
 -700.0000	5.250E-12	3.787E-12	1.259E+8	2.487E+7	   -0.0128	   10.4169	   11.2913	  -18.4700	
 -710.0000	5.219E-12	3.786E-12	1.284E+8	2.513E+7	   -0.0154	   10.4117	   11.2948	  -18.4705	
 -720.0000	5.197E-12	3.786E-12	1.293E+8	2.537E+7	   -0.0179	   10.3915	   11.2919	  -18.4893	
 -730.0000	5.180E-12	3.786E-12	1.325E+8	2.562E+7	   -0.0077	   10.3784	   11.2944	  -18.4969	
 -740.0000	5.164E-12	3.785E-12	1.344E+8	2.592E+7	   -0.0102	   10.3938	   11.3014	  -18.4777	
 -750.0000	5.144E-12	3.784E-12	1.369E+8	2.617E+7	   -0.0077	   10.3938	   11.2906	  -18.4888	
 -760.0000	5.133E-12	3.784E-12	1.404E+8	2.641E+7	   -0.0000	   10.4006	   11.3014	  -18.4723	
 -770.0000	5.113E-12	3.784E-12	1.403E+8	2.664E+7	   -0.0026	   10.3963	   11.3033	  -18.4737	
 -780.0000	5.094E-12	3.783E-12	1.427E+8	2.694E+7	   -0.0000	   10.3914	   11.3137	  -18.4668	
 -790.0000	5.078E-12	3.782E-12	1.450E+8	2.714E+7	    0.0077	   10.3999	   11.3197	  -18.4539	
 -800.0000	5.057E-12	3.782E-12	1.447E+8	2.740E+7	    0.0128	   10.4028	   11.3153	  -18.4562	
 -810.0000	5.041E-12	3.782E-12	1.483E+8	2.767E+7	    0.0128	   10.3937	   11.3226	  -18.4591	
 -820.0000	5.016E-12	3.782E-12	1.513E+8	2.792E+7	    0.0154	   10.3989	   11.3178	  -18.4566	
 -830.0000	5.003E-12	3.782E-12	1.502E+8	2.822E+7	    0.0179	   10.3793	   11.3226	  -18.4671	
 -840.0000	4.978E-12	3.782E-12	1.536E+8	2.846E+7	    0.0179	   10.3827	   11.3242	  -18.4627	
 -850.0000	4.973E-12	3.781E-12	1.552E+8	2.878E+7	    0.0179	   10.3953	   11.3359	  -18.4408	
 -860.0000	4.641E-12	3.761E-12	2.948E+8	3.386E+7	    0.0205	   10.3789	   11.3371	  -18.4523	
 -870.0000	4.623E-12	3.761E-12	2.873E+8	3.424E+7	    0.0179	   10.3896	   11.3343	  -18.4469	
 -880.0000	4.613E-12	3.760E-12	3.029E+8	3.449E+7	    0.0102	   10.3793	   11.3463	  -18.4425	
 -890.0000	4.597E-12	3.760E-12	3.060E+8	3.484E+7	    0.0077	   10.3814	   11.3387	  -18.4487	
 -900.0000	4.575E-12	3.759E-12	2.978E+8	3.514E+7	    0.0077	   10.3814	   11.3485	  -18.4386	
 -910.0000	4.569E-12	3.759E-12	2.987E+8	3.551E+7	    0.0026	   10.3794	   11.3517	  -18.4369	
 -920.0000	4.552E-12	3.758E-12	3.044E+8	3.577E+7	    0.0026	   10.3855	   11.3460	  -18.4380	
 -930.0000	4.543E-12	3.758E-12	3.141E+8	3.613E+7	   -0.0000	   10.3713	   11.3510	  -18.4439	
 -940.0000	4.533E-12	3.758E-12	3.208E+8	3.642E+7	   -0.0000	   10.3853	   11.3533	  -18.4307	
 -950.0000	4.512E-12	3.757E-12	3.159E+8	3.681E+7	   -0.0000	   10.3821	   11.3596	  -18.4266	
 -960.0000	4.512E-12	3.757E-12	3.248E+8	3.708E+7	   -0.0026	   10.3717	   11.3561	  -18.4384	
 -970.0000	4.490E-12	3.756E-12	3.317E+8	3.745E+7	   -0.0102	   10.3878	   11.3460	  -18.4362	
 -980.0000	4.488E-12	3.755E-12	3.284E+8	3.774E+7	   -0.0230	   10.3970	   11.3678	  -18.4065	
 -990.0000	4.470E-12	3.755E-12	3.233E+8	3.800E+7	   -0.0179	   10.4194	   11.3615	  -18.3955	
-1000.0000	4.461E-12	3.755E-12	3.346E+8	3.836E+7	   -0.0128	   10.4051	   11.3618	  -18.4064

File: Diodes/Halfmoon/Diodes/Current_Data/Preirrad/PSS/34252/008_RINSC/CV_DIODEHALFPSTOP_Irradiated.txt
GCD Test
Bias: 5000.000000
CV_34253_037_PSS_HM_XX_DIODEHALFPSTOP_Irradiated
Date/Time: 5/28/2021 12:01:49 PM
Sensor Name: DIODEHALFPSTOP
Type: P
Annealing Status: Irradiated, Fully Annealed
Environment: 0C
Tester: Andrew Kent

Time Delay per Ramp Step (s): 1.000

CV Time Delay per Measurement (s) :0.500

AC Voltage (V): 0.500

Current Number of measurements per voltage: 4.000

IV Time Delay per Measurement (s) :0.000


BiasVoltage	LCR_Cp_freq1000.0	LCR_Cp_freq10000.0	LCR_Rp_freq1000.0	LCR_Rp_freq10000.0	Temperature	Air_Temp	Humidity	Dewpoint	
  -10.0000	2.066E-11	3.044E-12	5.399E+6	8.078E+6	   -0.0230	   11.3470	   10.9007	  -18.1575	
  -20.0000	1.861E-11	3.334E-12	5.942E+6	1.158E+7	   -0.0179	   11.3227	   10.9171	  -18.1587	
  -30.0000	1.535E-11	3.461E-12	1.120E+7	1.240E+7	   -0.0230	   11.3125	   10.9247	  -18.1585	
  -40.0000	1.400E-11	3.505E-12	1.193E+7	1.201E+7	   -0.0205	   11.3189	   10.9077	  -18.1719	
  -50.0000	1.210E-11	3.634E-12	1.997E+7	1.396E+7	   -0.0179	   11.2967	   10.9102	  -18.1865	
  -60.0000	1.041E-11	3.692E-12	2.454E+7	1.544E+7	   -0.0128	   11.2911	   10.9051	  -18.1962	
  -70.0000	9.656E-12	3.723E-12	2.940E+7	1.663E+7	   -0.0128	   11.3178	   10.9178	  -18.1618	
  -80.0000	9.064E-12	3.742E-12	3.287E+7	1.789E+7	   -0.0077	   11.3070	   10.9190	  -18.1689	
  -90.0000	8.491E-12	3.758E-12	3.954E+7	1.918E+7	   -0.0026	   11.2848	   10.9149	  -18.1716	
 -100.0000	8.024E-12	3.774E-12	4.194E+7	2.045E+7	   -0.0000	   11.3114	   10.9194	  -18.1651	
 -110.0000	7.659E-12	3.786E-12	4.608E+7	2.165E+7	   -0.0000	   11.3154	   10.9108	  -18.1712	
 -120.0000	8.357E-12	3.737E-12	4.388E+7	1.080E+7	    0.0026	   11.2813	   10.9171	  -18.1909	
 -130.0000	8.145E-12	3.762E-12	4.622E+7	1.119E+7	    0.0077	   11.2904	   10.9140	  -18.1872	
 -140.0000	8.045E-12	3.782E-12	5.020E+7	1.151E+7	    0.0128	   11.2638	   10.9298	  -18.1910	
 -150.0000	7.701E-12	3.797E-12	5.256E+7	1.186E+7	    0.0179	   11.2657	   10.9200	  -18.2000	
 -160.0000	7.567E-12	3.806E-12	5.321E+7	1.221E+7	    0.0179	   11.2779	   10.9241	  -18.1861	
 -170.0000	7.401E-12	3.816E-12	5.575E+7	1.250E+7	    0.0205	   11.2863	   10.9171	  -18.1870	
 -180.0000	7.302E-12	3.823E-12	5.892E+7	1.274E+7	    0.0179	   11.2799	   10.9203	  -18.1886	
 -190.0000	7.260E-12	3.830E-12	5.913E+7	1.299E+7	    0.0128	   11.3116	   10.9292	  -18.1544	
 -200.0000	7.106E-12	3.837E-12	6.130E+7	1.324E+7	    0.0154	   11.3098	   10.9127	  -18.1735	
 -210.0000	7.136E-12	3.842E-12	6.300E+7	1.346E+7	    0.0230	   11.3126	   10.9143	  -18.1696	
 -220.0000	6.985E-12	3.846E-12	6.392E+7	1.369E+7	    0.0256	   11.2835	   10.9314	  -18.1732	
 -230.0000	6.912E-12	3.849E-12	6.592E+7	1.388E+7	    0.0230	   11.2689	   10.9168	  -18.2009	
 -240.0000	6.924E-12	3.852E-12	6.575E+7	1.414E+7	    0.0205	   11.2671	   10.9228	  -18.1959	
 -250.0000	6.853E-12	3.855E-12	6.757E+7	1.433E+7	    0.0205	   11.2605	   10.9323	  -18.1908	
 -260.0000	6.846E-12	3.856E-12	6.543E+7	1.454E+7	    0.0128	   11.2610	   10.9450	  -18.1768	
 -270.0000	6.586E-12	3.860E-12	7.096E+7	1.470E+7	    0.0051	   11.2496	   10.9361	  -18.1952	
 -280.0000	6.627E-12	3.858E-12	7.093E+7	1.490E+7	    0.0026	   11.2499	   10.9238	  -18.2083	
 -290.0000	6.566E-12	3.860E-12	7.098E+7	1.510E+7	   -0.0026	   11.2504	   10.9355	  -18.1953	
 -300.0000	6.480E-12	3.860E-12	7.130E+7	1.528E+7	   -0.0077	   11.2574	   10.9352	  -18.1902	
 -310.0000	6.556E-12	3.861E-12	7.294E+7	1.544E+7	   -0.0102	   11.2573	   10.9390	  -18.1862	
 -320.0000	6.477E-12	3.862E-12	7.087E+7	1.561E+7	   -0.0128	   11.2337	   10.9285	  -18.2157	
 -330.0000	6.445E-12	3.862E-12	7.333E+7	1.578E+7	   -0.0230	   11.2375	   10.9288	  -18.2125	
 -340.0000	6.407E-12	3.863E-12	7.294E+7	1.595E+7	   -0.0205	   11.2375	   10.9405	  -18.1999	
 -350.0000	6.385E-12	3.863E-12	7.532E+7	1.609E+7	   -0.0179	   11.2118	   10.9450	  -18.2152	
 -360.0000	6.391E-12	3.862E-12	7.519E+7	1.626E+7	   -0.0256	   11.2081	   10.9497	  -18.2129	
 -370.0000	6.364E-12	3.863E-12	7.580E+7	1.641E+7	   -0.0154	   11.1978	   10.9405	  -18.2308	
 -380.0000	6.298E-12	3.861E-12	7.513E+7	1.655E+7	   -0.0154	   11.2130	   10.9364	  -18.2234	
 -390.0000	6.362E-12	3.863E-12	7.676E+7	1.669E+7	   -0.0154	   11.2324	   10.9485	  -18.1954	
 -400.0000	6.179E-12	3.862E-12	7.506E+7	1.683E+7	   -0.0179	   11.2226	   10.9507	  -18.2006	
 -410.0000	6.207E-12	3.859E-12	7.742E+7	1.695E+7	   -0.0102	   11.2288	   10.9576	  -18.1884	
 -420.0000	6.215E-12	3.859E-12	7.557E+7	1.708E+7	   -0.0026	   11.2245	   10.9469	  -18.2033	
 -430.0000	6.125E-12	3.860E-12	7.685E+7	1.725E+7	   -0.0026	   11.2166	   10.9497	  -18.2064	
 -440.0000	6.190E-12	3.859E-12	8.106E+7	1.740E+7	   -0.0051	   11.2297	   10.9485	  -18.1975	
 -450.0000	6.210E-12	3.858E-12	7.701E+7	1.753E+7	    0.0051	   11.2066	   10.9459	  -18.2182	
 -460.0000	6.079E-12	3.856E-12	7.673E+7	1.763E+7	   -0.0026	   11.2123	   10.9526	  -18.2066	
 -470.0000	6.101E-12	3.857E-12	7.755E+7	1.780E+7	    0.0077	   11.2286	   10.9475	  -18.1993	
 -480.0000	6.100E-12	3.855E-12	7.979E+7	1.793E+7	    0.0102	   11.2080	   10.9560	  -18.2062	
 -490.0000	6.049E-12	3.854E-12	7.967E+7	1.801E+7	    0.0051	   11.2117	   10.9548	  -18.2047	
 -500.0000	6.021E-12	3.854E-12	7.974E+7	1.814E+7	    0.0051	   11.1958	   10.9526	  -18.2194	
 -510.0000	6.024E-12	3.854E-12	7.882E+7	1.827E+7	    0.0102	   11.1939	   10.9507	  -18.2230	
 -520.0000	5.933E-12	3.850E-12	7.972E+7	1.835E+7	    0.0154	   11.1750	   10.9567	  -18.2313	
 -530.0000	6.030E-12	3.851E-12	8.005E+7	1.851E+7	    0.0102	   11.1750	   10.9516	  -18.2367	
 -540.0000	5.903E-12	3.850E-12	8.285E+7	1.863E+7	    0.0077	   11.2037	   10.9662	  -18.1988	
 -550.0000	5.900E-12	3.851E-12	8.193E+7	1.876E+7	    0.0128	   11.2006	   10.9453	  -18.2235	
 -560.0000	5.915E-12	3.847E-12	8.293E+7	1.883E+7	    0.0077	   11.1983	   10.9557	  -18.2141	
 -570.0000	5.896E-12	3.847E-12	8.098E+7	1.900E+7	    0.0077	   11.1857	   10.9573	  -18.2222	
 -580.0000	5.882E-12	3.845E-12	8.272E+7	1.914E+7	    0.0077	   11.2053	   10.9538	  -18.2107	
 -590.0000	5.845E-12	3.844E-12	8.285E+7	1.926E+7	    0.0026	   11.2175	   10.9507	  -18.2046	
 -600.0000	5.836E-12	3.843E-12	8.192E+7	1.935E+7	    0.0026	   11.2053	   10.9516	  -18.2131	
 -610.0000	5.843E-12	3.842E-12	7.947E+7	1.946E+7	    0.0026	   11.1951	   10.9639	  -18.2078	
 -620.0000	5.774E-12	3.839E-12	8.090E+7	1.959E+7	    0.0051	   11.1838	   10.9564	  -18.2248	
 -630.0000	5.784E-12	3.838E-12	8.229E+7	1.972E+7	    0.0051	   11.1864	   10.9627	  -18.2159	
 -640.0000	5.796E-12	3.838E-12	8.318E+7	1.981E+7	   -0.0000	   11.1806	   10.9494	  -18.2347	
 -650.0000	5.759E-12	3.835E-12	8.293E+7	1.995E+7	   -0.0051	   11.1713	   10.9687	  -18.2213	
 -660.0000	5.735E-12	3.834E-12	8.094E+7	2.007E+7	   -0.0077	   11.1506	   10.9696	  -18.2363	
 -670.0000	5.714E-12	3.832E-12	8.094E+7	2.022E+7	   -0.0077	   11.1569	   10.9665	  -18.2349	
 -680.0000	5.707E-12	3.832E-12	8.123E+7	2.034E+7	   -0.0077	   11.1749	   10.9766	  -18.2100	
 -690.0000	5.701E-12	3.829E-12	8.079E+7	2.047E+7	   -0.0128	   11.1749	   10.9712	  -18.2157	
 -700.0000	5.623E-12	3.828E-12	8.201E+7	2.057E+7	   -0.0154	   11.1466	   10.9842	  -18.2425	
 -710.0000	5.584E-12	3.828E-12	8.037E+7	2.066E+7	   -0.0154	   11.1550	   10.9864	  -18.2150	
 -720.0000	5.615E-12	3.825E-12	8.038E+7	2.082E+7	   -0.0154	   11.1718	   10.9801	  -18.2087	
 -730.0000	5.547E-12	3.823E-12	7.936E+7	2.093E+7	   -0.0205	   11.1615	   10.9798	  -18.2170	
 -740.0000	5.563E-12	3.821E-12	7.984E+7	2.105E+7	   -0.0102	   11.1694	   10.9896	  -18.2004	
 -750.0000	5.552E-12	3.819E-12	7.955E+7	2.118E+7	   -0.0102	   11.1663	   10.9924	  -18.1998	
 -760.0000	5.499E-12	3.817E-12	7.889E+7	2.123E+7	   -0.0051	   11.1596	   10.9902	  -18.2074	
 -770.0000	5.448E-12	3.815E-12	7.866E+7	2.136E+7	   -0.0102	   11.1536	   11.0019	  -18.1996	
 -780.0000	5.460E-12	3.812E-12	7.659E+7	2.150E+7	   -0.0128	   11.1431	   11.0016	  -18.2081	
 -790.0000	5.519E-12	3.810E-12	7.605E+7	2.161E+7	   -0.0077	   11.1668	   10.9949	  -18.1967	
 -800.0000	5.472E-12	3.808E-12	7.601E+7	2.172E+7	   -0.0026	   11.1500	   11.0000	  -18.2044	
 -810.0000	5.404E-12	3.806E-12	7.416E+7	2.183E+7	    0.0026	   11.1536	   10.9975	  -18.2043	
 -820.0000	5.457E-12	3.804E-12	7.266E+7	2.185E+7	    0.0026	   11.1349	   11.0032	  -18.2128	
 -830.0000	5.356E-12	3.802E-12	7.163E+7	2.206E+7	    0.0051	   11.1340	   11.0047	  -18.2118	
 -840.0000	5.317E-12	3.800E-12	7.224E+7	2.214E+7	    0.0077	   11.1232	   10.9953	  -18.2303	
 -850.0000	5.364E-12	3.796E-12	7.314E+7	2.226E+7	    0.0026	   11.1493	   11.0035	  -18.2013	
 -860.0000	5.369E-12	3.797E-12	6.963E+7	2.237E+7	    0.0026	   11.1257	   10.9962	  -18.2274	
 -870.0000	5.322E-12	3.794E-12	7.111E+7	2.254E+7	    0.0026	   11.1128	   11.0085	  -18.2243	
 -880.0000	5.263E-12	3.794E-12	6.983E+7	2.276E+7	    0.0077	   11.1240	   11.0057	  -18.2186	
 -890.0000	5.312E-12	3.789E-12	7.101E+7	2.283E+7	    0.0051	   11.1218	   11.0092	  -18.2166	
 -900.0000	5.259E-12	3.788E-12	7.012E+7	2.294E+7	    0.0051	   11.1062	   11.0016	  -18.2369	
 -910.0000	5.241E-12	3.786E-12	6.603E+7	2.302E+7	   -0.0000	   11.1212	   10.9987	  -18.2282	
 -920.0000	5.232E-12	3.781E-12	6.560E+7	2.311E+7	   -0.0000	   11.1171	   10.9994	  -18.2307	
 -930.0000	5.195E-12	3.779E-12	6.506E+7	2.317E+7	   -0.0026	   11.0895	   11.0070	  -18.2441	
 -940.0000	5.152E-12	3.775E-12	6.325E+7	2.323E+7	   -0.0077	   11.1140	   11.0003	  -18.2321	
 -950.0000	5.020E-12	3.760E-12	9.875E+7	2.703E+7	   -0.0128	   11.1182	   11.0057	  -18.2231	
 -960.0000	5.060E-12	3.757E-12	9.292E+7	2.694E+7	   -0.0128	   11.1080	   11.0013	  -18.2357	
 -970.0000	5.000E-12	3.755E-12	9.213E+7	2.709E+7	   -0.0077	   11.0919	   11.0063	  -18.2429	
 -980.0000	5.008E-12	3.752E-12	8.763E+7	2.713E+7	   -0.0102	   11.0837	   11.0108	  -18.2446	
 -990.0000	4.989E-12	3.747E-12	8.631E+7	2.713E+7	   -0.0077	   11.0988	   10.9991	  -18.2453	
-1000.0000	4.938E-12	3.746E-12	8.467E+7	2.719E+7	   -0.0026	   11.0872	   11.0079	  -18.2449
