Repository: ctiley/CERN_CMS_Silicon_Sensor

# CERN_CMS_Silicon_Sensor

# Code To-Do 
- Double check Halfmoon Diode Data

# Lab To-Do
- Measure more HGCAL Diodes
- Measure rest of Unirradiated Halfmoon Diodes
- Rebond D0 Diode
- Cleanup Wires at Alibava Station
-

File: Diodes/Halfmoon/Diodes/Current_Data/Preirrad/PSS/37398/001/CV_37398_001_PSS_HM_XX_DIODEHALFPSTOP_11_8_2021_5_33_36_PM.txt
GCD Test
Bias: 5000.000000
CV_37398_031_PSS_HM_XX_DIODEHALFPSTOP
Date/Time: 11/8/2021 5:33:36 PM
Sensor Name: DIODEHALFPSTOP
Type: P
Annealing Status: Not Irradiated and not Annealed
Environment: 20C
Tester: Andrew Kent

Time Delay per Ramp Step (s): 0.500

CV Time Delay per Measurement (s) :0.500

AC Voltage (V): 0.500

Current Number of measurements per voltage: 1.000

IV Time Delay per Measurement (s) :0.000


BiasVoltage	LCR_Cp_freqNaN	LCR_Rp_freqNaN	Temperature	Air_Temp	Humidity	Dewpoint	
   -5.0000	1.599E-11	1.200E+9	   20.0605	   21.6695	    6.5961	  -16.3277	
  -10.0000	1.137E-11	3.253E+9	   20.0605	   21.6679	    6.5990	  -16.3237	
  -15.0000	9.221E-12	3.083E+9	   20.0605	   21.6695	    6.5911	  -16.3369	
  -20.0000	7.928E-12	3.518E+9	   20.0579	   21.6655	    6.5863	  -16.3484	
  -25.0000	7.097E-12	4.096E+9	   20.0579	   21.6655	    6.5863	  -16.3484	
  -30.0000	6.527E-12	3.776E+9	   20.0605	   21.6649	    6.5952	  -16.3328	
  -35.0000	6.052E-12	3.338E+9	   20.0579	   21.6658	    6.5873	  -16.3464	
  -40.0000	5.670E-12	3.308E+9	   20.0579	   21.6655	    6.5911	  -16.3398	
  -45.0000	5.358E-12	3.164E+9	   20.0605	   21.6648	    6.5920	  -16.3386	
  -50.0000	5.092E-12	3.305E+9	   20.0605	   21.6640	    6.5908	  -16.3414	
  -55.0000	4.863E-12	3.902E+9	   20.0579	   21.6598	    6.5882	  -16.3491	
  -60.0000	4.661E-12	3.522E+9	   20.0605	   21.6627	    6.5848	  -16.3533	
  -65.0000	4.480E-12	3.282E+9	   20.0605	   21.6658	    6.5867	  -16.3476	
  -70.0000	4.321E-12	4.123E+9	   20.0605	   21.6665	    6.5848	  -16.3505	
  -75.0000	4.174E-12	3.377E+9	   20.0605	   21.6685	    6.5835	  -16.3513	
  -80.0000	4.041E-12	3.276E+9	   20.0605	   21.6669	    6.5848	  -16.3503	
  -85.0000	3.919E-12	3.473E+9	   20.0579	   21.6640	    6.5863	  -16.3495	
  -90.0000	3.802E-12	3.687E+9	   20.0579	   21.6657	    6.5784	  -16.3625	
  -95.0000	3.695E-12	4.000E+9	   20.0605	   21.6696	    6.5740	  -16.3678	
 -100.0000	3.582E-12	3.341E+9	   20.0605	   21.6644	    6.5718	  -16.3755	
 -105.0000	3.498E-12	4.304E+9	   20.0579	   21.6656	    6.5696	  -16.3787	
 -110.0000	3.415E-12	3.811E+9	   20.0605	   21.6689	    6.5762	  -16.3643	
 -115.0000	3.335E-12	3.869E+9	   20.0605	   21.6687	    6.5727	  -16.3707	
 -120.0000	3.267E-12	4.309E+9	   20.0579	   21.6671	    6.5816	  -16.3558	
 -125.0000	3.202E-12	4.083E+9	   20.0579	   21.6671	    6.5816	  -16.3558	
 -130.0000	3.135E-12	3.639E+9	   20.0605	   21.6646	    6.5750	  -16.3697	
 -135.0000	3.082E-12	5.420E+9	   20.0605	   21.6646	    6.5642	  -16.3892	
 -140.0000	3.025E-12	4.685E+9	   20.0579	   21.6719	    6.5588	  -16.3937	
 -145.0000	2.968E-12	3.723E+9	   20.0605	   21.6701	    6.5655	  -16.3829	
 -150.0000	2.916E-12	4.705E+9	   20.0605	   21.6701	    6.5655	  -16.3829	
 -155.0000	2.870E-12	4.788E+9	   20.0605	   21.6712	    6.5724	  -16.3695	
 -160.0000	2.826E-12	4.909E+9	   20.0605	   21.6692	    6.5528	  -16.4065	
 -165.0000	2.788E-12	4.368E+9	   20.0605	   21.6694	    6.5588	  -16.3955	
 -170.0000	2.740E-12	4.164E+9	   20.0605	   21.6694	    6.5588	  -16.3955	
 -175.0000	2.701E-12	4.530E+9	   20.0605	   21.6670	    6.5497	  -16.4139	
 -180.0000	2.663E-12	3.761E+9	   20.0605	   21.6708	    6.5595	  -16.3933	
 -185.0000	2.621E-12	4.704E+9	   20.0579	   21.6705	    6.5588	  -16.3947	
 -190.0000	2.586E-12	3.698E+9	   20.0579	   21.6705	    6.5588	  -16.3947	
 -195.0000	2.551E-12	3.851E+9	   20.0605	   21.6696	    6.5474	  -16.4161	
 -200.0000	2.519E-12	4.939E+9	   20.0579	   21.6699	    6.5500	  -16.4112	
 -205.0000	2.490E-12	3.914E+9	   20.0579	   21.6699	    6.5500	  -16.4112	
 -210.0000	2.453E-12	3.957E+9	   20.0579	   21.6703	    6.5465	  -16.4173	
 -215.0000	2.423E-12	3.745E+9	   20.0605	   21.6712	    6.5481	  -16.4137	
 -220.0000	2.398E-12	4.371E+9	   20.0579	   21.6712	    6.5446	  -16.4201	
 -225.0000	2.360E-12	4.786E+9	   20.0605	   21.6663	    6.5357	  -16.4398	
 -230.0000	2.333E-12	5.255E+9	   20.0579	   21.6663	    6.5455	  -16.4219	
 -235.0000	2.307E-12	5.331E+9	   20.0605	   21.6697	    6.5392	  -16.4310	
 -240.0000	2.280E-12	5.391E+9	   20.0605	   21.6702	    6.5471	  -16.4162	
 -245.0000	2.255E-12	4.994E+9	   20.0605	   21.6685	    6.5338	  -16.4416	
 -250.0000	2.240E-12	5.606E+9	   20.0605	   21.6697	    6.5421	  -16.4258	
 -255.0000	2.227E-12	4.425E+9	   20.0605	   21.6713	    6.5364	  -16.4350	
 -260.0000	2.213E-12	5.115E+9	   20.0605	   21.6734	    6.5373	  -16.4318	
 -265.0000	2.200E-12	4.065E+9	   20.0579	   21.6654	    6.5278	  -16.4549	
 -270.0000	2.195E-12	4.290E+9	   20.0579	   21.6678	    6.5389	  -16.4329	
 -275.0000	2.189E-12	3.732E+9	   20.0605	   21.6708	    6.5386	  -16.4313	
 -280.0000	2.175E-12	4.672E+9	   20.0605	   21.6708	    6.5386	  -16.4313	
 -285.0000	2.163E-12	2.862E+9	   20.0605	   21.6654	    6.5354	  -16.4411	
 -290.0000	2.141E-12	2.850E+9	   20.0605	   21.6654	    6.5367	  -16.4387	
 -295.0000	2.128E-12	4.287E+9	   20.0605	   21.6690	    6.5417	  -16.4269	
 -300.0000	2.114E-12	4.747E+9	   20.0605	   21.6690	    6.5417	  -16.4269	
 -305.0000	2.114E-12	5.832E+9	   20.0605	   21.6678	    6.5338	  -16.4422	
 -310.0000	2.110E-12	5.277E+9	   20.0579	   21.6658	    6.5345	  -16.4425	
 -315.0000	2.108E-12	4.919E+9	   20.0579	   21.6658	    6.5345	  -16.4425	
 -320.0000	2.105E-12	4.862E+9	   20.0579	   21.6632	    6.5297	  -16.4530	
 -325.0000	2.108E-12	5.727E+9	   20.0605	   21.6621	    6.5326	  -16.4486	
 -330.0000	2.102E-12	7.190E+9	   20.0605	   21.6629	    6.5405	  -16.4336	
 -335.0000	2.099E-12	6.538E+9	   20.0579	   21.6653	    6.5335	  -16.4446	
 -340.0000	2.097E-12	5.708E+9	   20.0579	   21.6683	    6.5285	  -16.4516	
 -345.0000	2.095E-12	7.655E+9	   20.0579	   21.6683	    6.5285	  -16.4516	
 -350.0000	2.098E-12	6.681E+9	   20.0579	   21.6656	    6.5380	  -16.4363	
 -355.0000	2.095E-12	5.235E+9	   20.0579	   21.6656	    6.5380	  -16.4363	
 -360.0000	2.093E-12	7.730E+9	   20.0579	   21.6644	    6.5348	  -16.4429	
 -365.0000	2.088E-12	7.276E+9	   20.0579	   21.6644	    6.5348	  -16.4429	
 -370.0000	2.089E-12	5.166E+9	   20.0579	   21.6665	    6.5307	  -16.4448	
 -375.0000	2.089E-12	9.317E+9	   20.0579	   21.6648	    6.5307	  -16.4501	
 -380.0000	2.088E-12	8.514E+9	   20.0605	   21.6604	    6.5361	  -16.4435	
 -385.0000	2.089E-12	7.184E+9	   20.0579	   21.6652	    6.5285	  -16.4539	
 -390.0000	2.088E-12	6.942E+9	   20.0605	   21.6652	    6.5285	  -16.4539	
 -395.0000	2.086E-12	6.833E+9	   20.0605	   21.6612	    6.5316	  -16.4510	
 -400.0000	2.085E-12	8.415E+9	   20.0579	   21.6637	    6.5316	  -16.4492	
 -410.0000	2.084E-12	7.456E+9	   20.0605	   21.6642	    6.5370	  -16.4390	
 -420.0000	2.085E-12	8.010E+9	   20.0605	   21.6644	    6.5351	  -16.4424	
 -430.0000	2.084E-12	8.267E+9	   20.0605	   21.6618	    6.5256	  -16.4616	
 -440.0000	2.081E-12	6.948E+9	   20.0605	   21.6589	    6.5281	  -16.4590	
 -450.0000	2.074E-12	6.255E+9	   20.0605	   21.6589	    6.5319	  -16.4521	
 -460.0000	2.074E-12	5.854E+9	   20.0605	   21.6615	    6.5300	  -16.4537	
 -470.0000	2.080E-12	7.571E+9	   20.0605	   21.6644	    6.5367	  -16.4395	
 -480.0000	2.076E-12	9.301E+9	   20.0605	   21.6600	    6.5408	  -16.4352	
 -490.0000	2.078E-12	6.626E+9	   20.0605	   21.6600	    6.5342	  -16.4473	
 -500.0000	2.073E-12	9.825E+9	   20.0605	   21.6624	    6.5272	  -16.4582	
 -510.0000	2.077E-12	1.032E+10	   20.0605	   21.6660	    6.5380	  -16.4360	
 -520.0000	2.075E-12	7.619E+9	   20.0605	   21.6660	    6.5323	  -16.4464	
 -530.0000	2.068E-12	7.257E+9	   20.0605	   21.6669	    6.5443	  -16.4238	
 -540.0000	2.073E-12	5.735E+9	   20.0605	   21.6664	    6.5405	  -16.4311	
 -550.0000	2.073E-12	6.453E+9	   20.0605	   21.6630	    6.5357	  -16.4422	
 -560.0000	2.075E-12	6.387E+9	   20.0605	   21.6642	    6.5446	  -16.4252	
 -570.0000	2.067E-12	6.086E+9	   20.0605	   21.6642	    6.5446	  -16.4252	
 -580.0000	2.067E-12	7.712E+9	   20.0605	   21.6619	    6.5259	  -16.4609	
 -590.0000	2.069E-12	9.851E+9	   20.0579	   21.6624	    6.5370	  -16.4404	
 -600.0000	2.069E-12	9.532E+9	   20.0579	   21.6612	    6.5411	  -16.4337

File: Diodes/Halfmoon/Diodes/Current_Data/Preirrad/PSS/37398/001/CV_37398_001_PSS_HM_XX_DIODEHALFPSTOP_GR_11_8_2021_5_52_43_PM.txt
GCD Test
Bias: 5000.000000
CV_37398_031_PSS_HM_XX_DIODEHALFPSTOP_GR
Date/Time: 11/8/2021 5:52:43 PM
Sensor Name: DIODEHALFPSTOP
Type: P
Annealing Status: Not Irradiated and not Annealed
Environment: 20C
Tester: Andrew Kent

Time Delay per Ramp Step (s): 0.500

CV Time Delay per Measurement (s) :0.500

AC Voltage (V): 0.500

Current Number of measurements per voltage: 1.000

IV Time Delay per Measurement (s) :0.000


BiasVoltage	LCR_Cp_freqNaN	LCR_Rp_freqNaN	Temperature	Air_Temp	Humidity	Dewpoint	
   -5.0000	1.531E-11	3.501E+9	   20.0605	   21.6641	    6.4962	  -16.5138	
  -10.0000	1.075E-11	4.613E+9	   20.0579	   21.6624	    6.4968	  -16.5138	
  -15.0000	8.678E-12	6.352E+9	   20.0579	   21.6656	    6.4937	  -16.5173	
  -20.0000	7.429E-12	6.202E+9	   20.0579	   21.6656	    6.4965	  -16.5121	
  -25.0000	6.564E-12	6.690E+9	   20.0605	   21.6636	    6.4911	  -16.5234	
  -30.0000	5.942E-12	5.519E+9	   20.0579	   21.6620	    6.4880	  -16.5304	
  -35.0000	5.446E-12	8.098E+9	   20.0605	   21.6620	    6.4987	  -16.5106	
  -40.0000	5.042E-12	6.555E+9	   20.0605	   21.6629	    6.4981	  -16.5112	
  -45.0000	4.714E-12	4.876E+9	   20.0579	   21.6628	    6.4943	  -16.5182	
  -50.0000	4.438E-12	7.281E+9	   20.0605	   21.6617	    6.5016	  -16.5057	
  -55.0000	4.195E-12	6.845E+9	   20.0605	   21.6647	    6.4965	  -16.5127	
  -60.0000	3.984E-12	5.462E+9	   20.0605	   21.6672	    6.4956	  -16.5126	
  -65.0000	3.801E-12	5.609E+9	   20.0579	   21.6666	    6.5054	  -16.4951	
  -70.0000	3.639E-12	7.221E+9	   20.0605	   21.6642	    6.5038	  -16.4998	
  -75.0000	3.493E-12	8.548E+9	   20.0579	   21.6655	    6.5016	  -16.5028	
  -80.0000	3.357E-12	7.606E+9	   20.0605	   21.6639	    6.5013	  -16.5046	
  -85.0000	3.235E-12	6.677E+9	   20.0605	   21.6656	    6.4956	  -16.5138	
  -90.0000	3.126E-12	8.666E+9	   20.0605	   21.6704	    6.4946	  -16.5120	
  -95.0000	3.018E-12	6.736E+9	   20.0605	   21.6715	    6.5070	  -16.4886	
 -100.0000	2.925E-12	6.731E+9	   20.0605	   21.6701	    6.5013	  -16.5001	
 -105.0000	2.843E-12	6.609E+9	   20.0605	   21.6682	    6.4997	  -16.5044	
 -110.0000	2.750E-12	6.015E+9	   20.0605	   21.6649	    6.5095	  -16.4888	
 -115.0000	2.671E-12	8.549E+9	   20.0631	   21.6728	    6.5073	  -16.4871	
 -120.0000	2.606E-12	7.190E+9	   20.0631	   21.6728	    6.5073	  -16.4871	
 -125.0000	2.544E-12	1.059E+10	   20.0605	   21.6673	    6.5066	  -16.4923	
 -130.0000	2.478E-12	1.059E+10	   20.0605	   21.6671	    6.5047	  -16.4959	
 -135.0000	2.416E-12	7.156E+9	   20.0605	   21.6654	    6.5111	  -16.4856	
 -140.0000	2.365E-12	8.280E+9	   20.0605	   21.6654	    6.5022	  -16.5018	
 -145.0000	2.310E-12	7.677E+9	   20.0605	   21.6650	    6.5066	  -16.4940	
 -150.0000	2.257E-12	1.078E+10	   20.0605	   21.6682	    6.5085	  -16.4882	
 -155.0000	2.213E-12	9.770E+9	   20.0605	   21.6637	    6.5190	  -16.4723	
 -160.0000	2.160E-12	8.771E+9	   20.0605	   21.6661	    6.5041	  -16.4978	
 -165.0000	2.121E-12	1.031E+10	   20.0605	   21.6680	    6.5120	  -16.4820	
 -170.0000	2.075E-12	1.008E+10	   20.0605	   21.6700	    6.5082	  -16.4874	
 -175.0000	2.036E-12	9.430E+9	   20.0605	   21.6700	    6.5158	  -16.4735	
 -180.0000	2.002E-12	1.217E+10	   20.0605	   21.6710	    6.5130	  -16.4780	
 -185.0000	1.963E-12	1.103E+10	   20.0605	   21.6694	    6.5161	  -16.4734	
 -190.0000	1.930E-12	1.333E+10	   20.0605	   21.6694	    6.5161	  -16.4734	
 -195.0000	1.890E-12	1.219E+10	   20.0605	   21.6661	    6.5164	  -16.4752	
 -200.0000	1.855E-12	8.691E+9	   20.0605	   21.6690	    6.5158	  -16.4742	
 -205.0000	1.822E-12	1.067E+10	   20.0605	   21.6690	    6.5158	  -16.4742	
 -210.0000	1.788E-12	1.147E+10	   20.0605	   21.6691	    6.5187	  -16.4690	
 -215.0000	1.756E-12	1.213E+10	   20.0605	   21.6671	    6.5171	  -16.4733	
 -220.0000	1.728E-12	7.394E+9	   20.0605	   21.6671	    6.5171	  -16.4733	
 -225.0000	1.694E-12	7.011E+9	   20.0605	   21.6675	    6.5231	  -16.4620	
 -230.0000	1.670E-12	8.751E+9	   20.0631	   21.6717	    6.5281	  -16.4497	
 -235.0000	1.642E-12	1.244E+10	   20.0605	   21.6677	    6.5221	  -16.4637	
 -240.0000	1.611E-12	6.929E+9	   20.0605	   21.6677	    6.5221	  -16.4637	
 -245.0000	1.593E-12	7.662E+9	   20.0605	   21.6652	    6.5142	  -16.4799	
 -250.0000	1.577E-12	1.085E+10	   20.0631	   21.6671	    6.5291	  -16.4513	
 -255.0000	1.556E-12	8.298E+9	   20.0605	   21.6671	    6.5278	  -16.4537	
 -260.0000	1.554E-12	1.196E+10	   20.0605	   21.6658	    6.5164	  -16.4754	
 -265.0000	1.550E-12	1.551E+10	   20.0605	   21.6715	    6.5209	  -16.4632	
 -270.0000	1.543E-12	1.123E+10	   20.0631	   21.6674	    6.5250	  -16.4586	
 -275.0000	1.537E-12	7.503E+9	   20.0605	   21.6685	    6.5310	  -16.4469	
 -280.0000	1.537E-12	1.414E+10	   20.0605	   21.6672	    6.5421	  -16.4276	
 -285.0000	1.533E-12	6.877E+9	   20.0631	   21.6674	    6.5285	  -16.4523	
 -290.0000	1.534E-12	6.767E+9	   20.0631	   21.6674	    6.5285	  -16.4523	
 -295.0000	1.534E-12	7.101E+9	   20.0631	   21.6659	    6.5291	  -16.4522	
 -300.0000	1.529E-12	9.897E+9	   20.0631	   21.6656	    6.5319	  -16.4472	
 -305.0000	1.530E-12	7.026E+9	   20.0631	   21.6656	    6.5342	  -16.4432	
 -310.0000	1.527E-12	1.022E+10	   20.0605	   21.6649	    6.5354	  -16.4414	
 -315.0000	1.529E-12	1.261E+10	   20.0605	   21.6649	    6.5373	  -16.4379	
 -320.0000	1.528E-12	8.983E+9	   20.0631	   21.6662	    6.5373	  -16.4370	
 -325.0000	1.528E-12	9.841E+9	   20.0605	   21.6660	    6.5351	  -16.4412	
 -330.0000	1.525E-12	7.352E+9	   20.0631	   21.6643	    6.5376	  -16.4378	
 -335.0000	1.525E-12	1.035E+10	   20.0631	   21.6643	    6.5367	  -16.4395	
 -340.0000	1.527E-12	1.118E+10	   20.0605	   21.6678	    6.5424	  -16.4266	
 -345.0000	1.522E-12	1.152E+10	   20.0631	   21.6678	    6.5291	  -16.4266	
 -350.0000	1.518E-12	9.690E+9	   20.0631	   21.6669	    6.5329	  -16.4446	
 -355.0000	1.521E-12	1.235E+10	   20.0631	   21.6653	    6.5329	  -16.4457	
 -360.0000	1.520E-12	7.730E+9	   20.0631	   21.6653	    6.5329	  -16.4457	
 -365.0000	1.519E-12	9.754E+9	   20.0631	   21.6693	    6.5398	  -16.4301	
 -370.0000	1.520E-12	1.195E+10	   20.0605	   21.6650	    6.5395	  -16.4339	
 -375.0000	1.519E-12	7.512E+9	   20.0605	   21.6715	    6.5304	  -16.4459	
 -380.0000	1.522E-12	9.001E+9	   20.0631	   21.6708	    6.5449	  -16.4198	
 -385.0000	1.515E-12	7.862E+9	   20.0631	   21.6695	    6.5405	  -16.4288	
 -390.0000	1.522E-12	8.024E+9	   20.0631	   21.6695	    6.5405	  -16.4288	
 -395.0000	1.515E-12	7.984E+9	   20.0605	   21.6683	    6.5348	  -16.4401	
 -400.0000	1.520E-12	1.117E+10	   20.0605	   21.6683	    6.5380	  -16.4343	
 -410.0000	1.514E-12	1.026E+10	   20.0631	   21.6692	    6.5471	  -16.4170	
 -420.0000	1.521E-12	1.037E+10	   20.0605	   21.6674	    6.5405	  -16.4303	
 -430.0000	1.518E-12	1.195E+10	   20.0631	   21.6681	    6.5433	  -16.4247	
 -440.0000	1.516E-12	1.452E+10	   20.0631	   21.6685	    6.5440	  -16.4232	
 -450.0000	1.512E-12	1.025E+10	   20.0631	   21.6632	    6.5446	  -16.4259	
 -460.0000	1.514E-12	7.530E+9	   20.0631	   21.6674	    6.5335	  -16.4430	
 -470.0000	1.515E-12	6.859E+9	   20.0631	   21.6641	    6.5433	  -16.4276	
 -480.0000	1.516E-12	1.007E+10	   20.0631	   21.6684	    6.5582	  -16.3973	
 -490.0000	1.515E-12	7.372E+9	   20.0631	   21.6668	    6.5528	  -16.4083	
 -500.0000	1.513E-12	1.179E+10	   20.0631	   21.6695	    6.5465	  -16.4179	
 -510.0000	1.515E-12	1.297E+10	   20.0631	   21.6674	    6.5582	  -16.3981	
 -520.0000	1.517E-12	7.967E+9	   20.0631	   21.6689	    6.5651	  -16.3844	
 -530.0000	1.515E-12	7.101E+9	   20.0631	   21.6665	    6.5677	  -16.3815	
 -540.0000	1.515E-12	7.006E+9	   20.0631	   21.6667	    6.5737	  -16.3705	
 -550.0000	1.510E-12	7.989E+9	   20.0631	   21.6675	    6.5762	  -16.3653	
 -560.0000	1.510E-12	8.838E+9	   20.0631	   21.6646	    6.5750	  -16.3697	
 -570.0000	1.511E-12	9.566E+9	   20.0631	   21.6678	    6.5683	  -16.3794	
 -580.0000	1.508E-12	8.321E+9	   20.0631	   21.6706	    6.5769	  -16.3619	
 -590.0000	1.514E-12	7.147E+9	   20.0631	   21.6665	    6.5816	  -16.3563	
 -600.0000	1.512E-12	6.595E+9	   20.0605	   21.6655	    6.5886	  -16.3444

File: Diodes/Halfmoon/Diodes/Current_Data/Preirrad/PSS/37398/001/CV_37398_001_PSS_HM_XX_DIODEHALF_11_8_2021_4_54_35_PM.txt
GCD Test
Bias: 5000.000000
CV_37398_031_PSS_HM_XX_DIODEHALF
Date/Time: 11/8/2021 4:54:35 PM
Sensor Name: DIODEHALF
Type: P
Annealing Status: Not Irradiated and not Annealed
Environment: 20C
Tester: Andrew Kent

Time Delay per Ramp Step (s): 0.500

CV Time Delay per Measurement (s) :0.500

AC Voltage (V): 0.500

Current Number of measurements per voltage: 1.000

IV Time Delay per Measurement (s) :0.000


BiasVoltage	LCR_Cp_freqNaN	LCR_Rp_freqNaN	Temperature	Air_Temp	Humidity	Dewpoint	
   -5.0000	2.864E-11	2.661E+9	   20.0862	   21.7348	    6.4655	  -16.5187	
  -10.0000	2.040E-11	2.927E+9	   20.0837	   21.7411	    6.4712	  -16.5036	
  -15.0000	1.654E-11	3.652E+9	   20.0837	   21.7411	    6.4712	  -16.5036	
  -20.0000	1.412E-11	3.545E+9	   20.0837	   21.7357	    6.4639	  -16.5209	
  -25.0000	1.236E-11	4.532E+9	   20.0837	   21.7377	    6.4633	  -16.5207	
  -30.0000	1.097E-11	4.204E+9	   20.0837	   21.7377	    6.4633	  -16.5207	
  -35.0000	9.660E-12	3.943E+9	   20.0837	   21.7377	    6.4696	  -16.5090	
  -40.0000	8.227E-12	3.549E+9	   20.0837	   21.7334	    6.4744	  -16.5034	
  -45.0000	7.219E-12	4.850E+9	   20.0837	   21.7387	    6.4747	  -16.4989	
  -50.0000	6.771E-12	4.842E+9	   20.0811	   21.7381	    6.4734	  -16.5017	
  -55.0000	4.999E-12	2.662E+8	   20.0837	   21.7353	    6.4719	  -16.5067	
  -60.0000	4.455E-12	3.346E+9	   20.0837	   21.7359	    6.4706	  -16.5086	
  -65.0000	4.273E-12	2.987E+9	   20.0837	   21.7346	    6.4744	  -16.5025	
  -70.0000	4.114E-12	3.024E+9	   20.0837	   21.7334	    6.4873	  -16.4795	
  -75.0000	3.972E-12	2.927E+9	   20.0837	   21.7315	    6.4763	  -16.5013	
  -80.0000	3.853E-12	3.693E+9	   20.0837	   21.7323	    6.4772	  -16.4990	
  -85.0000	3.741E-12	3.661E+9	   20.0837	   21.7284	    6.4690	  -16.5169	
  -90.0000	3.632E-12	4.038E+9	   20.0837	   21.7325	    6.4864	  -16.4819	
  -95.0000	3.532E-12	3.214E+9	   20.0837	   21.7324	    6.4842	  -16.4861	
 -100.0000	3.441E-12	3.864E+9	   20.0837	   21.7291	    6.4785	  -16.4990	
 -105.0000	3.361E-12	3.715E+9	   20.0837	   21.7302	    6.4788	  -16.4976	
 -110.0000	3.284E-12	4.563E+9	   20.0837	   21.7307	    6.4826	  -16.4903	
 -115.0000	3.206E-12	5.215E+9	   20.0837	   21.7262	    6.4782	  -16.5016	
 -120.0000	3.136E-12	4.407E+9	   20.0837	   21.7274	    6.4820	  -16.4938	
 -125.0000	3.073E-12	5.067E+9	   20.0837	   21.7284	    6.4832	  -16.4907	
 -130.0000	3.015E-12	5.047E+9	   20.0862	   21.7317	    6.4842	  -16.4866	
 -135.0000	2.963E-12	5.205E+9	   20.0837	   21.7320	    6.4839	  -16.4869	
 -140.0000	2.905E-12	4.990E+9	   20.0837	   21.7320	    6.4886	  -16.4782	
 -145.0000	2.853E-12	5.594E+9	   20.0837	   21.7330	    6.4924	  -16.4705	
 -150.0000	2.805E-12	4.694E+9	   20.0837	   21.7330	    6.4899	  -16.4752	
 -155.0000	2.758E-12	6.129E+9	   20.0837	   21.7330	    6.4899	  -16.4752	
 -160.0000	2.712E-12	5.409E+9	   20.0837	   21.7282	    6.4877	  -16.4827	
 -165.0000	2.676E-12	6.435E+9	   20.0837	   21.7295	    6.4965	  -16.4656	
 -170.0000	2.632E-12	6.911E+9	   20.0811	   21.7299	    6.4880	  -16.4809	
 -175.0000	2.597E-12	6.722E+9	   20.0811	   21.7288	    6.4943	  -16.4701	
 -180.0000	2.560E-12	5.506E+9	   20.0811	   21.7338	    6.5006	  -16.4549	
 -185.0000	2.522E-12	4.884E+9	   20.0837	   21.7276	    6.4981	  -16.4640	
 -190.0000	2.492E-12	5.524E+9	   20.0811	   21.7246	    6.4867	  -16.4871	
 -195.0000	2.456E-12	6.481E+9	   20.0811	   21.7272	    6.4978	  -16.4649	
 -200.0000	2.425E-12	7.618E+9	   20.0811	   21.7283	    6.4978	  -16.4641	
 -205.0000	2.390E-12	5.578E+9	   20.0811	   21.7237	    6.5000	  -16.4633	
 -210.0000	2.360E-12	6.717E+9	   20.0811	   21.7253	    6.4981	  -16.4657	
 -215.0000	2.334E-12	5.565E+9	   20.0811	   21.7256	    6.5028	  -16.4568	
 -220.0000	2.301E-12	6.342E+9	   20.0811	   21.7266	    6.5032	  -16.4555	
 -225.0000	2.268E-12	6.226E+9	   20.0811	   21.7244	    6.5047	  -16.4542	
 -230.0000	2.250E-12	7.093E+9	   20.0811	   21.7245	    6.5025	  -16.4582	
 -235.0000	2.214E-12	6.086E+9	   20.0811	   21.7274	    6.5063	  -16.4491	
 -240.0000	2.193E-12	7.535E+9	   20.0811	   21.7274	    6.5063	  -16.4491	
 -245.0000	2.172E-12	5.697E+9	   20.0811	   21.7231	    6.5047	  -16.4551	
 -250.0000	2.160E-12	5.690E+9	   20.0811	   21.7267	    6.5054	  -16.4513	
 -255.0000	2.144E-12	9.360E+9	   20.0811	   21.7258	    6.5035	  -16.4555	
 -260.0000	2.135E-12	6.742E+9	   20.0811	   21.7241	    6.5158	  -16.4341	
 -265.0000	2.134E-12	5.910E+9	   20.0811	   21.7266	    6.5047	  -16.4525	
 -270.0000	2.122E-12	7.706E+9	   20.0811	   21.7266	    6.5047	  -16.4525	
 -275.0000	2.116E-12	7.856E+9	   20.0811	   21.7285	    6.5070	  -16.4471	
 -280.0000	2.114E-12	7.797E+9	   20.0811	   21.7223	    6.5145	  -16.4378	
 -285.0000	2.112E-12	7.782E+9	   20.0811	   21.7279	    6.5073	  -16.4469	
 -290.0000	2.110E-12	9.113E+9	   20.0811	   21.7254	    6.5130	  -16.4384	
 -295.0000	2.108E-12	7.039E+9	   20.0811	   21.7262	    6.5136	  -16.4366	
 -300.0000	2.102E-12	6.267E+9	   20.0811	   21.7321	    6.5139	  -16.4318	
 -305.0000	2.100E-12	6.817E+9	   20.0811	   21.7269	    6.5133	  -16.4367	
 -310.0000	2.096E-12	9.443E+9	   20.0811	   21.7269	    6.5108	  -16.4413	
 -315.0000	2.098E-12	7.234E+9	   20.0811	   21.7269	    6.5155	  -16.4327	
 -320.0000	2.092E-12	6.411E+9	   20.0811	   21.7280	    6.5199	  -16.4237	
 -325.0000	2.092E-12	6.304E+9	   20.0811	   21.7288	    6.5095	  -16.4423	
 -330.0000	2.095E-12	9.730E+9	   20.0811	   21.7246	    6.5225	  -16.4216	
 -335.0000	2.090E-12	6.582E+9	   20.0811	   21.7260	    6.5221	  -16.4212	
 -340.0000	2.086E-12	6.277E+9	   20.0811	   21.7265	    6.5187	  -16.4271	
 -345.0000	2.092E-12	9.128E+9	   20.0837	   21.7263	    6.5332	  -16.4007	
 -350.0000	2.092E-12	7.948E+9	   20.0837	   21.7253	    6.5193	  -16.4269	
 -355.0000	2.084E-12	6.076E+9	   20.0837	   21.7260	    6.5367	  -16.3946	
 -360.0000	2.083E-12	7.122E+9	   20.0811	   21.7274	    6.5323	  -16.4017	
 -365.0000	2.085E-12	5.942E+9	   20.0811	   21.7323	    6.5313	  -16.3998	
 -370.0000	2.081E-12	6.511E+9	   20.0811	   21.7253	    6.5395	  -16.3899	
 -375.0000	2.080E-12	7.654E+9	   20.0811	   21.7288	    6.5424	  -16.3822	
 -380.0000	2.083E-12	6.800E+9	   20.0811	   21.7289	    6.5421	  -16.3827	
 -385.0000	2.081E-12	8.176E+9	   20.0811	   21.7238	    6.5481	  -16.3754	
 -390.0000	2.078E-12	7.058E+9	   20.0811	   21.7230	    6.5525	  -16.3679	
 -395.0000	2.076E-12	7.092E+9	   20.0811	   21.7270	    6.5500	  -16.3696	
 -400.0000	2.082E-12	9.805E+9	   20.0811	   21.7270	    6.5614	  -16.3489	
 -410.0000	2.077E-12	5.552E+9	   20.0811	   21.7255	    6.5667	  -16.3402	
 -420.0000	2.082E-12	7.769E+9	   20.0811	   21.7202	    6.5572	  -16.3613	
 -430.0000	2.080E-12	7.163E+9	   20.0811	   21.7250	    6.5693	  -16.3360	
 -440.0000	2.079E-12	9.762E+9	   20.0811	   21.7229	    6.5591	  -16.3559	
 -450.0000	2.072E-12	7.517E+9	   20.0837	   21.7237	    6.5708	  -16.3340	
 -460.0000	2.070E-12	6.576E+9	   20.0785	   21.7237	    6.5727	  -16.3306	
 -470.0000	2.073E-12	5.881E+9	   20.0811	   21.7184	    6.5655	  -16.3477	
 -480.0000	2.073E-12	8.384E+9	   20.0811	   21.7236	    6.5708	  -16.3341	
 -490.0000	2.069E-12	5.858E+9	   20.0811	   21.7225	    6.5645	  -16.3464	
 -500.0000	2.071E-12	1.060E+10	   20.0811	   21.7170	    6.5655	  -16.3487	
 -510.0000	2.075E-12	7.136E+9	   20.0811	   21.7170	    6.5769	  -16.3280	
 -520.0000	2.064E-12	8.771E+9	   20.0811	   21.7201	    6.5756	  -16.3281	
 -530.0000	2.068E-12	6.199E+9	   20.0811	   21.7249	    6.5765	  -16.3229	
 -540.0000	2.068E-12	8.360E+9	   20.0811	   21.7241	    6.5835	  -16.3108	
 -550.0000	2.067E-12	6.721E+9	   20.0811	   21.7241	    6.5835	  -16.3108	
 -560.0000	2.067E-12	7.921E+9	   20.0811	   21.7242	    6.5825	  -16.3124	
 -570.0000	2.069E-12	9.094E+9	   20.0785	   21.7254	    6.5721	  -16.3305	
 -580.0000	2.069E-12	6.704E+9	   20.0811	   21.7163	    6.5762	  -16.3297	
 -590.0000	2.067E-12	6.055E+9	   20.0785	   21.7213	    6.5863	  -16.3076	
 -600.0000	2.072E-12	7.945E+9	   20.0785	   21.7197	    6.5803	  -16.3197
