Repository: ctiley/CERN_CMS_Silicon_Sensor

# CERN_CMS_Silicon_Sensor

# Code To-Do 
- Double check Halfmoon Diode Data

# Lab To-Do
- Measure more HGCAL Diodes
- Measure rest of Unirradiated Halfmoon Diodes
- Rebond D0 Diode
- Cleanup Wires at Alibava Station
-

File: Diodes/Halfmoon/Diodes/Data/Cleaned_Data/PostIrrad/37398/012/CV_37398_012_PSS_HM_XX_DIODEQUARTER_Annealed_60C_80min_2_4_2022_3_14_04_PM.txt
GCD Test
Bias: 5000.000000
CV_37389_012_PSS_HM_XX_DIODEQUARTER_Annealed_60C_80min
Date/Time: 2/4/2022 3:14:04 PM
Sensor Name: DIODEQUARTER
Type: P
Annealing Status: Irradiated and Annealed at 60C for 80 minutes
Environment: -20C
Tester: Andrew Kent

Time Delay per Ramp Step (s): 1.000

CV Time Delay per Measurement (s) :0.500

AC Voltage (V): 0.500

Current Number of measurements per voltage: 4.000

IV Time Delay per Measurement (s) :0.000


BiasVoltage	LCR_Cp_freq1000.0	LCR_Cp_freq10000.0	LCR_Rp_freq1000.0	LCR_Rp_freq10000.0	Temperature	Air_Temp	Humidity	Dewpoint	
  -10.0000	2.739E-11	3.470E-12	4.622E+6	2.608E+6	  -19.9855	    7.8566	    3.6989	  -32.5928	
  -20.0000	2.811E-11	3.484E-12	4.897E+6	2.656E+6	  -19.9931	    7.8373	    3.6739	  -32.6758	
  -30.0000	2.782E-11	3.484E-12	5.091E+6	2.729E+6	  -19.9982	    7.8343	    3.6578	  -32.7229	
  -40.0000	2.763E-11	3.500E-12	5.248E+6	2.747E+6	  -19.9982	    7.7998	    3.6657	  -32.7249	
  -50.0000	2.786E-11	3.514E-12	5.339E+6	2.745E+6	  -20.0008	    7.8596	    3.6904	  -32.6144	
  -60.0000	2.768E-11	3.523E-12	5.431E+6	2.747E+6	  -20.0059	    7.8913	    3.6917	  -32.5887	
  -70.0000	2.765E-11	3.524E-12	5.496E+6	2.772E+6	  -19.9982	    7.8256	    3.7027	  -32.6039	
  -80.0000	2.739E-11	3.521E-12	5.564E+6	2.812E+6	  -20.0059	    7.9004	    3.7258	  -32.4878	
  -90.0000	2.716E-11	3.529E-12	5.624E+6	2.804E+6	  -20.0008	    7.8940	    3.7492	  -32.4281	
 -100.0000	2.732E-11	3.534E-12	5.638E+6	2.802E+6	  -20.0008	    7.8729	    3.7780	  -32.3642	
 -110.0000	2.733E-11	3.532E-12	5.662E+6	2.822E+6	  -20.0033	    7.9082	    3.8283	  -32.2034	
 -120.0000	2.718E-11	3.544E-12	5.700E+6	2.836E+6	  -20.0033	    7.8908	    3.8318	  -32.2063	
 -130.0000	2.723E-11	3.552E-12	5.716E+6	2.824E+6	  -20.0033	    7.8992	    3.8574	  -32.1318	
 -140.0000	2.749E-11	3.557E-12	5.715E+6	2.809E+6	  -20.0084	    7.9003	    3.8719	  -32.0922	
 -150.0000	2.709E-11	3.556E-12	5.751E+6	2.821E+6	  -19.9982	    7.8616	    3.8713	  -32.1211	
 -160.0000	2.731E-11	3.561E-12	5.770E+6	2.812E+6	  -19.9982	    7.9357	    3.8419	  -32.1476	
 -170.0000	2.687E-11	3.549E-12	5.792E+6	2.861E+6	  -19.9957	    7.9038	    3.8428	  -32.1675	
 -180.0000	2.699E-11	3.552E-12	5.799E+6	2.868E+6	  -20.0033	    7.9038	    3.8362	  -32.1853	
 -190.0000	2.674E-11	3.548E-12	5.836E+6	2.875E+6	  -19.9931	    7.8688	    3.8318	  -32.2217	
 -200.0000	2.705E-11	3.558E-12	5.801E+6	2.847E+6	  -19.9880	    7.9430	    3.8349	  -32.1612	
 -210.0000	2.702E-11	3.557E-12	5.816E+6	2.854E+6	  -19.9880	    7.9085	    3.8403	  -32.1710	
 -220.0000	2.705E-11	3.567E-12	5.839E+6	2.833E+6	  -19.9880	    7.8962	    3.8495	  -32.1550	
 -230.0000	2.725E-11	3.573E-12	5.821E+6	2.814E+6	  -19.9957	    7.8677	    3.8438	  -32.1903	
 -240.0000	2.712E-11	3.569E-12	5.850E+6	2.832E+6	  -19.9957	    7.8038	    3.8295	  -32.2733	
 -250.0000	2.717E-11	3.576E-12	5.847E+6	2.815E+6	  -19.9982	    7.8400	    3.8083	  -32.3050	
 -260.0000	2.735E-11	3.572E-12	5.849E+6	2.832E+6	  -20.0059	    7.8400	    3.7821	  -32.3761	
 -270.0000	2.699E-11	3.571E-12	5.854E+6	2.834E+6	  -20.0059	    7.8816	    3.7634	  -32.3978	
 -280.0000	2.659E-11	3.559E-12	5.884E+6	2.872E+6	  -20.0059	    7.9051	    3.7445	  -32.4333	
 -290.0000	2.690E-11	3.569E-12	5.878E+6	2.850E+6	  -20.0008	    7.9051	    3.7337	  -32.4628	
 -300.0000	2.721E-11	3.576E-12	5.857E+6	2.831E+6	  -20.0084	    7.8992	    3.6992	  -32.5622	
 -310.0000	2.715E-11	3.569E-12	5.868E+6	2.857E+6	  -20.0135	    7.8721	    3.6945	  -32.5943	
 -320.0000	2.708E-11	3.567E-12	5.885E+6	2.864E+6	  -20.0160	    7.8532	    3.6831	  -32.6391	
 -330.0000	2.691E-11	3.570E-12	5.904E+6	2.856E+6	  -20.0135	    7.8857	    3.6705	  -32.6517	
 -340.0000	2.684E-11	3.570E-12	5.924E+6	2.865E+6	  -20.0084	    7.8567	    3.6686	  -32.6773	
 -350.0000	2.688E-11	3.571E-12	5.902E+6	2.859E+6	  -20.0008	    7.9045	    3.6483	  -32.7006	
 -360.0000	2.682E-11	3.561E-12	5.912E+6	2.897E+6	  -20.0033	    7.9199	    3.6486	  -32.6889	
 -370.0000	2.686E-11	3.568E-12	5.915E+6	2.873E+6	  -20.0059	    7.9314	    3.6540	  -32.6658	
 -380.0000	2.689E-11	3.569E-12	5.928E+6	2.876E+6	  -20.0059	    7.8751	    3.6578	  -32.6945	
 -390.0000	2.668E-11	3.571E-12	5.932E+6	2.874E+6	  -20.0008	    7.8850	    3.6512	  -32.7062	
 -400.0000	2.677E-11	3.567E-12	5.937E+6	2.881E+6	  -19.9982	    7.8721	    3.6477	  -32.7249	
 -410.0000	2.692E-11	3.571E-12	5.937E+6	2.877E+6	  -19.9982	    7.8622	    3.6812	  -32.6381	
 -420.0000	2.670E-11	3.562E-12	5.951E+6	2.900E+6	  -19.9931	    7.8819	    3.7027	  -32.5646	
 -430.0000	2.684E-11	3.571E-12	5.948E+6	2.875E+6	  -20.0008	    7.8955	    3.7378	  -32.4582	
 -440.0000	2.682E-11	3.576E-12	5.937E+6	2.859E+6	  -19.9957	    7.8368	    3.7663	  -32.4214	
 -450.0000	2.673E-11	3.572E-12	5.963E+6	2.873E+6	  -20.0008	    7.8846	    3.7812	  -32.3474	
 -460.0000	2.670E-11	3.566E-12	5.946E+6	2.897E+6	  -20.0033	    7.8846	    3.7799	  -32.3509	
 -470.0000	2.657E-11	3.566E-12	5.968E+6	2.902E+6	  -19.9982	    7.9193	    3.7966	  -32.2810	
 -480.0000	2.677E-11	3.565E-12	5.954E+6	2.902E+6	  -19.9982	    7.9141	    3.8087	  -32.2522	
 -490.0000	2.674E-11	3.564E-12	5.971E+6	2.912E+6	  -20.0033	    7.9329	    3.8264	  -32.1913	
 -500.0000	2.674E-11	3.562E-12	5.975E+6	2.909E+6	  -19.9957	    7.9017	    3.8608	  -32.1766	
 -510.0000	2.662E-11	3.567E-12	5.997E+6	2.905E+6	  -19.9982	    7.8952	    3.8928	  -32.0404	
 -520.0000	2.657E-11	3.567E-12	5.992E+6	2.905E+6	  -19.9982	    7.8743	    3.9102	  -32.0091	
 -530.0000	2.658E-11	3.568E-12	5.994E+6	2.907E+6	  -19.9982	    7.8727	    3.9292	  -31.9603	
 -540.0000	2.663E-11	3.567E-12	5.982E+6	2.912E+6	  -20.0008	    7.8845	    3.9734	  -31.8363	
 -550.0000	2.645E-11	3.567E-12	6.003E+6	2.909E+6	  -20.0008	    7.8811	    3.9722	  -31.8419	
 -560.0000	2.658E-11	3.574E-12	5.984E+6	2.892E+6	  -19.9982	    7.8936	    3.9750	  -31.8257	
 -570.0000	2.680E-11	3.576E-12	5.994E+6	2.886E+6	  -19.9982	    7.9393	    3.9817	  -31.7763	
 -580.0000	2.681E-11	3.579E-12	6.005E+6	2.874E+6	  -20.0033	    7.8684	    3.9845	  -31.8188	
 -590.0000	2.653E-11	3.569E-12	5.995E+6	2.909E+6	  -19.9982	    7.8684	    4.0035	  -31.7697	
 -600.0000	2.643E-11	3.564E-12	6.005E+6	2.932E+6	  -20.0033	    7.9095	    4.0300	  -31.6724	
 -610.0000	2.658E-11	3.574E-12	6.009E+6	2.901E+6	  -20.0008	    7.8716	    4.0376	  -31.6796	
 -620.0000	2.637E-11	3.563E-12	6.034E+6	2.943E+6	  -20.0008	    7.8680	    4.0648	  -31.6127	
 -630.0000	2.635E-11	3.564E-12	6.042E+6	2.935E+6	  -20.0033	    7.8918	    4.0579	  -31.6136	
 -640.0000	2.650E-11	3.570E-12	6.027E+6	2.923E+6	  -20.0033	    7.8345	    4.0920	  -31.5672	
 -650.0000	2.635E-11	3.565E-12	6.040E+6	2.935E+6	  -19.9957	    7.8396	    4.0901	  -31.5685	
 -660.0000	2.641E-11	3.570E-12	6.028E+6	2.921E+6	  -19.9957	    7.8803	    4.0904	  -31.5389	
 -670.0000	2.637E-11	3.573E-12	6.028E+6	2.918E+6	  -19.9931	    7.8731	    4.0591	  -31.6236	
 -680.0000	2.669E-11	3.581E-12	6.008E+6	2.890E+6	  -19.9906	    7.8768	    4.0436	  -31.6606	
 -690.0000	2.665E-11	3.567E-12	6.021E+6	2.938E+6	  -19.9855	    7.9000	    4.0367	  -31.6620	
 -700.0000	2.636E-11	3.572E-12	6.038E+6	2.924E+6	  -19.9982	    7.9102	    4.0022	  -31.7435	
 -710.0000	2.633E-11	3.570E-12	6.034E+6	2.931E+6	  -19.9957	    7.8708	    3.9753	  -31.8410	
 -720.0000	2.633E-11	3.564E-12	6.056E+6	2.948E+6	  -19.9931	    7.9193	    3.9595	  -31.8480	
 -730.0000	2.634E-11	3.576E-12	6.037E+6	2.914E+6	  -19.9982	    7.8767	    3.9472	  -31.9003	
 -740.0000	2.667E-11	3.581E-12	6.046E+6	2.900E+6	  -19.9906	    7.8392	    3.9314	  -31.9780	
 -750.0000	2.627E-11	3.565E-12	6.061E+6	2.952E+6	  -19.9957	    7.8889	    3.9096	  -32.0005	
 -760.0000	2.623E-11	3.567E-12	6.067E+6	2.945E+6	  -19.9982	    7.9090	    3.8912	  -32.0349	
 -770.0000	2.616E-11	3.557E-12	6.055E+6	2.976E+6	  -19.9957	    7.9023	    3.8501	  -32.1490	
 -780.0000	2.616E-11	3.566E-12	6.075E+6	2.952E+6	  -19.9931	    7.8998	    3.8482	  -32.1559	
 -790.0000	2.621E-11	3.574E-12	6.053E+6	2.928E+6	  -19.9957	    7.9114	    3.8454	  -32.1554	
 -800.0000	2.651E-11	3.572E-12	6.052E+6	2.926E+6	  -19.9957	    7.9196	    3.8558	  -32.1217	
 -810.0000	2.621E-11	3.565E-12	6.058E+6	2.959E+6	  -19.9931	    7.9108	    3.8491	  -32.1456	
 -820.0000	2.624E-11	3.567E-12	6.053E+6	2.951E+6	  -20.0008	    7.9108	    3.8299	  -32.1974	
 -830.0000	2.636E-11	3.577E-12	6.063E+6	2.920E+6	  -20.0008	    7.8908	    3.8014	  -32.2882	
 -840.0000	2.636E-11	3.578E-12	6.065E+6	2.914E+6	  -20.0033	    7.8366	    3.7878	  -32.3630	
 -850.0000	2.656E-11	3.577E-12	6.057E+6	2.918E+6	  -20.0008	    7.8442	    3.7843	  -32.3671	
 -860.0000	2.646E-11	3.577E-12	6.039E+6	2.917E+6	  -20.0059	    7.8274	    3.7751	  -32.4038	
 -870.0000	2.649E-11	3.573E-12	6.046E+6	2.930E+6	  -20.0033	    7.8579	    3.7369	  -32.4871	
 -880.0000	2.638E-11	3.582E-12	6.073E+6	2.901E+6	  -20.0033	    7.9150	    3.7214	  -32.4899	
 -890.0000	2.648E-11	3.574E-12	6.065E+6	2.929E+6	  -20.0059	    7.9334	    3.6935	  -32.5540	
 -900.0000	2.634E-11	3.581E-12	6.076E+6	2.913E+6	  -20.0084	    7.8393	    3.6591	  -32.7159	
 -910.0000	2.642E-11	3.567E-12	6.067E+6	2.959E+6	  -20.0109	    7.8192	    3.6392	  -32.7859	
 -920.0000	2.615E-11	3.574E-12	6.085E+6	2.932E+6	  -20.0109	    7.8047	    3.6148	  -32.8647	
 -930.0000	2.628E-11	3.582E-12	6.073E+6	2.905E+6	  -20.0109	    7.7909	    3.5927	  -32.9371	
 -940.0000	2.639E-11	3.582E-12	6.063E+6	2.901E+6	  -20.0084	    7.8277	    3.5848	  -32.9340	
 -950.0000	2.623E-11	3.577E-12	6.082E+6	2.926E+6	  -20.0084	    7.8606	    3.5655	  -32.9662	
 -960.0000	2.647E-11	3.580E-12	6.068E+6	2.912E+6	  -20.0008	    7.8679	    3.5591	  -32.9684	
 -970.0000	2.650E-11	3.579E-12	6.067E+6	2.917E+6	  -20.0084	    7.8947	    3.5329	  -33.0363	
 -980.0000	2.661E-11	3.589E-12	6.050E+6	2.894E+6	  -20.0059	    7.9060	    3.5187	  -33.0696	
 -990.0000	2.672E-11	3.586E-12	6.036E+6	2.897E+6	  -20.0033	    7.8932	    3.5183	  -33.0794	
-1000.0000	2.666E-11	3.583E-12	6.051E+6	2.907E+6	  -20.0033	    7.8347	    3.5534	  -33.0188

File: Diodes/Halfmoon/Diodes/Data/Cleaned_Data/PostIrrad/37398/012/CV_37398_012_PSS_HM_XX_DIODE_Annealed_60C_80min_2_4_2022_1_31_42_PM 2.txt
GCD Test
Bias: 5000.000000
CV_37389_012_PSS_HM_XX_DIODE_Annealed_60C_80min
Date/Time: 2/4/2022 1:31:42 PM
Sensor Name: DIODE
Type: P
Annealing Status: Irradiated and Annealed at 60C for 80 minutes
Environment: -20C
Tester: Andrew Kent

Time Delay per Ramp Step (s): 1.000

CV Time Delay per Measurement (s) :0.500

AC Voltage (V): 0.500

Current Number of measurements per voltage: 4.000

IV Time Delay per Measurement (s) :0.000


BiasVoltage	LCR_Cp_freq1000.0	LCR_Cp_freq10000.0	LCR_Rp_freq1000.0	LCR_Rp_freq10000.0	Temperature	Air_Temp	Humidity	Dewpoint	
  -10.0000	3.863E-11	5.345E-12	1.617E+6	1.381E+6	  -19.9957	   11.0682	    3.9627	  -29.6156	
  -20.0000	4.128E-11	5.569E-12	1.981E+6	1.514E+6	  -19.9855	   11.0865	    3.9503	  -29.6483	
  -30.0000	4.183E-11	5.649E-12	2.183E+6	1.576E+6	  -19.9906	   11.0741	    3.9355	  -29.6968	
  -40.0000	4.072E-11	5.729E-12	2.385E+6	1.647E+6	  -19.9931	   11.0117	    3.9231	  -29.7736	
  -50.0000	4.023E-11	5.810E-12	2.542E+6	1.678E+6	  -19.9855	   10.9877	    3.8786	  -29.9108	
  -60.0000	4.042E-11	5.871E-12	2.666E+6	1.689E+6	  -19.9728	   10.9688	    3.8703	  -29.9463	
  -70.0000	4.034E-11	5.913E-12	2.777E+6	1.731E+6	  -19.9779	   10.9830	    3.8472	  -29.9993	
  -80.0000	3.943E-11	5.944E-12	2.891E+6	1.768E+6	  -19.9779	   10.9447	    3.8147	  -30.1154	
  -90.0000	3.938E-11	5.990E-12	2.968E+6	1.778E+6	  -19.9779	   10.9110	    3.8096	  -30.1529	
 -100.0000	3.888E-11	6.007E-12	3.052E+6	1.821E+6	  -19.9779	   10.9874	    3.7938	  -30.1433	
 -110.0000	3.822E-11	6.034E-12	3.142E+6	1.841E+6	  -19.9753	   10.9675	    3.7897	  -30.1685	
 -120.0000	3.765E-11	6.061E-12	3.219E+6	1.879E+6	  -19.9702	   10.9573	    3.7846	  -30.1897	
 -130.0000	3.738E-11	6.073E-12	3.282E+6	1.906E+6	  -19.9702	   11.0000	    3.7723	  -30.1942	
 -140.0000	3.721E-11	6.105E-12	3.330E+6	1.905E+6	  -19.9702	   11.0387	    3.7865	  -30.1276	
 -150.0000	3.654E-11	6.108E-12	3.402E+6	1.941E+6	  -19.9779	   10.9120	    3.7736	  -30.2520	
 -160.0000	3.621E-11	6.119E-12	3.445E+6	1.957E+6	  -19.9779	   10.9120	    3.7723	  -30.2555	
 -170.0000	3.640E-11	6.140E-12	3.475E+6	1.958E+6	  -19.9906	   10.9615	    3.7894	  -30.2079	
 -180.0000	3.573E-11	6.132E-12	3.529E+6	1.990E+6	  -20.0008	   10.9403	    3.7932	  -30.1779	
 -190.0000	3.566E-11	6.139E-12	3.558E+6	2.007E+6	  -19.9957	   10.8831	    3.7941	  -30.2152	
 -200.0000	3.528E-11	6.157E-12	3.615E+6	2.015E+6	  -19.9957	   10.9480	    3.7824	  -30.2023	
 -210.0000	3.476E-11	6.158E-12	3.663E+6	2.036E+6	  -19.9931	   10.9861	    3.7657	  -30.2224	
 -220.0000	3.486E-11	6.147E-12	3.674E+6	2.063E+6	  -19.9931	   10.9464	    3.7612	  -30.2624	
 -230.0000	3.461E-11	6.162E-12	3.714E+6	2.074E+6	  -19.9906	   11.0219	    3.7745	  -30.1727	
 -240.0000	3.438E-11	6.157E-12	3.746E+6	2.101E+6	  -19.9880	   10.8571	    3.7593	  -30.3300	
 -250.0000	3.380E-11	6.138E-12	3.786E+6	2.147E+6	  -19.9931	   10.8625	    3.7799	  -30.2690	
 -260.0000	3.368E-11	6.140E-12	3.815E+6	2.165E+6	  -19.9957	   10.7985	    3.7840	  -30.3023	
 -270.0000	3.315E-11	6.156E-12	3.875E+6	2.154E+6	  -20.0008	   10.8569	    3.7812	  -30.2694	
 -280.0000	3.308E-11	6.144E-12	3.895E+6	2.192E+6	  -20.0033	   10.9096	    3.7862	  -30.2186	
 -290.0000	3.310E-11	6.152E-12	3.911E+6	2.197E+6	  -20.0059	   10.8822	    3.8080	  -30.1774	
 -300.0000	3.314E-11	6.163E-12	3.930E+6	2.196E+6	  -20.0059	   10.8705	    3.7966	  -30.2170	
 -310.0000	3.267E-11	6.142E-12	3.972E+6	2.238E+6	  -19.9982	   10.8424	    3.8118	  -30.1947	
 -320.0000	3.232E-11	6.150E-12	4.004E+6	2.249E+6	  -20.0033	   10.8041	    3.8049	  -30.2407	
 -330.0000	3.258E-11	6.153E-12	4.002E+6	2.256E+6	  -20.0059	   10.8975	    3.7992	  -30.1911	
 -340.0000	3.223E-11	6.146E-12	4.037E+6	2.283E+6	  -20.0084	   10.8975	    3.8004	  -30.1876	
 -350.0000	3.208E-11	6.153E-12	4.065E+6	2.280E+6	  -20.0059	   10.8280	    3.7992	  -30.2396	
 -360.0000	3.235E-11	6.148E-12	4.076E+6	2.301E+6	  -20.0084	   10.8881	    3.8163	  -30.1506	
 -370.0000	3.191E-11	6.156E-12	4.117E+6	2.316E+6	  -20.0033	   10.8258	    3.8336	  -30.1464	
 -380.0000	3.160E-11	6.146E-12	4.139E+6	2.325E+6	  -20.0084	   10.8734	    3.8324	  -30.1166	
 -390.0000	3.153E-11	6.136E-12	4.162E+6	2.362E+6	  -20.0084	   10.7586	    3.8374	  -30.1830	
 -400.0000	3.123E-11	6.137E-12	4.211E+6	2.377E+6	  -20.0084	   10.7567	    3.8514	  -30.1463	
 -410.0000	3.071E-11	6.122E-12	4.247E+6	2.419E+6	  -20.0084	   10.7509	    3.8498	  -30.1546	
 -420.0000	3.094E-11	6.132E-12	4.265E+6	2.426E+6	  -20.0059	   10.8847	    3.8548	  -30.0473	
 -430.0000	3.068E-11	6.135E-12	4.298E+6	2.433E+6	  -20.0059	   10.7273	    3.8479	  -30.1764	
 -440.0000	3.069E-11	6.143E-12	4.305E+6	2.438E+6	  -20.0059	   10.7749	    3.8248	  -30.2062	
 -450.0000	3.057E-11	6.134E-12	4.339E+6	2.475E+6	  -20.0109	   10.7479	    3.8156	  -30.2503	
 -460.0000	3.016E-11	6.148E-12	4.378E+6	2.483E+6	  -20.0109	   10.7025	    3.7966	  -30.3343	
 -470.0000	3.027E-11	6.146E-12	4.393E+6	2.498E+6	  -20.0135	   10.6979	    3.7688	  -30.4146	
 -480.0000	2.996E-11	6.149E-12	4.423E+6	2.525E+6	  -20.0160	   10.6485	    3.7641	  -30.4622	
 -490.0000	3.008E-11	6.148E-12	4.431E+6	2.543E+6	  -20.0135	   10.6433	    3.7498	  -30.5055	
 -500.0000	2.993E-11	6.148E-12	4.469E+6	2.555E+6	  -20.0109	   10.6620	    3.7324	  -30.5411	
 -510.0000	2.957E-11	6.138E-12	4.503E+6	2.595E+6	  -20.0084	   10.7396	    3.7255	  -30.5065	
 -520.0000	2.943E-11	6.153E-12	4.515E+6	2.591E+6	  -20.0084	   10.7633	    3.6954	  -30.5748	
 -530.0000	2.916E-11	6.154E-12	4.545E+6	2.617E+6	  -20.0109	   10.7019	    3.6701	  -30.6893	
 -540.0000	2.906E-11	6.147E-12	4.568E+6	2.652E+6	  -20.0109	   10.7324	    3.6474	  -30.7331	
 -550.0000	2.877E-11	6.154E-12	4.600E+6	2.652E+6	  -20.0109	   10.6891	    3.6420	  -30.7786	
 -560.0000	2.851E-11	6.147E-12	4.631E+6	2.676E+6	  -20.0084	   10.7461	    3.6429	  -30.7363	
 -570.0000	2.879E-11	6.173E-12	4.641E+6	2.659E+6	  -20.0008	   10.7721	    3.6502	  -30.6973	
 -580.0000	2.860E-11	6.162E-12	4.663E+6	2.695E+6	  -20.0059	   10.5926	    3.6701	  -30.7654	
 -590.0000	2.842E-11	6.159E-12	4.695E+6	2.702E+6	  -20.0033	   10.5740	    3.6733	  -30.7693	
 -600.0000	2.830E-11	6.170E-12	4.702E+6	2.701E+6	  -20.0059	   10.5740	    3.6629	  -30.7990	
 -610.0000	2.848E-11	6.177E-12	4.704E+6	2.691E+6	  -19.9982	   10.5791	    3.6591	  -30.8099	
 -620.0000	2.834E-11	6.182E-12	4.730E+6	2.715E+6	  -19.9957	   10.6364	    3.6512	  -30.7890	
 -630.0000	2.791E-11	6.174E-12	4.770E+6	2.742E+6	  -19.9957	   10.5957	    3.6426	  -30.8418	
 -640.0000	2.810E-11	6.182E-12	4.771E+6	2.745E+6	  -19.9957	   10.5761	    3.6344	  -30.8790	
 -650.0000	2.791E-11	6.170E-12	4.806E+6	2.789E+6	  -20.0008	   10.5519	    3.6164	  -30.9476	
 -660.0000	2.790E-11	6.189E-12	4.809E+6	2.754E+6	  -20.0008	   10.5397	    3.6224	  -30.9388	
 -670.0000	2.816E-11	6.196E-12	4.814E+6	2.761E+6	  -20.0033	   10.5034	    3.6205	  -30.9695	
 -680.0000	2.765E-11	6.189E-12	4.861E+6	2.785E+6	  -20.0059	   10.4739	    3.6205	  -30.9900	
 -690.0000	2.754E-11	6.185E-12	4.868E+6	2.815E+6	  -20.0109	   10.5953	    3.6227	  -30.8992	
 -700.0000	2.743E-11	6.187E-12	4.883E+6	2.825E+6	  -20.0084	   10.5498	    3.6148	  -30.9536	
 -710.0000	2.731E-11	6.190E-12	4.908E+6	2.822E+6	  -20.0084	   10.5507	    3.6104	  -30.9740	
 -720.0000	2.738E-11	6.189E-12	4.912E+6	2.825E+6	  -20.0084	   10.5889	    3.6113	  -30.9365	
 -730.0000	2.762E-11	6.207E-12	4.906E+6	2.808E+6	  -20.0033	   10.5212	    3.5968	  -31.0256	
 -740.0000	2.733E-11	6.204E-12	4.942E+6	2.828E+6	  -20.0059	   10.6212	    3.5860	  -30.9873	
 -750.0000	2.706E-11	6.189E-12	4.966E+6	2.871E+6	  -20.0059	   10.5824	    3.5756	  -31.0446	
 -760.0000	2.715E-11	6.204E-12	4.954E+6	2.848E+6	  -19.9982	   10.5800	    3.5734	  -31.0527	
 -770.0000	2.691E-11	6.204E-12	4.986E+6	2.857E+6	  -20.0033	   10.6064	    3.5686	  -31.0482	
 -780.0000	2.698E-11	6.195E-12	4.998E+6	2.861E+6	  -19.9931	   10.5133	    3.5797	  -31.0806	
 -790.0000	2.681E-11	6.197E-12	5.024E+6	2.890E+6	  -19.9982	   10.5054	    3.5781	  -31.0907	
 -800.0000	2.694E-11	6.209E-12	5.006E+6	2.879E+6	  -19.9931	   10.4262	    3.5873	  -31.1191	
 -810.0000	2.694E-11	6.210E-12	5.006E+6	2.862E+6	  -19.9957	   10.4148	    3.5908	  -31.1169	
 -820.0000	2.683E-11	6.196E-12	5.017E+6	2.896E+6	  -20.0008	   10.4430	    3.6059	  -31.0534	
 -830.0000	2.714E-11	6.212E-12	5.012E+6	2.885E+6	  -19.9982	   10.4644	    3.6053	  -31.0404	
 -840.0000	2.695E-11	6.214E-12	5.021E+6	2.875E+6	  -19.9982	   10.4708	    3.6164	  -31.0040	
 -850.0000	2.701E-11	6.214E-12	5.023E+6	2.881E+6	  -19.9982	   10.5181	    3.6401	  -30.9030	
 -860.0000	2.695E-11	6.217E-12	5.024E+6	2.870E+6	  -19.9982	   10.3864	    3.6518	  -30.9611	
 -870.0000	2.664E-11	6.214E-12	5.053E+6	2.893E+6	  -19.9982	   10.4231	    3.6635	  -30.9022	
 -880.0000	2.649E-11	6.206E-12	5.082E+6	2.924E+6	  -19.9931	   10.5745	    3.6793	  -30.7519	
 -890.0000	2.638E-11	6.202E-12	5.096E+6	2.927E+6	  -19.9906	   10.4229	    3.6692	  -30.8862	
 -900.0000	2.651E-11	6.208E-12	5.087E+6	2.922E+6	  -19.9982	   10.4229	    3.6591	  -30.9150	
 -910.0000	2.649E-11	6.224E-12	5.081E+6	2.905E+6	  -20.0033	   10.4265	    3.6607	  -30.9080	
 -920.0000	2.668E-11	6.218E-12	5.065E+6	2.914E+6	  -19.9982	   10.3686	    3.6613	  -30.9464	
 -930.0000	2.668E-11	6.219E-12	5.084E+6	2.897E+6	  -19.9957	   10.3665	    3.6480	  -30.9858	
 -940.0000	2.659E-11	6.222E-12	5.073E+6	2.901E+6	  -20.0059	   10.3665	    3.6414	  -31.0047	
 -950.0000	2.655E-11	6.213E-12	5.085E+6	2.920E+6	  -19.9957	   10.4295	    3.6199	  -31.0226	
 -960.0000	2.658E-11	6.229E-12	5.071E+6	2.896E+6	  -19.9982	   10.3649	    3.6139	  -31.0849	
 -970.0000	2.659E-11	6.215E-12	5.075E+6	2.919E+6	  -20.0008	   10.3279	    3.6031	  -31.1416	
 -980.0000	2.615E-11	6.205E-12	5.099E+6	2.953E+6	  -20.0059	   10.3698	    3.6015	  -31.1170	
 -990.0000	2.642E-11	6.216E-12	5.102E+6	2.928E+6	  -20.0135	   10.3822	    3.5917	  -31.1367	
-1000.0000	2.634E-11	6.220E-12	5.100E+6	2.935E+6	  -20.0109	   10.4648	    3.5923	  -31.0776
