Repository: ctiley/CERN_CMS_Silicon_Sensor

# CERN_CMS_Silicon_Sensor

# Code To-Do 
- Double check Halfmoon Diode Data

# Lab To-Do
- Measure more HGCAL Diodes
- Measure rest of Unirradiated Halfmoon Diodes
- Rebond D0 Diode
- Cleanup Wires at Alibava Station
-

File: Diodes/Halfmoon/Diodes/Data/Cleaned_Data/PreIrrad/34341/041/CV_34341_041_PSS_HM_XX_DIODEHALFPSTOP_GRConnected_7_6_2021_2_36_22_PM 2.txt
GCD Test
Bias: 5000.000000
CV_34341_041_PSS_HM_XX_DIODEHALFPSTOP_GRConnected
Date/Time: 7/6/2021 2:36:22 PM
Sensor Name: DIODEHALFPSTOP
Type: P
Annealing Status: Not Irradiated
Environment: 20C
Tester: Andrew Kent

Time Delay per Ramp Step (s): 0.500

CV Time Delay per Measurement (s) :0.500

AC Voltage (V): 0.500

Current Number of measurements per voltage: 1.000

IV Time Delay per Measurement (s) :0.000


BiasVoltage	LCR_Cp_freq1000.0	LCR_Rp_freq1000.0	Temperature	Air_Temp	Humidity	Dewpoint	
   -5.0000	1.798E-11	1.515E+9	   19.9807	   20.1380	    6.8030	  -17.0805	
  -10.0000	1.456E-11	1.767E+9	   20.1223	   20.1411	    6.8068	  -17.0716	
  -15.0000	1.267E-11	1.916E+9	   20.1840	   20.1421	    6.8134	  -17.0594	
  -20.0000	1.145E-11	1.938E+9	   20.3179	   20.1511	    6.8087	  -17.0610	
  -25.0000	1.072E-11	2.219E+9	   20.3179	   20.1500	    6.8017	  -17.0739	
  -30.0000	1.020E-11	2.148E+9	   20.2381	   20.1576	    6.8055	  -17.0618	
  -35.0000	9.756E-12	1.893E+9	   20.1197	   20.1576	    6.7925	  -17.0844	
  -40.0000	9.400E-12	2.016E+9	   20.0270	   20.1473	    6.7948	  -17.0881	
  -45.0000	9.107E-12	2.036E+9	   19.9215	   20.1391	    6.8023	  -17.0809	
  -50.0000	8.866E-12	2.036E+9	   19.8443	   20.1366	    6.8004	  -17.0860	
  -55.0000	8.652E-12	2.044E+9	   19.7877	   20.1329	    6.7960	  -17.0964	
  -60.0000	8.465E-12	2.138E+9	   19.7594	   20.1297	    6.7916	  -17.1065	
  -65.0000	8.299E-12	2.322E+9	   19.7748	   20.1307	    6.7979	  -17.0947	
  -70.0000	8.158E-12	2.299E+9	   19.8288	   20.1246	    6.7989	  -17.0975	
  -75.0000	8.029E-12	2.214E+9	   19.9086	   20.1367	    6.8004	  -17.0859	
  -80.0000	7.902E-12	2.148E+9	   20.0193	   20.1381	    6.8087	  -17.0706	
  -85.0000	7.785E-12	2.101E+9	   20.1274	   20.1361	    6.8106	  -17.0687	
  -90.0000	7.690E-12	2.230E+9	   20.2252	   20.1368	    6.8115	  -17.0665	
  -95.0000	7.596E-12	2.064E+9	   20.3076	   20.1480	    6.8096	  -17.0617	
 -100.0000	7.507E-12	2.337E+9	   20.3488	   20.1447	    6.8137	  -17.0569	
 -105.0000	7.422E-12	2.356E+9	   20.3436	   20.1442	    6.8163	  -17.0529	
 -110.0000	7.347E-12	2.055E+9	   20.2999	   20.1504	    6.8049	  -17.0681	
 -115.0000	7.275E-12	2.229E+9	   20.2175	   20.1427	    6.8080	  -17.0683	
 -120.0000	7.217E-12	2.482E+9	   20.0734	   20.1450	    6.7992	  -17.0820	
 -125.0000	7.146E-12	2.245E+9	   19.9653	   20.1265	    6.7922	  -17.1078	
 -130.0000	7.094E-12	2.304E+9	   19.8649	   20.1271	    6.7973	  -17.0984	
 -135.0000	7.040E-12	2.265E+9	   19.7980	   20.1208	    6.7960	  -17.1053	
 -140.0000	6.979E-12	2.278E+9	   19.7594	   20.1181	    6.7995	  -17.1012	
 -145.0000	6.930E-12	2.127E+9	   19.7594	   20.1122	    6.7995	  -17.1056	
 -150.0000	6.888E-12	2.455E+9	   19.8057	   20.1146	    6.7929	  -17.1153	
 -155.0000	6.851E-12	2.442E+9	   19.8057	   20.1146	    6.7929	  -17.1153	
 -160.0000	6.808E-12	2.530E+9	   19.9369	   20.1175	    6.8074	  -17.0879	
 -165.0000	6.754E-12	2.289E+9	   20.0476	   20.1219	    6.8156	  -17.0703	
 -170.0000	6.722E-12	2.249E+9	   20.1763	   20.1345	    6.8071	  -17.0760	
 -175.0000	6.679E-12	2.250E+9	   20.2767	   20.1392	    6.8150	  -17.0587	
 -180.0000	6.648E-12	2.307E+9	   20.3539	   20.1392	    6.8080	  -17.0709	
 -185.0000	6.603E-12	2.331E+9	   20.3848	   20.1353	    6.8175	  -17.0572	
 -190.0000	6.568E-12	2.212E+9	   20.3308	   20.1386	    6.8042	  -17.0779	
 -195.0000	6.534E-12	2.162E+9	   20.2201	   20.1386	    6.8020	  -17.0818	
 -200.0000	6.503E-12	2.419E+9	   20.1274	   20.1321	    6.7954	  -17.0981	
 -205.0000	6.468E-12	2.387E+9	   20.0296	   20.1338	    6.8004	  -17.0880	
 -210.0000	6.442E-12	2.473E+9	   19.9266	   20.1253	    6.7944	  -17.1048	
 -215.0000	6.404E-12	2.603E+9	   19.8546	   20.1270	    6.8020	  -17.0903	
 -220.0000	6.381E-12	2.647E+9	   19.8057	   20.1233	    6.7887	  -17.1161	
 -225.0000	6.360E-12	2.135E+9	   19.7851	   20.1185	    6.7925	  -17.1130	
 -230.0000	6.349E-12	2.539E+9	   19.8057	   20.1149	    6.7979	  -17.1063	
 -235.0000	6.341E-12	2.524E+9	   19.8057	   20.1149	    6.7979	  -17.1063	
 -240.0000	6.332E-12	2.444E+9	   19.9910	   20.1176	    6.8055	  -17.0911	
 -245.0000	6.329E-12	2.634E+9	   20.0939	   20.1193	    6.8014	  -17.0970	
 -250.0000	6.324E-12	2.529E+9	   20.0939	   20.1193	    6.8014	  -17.0970	
 -255.0000	6.322E-12	2.558E+9	   20.2046	   20.1362	    6.8071	  -17.0747	
 -260.0000	6.316E-12	2.246E+9	   20.3179	   20.1290	    6.8102	  -17.0745	
 -265.0000	6.311E-12	2.228E+9	   20.3514	   20.1361	    6.8020	  -17.0836	
 -270.0000	6.318E-12	2.415E+9	   20.3514	   20.1361	    6.8020	  -17.0836	
 -275.0000	6.313E-12	2.345E+9	   20.2716	   20.1353	    6.8121	  -17.0666	
 -280.0000	6.306E-12	2.506E+9	   20.1892	   20.1257	    6.8001	  -17.0945	
 -285.0000	6.309E-12	2.466E+9	   19.9884	   20.1282	    6.7973	  -17.0976	
 -290.0000	6.306E-12	2.468E+9	   19.9884	   20.1282	    6.7973	  -17.0976	
 -295.0000	6.308E-12	2.211E+9	   19.8494	   20.1230	    6.7992	  -17.0981	
 -300.0000	6.309E-12	2.184E+9	   19.7645	   20.1145	    6.7951	  -17.1115	
 -305.0000	6.306E-12	2.258E+9	   19.7748	   20.1078	    6.8055	  -17.0983	
 -310.0000	6.304E-12	2.481E+9	   19.8314	   20.1070	    6.8055	  -17.0989	
 -315.0000	6.311E-12	2.544E+9	   19.9266	   20.1129	    6.8087	  -17.0890	
 -320.0000	6.302E-12	2.410E+9	   20.0347	   20.1164	    6.8004	  -17.1008	
 -325.0000	6.303E-12	2.653E+9	   20.1583	   20.1123	    6.8128	  -17.0823	
 -330.0000	6.302E-12	2.264E+9	   20.2613	   20.1183	    6.8248	  -17.0570	
 -335.0000	6.304E-12	2.211E+9	   20.3462	   20.1292	    6.8115	  -17.0721	
 -340.0000	6.302E-12	2.651E+9	   20.3822	   20.1342	    6.8140	  -17.0640	
 -345.0000	6.305E-12	2.685E+9	   20.3719	   20.1276	    6.8023	  -17.0893	
 -350.0000	6.300E-12	2.209E+9	   20.3153	   20.1389	    6.8128	  -17.0628	
 -355.0000	6.300E-12	2.535E+9	   20.2381	   20.1401	    6.8080	  -17.0702	
 -360.0000	6.308E-12	2.500E+9	   20.1454	   20.1344	    6.8102	  -17.0705	
 -365.0000	6.302E-12	2.520E+9	   19.9961	   20.1299	    6.8058	  -17.0815	
 -370.0000	6.298E-12	2.182E+9	   19.8983	   20.1208	    6.8068	  -17.0865	
 -375.0000	6.303E-12	2.196E+9	   19.8263	   20.1156	    6.8001	  -17.1020	
 -380.0000	6.303E-12	2.160E+9	   19.7774	   20.1160	    6.8011	  -17.1000	
 -385.0000	6.300E-12	2.461E+9	   19.7902	   20.1121	    6.8011	  -17.1029	
 -390.0000	6.303E-12	2.263E+9	   19.7902	   20.1121	    6.8011	  -17.1029	
 -395.0000	6.301E-12	2.098E+9	   19.9601	   20.1123	    6.8055	  -17.0950	
 -400.0000	6.304E-12	2.311E+9	   20.0682	   20.1172	    6.8191	  -17.0677	
 -410.0000	6.303E-12	2.609E+9	   20.1918	   20.1216	    6.8150	  -17.0717	
 -420.0000	6.305E-12	2.185E+9	   20.3256	   20.1264	    6.8150	  -17.0682	
 -430.0000	6.295E-12	2.316E+9	   20.3848	   20.1303	    6.8201	  -17.0564	
 -440.0000	6.299E-12	2.215E+9	   20.3925	   20.1321	    6.8213	  -17.0530	
 -450.0000	6.298E-12	2.589E+9	   20.3591	   20.1328	    6.8140	  -17.0651	
 -460.0000	6.297E-12	2.711E+9	   20.2819	   20.1309	    6.8125	  -17.0692	
 -470.0000	6.297E-12	2.547E+9	   20.1943	   20.1329	    6.8096	  -17.0727	
 -480.0000	6.303E-12	2.346E+9	   20.0991	   20.1236	    6.8112	  -17.0768	
 -490.0000	6.298E-12	2.644E+9	   19.9936	   20.1113	    6.8210	  -17.0687	
 -500.0000	6.293E-12	2.275E+9	   19.8958	   20.1125	    6.8178	  -17.0733	
 -510.0000	6.296E-12	2.217E+9	   19.8211	   20.1125	    6.8169	  -17.0750	
 -520.0000	6.298E-12	2.609E+9	   19.8211	   20.1125	    6.8169	  -17.0750	
 -530.0000	6.298E-12	2.294E+9	   19.7980	   20.1072	    6.8267	  -17.0619	
 -540.0000	6.299E-12	2.258E+9	   19.8185	   20.1063	    6.8178	  -17.0779	
 -550.0000	6.296E-12	2.432E+9	   19.8752	   20.1138	    6.8207	  -17.0675	
 -560.0000	6.300E-12	2.357E+9	   20.0785	   20.1193	    6.8305	  -17.0464	
 -570.0000	6.293E-12	2.228E+9	   20.1892	   20.1254	    6.8390	  -17.0271	
 -580.0000	6.302E-12	2.648E+9	   20.2870	   20.1253	    6.8362	  -17.0321	
 -590.0000	6.292E-12	2.424E+9	   20.3436	   20.1268	    6.8447	  -17.0162	
 -600.0000	6.296E-12	2.470E+9	   20.3616	   20.1335	    6.8343	  -17.0294

File: Diodes/Halfmoon/Diodes/Data/Cleaned_Data/PreIrrad/34341/041/IV_34341_041_PSS_HM_XX_DIODEHALFPSTOP_7_6_2021_2_10_00_PM.txt
GCD Test
Bias: 5000.000000
IV_34341_041_PSS_HM_XX_DIODEHALFPSTOP
Date/Time: 7/6/2021 2:10:00 PM
Sensor Name: DIODEHALFPSTOP
Type: P
Annealing Status: Not Irradiated
Environment: 20C
Tester: Andrew Kent

Time Delay per Ramp Step (s): 0.500

CV Time Delay per Measurement (s) :0.500

AC Voltage (V): 0.500

Current Number of measurements per voltage: 1.000

IV Time Delay per Measurement (s) :0.000


BiasVoltage	Total Current_Avg	Total Current_0	Bias Current_Avg	Bias Current_0	Temperature	Air_Temp	Humidity	Dewpoint	
   -5.0000	1.4200E-10	1.4200E-10	-4.183307E-11	-4.183307E-11	   19.9138	   20.1636	    8.2391	  -14.5470	
  -10.0000	1.0700E-10	1.0700E-10	-4.631959E-11	-4.631959E-11	   19.9138	   20.1645	    8.2391	  -14.7662	
  -15.0000	-1.5200E-10	-1.5200E-10	-5.920708E-11	-5.920708E-11	   19.8211	   20.1637	    8.0996	  -14.9733	
  -20.0000	-1.9800E-10	-1.9800E-10	-5.239788E-11	-5.239788E-11	   19.7594	   20.1637	    8.0123	  -14.9733	
  -25.0000	-1.4600E-10	-1.4600E-10	-5.366475E-11	-5.366475E-11	   19.7594	   20.1637	    8.0123	  -15.1041	
  -30.0000	3.8000E-11	3.8000E-11	-5.538411E-11	-5.538411E-11	   19.7439	   20.1625	    7.9222	  -15.2414	
  -35.0000	-1.7200E-10	-1.7200E-10	-5.682735E-11	-5.682735E-11	   19.7645	   20.1659	    7.8612	  -15.3322	
  -40.0000	-2.1900E-10	-2.1900E-10	-5.856946E-11	-5.856946E-11	   19.8494	   20.1659	    7.7584	  -15.3322	
  -45.0000	-3.6000E-11	-3.6000E-11	-6.032484E-11	-6.032484E-11	   19.8494	   20.1710	    7.7584	  -15.4867	
  -50.0000	-1.6500E-10	-1.6500E-10	-6.196429E-11	-6.196429E-11	   19.9653	   20.1796	    7.6616	  -15.6313	
  -55.0000	-2.8600E-10	-2.8600E-10	-6.446586E-11	-6.446586E-11	   20.1145	   20.1796	    7.5949	  -15.6313	
  -60.0000	-3.0800E-10	-3.0800E-10	-6.571461E-11	-6.571461E-11	   20.1145	   20.1796	    7.5949	  -15.7363	
  -65.0000	-3.1300E-10	-3.1300E-10	-6.709167E-11	-6.709167E-11	   20.2767	   20.1796	    7.5079	  -15.7363	
  -70.0000	-1.2700E-10	-1.2700E-10	-6.810885E-11	-6.810885E-11	   20.2767	   20.1870	    7.5079	  -15.8689	
  -75.0000	-4.3700E-10	-4.3700E-10	-6.981159E-11	-6.981159E-11	   20.3694	   20.1870	    7.4336	  -15.8689	
  -80.0000	-1.5100E-10	-1.5100E-10	-7.007006E-11	-7.007006E-11	   20.3694	   20.1888	    7.4336	  -15.9868	
  -85.0000	-1.9200E-10	-1.9200E-10	-7.074030E-11	-7.074030E-11	   20.3771	   20.1998	    7.3760	  -16.0717	
  -90.0000	-2.4800E-10	-2.4800E-10	-7.133678E-11	-7.133678E-11	   20.3282	   20.1998	    7.3302	  -16.0717	
  -95.0000	-4.2900E-10	-4.2900E-10	-7.218279E-11	-7.218279E-11	   20.3282	   20.1998	    7.3302	  -16.1463	
 -100.0000	-4.1300E-10	-4.1300E-10	-7.254904E-11	-7.254904E-11	   20.2561	   20.1922	    7.2884	  -16.2202	
 -105.0000	-4.4300E-10	-4.4300E-10	-7.382466E-11	-7.382466E-11	   20.1763	   20.1972	    7.2549	  -16.2716	
 -110.0000	-4.4800E-10	-4.4800E-10	-7.564849E-11	-7.564849E-11	   20.0476	   20.1972	    7.2043	  -16.2716	
 -115.0000	-2.8800E-10	-2.8800E-10	-7.769499E-11	-7.769499E-11	   20.0476	   20.1903	    7.2043	  -16.3602	
 -120.0000	-5.3200E-10	-5.3200E-10	-7.943973E-11	-7.943973E-11	   19.8983	   20.1903	    7.1581	  -16.3602	
 -125.0000	-4.6000E-10	-4.6000E-10	-8.092843E-11	-8.092843E-11	   19.8983	   20.1960	    7.1581	  -16.4328	
 -130.0000	-2.6800E-10	-2.6800E-10	-8.263103E-11	-8.263103E-11	   19.7980	   20.1905	    7.1199	  -16.5007	
 -135.0000	-5.0900E-10	-5.0900E-10	-8.531164E-11	-8.531164E-11	   19.7980	   20.1905	    7.1199	  -16.5007	
 -140.0000	-5.3200E-10	-5.3200E-10	-8.778327E-11	-8.778327E-11	   19.7542	   20.1877	    7.0977	  -16.5399	
 -145.0000	-5.0900E-10	-5.0900E-10	-8.912285E-11	-8.912285E-11	   19.7774	   20.1877	    7.0667	  -16.5399	
 -150.0000	-3.2400E-10	-3.2400E-10	-9.126075E-11	-9.126075E-11	   19.7774	   20.1884	    7.0667	  -16.5915	
 -155.0000	-5.9400E-10	-5.9400E-10	-9.280126E-11	-9.280126E-11	   19.8366	   20.1809	    7.0563	  -16.6146	
 -160.0000	-4.2200E-10	-4.2200E-10	-9.504388E-11	-9.504388E-11	   19.9164	   20.1834	    7.0297	  -16.6577	
 -165.0000	-5.8200E-10	-5.8200E-10	-9.649738E-11	-9.649738E-11	   20.0528	   20.1814	    7.0168	  -16.6811	
 -170.0000	-5.6100E-10	-5.6100E-10	-9.778214E-11	-9.778214E-11	   20.0528	   20.1814	    7.0168	  -16.6811	
 -175.0000	-4.8300E-10	-4.8300E-10	-1.000260E-10	-1.000260E-10	   20.2046	   20.1993	    6.9984	  -16.6991	
 -180.0000	-6.7200E-10	-6.7200E-10	-1.003348E-10	-1.003348E-10	   20.3359	   20.1993	    6.9845	  -16.6991	
 -185.0000	-3.8900E-10	-3.8900E-10	-1.007258E-10	-1.007258E-10	   20.3359	   20.1993	    6.9845	  -16.7228	
 -190.0000	-5.9900E-10	-5.9900E-10	-1.005657E-10	-1.005657E-10	   20.4131	   20.1993	    6.9741	  -16.7228	
 -195.0000	-3.8300E-10	-3.8300E-10	-1.004491E-10	-1.004491E-10	   20.4131	   20.2102	    6.9741	  -16.7326	
 -200.0000	-5.2700E-10	-5.2700E-10	-9.892308E-11	-9.892308E-11	   20.3874	   20.2102	    6.9466	  -16.7326	
 -205.0000	-6.2400E-10	-6.2400E-10	-9.866479E-11	-9.866479E-11	   20.3874	   20.2096	    6.9466	  -16.7800	
 -210.0000	-4.5700E-10	-4.5700E-10	-9.815671E-11	-9.815671E-11	   20.3050	   20.2090	    6.9367	  -16.7972	
 -215.0000	-6.4200E-10	-6.4200E-10	-9.767032E-11	-9.767032E-11	   20.1969	   20.2090	    6.9301	  -16.7972	
 -220.0000	-6.4500E-10	-6.4500E-10	-9.676257E-11	-9.676257E-11	   20.1969	   20.2090	    6.9301	  -16.8086	
 -225.0000	-6.4900E-10	-6.4900E-10	-9.614833E-11	-9.614833E-11	   20.1017	   20.2046	    6.9282	  -16.8151	
 -230.0000	-6.7100E-10	-6.7100E-10	-9.518870E-11	-9.518870E-11	   20.0193	   20.2057	    6.9051	  -16.8539	
 -235.0000	-5.9300E-10	-5.9300E-10	-9.552175E-11	-9.552175E-11	   19.9061	   20.2057	    6.8947	  -16.8539	
 -240.0000	-4.9700E-10	-4.9700E-10	-9.551849E-11	-9.551849E-11	   19.9061	   20.2026	    6.8947	  -16.8742	
 -245.0000	-6.7200E-10	-6.7200E-10	-9.569736E-11	-9.569736E-11	   19.8417	   20.1924	    6.8997	  -16.8730	
 -250.0000	-7.9900E-10	-7.9900E-10	-9.670615E-11	-9.670615E-11	   19.8185	   20.1924	    6.8893	  -16.8730	
 -255.0000	-7.3700E-10	-7.3700E-10	-9.852705E-11	-9.852705E-11	   19.8185	   20.1924	    6.8893	  -16.8910	
 -260.0000	-5.4600E-10	-5.4600E-10	-9.910946E-11	-9.910946E-11	   19.8340	   20.1922	    6.8947	  -16.8818	
 -265.0000	-7.6100E-10	-7.6100E-10	-1.001231E-10	-1.001231E-10	   19.8726	   20.1925	    6.8928	  -16.8849	
 -270.0000	-8.0700E-10	-8.0700E-10	-1.017601E-10	-1.017601E-10	   19.9833	   20.1925	    6.8947	  -16.8849	
 -275.0000	-8.7000E-10	-8.7000E-10	-1.025230E-10	-1.025230E-10	   19.9833	   20.1982	    6.8947	  -16.8774	
 -280.0000	-6.2300E-10	-6.2300E-10	-1.037848E-10	-1.037848E-10	   20.0862	   20.1957	    6.8852	  -16.8956	
 -285.0000	-7.1200E-10	-7.1200E-10	-1.053617E-10	-1.053617E-10	   20.2098	   20.1957	    6.8830	  -16.8956	
 -290.0000	-8.0900E-10	-8.0900E-10	-1.052098E-10	-1.052098E-10	   20.2098	   20.1957	    6.8830	  -16.8994	
 -295.0000	-9.0000E-10	-9.0000E-10	-1.048857E-10	-1.048857E-10	   20.2819	   20.1994	    6.8855	  -16.8923	
 -300.0000	-7.0200E-10	-7.0200E-10	-1.048647E-10	-1.048647E-10	   20.3230	   20.1979	    6.8903	  -16.8853	
 -305.0000	-9.4700E-10	-9.4700E-10	-1.039393E-10	-1.039393E-10	   20.3230	   20.1979	    6.8871	  -16.8853	
 -310.0000	-8.9100E-10	-8.9100E-10	-1.032641E-10	-1.032641E-10	   20.3230	   20.2052	    6.8871	  -16.8854	
 -315.0000	-7.2700E-10	-7.2700E-10	-1.024116E-10	-1.024116E-10	   20.2355	   20.2052	    6.8713	  -16.8854	
 -320.0000	-6.5900E-10	-6.5900E-10	-1.008929E-10	-1.008929E-10	   20.2355	   20.1976	    6.8713	  -16.9182	
 -325.0000	-7.5600E-10	-7.5600E-10	-1.008655E-10	-1.008655E-10	   20.1248	   20.1957	    6.8776	  -16.9087	
 -330.0000	-9.7200E-10	-9.7200E-10	-1.004251E-10	-1.004251E-10	   20.0219	   20.1957	    6.8656	  -16.9087	
 -335.0000	-6.4600E-10	-6.4600E-10	-9.954280E-11	-9.954280E-11	   20.0219	   20.1994	    6.8656	  -16.9268	
 -340.0000	-9.2900E-10	-9.2900E-10	-9.910375E-11	-9.910375E-11	   19.9318	   20.1951	    6.8656	  -16.9299	
 -345.0000	-7.3200E-10	-7.3200E-10	-9.859957E-11	-9.859957E-11	   19.8649	   20.1822	    6.8561	  -16.9559	
 -350.0000	-1.0430E-9	-1.0430E-9	-9.959474E-11	-9.959474E-11	   19.8005	   20.1822	    6.8596	  -16.9559	
 -355.0000	-9.2100E-10	-9.2100E-10	-9.982186E-11	-9.982186E-11	   19.8005	   20.1854	    6.8596	  -16.9475	
 -360.0000	-9.3100E-10	-9.3100E-10	-1.007117E-10	-1.007117E-10	   19.7902	   20.1773	    6.8539	  -16.9632	
 -365.0000	-9.9300E-10	-9.9300E-10	-1.017640E-10	-1.017640E-10	   19.8237	   20.1773	    6.8656	  -16.9632	
 -370.0000	-9.9000E-10	-9.9000E-10	-1.027598E-10	-1.027598E-10	   19.8237	   20.1800	    6.8656	  -16.9410	
 -375.0000	-1.0480E-9	-1.0480E-9	-1.045709E-10	-1.045709E-10	   19.8829	   20.1927	    6.8653	  -16.9323	
 -380.0000	-1.0790E-9	-1.0790E-9	-1.063642E-10	-1.063642E-10	   19.9550	   20.1807	    6.8700	  -16.9329	
 -385.0000	-9.4900E-10	-9.4900E-10	-1.068405E-10	-1.068405E-10	   20.0785	   20.1807	    6.8735	  -16.9329	
 -390.0000	-8.7100E-10	-8.7100E-10	-1.082955E-10	-1.082955E-10	   20.0785	   20.1786	    6.8735	  -16.9284	
 -395.0000	-1.0280E-9	-1.0280E-9	-1.090374E-10	-1.090374E-10	   20.2226	   20.1786	    6.8703	  -16.9284	
 -400.0000	-1.0710E-9	-1.0710E-9	-1.091289E-10	-1.091289E-10	   20.2226	   20.1848	    6.8703	  -16.9293	
 -410.0000	-1.0070E-9	-1.0070E-9	-1.098035E-10	-1.098035E-10	   20.3153	   20.1848	    6.8773	  -16.9293	
 -420.0000	-1.2170E-9	-1.2170E-9	-1.096775E-10	-1.096775E-10	   20.3153	   20.1957	    6.8773	  -16.9093	
 -430.0000	-1.2370E-9	-1.2370E-9	-1.094343E-10	-1.094343E-10	   20.3385	   20.1929	    6.8735	  -16.9179	
 -440.0000	-1.2710E-9	-1.2710E-9	-1.082556E-10	-1.082556E-10	   20.2999	   20.1929	    6.8656	  -16.9179	
 -450.0000	-1.2310E-9	-1.2310E-9	-1.075058E-10	-1.075058E-10	   20.2999	   20.1922	    6.8656	  -16.9321	
 -460.0000	-1.3020E-9	-1.3020E-9	-1.065125E-10	-1.065125E-10	   20.2175	   20.1934	    6.8763	  -16.9126	
 -470.0000	-1.0620E-9	-1.0620E-9	-1.053680E-10	-1.053680E-10	   20.0888	   20.1934	    6.8669	  -16.9126	
 -480.0000	-1.2630E-9	-1.2630E-9	-1.047479E-10	-1.047479E-10	   20.0888	   20.1898	    6.8669	  -16.9317	
 -490.0000	-1.0950E-9	-1.0950E-9	-1.045869E-10	-1.045869E-10	   19.9627	   20.1751	    6.8640	  -16.9474	
 -500.0000	-1.4220E-9	-1.4220E-9	-1.040810E-10	-1.040810E-10	   19.8623	   20.1751	    6.8700	  -16.9474	
 -510.0000	-1.4780E-9	-1.4780E-9	-1.043588E-10	-1.043588E-10	   19.8623	   20.1751	    6.8700	  -16.9370	
 -520.0000	-1.4280E-9	-1.4280E-9	-1.042646E-10	-1.042646E-10	   19.7954	   20.1702	    6.8643	  -16.9504	
 -530.0000	-1.5220E-9	-1.5220E-9	-1.055432E-10	-1.055432E-10	   19.7645	   20.1692	    6.8577	  -16.9626	
 -540.0000	-1.3770E-9	-1.3770E-9	-1.078011E-10	-1.078011E-10	   19.7774	   20.1692	    6.8722	  -16.9626	
 -550.0000	-1.3230E-9	-1.3230E-9	-1.090209E-10	-1.090209E-10	   19.7774	   20.1691	    6.8722	  -16.9376	
 -560.0000	-1.4920E-9	-1.4920E-9	-1.103597E-10	-1.103597E-10	   19.8391	   20.1640	    6.8748	  -16.9369	
 -570.0000	-1.4890E-9	-1.4890E-9	-1.119542E-10	-1.119542E-10	   19.9550	   20.1640	    6.8868	  -16.9369	
 -580.0000	-1.7470E-9	-1.7470E-9	-1.135571E-10	-1.135571E-10	   19.9550	   20.1607	    6.8868	  -16.9186	
 -590.0000	-1.8020E-9	-1.8020E-9	-1.143489E-10	-1.143489E-10	   20.0579	   20.1740	    6.8763	  -16.9269	
 -600.0000	-1.6720E-9	-1.6720E-9	-1.160377E-10	-1.160377E-10	   20.1480	   20.1792	    6.8716	  -16.9312
