Repository: ctiley/CERN_CMS_Silicon_Sensor

# CERN_CMS_Silicon_Sensor

# Code To-Do 
- Double check Halfmoon Diode Data

# Lab To-Do
- Measure more HGCAL Diodes
- Measure rest of Unirradiated Halfmoon Diodes
- Rebond D0 Diode
- Cleanup Wires at Alibava Station
-

File: Diodes/Halfmoon/Diodes/Data/Cleaned_Data/PreIrrad/37398/012/CV_37398_012_PSS_HM_XX_DIODEHALF_11_8_2021_2_32_27_PM.txt
GCD Test
Bias: 5000.000000
CV_37398_012_PSS_HM_XX_DIODEHALF
Date/Time: 11/8/2021 2:32:27 PM
Sensor Name: DIODEHALF
Type: P
Annealing Status: Not Irradiated and not Annealed
Environment: 20C
Tester: Andrew Kent

Time Delay per Ramp Step (s): 0.500

CV Time Delay per Measurement (s) :0.500

AC Voltage (V): 0.500

Current Number of measurements per voltage: 1.000

IV Time Delay per Measurement (s) :0.000


BiasVoltage	LCR_Cp_freq1000.0	LCR_Rp_freq1000.0	Temperature	Air_Temp	Humidity	Dewpoint	
   -5.0000	2.923E-11	1.766E+9	   20.0553	   21.6546	    6.6306	  -16.2763	
  -10.0000	2.086E-11	2.937E+9	   20.0579	   21.6620	    6.6360	  -16.2612	
  -15.0000	1.690E-11	3.217E+9	   20.0553	   21.6586	    6.6354	  -16.2649	
  -20.0000	1.440E-11	4.349E+9	   20.0553	   21.6586	    6.6480	  -16.2421	
  -25.0000	1.257E-11	3.903E+9	   20.0553	   21.6574	    6.6388	  -16.2595	
  -30.0000	1.107E-11	3.617E+9	   20.0553	   21.6576	    6.6376	  -16.2616	
  -35.0000	9.465E-12	3.441E+9	   20.0579	   21.6549	    6.6385	  -16.2619	
  -40.0000	7.968E-12	3.672E+9	   20.0579	   21.6587	    6.6287	  -16.2768	
  -45.0000	7.338E-12	4.146E+9	   20.0579	   21.6578	    6.6306	  -16.2740	
  -50.0000	6.741E-12	3.883E+8	   20.0579	   21.6605	    6.6319	  -16.2698	
  -55.0000	4.783E-12	2.968E+9	   20.0553	   21.6575	    6.6325	  -16.2708	
  -60.0000	4.582E-12	2.953E+9	   20.0579	   21.6612	    6.6379	  -16.2584	
  -65.0000	4.394E-12	3.185E+9	   20.0579	   21.6550	    6.6293	  -16.2784	
  -70.0000	4.235E-12	2.979E+9	   20.0579	   21.6602	    6.6271	  -16.2785	
  -75.0000	4.090E-12	3.015E+9	   20.0579	   21.6604	    6.6297	  -16.2738	
  -80.0000	3.962E-12	3.780E+9	   20.0579	   21.6544	    6.6357	  -16.2674	
  -85.0000	3.841E-12	3.435E+9	   20.0579	   21.6607	    6.6281	  -16.2764	
  -90.0000	3.738E-12	3.806E+9	   20.0553	   21.6603	    6.6290	  -16.2751	
  -95.0000	3.637E-12	4.057E+9	   20.0553	   21.6604	    6.6328	  -16.2681	
 -100.0000	3.541E-12	4.528E+9	   20.0579	   21.6615	    6.6278	  -16.2764	
 -105.0000	3.458E-12	4.192E+9	   20.0579	   21.6607	    6.6148	  -16.3004	
 -110.0000	3.374E-12	4.126E+9	   20.0553	   21.6594	    6.6281	  -16.2774	
 -115.0000	3.302E-12	4.246E+9	   20.0553	   21.6613	    6.6240	  -16.2835	
 -120.0000	3.233E-12	5.209E+9	   20.0553	   21.6580	    6.6259	  -16.2824	
 -125.0000	3.164E-12	3.944E+9	   20.0579	   21.6622	    6.6218	  -16.2868	
 -130.0000	3.104E-12	4.277E+9	   20.0553	   21.6656	    6.6157	  -16.2951	
 -135.0000	3.046E-12	5.032E+9	   20.0579	   21.6627	    6.6237	  -16.2830	
 -140.0000	2.995E-12	4.876E+9	   20.0579	   21.6650	    6.6208	  -16.2864	
 -145.0000	2.939E-12	6.176E+9	   20.0553	   21.6611	    6.6167	  -16.2967	
 -150.0000	2.892E-12	6.326E+9	   20.0553	   21.6599	    6.6297	  -16.2742	
 -155.0000	2.843E-12	6.364E+9	   20.0553	   21.6651	    6.6135	  -16.2995	
 -160.0000	2.796E-12	4.481E+9	   20.0553	   21.6651	    6.6135	  -16.2995	
 -165.0000	2.756E-12	5.744E+9	   20.0579	   21.6617	    6.6208	  -16.2888	
 -170.0000	2.716E-12	4.913E+9	   20.0553	   21.6608	    6.6139	  -16.3021	
 -175.0000	2.677E-12	4.745E+9	   20.0553	   21.6608	    6.6139	  -16.3021	
 -180.0000	2.644E-12	6.250E+9	   20.0579	   21.6583	    6.6123	  -16.3067	
 -185.0000	2.604E-12	7.196E+9	   20.0553	   21.6591	    6.6173	  -16.2970	
 -190.0000	2.569E-12	7.197E+9	   20.0579	   21.6613	    6.6145	  -16.3005	
 -195.0000	2.535E-12	6.205E+9	   20.0553	   21.6586	    6.6107	  -16.3093	
 -200.0000	2.496E-12	5.975E+9	   20.0553	   21.6595	    6.6157	  -16.2996	
 -205.0000	2.469E-12	4.825E+9	   20.0579	   21.6608	    6.6132	  -16.3032	
 -210.0000	2.436E-12	4.856E+9	   20.0579	   21.6595	    6.6091	  -16.3116	
 -215.0000	2.405E-12	5.262E+9	   20.0579	   21.6614	    6.6082	  -16.3119	
 -220.0000	2.376E-12	7.300E+9	   20.0553	   21.6571	    6.5949	  -16.3390	
 -225.0000	2.344E-12	5.555E+9	   20.0553	   21.6571	    6.5933	  -16.3419	
 -230.0000	2.316E-12	6.979E+9	   20.0553	   21.6627	    6.6006	  -16.3247	
 -235.0000	2.294E-12	6.060E+9	   20.0553	   21.6602	    6.6044	  -16.3196	
 -240.0000	2.267E-12	7.901E+9	   20.0553	   21.6607	    6.6037	  -16.3204	
 -245.0000	2.243E-12	6.417E+9	   20.0553	   21.6578	    6.6015	  -16.3265	
 -250.0000	2.221E-12	7.331E+9	   20.0553	   21.6616	    6.5968	  -16.3323	
 -255.0000	2.199E-12	5.106E+9	   20.0553	   21.6635	    6.5968	  -16.3310	
 -260.0000	2.185E-12	5.110E+9	   20.0579	   21.6599	    6.6012	  -16.3256	
 -265.0000	2.176E-12	7.464E+9	   20.0579	   21.6599	    6.5974	  -16.3324	
 -270.0000	2.170E-12	6.934E+9	   20.0553	   21.6586	    6.5984	  -16.3317	
 -275.0000	2.164E-12	7.438E+9	   20.0579	   21.6625	    6.5857	  -16.3517	
 -280.0000	2.160E-12	8.862E+9	   20.0553	   21.6630	    6.5939	  -16.3365	
 -285.0000	2.149E-12	7.400E+9	   20.0553	   21.6602	    6.5908	  -16.3442	
 -290.0000	2.146E-12	6.256E+9	   20.0553	   21.6596	    6.5901	  -16.3458	
 -295.0000	2.143E-12	7.881E+9	   20.0579	   21.6608	    6.5908	  -16.3438	
 -300.0000	2.145E-12	7.001E+9	   20.0553	   21.6626	    6.5851	  -16.3528	
 -305.0000	2.138E-12	6.843E+9	   20.0553	   21.6612	    6.5898	  -16.3452	
 -310.0000	2.136E-12	6.143E+9	   20.0553	   21.6613	    6.5923	  -16.3406	
 -315.0000	2.129E-12	7.341E+9	   20.0553	   21.6581	    6.5895	  -16.3481	
 -320.0000	2.128E-12	6.199E+9	   20.0553	   21.6615	    6.5857	  -16.3524	
 -325.0000	2.124E-12	6.226E+9	   20.0553	   21.6603	    6.5851	  -16.3545	
 -330.0000	2.130E-12	8.642E+9	   20.0553	   21.6560	    6.5886	  -16.3513	
 -335.0000	2.126E-12	7.757E+9	   20.0553	   21.6626	    6.5806	  -16.3608	
 -340.0000	2.123E-12	5.593E+9	   20.0553	   21.6638	    6.5860	  -16.3502	
 -345.0000	2.118E-12	6.235E+9	   20.0553	   21.6638	    6.5860	  -16.3502	
 -350.0000	2.118E-12	5.508E+9	   20.0553	   21.6562	    6.5898	  -16.3489	
 -355.0000	2.123E-12	6.906E+9	   20.0553	   21.6644	    6.5923	  -16.3383	
 -360.0000	2.115E-12	6.570E+9	   20.0553	   21.6634	    6.5914	  -16.3407	
 -365.0000	2.119E-12	6.607E+9	   20.0579	   21.6596	    6.5933	  -16.3401	
 -370.0000	2.116E-12	6.154E+9	   20.0553	   21.6630	    6.5911	  -16.3416	
 -375.0000	2.119E-12	8.071E+9	   20.0553	   21.6630	    6.5911	  -16.3416	
 -380.0000	2.115E-12	9.388E+9	   20.0553	   21.6627	    6.5867	  -16.3498	
 -385.0000	2.116E-12	1.202E+10	   20.0579	   21.6635	    6.5848	  -16.3527	
 -390.0000	2.111E-12	8.397E+9	   20.0553	   21.6635	    6.5933	  -16.3373	
 -395.0000	2.115E-12	7.080E+9	   20.0553	   21.6595	    6.5908	  -16.3447	
 -400.0000	2.111E-12	6.920E+9	   20.0553	   21.6558	    6.5873	  -16.3537	
 -410.0000	2.109E-12	6.080E+9	   20.0579	   21.6583	    6.5917	  -16.3439	
 -420.0000	2.111E-12	6.743E+9	   20.0553	   21.6618	    6.5990	  -16.3282	
 -430.0000	2.107E-12	8.782E+9	   20.0553	   21.6650	    6.5939	  -16.3350	
 -440.0000	2.111E-12	7.691E+9	   20.0553	   21.6642	    6.5946	  -16.3344	
 -450.0000	2.108E-12	6.780E+9	   20.0553	   21.6594	    6.5848	  -16.3557	
 -460.0000	2.106E-12	7.329E+9	   20.0553	   21.6608	    6.5933	  -16.3392	
 -470.0000	2.105E-12	7.606E+9	   20.0553	   21.6637	    6.5942	  -16.3354	
 -480.0000	2.104E-12	8.381E+9	   20.0553	   21.6559	    6.6009	  -16.3290	
 -490.0000	2.104E-12	8.521E+9	   20.0553	   21.6598	    6.5901	  -16.3457	
 -500.0000	2.100E-12	5.912E+9	   20.0553	   21.6588	    6.5958	  -16.3361	
 -510.0000	2.103E-12	6.119E+9	   20.0553	   21.6588	    6.5863	  -16.3533	
 -520.0000	2.103E-12	6.455E+9	   20.0553	   21.6590	    6.5927	  -16.3417	
 -530.0000	2.098E-12	6.625E+9	   20.0528	   21.6595	    6.5917	  -16.3430	
 -540.0000	2.098E-12	7.688E+9	   20.0528	   21.6559	    6.5974	  -16.3353	
 -550.0000	2.103E-12	7.443E+9	   20.0553	   21.6623	    6.5990	  -16.3278	
 -560.0000	2.099E-12	6.364E+9	   20.0553	   21.6563	    6.5914	  -16.3459	
 -570.0000	2.097E-12	6.864E+9	   20.0553	   21.6583	    6.5930	  -16.3416	
 -580.0000	2.102E-12	7.575E+9	   20.0553	   21.6597	    6.5854	  -16.3543	
 -590.0000	2.097E-12	6.504E+9	   20.0528	   21.6538	    6.5946	  -16.3420	
 -600.0000	2.100E-12	5.923E+9	   20.0528	   21.6531	    6.5923	  -16.3465

File: Diodes/Halfmoon/Diodes/Data/Cleaned_Data/PreIrrad/37398/012/IV_37398_012_PSS_HM_XX_DIODEHALFPSTOP_11_8_2021_3_22_27_PM 2.txt
GCD Test
Bias: 5000.000000
IV_37398_012_PSS_HM_XX_DIODEHALFPSTOP
Date/Time: 11/8/2021 3:22:27 PM
Sensor Name: DIODEHALFPSTOP
Type: P
Annealing Status: Not Irradiated and not Annealed
Environment: 20C
Tester: Andrew Kent

Time Delay per Ramp Step (s): 0.500

CV Time Delay per Measurement (s) :0.500

AC Voltage (V): 0.500

Current Number of measurements per voltage: 1.000

IV Time Delay per Measurement (s) :0.000


BiasVoltage	Total Current_Avg	Total Current_0	Bias Current_Avg	Bias Current_0	Temperature	Air_Temp	Humidity	Dewpoint	
   -5.0000	6.0000E-12	6.0000E-12	-5.864037E-11	-5.864037E-11	   20.0322	   21.5791	    6.8928	  -15.7150	
  -10.0000	-6.4000E-11	-6.4000E-11	-5.957254E-11	-5.957254E-11	   20.0322	   21.5763	    6.8928	  -15.8696	
  -15.0000	-5.6000E-11	-5.6000E-11	-6.577722E-11	-6.577722E-11	   20.0322	   21.5802	    6.8403	  -15.9584	
  -20.0000	-7.3000E-11	-7.3000E-11	-6.742623E-11	-6.742623E-11	   20.0322	   21.5775	    6.8004	  -16.0303	
  -25.0000	-1.5600E-10	-1.5600E-10	-6.841672E-11	-6.841672E-11	   20.0296	   21.5759	    6.7331	  -16.1506	
  -30.0000	-1.7800E-10	-1.7800E-10	-6.979988E-11	-6.979988E-11	   20.0296	   21.5759	    6.7331	  -16.1506	
  -35.0000	-2.6300E-10	-2.6300E-10	-7.084739E-11	-7.084739E-11	   20.0296	   21.5795	    6.6774	  -16.1997	
  -40.0000	-1.6800E-10	-1.6800E-10	-7.177022E-11	-7.177022E-11	   20.0296	   21.5795	    6.6774	  -16.2472	
  -45.0000	-1.5500E-10	-1.5500E-10	-7.260707E-11	-7.260707E-11	   20.0296	   21.5748	    6.6410	  -16.2733	
  -50.0000	-2.9500E-10	-2.9500E-10	-7.414283E-11	-7.414283E-11	   20.0296	   21.5748	    6.6331	  -16.3158	
  -55.0000	-3.1100E-10	-3.1100E-10	-7.495034E-11	-7.495034E-11	   20.0296	   21.5823	    6.6018	  -16.3246	
  -60.0000	-1.9800E-10	-1.9800E-10	-7.607808E-11	-7.607808E-11	   20.0296	   21.5748	    6.6018	  -16.3865	
  -65.0000	-2.5400E-10	-2.5400E-10	-7.773651E-11	-7.773651E-11	   20.0296	   21.5760	    6.5942	  -16.3994	
  -70.0000	-2.0900E-10	-2.0900E-10	-7.929694E-11	-7.929694E-11	   20.0296	   21.5777	    6.5753	  -16.4325	
  -75.0000	-3.5800E-10	-3.5800E-10	-8.162090E-11	-8.162090E-11	   20.0296	   21.5795	    6.5750	  -16.4318	
  -80.0000	-2.4700E-10	-2.4700E-10	-8.372975E-11	-8.372975E-11	   20.0296	   21.5804	    6.5629	  -16.4529	
  -85.0000	-2.6800E-10	-2.6800E-10	-8.734379E-11	-8.734379E-11	   20.0296	   21.5827	    6.5604	  -16.4559	
  -90.0000	-2.7800E-10	-2.7800E-10	-9.227379E-11	-9.227379E-11	   20.0296	   21.5778	    6.5493	  -16.4796	
  -95.0000	-4.0300E-10	-4.0300E-10	-9.798096E-11	-9.798096E-11	   20.0296	   21.5826	    6.5424	  -16.4887	
 -100.0000	-3.3400E-10	-3.3400E-10	-1.013168E-10	-1.013168E-10	   20.0296	   21.5860	    6.5398	  -16.4908	
 -105.0000	-3.2200E-10	-3.2200E-10	-1.026639E-10	-1.026639E-10	   20.0270	   21.5862	    6.5357	  -16.4982	
 -110.0000	-2.9700E-10	-2.9700E-10	-1.035420E-10	-1.035420E-10	   20.0296	   21.5862	    6.5212	  -16.4982	
 -115.0000	-3.3200E-10	-3.3200E-10	-1.037198E-10	-1.037198E-10	   20.0296	   21.5860	    6.5212	  -16.5249	
 -120.0000	-3.0300E-10	-3.0300E-10	-1.044425E-10	-1.044425E-10	   20.0296	   21.5856	    6.5256	  -16.5171	
 -125.0000	-2.9000E-10	-2.9000E-10	-1.051885E-10	-1.051885E-10	   20.0296	   21.5856	    6.5171	  -16.5327	
 -130.0000	-3.1800E-10	-3.1800E-10	-1.057033E-10	-1.057033E-10	   20.0296	   21.5856	    6.5171	  -16.5327	
 -135.0000	-3.1600E-10	-3.1600E-10	-1.057567E-10	-1.057567E-10	   20.0296	   21.5937	    6.5164	  -16.5279	
 -140.0000	-4.4300E-10	-4.4300E-10	-1.063096E-10	-1.063096E-10	   20.0296	   21.5937	    6.5114	  -16.5279	
 -145.0000	-3.2500E-10	-3.2500E-10	-1.074593E-10	-1.074593E-10	   20.0296	   21.5869	    6.5136	  -16.5422	
 -150.0000	-3.1800E-10	-3.1800E-10	-1.074522E-10	-1.074522E-10	   20.0296	   21.5937	    6.5047	  -16.5332	
 -155.0000	-3.5100E-10	-3.5100E-10	-1.080476E-10	-1.080476E-10	   20.0296	   21.5866	    6.5019	  -16.5545	
 -160.0000	-3.5100E-10	-3.5100E-10	-1.085031E-10	-1.085031E-10	   20.0296	   21.5882	    6.5019	  -16.5586	
 -165.0000	-3.5100E-10	-3.5100E-10	-1.093282E-10	-1.093282E-10	   20.0296	   21.5872	    6.5082	  -16.5478	
 -170.0000	-3.5500E-10	-3.5500E-10	-1.093970E-10	-1.093970E-10	   20.0296	   21.5891	    6.5016	  -16.5585	
 -175.0000	-4.2600E-10	-4.2600E-10	-1.097875E-10	-1.097875E-10	   20.0296	   21.5933	    6.5006	  -16.5572	
 -180.0000	-3.6400E-10	-3.6400E-10	-1.098698E-10	-1.098698E-10	   20.0296	   21.5862	    6.4991	  -16.5653	
 -185.0000	-3.6400E-10	-3.6400E-10	-1.106508E-10	-1.106508E-10	   20.0296	   21.5802	    6.5051	  -16.5587	
 -190.0000	-3.9200E-10	-3.9200E-10	-1.109804E-10	-1.109804E-10	   20.0296	   21.5858	    6.4949	  -16.5731	
 -195.0000	-4.7600E-10	-4.7600E-10	-1.115854E-10	-1.115854E-10	   20.0296	   21.5923	    6.4902	  -16.5771	
 -200.0000	-3.8300E-10	-3.8300E-10	-1.121935E-10	-1.121935E-10	   20.0296	   21.5921	    6.4953	  -16.5679	
 -205.0000	-3.8600E-10	-3.8600E-10	-1.129261E-10	-1.129261E-10	   20.0296	   21.5915	    6.4987	  -16.5620	
 -210.0000	-4.5500E-10	-4.5500E-10	-1.135529E-10	-1.135529E-10	   20.0296	   21.5899	    6.4994	  -16.5620	
 -215.0000	-4.0200E-10	-4.0200E-10	-1.145026E-10	-1.145026E-10	   20.0296	   21.5808	    6.4949	  -16.5767	
 -220.0000	-3.9800E-10	-3.9800E-10	-1.149100E-10	-1.149100E-10	   20.0322	   21.5875	    6.4943	  -16.5730	
 -225.0000	-4.1800E-10	-4.1800E-10	-1.166241E-10	-1.166241E-10	   20.0322	   21.5866	    6.4921	  -16.5777	
 -230.0000	-4.6200E-10	-4.6200E-10	-1.173849E-10	-1.173849E-10	   20.0322	   21.5889	    6.4987	  -16.5639	
 -235.0000	-4.4500E-10	-4.4500E-10	-1.190254E-10	-1.190254E-10	   20.0322	   21.5931	    6.4911	  -16.5747	
 -240.0000	-4.8400E-10	-4.8400E-10	-1.201908E-10	-1.201908E-10	   20.0296	   21.5898	    6.4930	  -16.5736	
 -245.0000	-4.3100E-10	-4.3100E-10	-1.218101E-10	-1.218101E-10	   20.0322	   21.5914	    6.4924	  -16.5737	
 -250.0000	-4.8900E-10	-4.8900E-10	-1.234189E-10	-1.234189E-10	   20.0322	   21.5906	    6.4889	  -16.5806	
 -255.0000	-4.4600E-10	-4.4600E-10	-1.247804E-10	-1.247804E-10	   20.0296	   21.5887	    6.4956	  -16.5698	
 -260.0000	-4.5400E-10	-4.5400E-10	-1.267131E-10	-1.267131E-10	   20.0322	   21.5929	    6.4934	  -16.5708	
 -265.0000	-4.9400E-10	-4.9400E-10	-1.284686E-10	-1.284686E-10	   20.0322	   21.5898	    6.4975	  -16.5656	
 -270.0000	-4.8500E-10	-4.8500E-10	-1.293806E-10	-1.293806E-10	   20.0322	   21.5932	    6.4921	  -16.5730	
 -275.0000	-4.8700E-10	-4.8700E-10	-1.310687E-10	-1.310687E-10	   20.0322	   21.5900	    6.4861	  -16.5863	
 -280.0000	-5.1100E-10	-5.1100E-10	-1.322756E-10	-1.322756E-10	   20.0322	   21.5925	    6.4899	  -16.5775	
 -285.0000	-5.5500E-10	-5.5500E-10	-1.333555E-10	-1.333555E-10	   20.0296	   21.5912	    6.4975	  -16.5645	
 -290.0000	-5.0600E-10	-5.0600E-10	-1.343533E-10	-1.343533E-10	   20.0322	   21.5949	    6.4921	  -16.5717	
 -295.0000	-4.8700E-10	-4.8700E-10	-1.356175E-10	-1.356175E-10	   20.0322	   21.5931	    6.4946	  -16.5684	
 -300.0000	-5.1300E-10	-5.1300E-10	-1.362425E-10	-1.362425E-10	   20.0322	   21.5895	    6.4949	  -16.5704	
 -305.0000	-5.3300E-10	-5.3300E-10	-1.368154E-10	-1.368154E-10	   20.0322	   21.5940	    6.4984	  -16.5608	
 -310.0000	-5.2700E-10	-5.2700E-10	-1.378571E-10	-1.378571E-10	   20.0296	   21.5960	    6.4902	  -16.5744	
 -315.0000	-5.3700E-10	-5.3700E-10	-1.381313E-10	-1.381313E-10	   20.0322	   21.5916	    6.4943	  -16.5701	
 -320.0000	-5.1200E-10	-5.1200E-10	-1.396850E-10	-1.396850E-10	   20.0322	   21.5913	    6.4930	  -16.5726	
 -325.0000	-5.3300E-10	-5.3300E-10	-1.402436E-10	-1.402436E-10	   20.0322	   21.5935	    6.4937	  -16.5698	
 -330.0000	-6.3200E-10	-6.3200E-10	-1.410056E-10	-1.410056E-10	   20.0296	   21.5936	    6.4905	  -16.5755	
 -335.0000	-5.3400E-10	-5.3400E-10	-1.417157E-10	-1.417157E-10	   20.0322	   21.5942	    6.5028	  -16.5525	
 -340.0000	-6.1200E-10	-6.1200E-10	-1.429274E-10	-1.429274E-10	   20.0322	   21.5929	    6.5009	  -16.5569	
 -345.0000	-5.8000E-10	-5.8000E-10	-1.429630E-10	-1.429630E-10	   20.0347	   21.5875	    6.5054	  -16.5527	
 -350.0000	-5.4100E-10	-5.4100E-10	-1.437720E-10	-1.437720E-10	   20.0322	   21.5877	    6.4994	  -16.5636	
 -355.0000	-5.6000E-10	-5.6000E-10	-1.441575E-10	-1.441575E-10	   20.0322	   21.5880	    6.5000	  -16.5622	
 -360.0000	-6.0000E-10	-6.0000E-10	-1.450099E-10	-1.450099E-10	   20.0347	   21.5905	    6.4981	  -16.5639	
 -365.0000	-6.0600E-10	-6.0600E-10	-1.459802E-10	-1.459802E-10	   20.0347	   21.5914	    6.4978	  -16.5638	
 -370.0000	-5.7400E-10	-5.7400E-10	-1.456035E-10	-1.456035E-10	   20.0322	   21.5912	    6.4972	  -16.5651	
 -375.0000	-5.7200E-10	-5.7200E-10	-1.471740E-10	-1.471740E-10	   20.0347	   21.5852	    6.4968	  -16.5700	
 -380.0000	-5.7400E-10	-5.7400E-10	-1.468158E-10	-1.468158E-10	   20.0347	   21.5852	    6.4968	  -16.5700	
 -385.0000	-5.7400E-10	-5.7400E-10	-1.474782E-10	-1.474782E-10	   20.0347	   21.5915	    6.4953	  -16.5683	
 -390.0000	-6.0000E-10	-6.0000E-10	-1.476411E-10	-1.476411E-10	   20.0347	   21.5915	    6.4953	  -16.5683	
 -395.0000	-6.2600E-10	-6.2600E-10	-1.485562E-10	-1.485562E-10	   20.0322	   21.5920	    6.4940	  -16.5703	
 -400.0000	-6.5100E-10	-6.5100E-10	-1.489686E-10	-1.489686E-10	   20.0322	   21.5920	    6.4940	  -16.5703	
 -410.0000	-6.5600E-10	-6.5600E-10	-1.499796E-10	-1.499796E-10	   20.0347	   21.5923	    6.4953	  -16.5660	
 -420.0000	-6.8300E-10	-6.8300E-10	-1.508322E-10	-1.508322E-10	   20.0347	   21.5923	    6.5006	  -16.5678	
 -430.0000	-7.1100E-10	-7.1100E-10	-1.523777E-10	-1.523777E-10	   20.0347	   21.5927	    6.4994	  -16.5577	
 -440.0000	-8.3100E-10	-8.3100E-10	-1.531152E-10	-1.531152E-10	   20.0347	   21.5962	    6.4994	  -16.5574	
 -450.0000	-7.6000E-10	-7.6000E-10	-1.536642E-10	-1.536642E-10	   20.0347	   21.5904	    6.5054	  -16.5506	
 -460.0000	-8.2100E-10	-8.2100E-10	-1.542372E-10	-1.542372E-10	   20.0347	   21.5991	    6.4953	  -16.5629	
 -470.0000	-7.8800E-10	-7.8800E-10	-1.553150E-10	-1.553150E-10	   20.0347	   21.5993	    6.5032	  -16.5482	
 -480.0000	-9.5200E-10	-9.5200E-10	-1.565351E-10	-1.565351E-10	   20.0347	   21.5922	    6.5076	  -16.5452	
 -490.0000	-8.2800E-10	-8.2800E-10	-1.575281E-10	-1.575281E-10	   20.0347	   21.5957	    6.5076	  -16.5427	
 -500.0000	-8.4000E-10	-8.4000E-10	-1.578714E-10	-1.578714E-10	   20.0347	   21.5968	    6.5025	  -16.5512	
 -510.0000	-9.0600E-10	-9.0600E-10	-1.583615E-10	-1.583615E-10	   20.0347	   21.5945	    6.5028	  -16.5523	
 -520.0000	-9.1100E-10	-9.1100E-10	-1.593528E-10	-1.593528E-10	   20.0347	   21.5921	    6.5032	  -16.5534	
 -530.0000	-9.3100E-10	-9.3100E-10	-1.601687E-10	-1.601687E-10	   20.0347	   21.5984	    6.5108	  -16.5350	
 -540.0000	-8.9000E-10	-8.9000E-10	-1.610542E-10	-1.610542E-10	   20.0347	   21.5971	    6.5089	  -16.5394	
 -550.0000	-9.8800E-10	-9.8800E-10	-1.610701E-10	-1.610701E-10	   20.0347	   21.5993	    6.5127	  -16.5308	
 -560.0000	-9.7300E-10	-9.7300E-10	-1.620177E-10	-1.620177E-10	   20.0347	   21.5993	    6.5152	  -16.5308	
 -570.0000	-9.8200E-10	-9.8200E-10	-1.628181E-10	-1.628181E-10	   20.0347	   21.5972	    6.5104	  -16.5277	
 -580.0000	-9.9900E-10	-9.9900E-10	-1.636725E-10	-1.636725E-10	   20.0347	   21.5991	    6.5104	  -16.5350	
 -590.0000	-1.0050E-9	-1.0050E-9	-1.640487E-10	-1.640487E-10	   20.0347	   21.6008	    6.5079	  -16.5384	
 -600.0000	-1.0190E-9	-1.0190E-9	-1.647729E-10	-1.647729E-10	   20.0347	   21.6004	    6.5174	  -16.5213	
 -610.0000	-1.0270E-9	-1.0270E-9	-1.655342E-10	-1.655342E-10	   20.0347	   21.5993	    6.5070	  -16.5412	
 -620.0000	-1.0380E-9	-1.0380E-9	-1.664008E-10	-1.664008E-10	   20.0347	   21.6000	    6.5136	  -16.5286	
 -630.0000	-1.0460E-9	-1.0460E-9	-1.673524E-10	-1.673524E-10	   20.0373	   21.6003	    6.5095	  -16.5359	
 -640.0000	-1.0590E-9	-1.0590E-9	-1.680592E-10	-1.680592E-10	   20.0347	   21.6065	    6.5158	  -16.5198	
 -650.0000	-1.2340E-9	-1.2340E-9	-1.688727E-10	-1.688727E-10	   20.0347	   21.6065	    6.5180	  -16.5198	
 -660.0000	-1.0420E-9	-1.0420E-9	-1.691969E-10	-1.691969E-10	   20.0347	   21.6045	    6.5180	  -16.5172	
 -670.0000	-1.0610E-9	-1.0610E-9	-1.704017E-10	-1.704017E-10	   20.0373	   21.6007	    6.5158	  -16.5240	
 -680.0000	-1.1060E-9	-1.1060E-9	-1.713133E-10	-1.713133E-10	   20.0373	   21.6007	    6.5158	  -16.5240	
 -690.0000	-1.0630E-9	-1.0630E-9	-1.719684E-10	-1.719684E-10	   20.0373	   21.6007	    6.5092	  -16.5362	
 -700.0000	-1.1270E-9	-1.1270E-9	-1.726625E-10	-1.726625E-10	   20.0373	   21.6007	    6.5256	  -16.5362	
 -710.0000	-1.1370E-9	-1.1370E-9	-1.743747E-10	-1.743747E-10	   20.0373	   21.6034	    6.5256	  -16.5041	
 -720.0000	-1.1050E-9	-1.1050E-9	-1.751382E-10	-1.751382E-10	   20.0373	   21.6020	    6.5215	  -16.5127	
 -730.0000	-1.1700E-9	-1.1700E-9	-1.761441E-10	-1.761441E-10	   20.0373	   21.6017	    6.5278	  -16.5013	
 -740.0000	-1.3220E-9	-1.3220E-9	-1.774099E-10	-1.774099E-10	   20.0373	   21.5989	    6.5269	  -16.5051	
 -750.0000	-1.1510E-9	-1.1510E-9	-1.784903E-10	-1.784903E-10	   20.0373	   21.6016	    6.5266	  -16.5037	
 -760.0000	-1.2090E-9	-1.2090E-9	-1.803015E-10	-1.803015E-10	   20.0373	   21.5986	    6.5231	  -16.5122	
 -770.0000	-1.2310E-9	-1.2310E-9	-1.809845E-10	-1.809845E-10	   20.0373	   21.5988	    6.5307	  -16.4982	
 -780.0000	-1.2180E-9	-1.2180E-9	-1.832464E-10	-1.832464E-10	   20.0373	   21.5990	    6.5253	  -16.5079	
 -790.0000	-1.2240E-9	-1.2240E-9	-1.844948E-10	-1.844948E-10	   20.0373	   21.6030	    6.5389	  -16.4802	
 -800.0000	-1.2660E-9	-1.2660E-9	-1.857175E-10	-1.857175E-10	   20.0399	   21.6045	    6.5427	  -16.4722	
 -810.0000	-1.3580E-9	-1.3580E-9	-1.870437E-10	-1.870437E-10	   20.0373	   21.5999	    6.5342	  -16.4911	
 -820.0000	-1.2850E-9	-1.2850E-9	-1.887345E-10	-1.887345E-10	   20.0373	   21.6038	    6.5357	  -16.4854	
 -830.0000	-1.3010E-9	-1.3010E-9	-1.910640E-10	-1.910640E-10	   20.0373	   21.6005	    6.5405	  -16.4791	
 -840.0000	-1.3430E-9	-1.3430E-9	-1.928712E-10	-1.928712E-10	   20.0373	   21.6005	    6.5380	  -16.4838	
 -850.0000	-1.3580E-9	-1.3580E-9	-1.950228E-10	-1.950228E-10	   20.0373	   21.6003	    6.5361	  -16.4874	
 -860.0000	-1.3410E-9	-1.3410E-9	-1.971525E-10	-1.971525E-10	   20.0373	   21.5960	    6.5414	  -16.4807	
 -870.0000	-1.4590E-9	-1.4590E-9	-1.994079E-10	-1.994079E-10	   20.0373	   21.6007	    6.5436	  -16.4732	
 -880.0000	-1.3580E-9	-1.3580E-9	-2.018221E-10	-2.018221E-10	   20.0373	   21.5994	    6.5398	  -16.4811	
 -890.0000	-1.4280E-9	-1.4280E-9	-2.044600E-10	-2.044600E-10	   20.0373	   21.6014	    6.5421	  -16.4756	
 -900.0000	-1.5330E-9	-1.5330E-9	-2.067005E-10	-2.067005E-10	   20.0373	   21.6014	    6.5389	  -16.4756	
 -910.0000	-1.5510E-9	-1.5510E-9	-2.098087E-10	-2.098087E-10	   20.0373	   21.6014	    6.5389	  -16.4813	
 -920.0000	-1.3930E-9	-1.3930E-9	-2.126935E-10	-2.126935E-10	   20.0373	   21.5986	    6.5509	  -16.4615	
 -930.0000	-1.5070E-9	-1.5070E-9	-2.160726E-10	-2.160726E-10	   20.0399	   21.6009	    6.5468	  -16.4673	
 -940.0000	-1.6200E-9	-1.6200E-9	-2.195998E-10	-2.195998E-10	   20.0373	   21.5996	    6.5506	  -16.4613	
 -950.0000	-1.5970E-9	-1.5970E-9	-2.230671E-10	-2.230671E-10	   20.0373	   21.5971	    6.5557	  -16.4540	
 -960.0000	-1.5070E-9	-1.5070E-9	-2.274082E-10	-2.274082E-10	   20.0373	   21.5971	    6.5576	  -16.4540	
 -970.0000	-1.6630E-9	-1.6630E-9	-2.316194E-10	-2.316194E-10	   20.0373	   21.5971	    6.5576	  -16.4505	
 -980.0000	-1.5420E-9	-1.5420E-9	-2.352294E-10	-2.352294E-10	   20.0373	   21.5999	    6.5528	  -16.4571	
 -990.0000	-1.5290E-9	-1.5290E-9	-2.399030E-10	-2.399030E-10	   20.0373	   21.5999	    6.5683	  -16.4290	
-1000.0000	-1.6780E-9	-1.6780E-9	-2.448920E-10	-2.448920E-10	   20.0373	   21.5971	    6.5800	  -16.4097
