Repository: ctiley/CERN_CMS_Silicon_Sensor

# CERN_CMS_Silicon_Sensor

# Code To-Do 
- Double check Halfmoon Diode Data

# Lab To-Do
- Measure more HGCAL Diodes
- Measure rest of Unirradiated Halfmoon Diodes
- Rebond D0 Diode
- Cleanup Wires at Alibava Station
-

File: Diodes/Halfmoon/Diodes/Data/Cleaned_Data/PreIrrad/37399/033/CV_37399_033_PSS_HM_XX_DIODEHALFPSTOP_11_3_2021_4_46_27_PM.txt
GCD Test
Bias: 5000.000000
CV_37399_033_PSS_HM_XX_DIODEHALFPSTOP
Date/Time: 11/3/2021 4:46:27 PM
Sensor Name: DIODEHALFPSTOP
Type: P
Annealing Status: Not Irradiated and Not Annealed
Environment: 20C
Tester: Andrew Kent

Time Delay per Ramp Step (s): 0.500

CV Time Delay per Measurement (s) :0.500

AC Voltage (V): 0.500

Current Number of measurements per voltage: 1.000

IV Time Delay per Measurement (s) :0.000


BiasVoltage	LCR_Cp_freq1000.0	LCR_Rp_freq1000.0	Temperature	Air_Temp	Humidity	Dewpoint	
   -5.0000	1.585E-11	1.719E+9	   19.9936	   21.3197	    6.7151	  -16.3700	
  -10.0000	1.115E-11	3.151E+9	   19.9961	   21.3150	    6.7125	  -16.3779	
  -15.0000	9.022E-12	3.683E+9	   19.9987	   21.3250	    6.7119	  -16.3717	
  -20.0000	7.831E-12	4.026E+9	   19.9987	   21.3250	    6.7119	  -16.3717	
  -25.0000	7.022E-12	4.829E+9	   20.0090	   21.3200	    6.7135	  -16.3725	
  -30.0000	6.445E-12	4.564E+9	   20.0116	   21.3242	    6.7182	  -16.3610	
  -35.0000	5.980E-12	3.238E+9	   20.0116	   21.3242	    6.7144	  -16.3678	
  -40.0000	5.601E-12	3.377E+9	   20.0116	   21.3207	    6.7144	  -16.3704	
  -45.0000	5.284E-12	4.181E+9	   20.0064	   21.3213	    6.7173	  -16.3648	
  -50.0000	5.023E-12	3.646E+9	   20.0039	   21.3235	    6.7027	  -16.3891	
  -55.0000	4.787E-12	3.482E+9	   20.0013	   21.3242	    6.7207	  -16.3566	
  -60.0000	4.580E-12	3.319E+9	   19.9987	   21.3221	    6.7154	  -16.3677	
  -65.0000	4.386E-12	3.812E+9	   19.9936	   21.3284	    6.7192	  -16.3563	
  -70.0000	4.220E-12	3.221E+9	   19.9936	   21.3281	    6.7154	  -16.3633	
  -75.0000	4.072E-12	3.997E+9	   19.9936	   21.3248	    6.7122	  -16.3713	
  -80.0000	3.944E-12	3.811E+9	   19.9936	   21.3225	    6.7242	  -16.3516	
  -85.0000	3.816E-12	3.511E+9	   19.9961	   21.3216	    6.7135	  -16.3714	
  -90.0000	3.711E-12	3.681E+9	   20.0013	   21.3274	    6.7135	  -16.3672	
  -95.0000	3.615E-12	4.465E+9	   20.0039	   21.3229	    6.7204	  -16.3581	
 -100.0000	3.522E-12	3.881E+9	   20.0064	   21.3285	    6.7084	  -16.3753	
 -105.0000	3.434E-12	4.267E+9	   20.0116	   21.3201	    6.7290	  -16.3449	
 -110.0000	3.351E-12	3.227E+9	   20.0116	   21.3224	    6.7144	  -16.3691	
 -115.0000	3.280E-12	3.852E+9	   20.0116	   21.3234	    6.7252	  -16.3493	
 -120.0000	3.202E-12	3.725E+9	   20.0090	   21.3162	    6.7255	  -16.3540	
 -125.0000	3.137E-12	4.837E+9	   20.0064	   21.3222	    6.7242	  -16.3518	
 -130.0000	3.083E-12	4.111E+9	   20.0039	   21.3194	    6.7151	  -16.3701	
 -135.0000	3.022E-12	4.360E+9	   20.0013	   21.3239	    6.7147	  -16.3675	
 -140.0000	2.964E-12	3.448E+9	   20.0013	   21.3239	    6.7147	  -16.3675	
 -145.0000	2.911E-12	5.085E+9	   19.9961	   21.3239	    6.7214	  -16.3557	
 -150.0000	2.858E-12	5.399E+9	   19.9936	   21.3221	    6.7103	  -16.3767	
 -155.0000	2.814E-12	4.780E+9	   19.9936	   21.3226	    6.7151	  -16.3678	
 -160.0000	2.769E-12	4.584E+9	   19.9936	   21.3235	    6.7211	  -16.3565	
 -165.0000	2.721E-12	4.031E+9	   19.9961	   21.3177	    6.7195	  -16.3636	
 -170.0000	2.680E-12	4.662E+9	   19.9987	   21.3225	    6.7176	  -16.3634	
 -175.0000	2.646E-12	4.781E+9	   20.0039	   21.3253	    6.7173	  -16.3619	
 -180.0000	2.606E-12	5.477E+9	   20.0090	   21.3244	    6.7179	  -16.3614	
 -185.0000	2.568E-12	4.975E+9	   20.0116	   21.3256	    6.7157	  -16.3645	
 -190.0000	2.532E-12	4.257E+9	   20.0116	   21.3210	    6.7125	  -16.3735	
 -195.0000	2.494E-12	3.972E+9	   20.0116	   21.3226	    6.7166	  -16.3650	
 -200.0000	2.462E-12	3.825E+9	   20.0116	   21.3227	    6.7119	  -16.3734	
 -205.0000	2.414E-12	3.154E+9	   20.0090	   21.3233	    6.7084	  -16.3792	
 -210.0000	2.372E-12	3.193E+9	   20.0039	   21.3255	    6.7141	  -16.3674	
 -215.0000	2.319E-12	4.244E+9	   20.0013	   21.3255	    6.7179	  -16.3607	
 -220.0000	2.279E-12	4.460E+9	   19.9961	   21.3251	    6.7179	  -16.3610	
 -225.0000	2.256E-12	6.562E+9	   19.9936	   21.3267	    6.7037	  -16.3851	
 -230.0000	2.224E-12	5.085E+9	   19.9910	   21.3271	    6.7236	  -16.3494	
 -235.0000	2.202E-12	5.492E+9	   19.9910	   21.3260	    6.7084	  -16.3772	
 -240.0000	2.177E-12	5.776E+9	   19.9936	   21.3243	    6.7173	  -16.3627	
 -245.0000	2.153E-12	6.203E+9	   19.9987	   21.3178	    6.7160	  -16.3697	
 -250.0000	2.142E-12	6.039E+9	   20.0039	   21.3231	    6.7223	  -16.3545	
 -255.0000	2.127E-12	6.587E+9	   20.0064	   21.3276	    6.7056	  -16.3810	
 -260.0000	2.117E-12	5.274E+9	   20.0116	   21.3235	    6.6989	  -16.3959	
 -265.0000	2.106E-12	8.396E+9	   20.0142	   21.3249	    6.7059	  -16.3824	
 -270.0000	2.099E-12	5.652E+9	   20.0142	   21.3266	    6.7163	  -16.3626	
 -275.0000	2.097E-12	7.009E+9	   20.0116	   21.3253	    6.7037	  -16.3861	
 -280.0000	2.092E-12	7.450E+9	   20.0116	   21.3228	    6.7059	  -16.3840	
 -285.0000	2.081E-12	5.777E+9	   20.0064	   21.3227	    6.7075	  -16.3812	
 -290.0000	2.082E-12	6.653E+9	   20.0039	   21.3268	    6.7062	  -16.3805	
 -295.0000	2.077E-12	5.380E+9	   20.0013	   21.3258	    6.7068	  -16.3801	
 -300.0000	2.075E-12	7.771E+9	   19.9961	   21.3286	    6.7040	  -16.3831	
 -305.0000	2.071E-12	7.514E+9	   19.9961	   21.3243	    6.7052	  -16.3840	
 -310.0000	2.073E-12	6.956E+9	   19.9936	   21.3195	    6.7037	  -16.3903	
 -315.0000	2.066E-12	8.493E+9	   19.9936	   21.3174	    6.7059	  -16.3880	
 -320.0000	2.061E-12	5.330E+9	   19.9936	   21.3201	    6.7034	  -16.3905	
 -325.0000	2.062E-12	5.965E+9	   19.9987	   21.3230	    6.7084	  -16.3794	
 -330.0000	2.060E-12	7.887E+9	   19.9987	   21.3230	    6.7084	  -16.3794	
 -335.0000	2.056E-12	5.556E+9	   20.0013	   21.3228	    6.6986	  -16.3969	
 -340.0000	2.052E-12	6.658E+9	   20.0064	   21.3242	    6.7011	  -16.3915	
 -345.0000	2.051E-12	8.071E+9	   20.0090	   21.3242	    6.7024	  -16.3892	
 -350.0000	2.053E-12	6.939E+9	   20.0142	   21.3240	    6.7015	  -16.3910	
 -355.0000	2.053E-12	7.789E+9	   20.0116	   21.3246	    6.7011	  -16.3912	
 -360.0000	2.044E-12	6.395E+9	   20.0064	   21.3265	    6.7059	  -16.3813	
 -365.0000	2.044E-12	5.260E+9	   20.0064	   21.3230	    6.6948	  -16.4036	
 -370.0000	2.051E-12	8.204E+9	   20.0039	   21.3270	    6.6977	  -16.3956	
 -375.0000	2.042E-12	6.498E+9	   19.9987	   21.3271	    6.6942	  -16.4017	
 -380.0000	2.049E-12	8.716E+9	   19.9961	   21.3290	    6.6954	  -16.3981	
 -385.0000	2.042E-12	8.749E+9	   19.9961	   21.3262	    6.6948	  -16.4012	
 -390.0000	2.039E-12	5.632E+9	   19.9961	   21.3262	    6.6948	  -16.4012	
 -395.0000	2.040E-12	7.977E+9	   19.9961	   21.3246	    6.7008	  -16.3917	
 -400.0000	2.042E-12	6.641E+9	   19.9961	   21.3266	    6.6923	  -16.4055	
 -410.0000	2.039E-12	5.560E+9	   19.9961	   21.3286	    6.6992	  -16.3916	
 -420.0000	2.033E-12	5.764E+9	   19.9987	   21.3234	    6.6913	  -16.4094	
 -430.0000	2.037E-12	6.349E+9	   20.0039	   21.3297	    6.6929	  -16.4020	
 -440.0000	2.032E-12	6.487E+9	   20.0039	   21.3238	    6.7005	  -16.3928	
 -450.0000	2.037E-12	8.033E+9	   20.0064	   21.3261	    6.6970	  -16.3974	
 -460.0000	2.036E-12	7.954E+9	   20.0116	   21.3252	    6.6948	  -16.4020	
 -470.0000	2.030E-12	6.014E+9	   20.0116	   21.3263	    6.6932	  -16.4040	
 -480.0000	2.032E-12	8.703E+9	   20.0090	   21.3190	    6.6904	  -16.4144	
 -490.0000	2.029E-12	5.829E+9	   20.0064	   21.3275	    6.6837	  -16.4200	
 -500.0000	2.029E-12	5.998E+9	   20.0039	   21.3246	    6.6901	  -16.4108	
 -510.0000	2.027E-12	5.566E+9	   19.9987	   21.3231	    6.6885	  -16.4148	
 -520.0000	2.031E-12	8.914E+9	   19.9961	   21.3266	    6.6913	  -16.4071	
 -530.0000	2.033E-12	9.154E+9	   19.9936	   21.3293	    6.6866	  -16.4136	
 -540.0000	2.025E-12	5.553E+9	   19.9910	   21.3268	    6.6932	  -16.4036	
 -550.0000	2.025E-12	5.934E+9	   19.9936	   21.3261	    6.6983	  -16.3951	
 -560.0000	2.032E-12	7.251E+9	   19.9936	   21.3284	    6.6841	  -16.4188	
 -570.0000	2.026E-12	8.700E+9	   19.9987	   21.3298	    6.6875	  -16.4115	
 -580.0000	2.028E-12	7.528E+9	   20.0013	   21.3272	    6.6951	  -16.3999	
 -590.0000	2.027E-12	8.731E+9	   20.0064	   21.3273	    6.6951	  -16.3998	
 -600.0000	2.024E-12	8.741E+9	   20.0090	   21.3273	    6.6799	  -16.4269

File: Diodes/Halfmoon/Diodes/Data/Cleaned_Data/PreIrrad/37399/033/IV_37399_033_PSS_HM_XX_DIODEQUARTER_11_3_2021_5_23_00_PM 2.txt
GCD Test
Bias: 5000.000000
IV_37399_033_PSS_HM_XX_DIODEQUARTER
Date/Time: 11/3/2021 5:23:00 PM
Sensor Name: DIODEQUARTER
Type: P
Annealing Status: Not Irradiated and Not Annealed
Environment: 20C
Tester: Andrew Kent

Time Delay per Ramp Step (s): 0.500

CV Time Delay per Measurement (s) :0.500

AC Voltage (V): 0.500

Current Number of measurements per voltage: 1.000

IV Time Delay per Measurement (s) :0.000


BiasVoltage	Total Current_Avg	Total Current_0	Bias Current_Avg	Bias Current_0	Temperature	Air_Temp	Humidity	Dewpoint	
   -5.0000	1.1400E-10	1.1400E-10	-3.740542E-11	-3.740542E-11	   19.9936	   21.3629	    8.0193	  -14.1992	
  -10.0000	4.0000E-11	4.0000E-11	-3.890497E-11	-3.890497E-11	   19.9936	   21.3629	    7.8583	  -14.4457	
  -15.0000	-1.2400E-10	-1.2400E-10	-4.109283E-11	-4.109283E-11	   19.9961	   21.3619	    7.7160	  -14.6681	
  -20.0000	1.3500E-10	1.3500E-10	-4.698971E-11	-4.698971E-11	   19.9987	   21.3578	    7.6154	  -14.8300	
  -25.0000	-7.0000E-11	-7.0000E-11	-5.361039E-11	-5.361039E-11	   20.0013	   21.3586	    7.5108	  -14.9967	
  -30.0000	8.6000E-11	8.6000E-11	-5.474833E-11	-5.474833E-11	   20.0039	   21.3586	    7.4010	  -14.9967	
  -35.0000	-2.2500E-10	-2.2500E-10	-5.686978E-11	-5.686978E-11	   20.0039	   21.3553	    7.4010	  -15.1768	
  -40.0000	-2.2600E-10	-2.2600E-10	-5.759173E-11	-5.759173E-11	   20.0064	   21.3601	    7.3115	  -15.3200	
  -45.0000	-2.2700E-10	-2.2700E-10	-5.871888E-11	-5.871888E-11	   20.0064	   21.3595	    7.2511	  -15.4203	
  -50.0000	-2.5300E-10	-2.5300E-10	-5.854448E-11	-5.854448E-11	   20.0090	   21.3595	    7.1774	  -15.4203	
  -55.0000	-2.7200E-10	-2.7200E-10	-5.940336E-11	-5.940336E-11	   20.0090	   21.3648	    7.1774	  -15.5393	
  -60.0000	-2.7900E-10	-2.7900E-10	-5.921633E-11	-5.921633E-11	   20.0064	   21.3637	    7.0911	  -15.6855	
  -65.0000	-3.0300E-10	-3.0300E-10	-5.986050E-11	-5.986050E-11	   20.0064	   21.3637	    7.0911	  -15.6855	
  -70.0000	-1.3800E-10	-1.3800E-10	-5.973155E-11	-5.973155E-11	   20.0039	   21.3625	    7.0364	  -15.7793	
  -75.0000	-1.4300E-10	-1.4300E-10	-6.015143E-11	-6.015143E-11	   20.0039	   21.3625	    7.0028	  -15.7793	
  -80.0000	-1.6100E-10	-1.6100E-10	-6.059710E-11	-6.059710E-11	   20.0039	   21.3625	    7.0028	  -15.8366	
  -85.0000	-2.2900E-10	-2.2900E-10	-6.072955E-11	-6.072955E-11	   19.9987	   21.3624	    6.9617	  -15.9072	
  -90.0000	-1.4900E-10	-1.4900E-10	-6.115936E-11	-6.115936E-11	   19.9961	   21.3626	    6.9317	  -15.9589	
  -95.0000	-2.7000E-10	-2.7000E-10	-6.077577E-11	-6.077577E-11	   19.9961	   21.3634	    6.9130	  -15.9906	
 -100.0000	-1.6500E-10	-1.6500E-10	-6.112820E-11	-6.112820E-11	   19.9910	   21.3636	    6.8874	  -16.0349	
 -105.0000	-1.9800E-10	-1.9800E-10	-6.128120E-11	-6.128120E-11	   19.9910	   21.3627	    6.8510	  -16.0989	
 -110.0000	-2.3600E-10	-2.3600E-10	-6.175602E-11	-6.175602E-11	   19.9936	   21.3627	    6.8169	  -16.0989	
 -115.0000	-2.1000E-10	-2.1000E-10	-6.103143E-11	-6.103143E-11	   19.9961	   21.3665	    6.8169	  -16.1559	
 -120.0000	-2.6300E-10	-2.6300E-10	-6.134311E-11	-6.134311E-11	   20.0013	   21.3603	    6.7948	  -16.1671	
 -125.0000	-1.7200E-10	-1.7200E-10	-6.153664E-11	-6.153664E-11	   20.0039	   21.3603	    6.7948	  -16.1994	
 -130.0000	-2.4700E-10	-2.4700E-10	-6.196626E-11	-6.196626E-11	   20.0064	   21.3655	    6.7758	  -16.2245	
 -135.0000	-2.5700E-10	-2.5700E-10	-6.230543E-11	-6.230543E-11	   20.0090	   21.3655	    6.7584	  -16.2290	
 -140.0000	-3.2600E-10	-3.2600E-10	-6.164502E-11	-6.164502E-11	   20.0090	   21.3639	    6.7615	  -16.2609	
 -145.0000	-2.0600E-10	-2.0600E-10	-6.180879E-11	-6.180879E-11	   20.0090	   21.3650	    6.7615	  -16.2545	
 -150.0000	-2.5500E-10	-2.5500E-10	-6.192367E-11	-6.192367E-11	   20.0064	   21.3622	    6.7391	  -16.2962	
 -155.0000	-3.3600E-10	-3.3600E-10	-6.288744E-11	-6.288744E-11	   20.0064	   21.3633	    6.7340	  -16.3044	
 -160.0000	-3.4800E-10	-3.4800E-10	-6.255844E-11	-6.255844E-11	   20.0039	   21.3607	    6.7204	  -16.3305	
 -165.0000	-2.3300E-10	-2.3300E-10	-6.290986E-11	-6.290986E-11	   20.0013	   21.3640	    6.7242	  -16.3212	
 -170.0000	-2.5300E-10	-2.5300E-10	-6.255112E-11	-6.255112E-11	   19.9961	   21.3620	    6.7173	  -16.3351	
 -175.0000	-2.7100E-10	-2.7100E-10	-6.300194E-11	-6.300194E-11	   19.9936	   21.3592	    6.7040	  -16.3608	
 -180.0000	-2.7500E-10	-2.7500E-10	-6.341956E-11	-6.341956E-11	   19.9910	   21.3659	    6.7027	  -16.3581	
 -185.0000	-2.5900E-10	-2.5900E-10	-6.357783E-11	-6.357783E-11	   19.9910	   21.3676	    6.6926	  -16.3749	
 -190.0000	-3.2400E-10	-3.2400E-10	-6.368620E-11	-6.368620E-11	   19.9910	   21.3658	    6.6932	  -16.3751	
 -195.0000	-3.9200E-10	-3.9200E-10	-6.386568E-11	-6.386568E-11	   19.9936	   21.3603	    6.6841	  -16.3955	
 -200.0000	-2.7100E-10	-2.7100E-10	-6.405820E-11	-6.405820E-11	   19.9961	   21.3661	    6.6812	  -16.3963	
 -205.0000	-3.5700E-10	-3.5700E-10	-6.488485E-11	-6.488485E-11	   20.0013	   21.3634	    6.6790	  -16.4022	
 -210.0000	-3.7800E-10	-3.7800E-10	-6.473960E-11	-6.473960E-11	   20.0039	   21.3599	    6.6730	  -16.4155	
 -215.0000	-2.8600E-10	-2.8600E-10	-6.431648E-11	-6.431648E-11	   20.0090	   21.3649	    6.6724	  -16.4130	
 -220.0000	-3.7000E-10	-3.7000E-10	-6.495064E-11	-6.495064E-11	   20.0090	   21.3605	    6.6692	  -16.4219	
 -225.0000	-3.9900E-10	-3.9900E-10	-6.485246E-11	-6.485246E-11	   20.0116	   21.3599	    6.6591	  -16.4404	
 -230.0000	-3.2800E-10	-3.2800E-10	-6.546379E-11	-6.546379E-11	   20.0116	   21.3601	    6.6521	  -16.4528	
 -235.0000	-3.1900E-10	-3.1900E-10	-6.616151E-11	-6.616151E-11	   20.0064	   21.3628	    6.6518	  -16.4514	
 -240.0000	-4.4600E-10	-4.4600E-10	-6.608126E-11	-6.608126E-11	   20.0039	   21.3620	    6.6562	  -16.4440	
 -245.0000	-3.8500E-10	-3.8500E-10	-6.667041E-11	-6.667041E-11	   20.0039	   21.3635	    6.6496	  -16.4548	
 -250.0000	-3.4800E-10	-3.4800E-10	-6.707843E-11	-6.707843E-11	   19.9987	   21.3636	    6.6439	  -16.4650	
 -255.0000	-3.8100E-10	-3.8100E-10	-6.752435E-11	-6.752435E-11	   19.9987	   21.3611	    6.6363	  -16.4804	
 -260.0000	-4.7400E-10	-4.7400E-10	-6.791060E-11	-6.791060E-11	   19.9961	   21.3638	    6.6407	  -16.4705	
 -265.0000	-3.9300E-10	-3.9300E-10	-6.848264E-11	-6.848264E-11	   19.9961	   21.3622	    6.6398	  -16.4733	
 -270.0000	-3.5400E-10	-3.5400E-10	-6.843518E-11	-6.843518E-11	   19.9961	   21.3624	    6.6398	  -16.4732	
 -275.0000	-3.4900E-10	-3.4900E-10	-6.880022E-11	-6.880022E-11	   19.9987	   21.3613	    6.6417	  -16.4706	
 -280.0000	-4.4500E-10	-4.4500E-10	-6.915182E-11	-6.915182E-11	   19.9987	   21.3649	    6.6429	  -16.4657	
 -285.0000	-3.6100E-10	-3.6100E-10	-6.957638E-11	-6.957638E-11	   20.0013	   21.3605	    6.6284	  -16.4950	
 -290.0000	-4.0200E-10	-4.0200E-10	-6.995202E-11	-6.995202E-11	   20.0039	   21.3637	    6.6385	  -16.4745	
 -295.0000	-3.7100E-10	-3.7100E-10	-7.055113E-11	-7.055113E-11	   20.0039	   21.3655	    6.6293	  -16.4897	
 -300.0000	-4.0500E-10	-4.0500E-10	-7.058717E-11	-7.058717E-11	   20.0064	   21.3653	    6.6278	  -16.4927	
 -305.0000	-3.8700E-10	-3.8700E-10	-7.085080E-11	-7.085080E-11	   20.0064	   21.3625	    6.6322	  -16.4868	
 -310.0000	-4.5300E-10	-4.5300E-10	-7.140346E-11	-7.140346E-11	   20.0090	   21.3626	    6.6306	  -16.4895	
 -315.0000	-5.2400E-10	-5.2400E-10	-7.159494E-11	-7.159494E-11	   20.0064	   21.3628	    6.6211	  -16.5065	
 -320.0000	-3.9300E-10	-3.9300E-10	-7.152815E-11	-7.152815E-11	   20.0013	   21.3616	    6.6252	  -16.5000	
 -325.0000	-4.8300E-10	-4.8300E-10	-7.198507E-11	-7.198507E-11	   20.0013	   21.3609	    6.6192	  -16.5113	
 -330.0000	-5.2500E-10	-5.2500E-10	-7.205394E-11	-7.205394E-11	   19.9987	   21.3613	    6.6176	  -16.5138	
 -335.0000	-5.3200E-10	-5.3200E-10	-7.192579E-11	-7.192579E-11	   19.9961	   21.3655	    6.6249	  -16.4977	
 -340.0000	-5.3800E-10	-5.3800E-10	-7.248396E-11	-7.248396E-11	   19.9936	   21.3610	    6.6151	  -16.5186	
 -345.0000	-4.6600E-10	-4.6600E-10	-7.312667E-11	-7.312667E-11	   19.9936	   21.3629	    6.6214	  -16.5058	
 -350.0000	-5.4500E-10	-5.4500E-10	-7.287405E-11	-7.287405E-11	   19.9961	   21.3629	    6.6199	  -16.5058	
 -355.0000	-4.2800E-10	-4.2800E-10	-7.353815E-11	-7.353815E-11	   19.9961	   21.3615	    6.6199	  -16.5097	
 -360.0000	-4.8700E-10	-4.8700E-10	-7.351657E-11	-7.351657E-11	   20.0013	   21.3602	    6.6167	  -16.5163	
 -365.0000	-4.8900E-10	-4.8900E-10	-7.413668E-11	-7.413668E-11	   20.0039	   21.3672	    6.6126	  -16.5186	
 -370.0000	-5.2100E-10	-5.2100E-10	-7.371374E-11	-7.371374E-11	   20.0064	   21.3597	    6.6135	  -16.5088	
 -375.0000	-5.2500E-10	-5.2500E-10	-7.454104E-11	-7.454104E-11	   20.0064	   21.3597	    6.6145	  -16.5224	
 -380.0000	-5.4200E-10	-5.4200E-10	-7.467834E-11	-7.467834E-11	   20.0064	   21.3655	    6.6072	  -16.5164	
 -385.0000	-5.2300E-10	-5.2300E-10	-7.444897E-11	-7.444897E-11	   20.0064	   21.3596	    6.6072	  -16.5339	
 -390.0000	-5.8400E-10	-5.8400E-10	-7.457426E-11	-7.457426E-11	   20.0064	   21.3616	    6.6063	  -16.5341	
 -395.0000	-5.1000E-10	-5.1000E-10	-7.468524E-11	-7.468524E-11	   20.0039	   21.3614	    6.6066	  -16.5337	
 -400.0000	-5.5900E-10	-5.5900E-10	-7.481954E-11	-7.481954E-11	   20.0039	   21.3623	    6.6063	  -16.5336	
 -410.0000	-5.5200E-10	-5.5200E-10	-7.494664E-11	-7.494664E-11	   20.0013	   21.3661	    6.6091	  -16.5257	
 -420.0000	-5.7200E-10	-5.7200E-10	-7.566880E-11	-7.566880E-11	   19.9987	   21.3699	    6.6031	  -16.5338	
 -430.0000	-7.1400E-10	-7.1400E-10	-7.590163E-11	-7.590163E-11	   19.9961	   21.3584	    6.6025	  -16.5433	
 -440.0000	-7.0700E-10	-7.0700E-10	-7.648610E-11	-7.648610E-11	   19.9936	   21.3637	    6.6094	  -16.5269	
 -450.0000	-7.4800E-10	-7.4800E-10	-7.656635E-11	-7.656635E-11	   19.9910	   21.3671	    6.5996	  -16.5421	
 -460.0000	-7.7400E-10	-7.7400E-10	-7.684542E-11	-7.684542E-11	   19.9884	   21.3637	    6.6037	  -16.5371	
 -470.0000	-7.0900E-10	-7.0900E-10	-7.733818E-11	-7.733818E-11	   19.9910	   21.3654	    6.5999	  -16.5428	
 -480.0000	-8.2000E-10	-8.2000E-10	-7.751361E-11	-7.751361E-11	   19.9936	   21.3595	    6.6018	  -16.5437	
 -490.0000	-8.4000E-10	-8.4000E-10	-7.782222E-11	-7.782222E-11	   19.9961	   21.3612	    6.6025	  -16.5412	
 -500.0000	-8.6100E-10	-8.6100E-10	-7.845374E-11	-7.845374E-11	   20.0013	   21.3622	    6.6015	  -16.5423	
 -510.0000	-7.8300E-10	-7.8300E-10	-7.846372E-11	-7.846372E-11	   20.0064	   21.3663	    6.6123	  -16.5199	
 -520.0000	-8.8400E-10	-8.8400E-10	-7.885748E-11	-7.885748E-11	   20.0116	   21.3617	    6.6047	  -16.5369	
 -530.0000	-8.7000E-10	-8.7000E-10	-7.928222E-11	-7.928222E-11	   20.0116	   21.3595	    6.6063	  -16.5357	
 -540.0000	-8.1100E-10	-8.1100E-10	-7.952283E-11	-7.952283E-11	   20.0116	   21.3607	    6.6037	  -16.5394	
 -550.0000	-9.2900E-10	-9.2900E-10	-7.999300E-11	-7.999300E-11	   20.0090	   21.3607	    6.6003	  -16.5394	
 -560.0000	-8.2800E-10	-8.2800E-10	-7.985813E-11	-7.985813E-11	   20.0064	   21.3676	    6.6003	  -16.5406	
 -570.0000	-8.3100E-10	-8.3100E-10	-8.021586E-11	-8.021586E-11	   20.0039	   21.3591	    6.6059	  -16.5296	
 -580.0000	-8.3600E-10	-8.3600E-10	-8.045666E-11	-8.045666E-11	   20.0013	   21.3591	    6.6056	  -16.5365	
 -590.0000	-8.3800E-10	-8.3800E-10	-8.052589E-11	-8.052589E-11	   19.9987	   21.3638	    6.6075	  -16.5337	
 -600.0000	-8.4800E-10	-8.4800E-10	-8.045113E-11	-8.045113E-11	   19.9987	   21.3626	    6.6075	  -16.5311	
 -610.0000	-9.9400E-10	-9.9400E-10	-8.118289E-11	-8.118289E-11	   19.9961	   21.3617	    6.6132	  -16.5215	
 -620.0000	-9.0800E-10	-9.0800E-10	-8.120875E-11	-8.120875E-11	   19.9936	   21.3602	    6.6015	  -16.5437	
 -630.0000	-9.9200E-10	-9.9200E-10	-8.203828E-11	-8.203828E-11	   19.9910	   21.3673	    6.6025	  -16.5368	
 -640.0000	-1.0300E-9	-1.0300E-9	-8.191055E-11	-8.191055E-11	   19.9936	   21.3609	    6.6107	  -16.5267	
 -650.0000	-9.3700E-10	-9.3700E-10	-8.300428E-11	-8.300428E-11	   19.9936	   21.3651	    6.6142	  -16.5173	
 -660.0000	-1.0640E-9	-1.0640E-9	-8.274207E-11	-8.274207E-11	   19.9987	   21.3645	    6.6003	  -16.5428	
 -670.0000	-9.9000E-10	-9.9000E-10	-8.278487E-11	-8.278487E-11	   19.9987	   21.3679	    6.6129	  -16.5175	
 -680.0000	-9.9800E-10	-9.9800E-10	-8.388187E-11	-8.388187E-11	   20.0013	   21.3673	    6.6063	  -16.5300	
 -690.0000	-1.0090E-9	-1.0090E-9	-8.383218E-11	-8.383218E-11	   20.0064	   21.3638	    6.6028	  -16.5388	
 -700.0000	-1.0120E-9	-1.0120E-9	-8.435245E-11	-8.435245E-11	   20.0090	   21.3594	    6.6113	  -16.5266	
 -710.0000	-1.0660E-9	-1.0660E-9	-8.500491E-11	-8.500491E-11	   20.0116	   21.3629	    6.6072	  -16.5315	
 -720.0000	-1.0130E-9	-1.0130E-9	-8.492346E-11	-8.492346E-11	   20.0116	   21.3669	    6.6161	  -16.5125	
 -730.0000	-1.1810E-9	-1.1810E-9	-8.523084E-11	-8.523084E-11	   20.0090	   21.3643	    6.6120	  -16.5219	
 -740.0000	-1.0910E-9	-1.0910E-9	-8.596279E-11	-8.596279E-11	   20.0090	   21.3643	    6.6120	  -16.5219	
 -750.0000	-1.1060E-9	-1.1060E-9	-8.597930E-11	-8.597930E-11	   20.0064	   21.3679	    6.6025	  -16.5363	
 -760.0000	-1.1610E-9	-1.1610E-9	-8.644779E-11	-8.644779E-11	   20.0013	   21.3642	    6.6110	  -16.5237	
 -770.0000	-1.0590E-9	-1.0590E-9	-8.712172E-11	-8.712172E-11	   19.9961	   21.3642	    6.6066	  -16.5237	
 -780.0000	-1.1040E-9	-1.1040E-9	-8.767115E-11	-8.767115E-11	   19.9910	   21.3642	    6.6044	  -16.5316	
 -790.0000	-1.0710E-9	-1.0710E-9	-8.817306E-11	-8.817306E-11	   19.9910	   21.3634	    6.6044	  -16.5362	
 -800.0000	-1.2440E-9	-1.2440E-9	-8.873959E-11	-8.873959E-11	   19.9910	   21.3626	    6.5999	  -16.5448	
 -810.0000	-1.1350E-9	-1.1350E-9	-8.928044E-11	-8.928044E-11	   19.9910	   21.3597	    6.6094	  -16.5298	
 -820.0000	-1.2790E-9	-1.2790E-9	-9.005783E-11	-9.005783E-11	   19.9936	   21.3654	    6.6126	  -16.5200	
 -830.0000	-1.2590E-9	-1.2590E-9	-9.058464E-11	-9.058464E-11	   19.9961	   21.3610	    6.6091	  -16.5294	
 -840.0000	-1.2560E-9	-1.2560E-9	-9.158651E-11	-9.158651E-11	   20.0013	   21.3640	    6.6063	  -16.5324	
 -850.0000	-1.1310E-9	-1.1310E-9	-9.209720E-11	-9.209720E-11	   20.0064	   21.3671	    6.6047	  -16.5330	
 -860.0000	-1.1880E-9	-1.1880E-9	-9.270856E-11	-9.270856E-11	   20.0116	   21.3646	    6.6139	  -16.5182	
 -870.0000	-1.2290E-9	-1.2290E-9	-9.386827E-11	-9.386827E-11	   20.0142	   21.3638	    6.6075	  -16.5302	
 -880.0000	-1.1740E-9	-1.1740E-9	-9.479456E-11	-9.479456E-11	   20.0142	   21.3618	    6.6022	  -16.5414	
 -890.0000	-1.2310E-9	-1.2310E-9	-9.559475E-11	-9.559475E-11	   20.0116	   21.3618	    6.6015	  -16.5414	
 -900.0000	-1.1750E-9	-1.1750E-9	-9.647926E-11	-9.647926E-11	   20.0090	   21.3628	    6.6161	  -16.5418	
 -910.0000	-1.2410E-9	-1.2410E-9	-9.784801E-11	-9.784801E-11	   20.0064	   21.3582	    6.6040	  -16.5190	
 -920.0000	-1.2590E-9	-1.2590E-9	-9.918234E-11	-9.918234E-11	   20.0039	   21.3583	    6.6003	  -16.5405	
 -930.0000	-1.2020E-9	-1.2020E-9	-1.001357E-10	-1.001357E-10	   20.0013	   21.3623	    6.6101	  -16.5444	
 -940.0000	-1.2660E-9	-1.2660E-9	-1.016829E-10	-1.016829E-10	   20.0013	   21.3619	    6.6101	  -16.5271	
 -950.0000	-1.2930E-9	-1.2930E-9	-1.034403E-10	-1.034403E-10	   19.9961	   21.3643	    6.6088	  -16.5276	
 -960.0000	-1.2940E-9	-1.2940E-9	-1.046600E-10	-1.046600E-10	   19.9936	   21.3677	    6.6104	  -16.5223	
 -970.0000	-1.2970E-9	-1.2970E-9	-1.064814E-10	-1.064814E-10	   19.9910	   21.3690	    6.6097	  -16.5224	
 -980.0000	-1.4650E-9	-1.4650E-9	-1.080369E-10	-1.080369E-10	   19.9936	   21.3642	    6.6126	  -16.5208	
 -990.0000	-1.3400E-9	-1.3400E-9	-1.103992E-10	-1.103992E-10	   19.9936	   21.3665	    6.6135	  -16.5174	
-1000.0000	-1.4650E-9	-1.4650E-9	-1.124522E-10	-1.124522E-10	   19.9987	   21.3650	    6.6088	  -16.5270
