Repository: ctiley/CERN_CMS_Silicon_Sensor

# CERN_CMS_Silicon_Sensor

# Code To-Do 
- Double check Halfmoon Diode Data

# Lab To-Do
- Measure more HGCAL Diodes
- Measure rest of Unirradiated Halfmoon Diodes
- Rebond D0 Diode
- Cleanup Wires at Alibava Station
-

File: Diodes/Halfmoon/Diodes/Data/HEP_Shared_Data/PostIrrad/2S/34331_2S/042/CV_34331_042_2-S_HM_XX_DIODEHALF_Irradiated_10_25_2021_6_12_49_PM.txt
GCD Test
Bias: 5000.000000
CV_34331_042_2-S_HM_XX_DIODEHALF_Irradiated
Date/Time: 10/25/2021 6:12:49 PM
Sensor Name: DIODEHALF
Type: P
Annealing Status: Irradiated and Annealed at 60C for 80 Minutes
Environment: -20C
Tester: Andrew Kent

Time Delay per Ramp Step (s): 1.000

CV Time Delay per Measurement (s) :0.500

AC Voltage (V): 0.500

Current Number of measurements per voltage: 4.000

IV Time Delay per Measurement (s) :0.000


BiasVoltage	LCR_Cp_freq1000.0	LCR_Cp_freq10000.0	LCR_Rp_freq1000.0	LCR_Rp_freq10000.0	Temperature	Air_Temp	Humidity	Dewpoint	
  -10.0000	2.297E-11	5.630E-12	4.415E+6	3.203E+6	  -20.0160	    9.4499	    3.2799	  -32.7193	
  -20.0000	2.326E-11	5.662E-12	4.917E+6	3.339E+6	  -19.9397	    9.4793	    3.2796	  -32.7001	
  -30.0000	2.294E-11	5.690E-12	5.249E+6	3.419E+6	  -19.9499	    9.4695	    3.2631	  -32.7583	
  -40.0000	2.283E-11	5.714E-12	5.467E+6	3.460E+6	  -19.9804	    9.4259	    3.2903	  -32.7034	
  -50.0000	2.264E-11	5.731E-12	5.630E+6	3.506E+6	  -19.9321	    9.4473	    3.2774	  -32.7291	
  -60.0000	2.245E-11	5.745E-12	5.783E+6	3.532E+6	  -19.9753	    9.4389	    3.2827	  -32.7181	
  -70.0000	2.229E-11	5.754E-12	5.890E+6	3.574E+6	  -19.9779	    9.4389	    3.2827	  -32.7181	
  -80.0000	2.210E-11	5.764E-12	5.993E+6	3.605E+6	  -19.9066	    9.4063	    3.2865	  -32.7287	
  -90.0000	2.222E-11	5.772E-12	6.041E+6	3.605E+6	  -19.9753	    9.3878	    3.2789	  -32.7651	
 -100.0000	2.202E-11	5.774E-12	6.131E+6	3.649E+6	  -19.9753	    9.4184	    3.2742	  -32.7589	
 -110.0000	2.201E-11	5.781E-12	6.179E+6	3.654E+6	  -19.9626	    9.4064	    3.2770	  -32.7582	
 -120.0000	2.194E-11	5.795E-12	6.228E+6	3.673E+6	  -20.0974	    9.3730	    3.2830	  -32.7625	
 -130.0000	2.196E-11	5.802E-12	6.256E+6	3.667E+6	  -20.0364	    9.3730	    3.2840	  -32.7595	
 -140.0000	2.178E-11	5.802E-12	6.319E+6	3.687E+6	  -19.9906	    9.4073	    3.2802	  -32.7477	
 -150.0000	2.172E-11	5.802E-12	6.349E+6	3.713E+6	  -19.9880	    9.4316	    3.2872	  -32.7093	
 -160.0000	2.172E-11	5.803E-12	6.368E+6	3.727E+6	  -19.9855	    9.4246	    3.2720	  -32.7615	
 -170.0000	2.161E-11	5.806E-12	6.399E+6	3.733E+6	  -20.0186	    9.4513	    3.2900	  -32.6869	
 -180.0000	2.158E-11	5.803E-12	6.433E+6	3.760E+6	  -20.0593	    9.4378	    3.2815	  -32.7228	
 -190.0000	2.144E-11	5.805E-12	6.464E+6	3.759E+6	  -20.0694	    9.4513	    3.2985	  -32.6603	
 -200.0000	2.157E-11	5.807E-12	6.468E+6	3.770E+6	  -19.9931	    9.4533	    3.3036	  -32.6432	
 -210.0000	2.149E-11	5.807E-12	6.489E+6	3.776E+6	  -20.0033	    9.4056	    3.3245	  -32.6115	
 -220.0000	2.152E-11	5.806E-12	6.507E+6	3.796E+6	  -19.9906	    9.4227	    3.3368	  -32.5617	
 -230.0000	2.135E-11	5.810E-12	6.538E+6	3.785E+6	  -20.0237	    9.4013	    3.3242	  -32.6154	
 -240.0000	2.138E-11	5.806E-12	6.542E+6	3.808E+6	  -20.0822	    9.4130	    3.3131	  -32.6416	
 -250.0000	2.149E-11	5.807E-12	6.544E+6	3.802E+6	  -20.0491	    9.4034	    3.3336	  -32.5848	
 -260.0000	2.131E-11	5.806E-12	6.574E+6	3.833E+6	  -20.0516	    9.4070	    3.3311	  -32.5901	
 -270.0000	2.123E-11	5.805E-12	6.602E+6	3.839E+6	  -20.0567	    9.4251	    3.3381	  -32.5562	
 -280.0000	2.131E-11	5.804E-12	6.610E+6	3.850E+6	  -20.1381	    9.4313	    3.3428	  -32.5373	
 -290.0000	2.123E-11	5.804E-12	6.637E+6	3.855E+6	  -20.0135	    9.4359	    3.3324	  -32.5663	
 -300.0000	2.124E-11	5.806E-12	6.637E+6	3.859E+6	  -20.0008	    9.4329	    3.3330	  -32.5664	
 -310.0000	2.114E-11	5.802E-12	6.666E+6	3.879E+6	  -20.0440	    9.3996	    3.3542	  -32.5243	
 -320.0000	2.115E-11	5.805E-12	6.666E+6	3.869E+6	  -20.0542	    9.3825	    3.3305	  -32.6089	
 -330.0000	2.107E-11	5.804E-12	6.700E+6	3.893E+6	  -19.9779	    9.3875	    3.3308	  -32.6045	
 -340.0000	2.106E-11	5.805E-12	6.707E+6	3.896E+6	  -20.0364	    9.3904	    3.3482	  -32.5490	
 -350.0000	2.105E-11	5.806E-12	6.726E+6	3.896E+6	  -19.9550	    9.4086	    3.3254	  -32.6065	
 -360.0000	2.114E-11	5.809E-12	6.711E+6	3.887E+6	  -19.9677	    9.3961	    3.3299	  -32.6015	
 -370.0000	2.106E-11	5.805E-12	6.746E+6	3.915E+6	  -19.9652	    9.4233	    3.3229	  -32.6042	
 -380.0000	2.089E-11	5.805E-12	6.775E+6	3.926E+6	  -19.9982	    9.4047	    3.3191	  -32.6287	
 -390.0000	2.097E-11	5.803E-12	6.775E+6	3.944E+6	  -20.0084	    9.3866	    3.3144	  -32.6559	
 -400.0000	2.085E-11	5.804E-12	6.798E+6	3.944E+6	  -19.9702	    9.4352	    3.3242	  -32.5921	
 -410.0000	2.087E-11	5.804E-12	6.808E+6	3.953E+6	  -19.9677	    9.4513	    3.3286	  -32.5673	
 -420.0000	2.090E-11	5.808E-12	6.814E+6	3.930E+6	  -19.9550	    9.4315	    3.3552	  -32.4994	
 -430.0000	2.082E-11	5.802E-12	6.824E+6	3.970E+6	  -19.9779	    9.4062	    3.3504	  -32.5314	
 -440.0000	2.083E-11	5.804E-12	6.831E+6	3.966E+6	  -19.9677	    9.4272	    3.3608	  -32.4850	
 -450.0000	2.080E-11	5.804E-12	6.855E+6	3.969E+6	  -20.0338	    9.4516	    3.3533	  -32.4913	
 -460.0000	2.082E-11	5.806E-12	6.861E+6	3.967E+6	  -20.0135	    9.4380	    3.3343	  -32.5590	
 -470.0000	2.074E-11	5.804E-12	6.867E+6	3.976E+6	  -19.9804	    9.4380	    3.3463	  -32.5220	
 -480.0000	2.075E-11	5.806E-12	6.891E+6	3.980E+6	  -19.9245	    9.4454	    3.3416	  -32.5314	
 -490.0000	2.075E-11	5.805E-12	6.889E+6	3.991E+6	  -19.9575	    9.4380	    3.3346	  -32.5579	
 -500.0000	2.078E-11	5.809E-12	6.896E+6	3.968E+6	  -19.9550	    9.4582	    3.3349	  -32.5430	
 -510.0000	2.076E-11	5.806E-12	6.894E+6	3.990E+6	  -19.9575	    9.4447	    3.3403	  -32.5358	
 -520.0000	2.078E-11	5.810E-12	6.889E+6	3.963E+6	  -20.0008	    9.4310	    3.3710	  -32.4515	
 -530.0000	2.077E-11	5.810E-12	6.898E+6	3.984E+6	  -19.9601	    9.4703	    3.3605	  -32.4561	
 -540.0000	2.079E-11	5.810E-12	6.915E+6	3.983E+6	  -20.0516	    9.4531	    3.3707	  -32.4372	
 -550.0000	2.069E-11	5.808E-12	6.927E+6	4.000E+6	  -19.9677	    9.4294	    3.3760	  -32.4371	
 -560.0000	2.065E-11	5.808E-12	6.950E+6	3.997E+6	  -20.0160	    9.4437	    3.3697	  -32.4465	
 -570.0000	2.064E-11	5.810E-12	6.953E+6	3.996E+6	  -20.0567	    9.4361	    3.3700	  -32.4508	
 -580.0000	2.074E-11	5.811E-12	6.935E+6	3.985E+6	  -20.0109	    9.4367	    3.3681	  -32.4562	
 -590.0000	2.070E-11	5.808E-12	6.950E+6	4.007E+6	  -20.0313	    9.4277	    3.3713	  -32.4528	
 -600.0000	2.068E-11	5.812E-12	6.959E+6	3.994E+6	  -20.0491	    9.4277	    3.3782	  -32.4316	
 -610.0000	2.072E-11	5.813E-12	6.950E+6	3.989E+6	  -20.0338	    9.4489	    3.3782	  -32.4169	
 -620.0000	2.072E-11	5.813E-12	6.949E+6	3.989E+6	  -19.9499	    9.4776	    3.4067	  -32.3108	
 -630.0000	2.075E-11	5.811E-12	6.948E+6	3.994E+6	  -19.9931	    9.4789	    3.3843	  -32.3779	
 -640.0000	2.078E-11	5.813E-12	6.938E+6	3.988E+6	  -19.9295	    9.4675	    3.3982	  -32.3436	
 -650.0000	2.068E-11	5.811E-12	6.968E+6	4.001E+6	  -19.9982	    9.4427	    3.3944	  -32.3723	
 -660.0000	2.076E-11	5.814E-12	6.947E+6	3.988E+6	  -19.9880	    9.4132	    3.3975	  -32.3831	
 -670.0000	2.074E-11	5.814E-12	6.956E+6	3.993E+6	  -19.9702	    9.3770	    3.3843	  -32.4484	
 -680.0000	2.073E-11	5.813E-12	6.975E+6	3.994E+6	  -19.9626	    9.4125	    3.3969	  -32.3855	
 -690.0000	2.072E-11	5.812E-12	6.965E+6	4.006E+6	  -20.0694	    9.4529	    3.3909	  -32.3758	
 -700.0000	2.075E-11	5.815E-12	6.961E+6	3.985E+6	  -19.9702	    9.4867	    3.3997	  -32.3256	
 -710.0000	2.077E-11	5.813E-12	6.953E+6	4.004E+6	  -20.0567	    9.4628	    3.3944	  -32.3584	
 -720.0000	2.078E-11	5.816E-12	6.977E+6	3.995E+6	  -19.9524	    9.4571	    3.3956	  -32.3585	
 -730.0000	2.074E-11	5.813E-12	6.983E+6	4.012E+6	  -19.9626	    9.4421	    3.3760	  -32.4283	
 -740.0000	2.066E-11	5.812E-12	7.000E+6	4.020E+6	  -20.0008	    9.4342	    3.3681	  -32.4579	
 -750.0000	2.072E-11	5.818E-12	6.986E+6	4.000E+6	  -19.9855	    9.4457	    3.3656	  -32.4577	
 -760.0000	2.063E-11	5.813E-12	7.005E+6	4.017E+6	  -20.0059	    9.4418	    3.3707	  -32.4450	
 -770.0000	2.061E-11	5.816E-12	7.001E+6	4.009E+6	  -19.9728	    9.4221	    3.3684	  -32.4653	
 -780.0000	2.064E-11	5.813E-12	7.006E+6	4.020E+6	  -20.0109	    9.4362	    3.3738	  -32.4392	
 -790.0000	2.062E-11	5.817E-12	7.011E+6	3.996E+6	  -20.0109	    9.4301	    3.3760	  -32.4367	
 -800.0000	2.059E-11	5.814E-12	7.004E+6	4.021E+6	  -19.9982	    9.4355	    3.3817	  -32.4156	
 -810.0000	2.075E-11	5.815E-12	6.987E+6	4.010E+6	  -20.0542	    9.4492	    3.3975	  -32.3582	
 -820.0000	2.070E-11	5.818E-12	7.001E+6	4.002E+6	  -20.0389	    9.4900	    3.4288	  -32.2356	
 -830.0000	2.076E-11	5.818E-12	6.982E+6	3.999E+6	  -20.0287	    9.5019	    3.4349	  -32.2094	
 -840.0000	2.063E-11	5.818E-12	7.004E+6	4.002E+6	  -19.9804	    9.5058	    3.4687	  -32.1057	
 -850.0000	2.074E-11	5.816E-12	6.993E+6	4.010E+6	  -20.0364	    9.5061	    3.4703	  -32.1007	
 -860.0000	2.064E-11	5.818E-12	7.006E+6	4.009E+6	  -20.0135	    9.5027	    3.4709	  -32.1013	
 -870.0000	2.073E-11	5.819E-12	6.981E+6	4.000E+6	  -20.0059	    9.5055	    3.4715	  -32.0431	
 -880.0000	2.063E-11	5.817E-12	7.012E+6	4.009E+6	  -20.0516	    9.4641	    3.4652	  -32.1449	
 -890.0000	2.069E-11	5.821E-12	7.001E+6	4.011E+6	  -19.9855	    9.4715	    3.4570	  -32.1643	
 -900.0000	2.070E-11	5.818E-12	7.004E+6	4.024E+6	  -19.9702	    9.4781	    3.4418	  -32.2050	
 -910.0000	2.061E-11	5.821E-12	7.011E+6	3.996E+6	  -20.0160	    9.5016	    3.4409	  -32.1916	
 -920.0000	2.065E-11	5.818E-12	7.015E+6	4.019E+6	  -20.0109	    9.5002	    3.4349	  -32.2105	
 -930.0000	2.064E-11	5.822E-12	7.013E+6	4.008E+6	  -20.0338	    9.5480	    3.4279	  -32.1983	
 -940.0000	2.067E-11	5.819E-12	7.015E+6	4.000E+6	  -20.0186	    9.5368	    3.4206	  -32.2279	
 -950.0000	2.076E-11	5.821E-12	7.017E+6	4.006E+6	  -20.0593	    9.5177	    3.4178	  -32.2497	
 -960.0000	2.056E-11	5.819E-12	7.033E+6	4.024E+6	  -20.0084	    9.5177	    3.4124	  -32.2659	
 -970.0000	2.054E-11	5.819E-12	7.035E+6	4.033E+6	  -20.0160	    9.4927	    3.4225	  -32.2527	
 -980.0000	2.060E-11	5.819E-12	7.043E+6	4.011E+6	  -20.0440	    9.4678	    3.4374	  -32.2254	
 -990.0000	2.061E-11	5.822E-12	7.017E+6	4.012E+6	  -20.0160	    9.4789	    3.4374	  -32.2177	
-1000.0000	2.063E-11	5.818E-12	7.029E+6	4.026E+6	  -20.0465	    9.4509	    3.4643	  -32.1569

File: Diodes/Halfmoon/Diodes/Data/HEP_Shared_Data/PostIrrad/2S/34331_2S/042/CV_34331_042_2-S_HM_XX_DIODE_Irradiated_10_25_2021_11_29_01_AM.txt
GCD Test
Bias: 5000.000000
CV_34331_042_2-S_HM_XX_DIODE_Irradiated
Date/Time: 10/25/2021 11:29:01 AM
Sensor Name: DIODE
Type: P
Annealing Status: Irradiated and Annealed at 60C for 80 Minutes
Environment: -20C
Tester: Andrew Kent

Time Delay per Ramp Step (s): 1.000

CV Time Delay per Measurement (s) :0.500

AC Voltage (V): 0.500

Current Number of measurements per voltage: 4.000

IV Time Delay per Measurement (s) :0.000


BiasVoltage	LCR_Cp_freq1000.0	LCR_Cp_freq10000.0	LCR_Rp_freq1000.0	LCR_Rp_freq10000.0	Temperature	Air_Temp	Humidity	Dewpoint	
  -10.0000	3.045E-11	6.281E-12	2.615E+6	2.193E+6	  -20.0567	   11.0843	    3.9662	  -29.6077	
  -20.0000	3.056E-11	6.409E-12	3.115E+6	2.379E+6	  -20.0974	   10.9949	    3.9589	  -29.6897	
  -30.0000	2.933E-11	6.505E-12	3.481E+6	2.481E+6	  -20.1229	   11.0141	    3.9503	  -29.6991	
  -40.0000	2.843E-11	6.579E-12	3.766E+6	2.589E+6	  -20.0745	   11.0191	    3.9630	  -29.6618	
  -50.0000	2.801E-11	6.643E-12	3.947E+6	2.655E+6	  -20.1483	   10.9590	    3.9538	  -29.7284	
  -60.0000	2.747E-11	6.694E-12	4.131E+6	2.713E+6	  -20.1051	   10.9791	    3.9532	  -29.7160	
  -70.0000	2.683E-11	6.725E-12	4.299E+6	2.789E+6	  -20.0109	   11.0106	    3.9526	  -29.6956	
  -80.0000	2.637E-11	6.752E-12	4.423E+6	2.843E+6	  -20.0542	   11.0021	    3.9443	  -29.7041	
  -90.0000	2.597E-11	6.771E-12	4.560E+6	2.916E+6	  -20.0796	   11.0346	    3.9494	  -29.6872	
 -100.0000	2.546E-11	6.779E-12	4.691E+6	2.970E+6	  -20.0822	   11.0011	    3.9431	  -29.7276	
 -110.0000	2.509E-11	6.794E-12	4.779E+6	3.011E+6	  -20.1534	   10.9874	    3.9386	  -29.7490	
 -120.0000	2.481E-11	6.807E-12	4.881E+6	3.080E+6	  -20.0440	   10.9580	    3.9345	  -29.7806	
 -130.0000	2.455E-11	6.816E-12	4.924E+6	3.105E+6	  -20.0211	   10.9578	    3.9390	  -29.7689	
 -140.0000	2.466E-11	6.833E-12	4.975E+6	3.130E+6	  -20.0415	   10.9788	    3.9355	  -29.7635	
 -150.0000	2.446E-11	6.827E-12	5.010E+6	3.154E+6	  -20.0338	   11.0031	    3.9292	  -29.7635	
 -160.0000	2.416E-11	6.829E-12	5.086E+6	3.187E+6	  -20.0084	   10.9699	    3.9304	  -29.7833	
 -170.0000	2.407E-11	6.829E-12	5.103E+6	3.218E+6	  -19.9779	   10.9614	    3.9355	  -29.7757	
 -180.0000	2.396E-11	6.823E-12	5.142E+6	3.282E+6	  -20.0135	   10.9726	    3.9304	  -29.7814	
 -190.0000	2.365E-11	6.818E-12	5.209E+6	3.311E+6	  -20.0084	   10.9588	    3.9304	  -29.7911	
 -200.0000	2.354E-11	6.813E-12	5.245E+6	3.352E+6	  -20.0593	   10.9833	    3.9108	  -29.8266	
 -210.0000	2.337E-11	6.810E-12	5.268E+6	3.367E+6	  -20.0465	   10.8928	    3.9035	  -29.9096	
 -220.0000	2.334E-11	6.812E-12	5.290E+6	3.379E+6	  -20.0287	   10.9013	    3.8969	  -29.9215	
 -230.0000	2.347E-11	6.808E-12	5.293E+6	3.401E+6	  -20.0008	   10.9342	    3.8956	  -29.9019	
 -240.0000	2.333E-11	6.805E-12	5.314E+6	3.418E+6	  -19.9550	   10.9432	    3.8890	  -29.9136	
 -250.0000	2.306E-11	6.795E-12	5.387E+6	3.471E+6	  -20.0160	   10.9032	    3.8880	  -29.9441	
 -260.0000	2.304E-11	6.800E-12	5.394E+6	3.481E+6	  -20.0059	   10.9182	    3.8871	  -29.9362	
 -270.0000	2.290E-11	6.828E-12	5.425E+6	3.534E+6	  -19.9753	   10.8761	    3.8729	  -30.0043	
 -280.0000	2.300E-11	6.786E-12	5.447E+6	3.523E+6	  -20.0669	   10.9056	    3.8884	  -29.9416	
 -290.0000	2.280E-11	6.773E-12	5.467E+6	3.593E+6	  -20.0135	   10.9086	    3.8836	  -29.9524	
 -300.0000	2.255E-11	6.765E-12	5.526E+6	3.644E+6	  -20.0237	   10.9086	    3.8861	  -29.9455	
 -310.0000	2.246E-11	6.764E-12	5.545E+6	3.651E+6	  -19.9982	   10.9173	    3.8836	  -29.9463	
 -320.0000	2.253E-11	6.761E-12	5.548E+6	3.675E+6	  -19.9626	   10.8657	    3.8732	  -30.0107	
 -330.0000	2.230E-11	6.749E-12	5.628E+6	3.748E+6	  -19.9575	   10.8576	    3.8738	  -30.0147	
 -340.0000	2.219E-11	6.774E-12	5.650E+6	3.757E+6	  -19.9473	   10.8588	    3.8697	  -30.0250	
 -350.0000	2.201E-11	6.750E-12	5.662E+6	3.775E+6	  -19.9804	   10.8627	    3.8665	  -30.0308	
 -360.0000	2.212E-11	6.750E-12	5.659E+6	3.792E+6	  -20.0186	   10.8700	    3.8650	  -30.0301	
 -370.0000	2.209E-11	6.742E-12	5.708E+6	3.841E+6	  -19.9652	   10.8143	    3.8700	  -30.0552	
 -380.0000	2.196E-11	6.741E-12	5.749E+6	3.867E+6	  -19.9652	   10.7810	    3.8716	  -30.0742	
 -390.0000	2.183E-11	6.745E-12	5.752E+6	3.870E+6	  -19.9855	   10.8396	    3.8748	  -30.0247	
 -400.0000	2.188E-11	6.738E-12	5.764E+6	3.920E+6	  -19.9855	   10.8310	    3.8833	  -30.0075	
 -410.0000	2.146E-11	6.733E-12	5.851E+6	3.986E+6	  -19.9880	   10.8020	    3.8922	  -30.0039	
 -420.0000	2.160E-11	6.732E-12	5.881E+6	3.994E+6	  -19.9473	   10.7505	    3.8827	  -30.0656	
 -430.0000	2.128E-11	6.733E-12	5.885E+6	4.017E+6	  -19.9702	   10.7192	    3.8871	  -30.0755	
 -440.0000	2.131E-11	6.738E-12	5.922E+6	4.037E+6	  -19.9957	   10.7391	    3.8960	  -30.0427	
 -450.0000	2.119E-11	6.738E-12	5.949E+6	4.053E+6	  -19.9702	   10.8312	    3.8906	  -29.9877	
 -460.0000	2.116E-11	6.733E-12	5.979E+6	4.068E+6	  -19.9906	   10.7688	    3.8760	  -30.0708	
 -470.0000	2.109E-11	6.740E-12	5.980E+6	4.054E+6	  -19.9906	   10.7976	    3.8852	  -30.0258	
 -480.0000	2.114E-11	6.734E-12	5.979E+6	4.101E+6	  -20.0440	   10.8156	    3.8719	  -30.0492	
 -490.0000	2.108E-11	6.734E-12	6.032E+6	4.099E+6	  -20.0465	   10.7695	    3.8631	  -30.1055	
 -500.0000	2.088E-11	6.736E-12	6.056E+6	4.116E+6	  -20.0262	   10.7460	    3.8615	  -30.1262	
 -510.0000	2.093E-11	6.733E-12	6.060E+6	4.143E+6	  -20.0516	   10.7673	    3.8501	  -30.1423	
 -520.0000	2.082E-11	6.738E-12	6.067E+6	4.123E+6	  -20.0287	   10.8076	    3.8523	  -30.1081	
 -530.0000	2.105E-11	6.738E-12	6.078E+6	4.119E+6	  -20.0109	   10.8170	    3.8529	  -30.0998	
 -540.0000	2.095E-11	6.738E-12	6.098E+6	4.138E+6	  -20.0567	   10.8128	    3.8501	  -30.1106	
 -550.0000	2.092E-11	6.738E-12	6.098E+6	4.135E+6	  -20.0923	   10.8298	    3.8457	  -30.1107	
 -560.0000	2.098E-11	6.738E-12	6.098E+6	4.144E+6	  -20.0771	   10.7856	    3.8457	  -30.1416	
 -570.0000	2.097E-11	6.737E-12	6.087E+6	4.164E+6	  -20.0923	   10.7846	    3.8340	  -30.1743	
 -580.0000	2.086E-11	6.736E-12	6.130E+6	4.176E+6	  -20.0338	   10.7813	    3.8251	  -30.2009	
 -590.0000	2.099E-11	6.737E-12	6.120E+6	4.159E+6	  -20.0364	   10.7813	    3.8166	  -30.2244	
 -600.0000	2.097E-11	6.737E-12	6.122E+6	4.175E+6	  -20.0593	   10.7083	    3.8210	  -30.2631	
 -610.0000	2.073E-11	6.739E-12	6.142E+6	4.158E+6	  -20.0618	   10.6857	    3.8223	  -30.2755	
 -620.0000	2.100E-11	6.735E-12	6.132E+6	4.189E+6	  -20.0313	   10.7361	    3.8163	  -30.2568	
 -630.0000	2.052E-11	6.733E-12	6.196E+6	4.197E+6	  -20.0491	   10.7186	    3.8223	  -30.2525	
 -640.0000	2.091E-11	6.734E-12	6.125E+6	4.167E+6	  -20.0135	   10.7185	    3.8163	  -30.2691	
 -650.0000	2.074E-11	6.740E-12	6.154E+6	4.164E+6	  -20.0465	   10.7006	    3.8159	  -30.2825	
 -660.0000	2.085E-11	6.736E-12	6.144E+6	4.185E+6	  -20.0262	   10.6958	    3.8074	  -30.3093	
 -670.0000	2.081E-11	6.736E-12	6.155E+6	4.177E+6	  -20.0084	   10.6812	    3.7948	  -30.3544	
 -680.0000	2.084E-11	6.757E-12	6.160E+6	4.165E+6	  -20.0516	   10.6585	    3.7903	  -30.3825	
 -690.0000	2.078E-11	6.737E-12	6.136E+6	4.190E+6	  -20.0211	   10.6497	    3.7998	  -30.3624	
 -700.0000	2.064E-11	6.731E-12	6.176E+6	4.226E+6	  -20.0186	   10.6632	    3.7777	  -30.4142	
 -710.0000	2.087E-11	6.736E-12	6.163E+6	4.197E+6	  -19.9982	   10.6549	    3.7615	  -30.4648	
 -720.0000	2.074E-11	6.736E-12	6.183E+6	4.199E+6	  -19.9753	   10.6270	    3.7713	  -30.4570	
 -730.0000	2.079E-11	6.737E-12	6.140E+6	4.158E+6	  -20.0338	   10.5918	    3.7600	  -30.5132	
 -740.0000	2.101E-11	6.739E-12	6.147E+6	4.146E+6	  -20.0135	   10.6724	    3.7600	  -30.4570	
 -750.0000	2.093E-11	6.738E-12	6.122E+6	4.162E+6	  -19.9830	   10.6554	    3.7584	  -30.4733	
 -760.0000	2.094E-11	6.739E-12	6.126E+6	4.162E+6	  -19.9499	   10.6404	    3.7603	  -30.4785	
 -770.0000	2.090E-11	6.742E-12	6.134E+6	4.164E+6	  -19.9652	   10.6376	    3.7584	  -30.4857	
 -780.0000	2.095E-11	6.738E-12	6.112E+6	4.148E+6	  -20.0059	   10.5817	    3.7590	  -30.5229	
 -790.0000	2.096E-11	6.738E-12	6.131E+6	4.175E+6	  -20.0059	   10.5690	    3.7628	  -30.5212	
 -800.0000	2.088E-11	6.740E-12	6.134E+6	4.160E+6	  -20.0033	   10.5793	    3.7530	  -30.5413	
 -810.0000	2.069E-11	6.740E-12	6.167E+6	4.173E+6	  -20.0211	   10.6349	    3.7533	  -30.5016	
 -820.0000	2.094E-11	6.738E-12	6.121E+6	4.159E+6	  -19.9753	   10.5939	    3.7590	  -30.5144	
 -830.0000	2.102E-11	6.736E-12	6.138E+6	4.168E+6	  -19.9702	   10.5507	    3.7603	  -30.5410	
 -840.0000	2.095E-11	6.742E-12	6.130E+6	4.149E+6	  -19.9473	   10.6037	    3.7492	  -30.5349	
 -850.0000	2.090E-11	6.741E-12	6.135E+6	4.164E+6	  -19.9626	   10.6158	    3.7606	  -30.4948	
 -860.0000	2.083E-11	6.740E-12	6.143E+6	4.160E+6	  -19.8965	   10.5934	    3.7571	  -30.5200	
 -870.0000	2.090E-11	6.739E-12	6.153E+6	4.143E+6	  -19.9702	   10.5969	    3.7577	  -30.5158	
 -880.0000	2.092E-11	6.740E-12	6.120E+6	4.164E+6	  -19.9423	   10.5265	    3.7679	  -30.5368	
 -890.0000	2.100E-11	6.744E-12	6.105E+6	4.156E+6	  -19.9270	   10.5307	    3.7587	  -30.5594	
 -900.0000	2.079E-11	6.738E-12	6.131E+6	4.203E+6	  -19.9194	   10.5647	    3.7502	  -30.5595	
 -910.0000	2.083E-11	6.737E-12	6.140E+6	4.180E+6	  -19.9499	   10.5078	    3.7479	  -30.6053	
 -920.0000	2.099E-11	6.747E-12	6.154E+6	4.166E+6	  -19.9931	   10.5031	    3.7388	  -30.6342	
 -930.0000	2.095E-11	6.741E-12	6.154E+6	4.164E+6	  -20.0237	   10.5084	    3.7419	  -30.6216	
 -940.0000	2.106E-11	6.752E-12	6.148E+6	4.178E+6	  -20.0465	   10.5043	    3.7277	  -30.6644	
 -950.0000	2.095E-11	6.737E-12	6.164E+6	4.188E+6	  -20.0059	   10.5848	    3.7195	  -30.6314	
 -960.0000	2.076E-11	6.738E-12	6.155E+6	4.195E+6	  -20.0211	   10.5798	    3.7268	  -30.6144	
 -970.0000	2.092E-11	6.744E-12	6.159E+6	4.182E+6	  -19.9830	   10.5548	    3.7198	  -30.6513	
 -980.0000	2.097E-11	6.742E-12	6.150E+6	4.172E+6	  -20.0135	   10.5565	    3.7309	  -30.6191	
 -990.0000	2.072E-11	6.738E-12	6.144E+6	4.192E+6	  -20.0338	   10.5292	    3.7359	  -30.6240	
-1000.0000	2.080E-11	6.737E-12	6.130E+6	4.182E+6	  -20.0059	   10.4922	    3.7195	  -30.6959
