Repository: ctiley/CERN_CMS_Silicon_Sensor

# CERN_CMS_Silicon_Sensor

# Code To-Do 
- Double check Halfmoon Diode Data

# Lab To-Do
- Measure more HGCAL Diodes
- Measure rest of Unirradiated Halfmoon Diodes
- Rebond D0 Diode
- Cleanup Wires at Alibava Station
-

File: Diodes/Halfmoon/Diodes/Data/HEP_Shared_Data/PostIrrad/PSS/34343/036/CV_34343_036_PSS_HM_XX_DIODEHALFPSTOP_Irradiated_9_30_2021_6_44_34_PM.txt
GCD Test
Bias: 5000.000000
CV_34343_036_PSS_HM_XX_DIODEHALFPSTOP_Irradiated
Date/Time: 9/30/2021 6:44:34 PM
Sensor Name: 34343_036_DIODEHALFPSTOP
Type: P
Annealing Status: Irradiated and Annealed at 60C for 80 min
Environment: -20C
Tester: Andrew Kent

Time Delay per Ramp Step (s): 1.000

CV Time Delay per Measurement (s) :0.500

AC Voltage (V): 0.500

Current Number of measurements per voltage: 4.000

IV Time Delay per Measurement (s) :0.000


BiasVoltage	LCR_Cp_freq1000.0	LCR_Cp_freq10000.0	LCR_Rp_freq1000.0	LCR_Rp_freq10000.0	Temperature	Air_Temp	Humidity	Dewpoint	
  -10.0000	1.112E-11	1.299E-12	7.804E+6	4.853E+6	  -19.7464	   10.9074	    8.5395	  -21.3208	
  -20.0000	1.044E-11	1.399E-12	1.058E+7	5.565E+6	  -19.7642	   10.8888	    8.5329	  -21.3437	
  -30.0000	9.507E-12	1.468E-12	1.306E+7	6.102E+6	  -19.7769	   10.9000	    8.5057	  -21.3717	
  -40.0000	8.765E-12	1.524E-12	1.545E+7	6.531E+6	  -19.7795	   10.8280	    8.4788	  -21.4623	
  -50.0000	8.165E-12	1.558E-12	1.789E+7	6.889E+6	  -19.7769	   10.8636	    8.4636	  -21.4558	
  -60.0000	7.672E-12	1.582E-12	2.048E+7	7.223E+6	  -19.7693	   10.8241	    8.4092	  -21.5591	
  -70.0000	7.310E-12	1.601E-12	2.290E+7	7.539E+6	  -19.7617	   10.8318	    8.4187	  -21.5405	
  -80.0000	7.003E-12	1.617E-12	2.517E+7	7.823E+6	  -19.7642	   10.8412	    8.4083	  -21.5474	
  -90.0000	6.720E-12	1.630E-12	2.737E+7	8.100E+6	  -19.7540	   10.8487	    8.3751	  -21.5868	
 -100.0000	6.479E-12	1.640E-12	2.943E+7	8.369E+6	  -19.7515	   10.7844	    8.3947	  -21.6089	
 -110.0000	6.273E-12	1.653E-12	3.138E+7	8.566E+6	  -19.7413	   10.8006	    8.3767	  -21.6211	
 -120.0000	6.092E-12	1.671E-12	3.343E+7	8.789E+6	  -19.7311	   10.7563	    8.3640	  -21.6718	
 -130.0000	5.917E-12	1.681E-12	3.518E+7	8.960E+6	  -19.7286	   10.7546	    8.3542	  -21.6864	
 -140.0000	5.771E-12	1.685E-12	3.690E+7	9.182E+6	  -19.7133	   10.7865	    8.3008	  -21.7353	
 -150.0000	5.625E-12	1.691E-12	3.864E+7	9.356E+6	  -19.7108	   10.7309	    8.3368	  -21.7280	
 -160.0000	5.494E-12	1.697E-12	4.031E+7	9.550E+6	  -19.7159	   10.7652	    8.3498	  -21.6845	
 -170.0000	5.366E-12	1.698E-12	4.210E+7	9.764E+6	  -19.7108	   10.6841	    8.3646	  -21.7256	
 -180.0000	5.259E-12	1.703E-12	4.366E+7	9.923E+6	  -19.7108	   10.7156	    8.3969	  -21.6580	
 -190.0000	5.160E-12	1.707E-12	4.518E+7	1.011E+7	  -19.7108	   10.6794	    8.3975	  -21.6845	
 -200.0000	5.061E-12	1.708E-12	4.685E+7	1.031E+7	  -19.7108	   10.6906	    8.4026	  -21.6692	
 -210.0000	4.962E-12	1.711E-12	4.851E+7	1.050E+7	  -19.7184	   10.6945	    8.4016	  -21.6676	
 -220.0000	4.868E-12	1.713E-12	5.014E+7	1.069E+7	  -19.7260	   10.7116	    8.3824	  -21.6808	
 -230.0000	4.780E-12	1.717E-12	5.195E+7	1.086E+7	  -19.7286	   10.7092	    8.3662	  -21.7044	
 -240.0000	4.706E-12	1.720E-12	5.361E+7	1.102E+7	  -19.7235	   10.7244	    8.3514	  -21.7132	
 -250.0000	4.614E-12	1.724E-12	5.545E+7	1.121E+7	  -19.7286	   10.6610	    8.3865	  -21.7135	
 -260.0000	4.535E-12	1.723E-12	5.735E+7	1.143E+7	  -19.7260	   10.6610	    8.3934	  -21.7041	
 -270.0000	4.452E-12	1.728E-12	5.942E+7	1.161E+7	  -19.7286	   10.6469	    8.4257	  -21.6711	
 -280.0000	4.370E-12	1.731E-12	6.162E+7	1.179E+7	  -19.7210	   10.6782	    8.3960	  -21.6876	
 -290.0000	4.293E-12	1.735E-12	6.385E+7	1.200E+7	  -19.7235	   10.6752	    8.3811	  -21.7100	
 -300.0000	4.222E-12	1.736E-12	6.607E+7	1.221E+7	  -19.7210	   10.6498	    8.3678	  -21.7473	
 -310.0000	4.144E-12	1.737E-12	6.851E+7	1.244E+7	  -19.7159	   10.6177	    8.3299	  -21.8232	
 -320.0000	4.068E-12	1.740E-12	7.108E+7	1.264E+7	  -19.7108	   10.6661	    8.3371	  -21.7767	
 -330.0000	3.995E-12	1.745E-12	7.372E+7	1.282E+7	  -19.7082	   10.6787	    8.3438	  -21.7581	
 -340.0000	3.931E-12	1.747E-12	7.633E+7	1.301E+7	  -19.7235	   10.6379	    8.3254	  -21.8140	
 -350.0000	3.864E-12	1.751E-12	7.903E+7	1.321E+7	  -19.7210	   10.6104	    8.3289	  -21.8300	
 -360.0000	3.790E-12	1.752E-12	8.251E+7	1.342E+7	  -19.7260	   10.6690	    8.3343	  -21.7784	
 -370.0000	3.726E-12	1.756E-12	8.538E+7	1.359E+7	  -19.7388	   10.6445	    8.3286	  -21.8047	
 -380.0000	3.668E-12	1.759E-12	8.869E+7	1.378E+7	  -19.7438	   10.5697	    8.2812	  -21.9261	
 -390.0000	3.603E-12	1.761E-12	9.195E+7	1.396E+7	  -19.7515	   10.5881	    8.2812	  -21.9122	
 -400.0000	3.552E-12	1.764E-12	9.541E+7	1.413E+7	  -19.7617	   10.6001	    8.2540	  -21.9404	
 -410.0000	3.492E-12	1.767E-12	9.927E+7	1.429E+7	  -19.7667	   10.6511	    8.2296	  -21.9354	
 -420.0000	3.445E-12	1.770E-12	1.027E+8	1.444E+7	  -19.7795	   10.7138	    8.2220	  -21.8985	
 -430.0000	3.392E-12	1.771E-12	1.068E+8	1.460E+7	  -19.7947	   10.6486	    8.2366	  -21.9277	
 -440.0000	3.342E-12	1.772E-12	1.109E+8	1.476E+7	  -19.8202	   10.6326	    8.1920	  -22.0014	
 -450.0000	3.292E-12	1.774E-12	1.153E+8	1.490E+7	  -19.8278	   10.5793	    8.1920	  -22.0416	
 -460.0000	3.252E-12	1.778E-12	1.196E+8	1.503E+7	  -19.8456	   10.5879	    8.2027	  -22.0203	
 -470.0000	3.213E-12	1.777E-12	1.242E+8	1.517E+7	  -19.8710	   10.5807	    8.1442	  -22.1068	
 -480.0000	3.171E-12	1.778E-12	1.291E+8	1.530E+7	  -19.8863	   10.5802	    8.1360	  -22.1186	
 -490.0000	3.136E-12	1.781E-12	1.339E+8	1.540E+7	  -19.9016	   10.5802	    8.1224	  -22.1376	
 -500.0000	3.108E-12	1.780E-12	1.391E+8	1.553E+7	  -19.9219	   10.5837	    8.1053	  -22.1587	
 -510.0000	3.082E-12	1.782E-12	1.438E+8	1.562E+7	  -19.9423	   10.5651	    8.1063	  -22.1714	
 -520.0000	3.053E-12	1.784E-12	1.495E+8	1.572E+7	  -19.9499	   10.5699	    8.0965	  -22.1815	
 -530.0000	3.024E-12	1.783E-12	1.536E+8	1.583E+7	  -19.9677	   10.5591	    8.1104	  -22.1703	
 -540.0000	3.000E-12	1.784E-12	1.597E+8	1.591E+7	  -20.0059	   10.5935	    8.1265	  -22.1218	
 -550.0000	2.981E-12	1.786E-12	1.648E+8	1.598E+7	  -20.0186	   10.5440	    8.1110	  -22.1808	
 -560.0000	2.962E-12	1.784E-12	1.703E+8	1.607E+7	  -20.0287	   10.5810	    8.1157	  -22.1462	
 -570.0000	2.944E-12	1.787E-12	1.763E+8	1.612E+7	  -20.0516	   10.5362	    8.1297	  -22.1607	
 -580.0000	2.934E-12	1.786E-12	1.812E+8	1.620E+7	  -20.0618	   10.4955	    8.1278	  -22.1940	
 -590.0000	2.921E-12	1.787E-12	1.869E+8	1.626E+7	  -20.0720	   10.5606	    8.1082	  -22.1723	
 -600.0000	2.902E-12	1.785E-12	1.926E+8	1.633E+7	  -20.0898	   10.5188	    8.1366	  -22.1641	
 -610.0000	2.892E-12	1.787E-12	1.972E+8	1.637E+7	  -20.0974	   10.5372	    8.1410	  -22.1441	
 -620.0000	2.881E-12	1.787E-12	2.021E+8	1.642E+7	  -20.1000	   10.5372	    8.1490	  -22.1331	
 -630.0000	2.868E-12	1.790E-12	2.069E+8	1.644E+7	  -20.1101	   10.5502	    8.1885	  -22.0912	
 -640.0000	2.861E-12	1.788E-12	2.115E+8	1.650E+7	  -20.1254	   10.5442	    8.2113	  -22.0415	
 -650.0000	2.855E-12	1.789E-12	2.173E+8	1.652E+7	  -20.1279	   10.4824	    8.2138	  -22.0847	
 -660.0000	2.849E-12	1.789E-12	2.210E+8	1.656E+7	  -20.1330	   10.4970	    8.1932	  -22.1021	
 -670.0000	2.839E-12	1.789E-12	2.261E+8	1.660E+7	  -20.1381	   10.5122	    8.2492	  -22.0134	
 -680.0000	2.835E-12	1.788E-12	2.300E+8	1.666E+7	  -20.1381	   10.5128	    8.2647	  -21.9917	
 -690.0000	2.829E-12	1.787E-12	2.355E+8	1.669E+7	  -20.1381	   10.5304	    8.2903	  -21.9433	
 -700.0000	2.823E-12	1.788E-12	2.378E+8	1.671E+7	  -20.1407	   10.5244	    8.3444	  -21.8740	
 -710.0000	2.824E-12	1.788E-12	2.408E+8	1.671E+7	  -20.1381	   10.5323	    8.3596	  -21.8474	
 -720.0000	2.820E-12	1.790E-12	2.450E+8	1.670E+7	  -20.1356	   10.5298	    8.3596	  -21.8493	
 -730.0000	2.817E-12	1.789E-12	2.498E+8	1.672E+7	  -20.1279	   10.4891	    8.3824	  -21.8492	
 -740.0000	2.813E-12	1.786E-12	2.523E+8	1.676E+7	  -20.1178	   10.4870	    8.3953	  -21.8333	
 -750.0000	2.810E-12	1.789E-12	2.559E+8	1.674E+7	  -20.1127	   10.4478	    8.4039	  -21.8515	
 -760.0000	2.810E-12	1.787E-12	2.589E+8	1.678E+7	  -20.0822	   10.4494	    8.3786	  -21.8579	
 -770.0000	2.804E-12	1.789E-12	2.615E+8	1.678E+7	  -20.0618	   10.4554	    8.3874	  -21.8679	
 -780.0000	2.805E-12	1.790E-12	2.623E+8	1.679E+7	  -20.0516	   10.4698	    8.3814	  -21.8652	
 -790.0000	2.801E-12	1.788E-12	2.658E+8	1.680E+7	  -20.0313	   10.4643	    8.4118	  -21.8283	
 -800.0000	2.798E-12	1.790E-12	2.707E+8	1.678E+7	  -19.9855	   10.4438	    8.4532	  -21.7880	
 -810.0000	2.798E-12	1.789E-12	2.713E+8	1.680E+7	  -19.9702	   10.4797	    8.4734	  -21.7336	
 -820.0000	2.798E-12	1.792E-12	2.721E+8	1.678E+7	  -19.9499	   10.4636	    8.4775	  -21.7404	
 -830.0000	2.801E-12	1.793E-12	2.715E+8	1.677E+7	  -19.9117	   10.4905	    8.5016	  -21.6878	
 -840.0000	2.799E-12	1.791E-12	2.733E+8	1.679E+7	  -19.8914	   10.4402	    8.4848	  -21.7483	
 -850.0000	2.798E-12	1.792E-12	2.766E+8	1.679E+7	  -19.8609	   10.4402	    8.4801	  -21.7547	
 -860.0000	2.793E-12	1.792E-12	2.773E+8	1.679E+7	  -19.8278	   10.4661	    8.4725	  -21.7452	
 -870.0000	2.796E-12	1.793E-12	2.801E+8	1.677E+7	  -19.7947	   10.4489	    8.4538	  -21.7833	
 -880.0000	2.797E-12	1.793E-12	2.818E+8	1.677E+7	  -19.7744	   10.4298	    8.4326	  -21.8263	
 -890.0000	2.797E-12	1.793E-12	2.804E+8	1.677E+7	  -19.7515	   10.4709	    8.4393	  -21.7862	
 -900.0000	2.797E-12	1.792E-12	2.813E+8	1.677E+7	  -19.7159	   10.4667	    8.4279	  -21.8047	
 -910.0000	2.799E-12	1.795E-12	2.832E+8	1.675E+7	  -19.7031	   10.4485	    8.4415	  -21.8002	
 -920.0000	2.798E-12	1.797E-12	2.837E+8	1.673E+7	  -19.6777	   10.4621	    8.4639	  -21.7597	
 -930.0000	2.801E-12	1.794E-12	2.826E+8	1.674E+7	  -19.6599	   10.4809	    8.4956	  -21.7031	
 -940.0000	2.797E-12	1.796E-12	2.835E+8	1.673E+7	  -19.6421	   10.4829	    8.4981	  -21.6982	
 -950.0000	2.804E-12	1.797E-12	2.842E+8	1.672E+7	  -19.6319	   10.4829	    8.5139	  -21.6771	
 -960.0000	2.803E-12	1.794E-12	2.834E+8	1.673E+7	  -19.6141	   10.4702	    8.5111	  -21.6905	
 -970.0000	2.803E-12	1.797E-12	2.820E+8	1.670E+7	  -19.6039	   10.4515	    8.5130	  -21.7021	
 -980.0000	2.803E-12	1.797E-12	2.801E+8	1.670E+7	  -19.5963	   10.4235	    8.5101	  -21.7272	
 -990.0000	2.807E-12	1.797E-12	2.834E+8	1.669E+7	  -19.5938	   10.4504	    8.5193	  -21.6945	
-1000.0000	2.807E-12	1.800E-12	2.820E+8	1.665E+7	  -19.5709	   10.4339	    8.5281	  -21.6952

File: Diodes/Halfmoon/Diodes/Data/HEP_Shared_Data/PostIrrad/PSS/34343/036/IV_34343_036_PSS_HM_XX_DIODEHALF_Irradiated_9_30_2021_5_58_05_PM.txt
GCD Test
Bias: 5000.000000
IV_34343_036_PSS_HM_XX_DIODEHALF_Irradiated
Date/Time: 9/30/2021 5:58:05 PM
Sensor Name: 34343_036_DIODEHALF
Type: P
Annealing Status: Irradiated and Annealed at 60C for 80 min
Environment: -20C
Tester: Andrew Kent

Time Delay per Ramp Step (s): 1.000

CV Time Delay per Measurement (s) :0.500

AC Voltage (V): 0.500

Current Number of measurements per voltage: 4.000

IV Time Delay per Measurement (s) :0.000


BiasVoltage	Total Current_Avg	Total Current_0	Total Current_1	Total Current_2	Total Current_3	Bias Current_Avg	Bias Current_0	Bias Current_1	Bias Current_2	Bias Current_3	Temperature	Air_Temp	Humidity	Dewpoint	
  -10.0000	-4.6575E-10	-9.9300E-10	-4.9900E-10	-4.1400E-10	4.3000E-11	-1.501393E-8	-1.502861E-8	-1.487444E-8	-1.505270E-8	-1.509998E-8	  -20.0898	    9.3820	    2.0070	  -37.6760	
  -20.0000	-7.9025E-10	-1.0880E-9	-9.1900E-10	-4.4500E-10	-7.0900E-10	-1.551629E-8	-1.559829E-8	-1.554069E-8	-1.550923E-8	-1.541694E-8	  -20.1076	    9.4134	    2.0221	  -37.5818	
  -30.0000	-1.5272E-9	-1.6930E-9	-1.8010E-9	-1.3890E-9	-1.2260E-9	-1.644103E-8	-1.644029E-8	-1.645605E-8	-1.645494E-8	-1.641286E-8	  -20.1585	    9.6276	    2.1107	  -37.0209	
  -40.0000	-2.1475E-9	-2.1100E-9	-2.3970E-9	-2.1120E-9	-1.9710E-9	-1.731593E-8	-1.732439E-8	-1.730890E-8	-1.731821E-8	-1.731220E-8	  -20.1661	    9.6276	    2.1616	  -36.7865	
  -50.0000	-3.7628E-9	-3.4710E-9	-3.7120E-9	-3.7820E-9	-4.0860E-9	-1.924213E-8	-1.923498E-8	-1.924183E-8	-1.925173E-8	-1.923999E-8	  -20.1864	    9.8409	    2.2391	  -36.2977	
  -60.0000	-4.6878E-9	-4.9220E-9	-4.7050E-9	-4.3380E-9	-4.7860E-9	-2.008517E-8	-2.009566E-8	-2.012196E-8	-2.007697E-8	-2.004608E-8	  -20.1788	    9.8409	    2.2948	  -36.0546	
  -70.0000	-5.8248E-9	-6.3260E-9	-5.8960E-9	-5.7770E-9	-5.3000E-9	-2.091768E-8	-2.094847E-8	-2.094855E-8	-2.089108E-8	-2.088263E-8	  -20.1712	   10.0275	    2.3849	  -35.5473	
  -80.0000	-6.9050E-9	-6.5230E-9	-6.8970E-9	-6.9280E-9	-7.2720E-9	-6.739221E-9	-6.771442E-9	-6.743481E-9	-6.755065E-9	-6.686895E-9	  -20.1610	   10.0275	    2.4681	  -35.2051	
  -90.0000	-7.9397E-9	-7.5780E-9	-7.9220E-9	-8.0210E-9	-8.2380E-9	-7.795684E-9	-7.797746E-9	-7.818938E-9	-7.818043E-9	-7.748010E-9	  -20.1534	   10.1036	    2.6316	  -34.5105	
 -100.0000	-9.0173E-9	-9.3040E-9	-8.8480E-9	-8.7750E-9	-9.1420E-9	-8.808375E-9	-8.883682E-9	-8.766176E-9	-8.727237E-9	-8.856406E-9	  -20.1356	   10.1578	    2.8469	  -33.6786	
 -110.0000	-1.0807E-8	-1.0800E-8	-1.0790E-8	-1.0800E-8	-1.0840E-8	-1.042922E-8	-1.042411E-8	-1.030503E-8	-1.053375E-8	-1.045400E-8	  -20.1203	   10.1578	    2.9342	  -33.3716	
 -120.0000	-1.1380E-8	-1.1610E-8	-1.1330E-8	-1.1220E-8	-1.1360E-8	-1.191965E-8	-1.208931E-8	-1.192165E-8	-1.185262E-8	-1.181503E-8	  -20.0923	   10.1967	    3.1015	  -32.7790	
 -130.0000	-1.3720E-8	-1.3810E-8	-1.3640E-8	-1.3690E-8	-1.3740E-8	-1.281715E-8	-1.297731E-8	-1.283301E-8	-1.271021E-8	-1.274809E-8	  -20.0415	   10.1723	    3.2438	  -32.3355	
 -140.0000	-1.3988E-8	-1.3870E-8	-1.3910E-8	-1.4000E-8	-1.4170E-8	-1.398655E-8	-1.400959E-8	-1.398309E-8	-1.394774E-8	-1.400579E-8	  -20.0237	   10.2847	    3.4589	  -31.5955	
 -150.0000	-1.6300E-8	-1.6310E-8	-1.6270E-8	-1.6310E-8	-1.6310E-8	-1.569117E-8	-1.563107E-8	-1.559880E-8	-1.573828E-8	-1.579651E-8	  -19.9982	   10.2578	    3.6385	  -31.0886	
 -160.0000	-1.8255E-8	-1.8130E-8	-1.8230E-8	-1.8240E-8	-1.8420E-8	-1.801466E-8	-1.798069E-8	-1.802145E-8	-1.802339E-8	-1.803312E-8	  -19.9753	   10.3686	    3.8226	  -30.4963	
 -170.0000	-1.9598E-8	-2.0390E-8	-1.9910E-8	-1.9300E-8	-1.8790E-8	-1.921676E-8	-1.929568E-8	-1.924675E-8	-1.920369E-8	-1.912091E-8	  -19.9601	   10.3686	    3.8896	  -30.3141	
 -180.0000	-2.1522E-8	-2.1720E-8	-2.1580E-8	-2.1440E-8	-2.1350E-8	-2.066002E-8	-2.064010E-8	-2.065774E-8	-2.064973E-8	-2.069251E-8	  -19.9448	   10.2934	    4.0199	  -30.0209	
 -190.0000	-2.2320E-8	-2.2680E-8	-2.2180E-8	-2.2140E-8	-2.2280E-8	-2.265479E-8	-2.277008E-8	-2.261874E-8	-2.260008E-8	-2.263025E-8	  -19.9423	   10.3689	    4.1186	  -29.7124	
 -200.0000	-2.4357E-8	-2.4600E-8	-2.4350E-8	-2.4180E-8	-2.4300E-8	-2.479684E-8	-2.485655E-8	-2.486504E-8	-2.472568E-8	-2.474010E-8	  -19.9397	   10.3898	    4.1784	  -29.5456	
 -210.0000	-2.6220E-8	-2.6290E-8	-2.6080E-8	-2.6200E-8	-2.6310E-8	-2.647309E-8	-2.642817E-8	-2.647991E-8	-2.650866E-8	-2.647561E-8	  -19.9448	   10.3623	    4.2574	  -29.3669	
 -220.0000	-2.7947E-8	-2.7980E-8	-2.7810E-8	-2.7940E-8	-2.8060E-8	-2.801943E-8	-2.804524E-8	-2.806447E-8	-2.803794E-8	-2.793009E-8	  -19.9448	   10.3917	    4.3251	  -29.1791	
 -230.0000	-2.9578E-8	-3.0270E-8	-2.9540E-8	-2.9220E-8	-2.9280E-8	-3.006115E-8	-2.980656E-8	-3.014252E-8	-3.018988E-8	-3.010564E-8	  -19.9473	   10.3251	    4.3653	  -29.1282	
 -240.0000	-3.2022E-8	-3.1920E-8	-3.1950E-8	-3.2020E-8	-3.2200E-8	-3.198385E-8	-3.192038E-8	-3.204484E-8	-3.200798E-8	-3.196220E-8	  -19.9473	   10.4003	    4.4605	  -28.8459	
 -250.0000	-3.4062E-8	-3.3860E-8	-3.4000E-8	-3.4240E-8	-3.4150E-8	-3.336904E-8	-3.350375E-8	-3.331801E-8	-3.329125E-8	-3.336314E-8	  -19.9524	   10.4003	    4.5199	  -28.7050	
 -260.0000	-3.5580E-8	-3.5450E-8	-3.5470E-8	-3.5600E-8	-3.5800E-8	-3.552775E-8	-3.553152E-8	-3.553822E-8	-3.552321E-8	-3.551804E-8	  -19.9524	   10.3683	    4.5794	  -28.5885	
 -270.0000	-3.7650E-8	-3.7620E-8	-3.7580E-8	-3.7630E-8	-3.7770E-8	-3.735325E-8	-3.732386E-8	-3.739229E-8	-3.733454E-8	-3.736232E-8	  -19.9626	   10.3869	    4.6082	  -28.5085	
 -280.0000	-3.9755E-8	-4.0220E-8	-3.9930E-8	-3.9500E-8	-3.9370E-8	-3.977583E-8	-3.985562E-8	-3.976449E-8	-3.970440E-8	-3.977881E-8	  -19.9601	   10.4026	    4.6471	  -28.4075	
 -290.0000	-4.2412E-8	-4.2140E-8	-4.2360E-8	-4.2510E-8	-4.2640E-8	-4.266436E-8	-4.265900E-8	-4.263476E-8	-4.263985E-8	-4.272385E-8	  -19.9728	   10.3896	    4.7571	  -28.1666	
 -300.0000	-4.5663E-8	-4.5490E-8	-4.5530E-8	-4.5760E-8	-4.5870E-8	-4.529753E-8	-4.534846E-8	-4.533877E-8	-4.530137E-8	-4.520152E-8	  -19.9880	   10.3896	    4.8267	  -28.0111	
 -310.0000	-4.7985E-8	-4.8370E-8	-4.8150E-8	-4.7900E-8	-4.7520E-8	-4.984931E-8	-4.864435E-8	-4.996397E-8	-5.035744E-8	-5.043146E-8	  -19.9880	   10.3689	    4.9023	  -27.8593	
 -320.0000	-5.3293E-8	-5.3400E-8	-5.3290E-8	-5.3180E-8	-5.3300E-8	-5.285804E-8	-5.285802E-8	-5.288424E-8	-5.289093E-8	-5.279898E-8	  -19.9957	   10.3586	    4.9845	  -27.6880	
 -330.0000	-5.5215E-8	-5.5330E-8	-5.5250E-8	-5.5210E-8	-5.5070E-8	-5.444137E-8	-5.445779E-8	-5.440529E-8	-5.436030E-8	-5.454209E-8	  -20.0059	   10.3831	    5.1113	  -27.3999	
 -340.0000	-5.7020E-8	-5.7540E-8	-5.7250E-8	-5.6900E-8	-5.6390E-8	-5.644881E-8	-5.653943E-8	-5.645828E-8	-5.635832E-8	-5.643920E-8	  -20.0109	   10.3831	    5.1553	  -27.3076	
 -350.0000	-5.9635E-8	-5.9970E-8	-5.9750E-8	-5.9440E-8	-5.9380E-8	-5.929919E-8	-5.934769E-8	-5.929055E-8	-5.930426E-8	-5.925427E-8	  -20.0084	   10.3356	    5.2046	  -27.2390	
 -360.0000	-6.1847E-8	-6.1780E-8	-6.1800E-8	-6.1890E-8	-6.1920E-8	-6.173282E-8	-6.166512E-8	-6.181165E-8	-6.179800E-8	-6.165651E-8	  -20.0186	   10.3671	    5.3219	  -26.9753	
 -370.0000	-6.4412E-8	-6.4400E-8	-6.4250E-8	-6.4220E-8	-6.4780E-8	-6.520498E-8	-6.489846E-8	-6.509605E-8	-6.521598E-8	-6.560943E-8	  -20.0186	   10.3612	    5.3782	  -26.8656	
 -380.0000	-6.9187E-8	-6.8940E-8	-6.8820E-8	-6.9330E-8	-6.9660E-8	-6.954631E-8	-6.958565E-8	-6.955609E-8	-6.950482E-8	-6.953867E-8	  -20.0287	   10.3509	    5.4513	  -26.7268	
 -390.0000	-7.3157E-8	-7.2730E-8	-7.3120E-8	-7.3270E-8	-7.3510E-8	-7.362541E-8	-7.333821E-8	-7.348138E-8	-7.377518E-8	-7.390689E-8	  -20.0313	   10.3509	    5.5310	  -26.5693	
 -400.0000	-7.7610E-8	-7.7900E-8	-7.7740E-8	-7.7520E-8	-7.7280E-8	-7.746606E-8	-7.740623E-8	-7.741090E-8	-7.750118E-8	-7.754593E-8	  -20.0389	   10.3500	    5.5582	  -26.5166	
 -410.0000	-8.0875E-8	-8.0700E-8	-8.0860E-8	-8.0920E-8	-8.1020E-8	-8.093609E-8	-8.090462E-8	-8.100246E-8	-8.092633E-8	-8.091096E-8	  -20.0364	   10.4284	    5.5955	  -26.3869	
 -420.0000	-8.4655E-8	-8.4860E-8	-8.4740E-8	-8.4610E-8	-8.4410E-8	-8.375246E-8	-8.367098E-8	-8.369065E-8	-8.375727E-8	-8.389095E-8	  -20.0364	   10.4200	    5.6490	  -26.2894	
 -430.0000	-8.7572E-8	-8.8060E-8	-8.7830E-8	-8.7390E-8	-8.7010E-8	-8.687321E-8	-8.676191E-8	-8.703025E-8	-8.691224E-8	-8.678843E-8	  -20.0338	   10.3585	    5.6461	  -26.3397	
 -440.0000	-9.0725E-8	-9.0790E-8	-9.0790E-8	-9.0630E-8	-9.0690E-8	-8.990817E-8	-8.985367E-8	-8.997440E-8	-8.993128E-8	-8.987334E-8	  -20.0364	   10.4151	    5.6436	  -26.3034	
 -450.0000	-9.3730E-8	-9.4100E-8	-9.3770E-8	-9.3580E-8	-9.3470E-8	-9.254753E-8	-9.252635E-8	-9.262923E-8	-9.250555E-8	-9.252899E-8	  -20.0313	   10.3705	    5.6638	  -26.2968	
 -460.0000	-9.6597E-8	-9.6710E-8	-9.6650E-8	-9.6550E-8	-9.6480E-8	-9.544517E-8	-9.556140E-8	-9.551481E-8	-9.541120E-8	-9.529327E-8	  -20.0262	   10.3810	    5.6964	  -26.2267	
 -470.0000	-9.9797E-8	-9.9900E-8	-9.9890E-8	-9.9750E-8	-9.9650E-8	-9.869009E-8	-9.879417E-8	-9.871765E-8	-9.859491E-8	-9.865362E-8	  -20.0262	   10.4015	    5.7780	  -26.0566	
 -480.0000	-1.0380E-7	-1.0390E-7	-1.0400E-7	-1.0340E-7	-1.0390E-7	-1.034664E-7	-1.036373E-7	-1.033629E-7	-1.033419E-7	-1.035234E-7	  -20.0287	   10.4287	    5.7944	  -26.0058	
 -490.0000	-1.0728E-7	-1.0700E-7	-1.0700E-7	-1.0760E-7	-1.0750E-7	-1.064110E-7	-1.064923E-7	-1.065143E-7	-1.063454E-7	-1.062920E-7	  -20.0287	   10.4361	    5.9133	  -25.7782	
 -500.0000	-1.1027E-7	-1.0990E-7	-1.1010E-7	-1.1040E-7	-1.1070E-7	-1.098547E-7	-1.096103E-7	-1.096871E-7	-1.100469E-7	-1.100745E-7	  -20.0211	   10.4155	    5.9522	  -25.7215	
 -510.0000	-1.1445E-7	-1.1490E-7	-1.1390E-7	-1.1430E-7	-1.1470E-7	-1.135742E-7	-1.135873E-7	-1.135015E-7	-1.134450E-7	-1.137631E-7	  -20.0262	   10.4683	    5.9747	  -25.6417	
 -520.0000	-1.1922E-7	-1.1960E-7	-1.1880E-7	-1.1930E-7	-1.1920E-7	-1.183028E-7	-1.183964E-7	-1.182865E-7	-1.181964E-7	-1.183319E-7	  -20.0287	   10.4676	    6.0323	  -25.5371	
 -530.0000	-1.2415E-7	-1.2370E-7	-1.2390E-7	-1.2450E-7	-1.2450E-7	-1.234322E-7	-1.232943E-7	-1.233329E-7	-1.234855E-7	-1.236162E-7	  -20.0262	   10.4509	    6.1537	  -25.3304	
 -540.0000	-1.2835E-7	-1.2790E-7	-1.2800E-7	-1.2860E-7	-1.2890E-7	-1.278230E-7	-1.278004E-7	-1.277829E-7	-1.277757E-7	-1.279329E-7	  -20.0262	   10.4509	    6.1904	  -25.2650	
 -550.0000	-1.3335E-7	-1.3300E-7	-1.3310E-7	-1.3360E-7	-1.3370E-7	-1.327943E-7	-1.325701E-7	-1.326217E-7	-1.328341E-7	-1.331513E-7	  -20.0211	   10.4242	    6.2122	  -25.2459	
 -560.0000	-1.3933E-7	-1.3880E-7	-1.3900E-7	-1.3970E-7	-1.3980E-7	-1.388460E-7	-1.385663E-7	-1.385243E-7	-1.390551E-7	-1.392383E-7	  -20.0135	   10.3793	    6.2925	  -25.1376	
 -570.0000	-1.4797E-7	-1.4700E-7	-1.4810E-7	-1.4870E-7	-1.4810E-7	-1.477710E-7	-1.477190E-7	-1.477614E-7	-1.476973E-7	-1.479062E-7	  -20.0160	   10.3793	    6.3191	  -25.0912	
 -580.0000	-1.5373E-7	-1.5360E-7	-1.5370E-7	-1.5410E-7	-1.5350E-7	-1.518596E-7	-1.518468E-7	-1.518563E-7	-1.517689E-7	-1.519666E-7	  -20.0135	   10.4302	    6.3571	  -24.9877	
 -590.0000	-1.5708E-7	-1.5800E-7	-1.5680E-7	-1.5660E-7	-1.5690E-7	-1.555894E-7	-1.557958E-7	-1.556080E-7	-1.555019E-7	-1.554521E-7	  -20.0160	   10.3810	    6.4127	  -24.9277	
 -600.0000	-1.6208E-7	-1.6240E-7	-1.6150E-7	-1.6170E-7	-1.6270E-7	-1.614153E-7	-1.613709E-7	-1.613407E-7	-1.614493E-7	-1.615003E-7	  -20.0008	   10.4347	    6.5250	  -24.6965	
 -610.0000	-1.6858E-7	-1.6900E-7	-1.6800E-7	-1.6830E-7	-1.6900E-7	-1.677150E-7	-1.678111E-7	-1.676716E-7	-1.676843E-7	-1.676928E-7	  -20.0008	   10.4347	    6.5262	  -24.6943	
 -620.0000	-1.7595E-7	-1.7610E-7	-1.7570E-7	-1.7580E-7	-1.7620E-7	-1.752211E-7	-1.752258E-7	-1.752840E-7	-1.752219E-7	-1.751528E-7	  -19.9957	   10.4745	    6.5601	  -24.6077	
 -630.0000	-1.8433E-7	-1.8480E-7	-1.8470E-7	-1.8370E-7	-1.8410E-7	-1.840936E-7	-1.840218E-7	-1.842998E-7	-1.841245E-7	-1.839285E-7	  -19.9957	   10.4867	    6.5617	  -24.5961	
 -640.0000	-1.9087E-7	-1.9110E-7	-1.9080E-7	-1.9070E-7	-1.9090E-7	-1.904517E-7	-1.903695E-7	-1.904130E-7	-1.906145E-7	-1.904097E-7	  -19.9931	   10.5082	    6.6316	  -24.4628	
 -650.0000	-1.9857E-7	-1.9820E-7	-1.9800E-7	-1.9880E-7	-1.9930E-7	-1.982382E-7	-1.981349E-7	-1.982835E-7	-1.983963E-7	-1.981383E-7	  -19.9880	   10.5082	    6.6369	  -24.4539	
 -660.0000	-2.0637E-7	-2.0660E-7	-2.0600E-7	-2.0600E-7	-2.0690E-7	-2.061568E-7	-2.056647E-7	-2.061969E-7	-2.063301E-7	-2.064357E-7	  -19.9906	   10.5066	    6.6616	  -24.4139	
 -670.0000	-2.1635E-7	-2.1660E-7	-2.1630E-7	-2.1580E-7	-2.1670E-7	-2.151721E-7	-2.149952E-7	-2.149881E-7	-2.153537E-7	-2.153513E-7	  -19.9957	   10.5121	    6.6439	  -24.4394	
 -680.0000	-2.2405E-7	-2.2500E-7	-2.2460E-7	-2.2370E-7	-2.2290E-7	-2.220865E-7	-2.222622E-7	-2.219097E-7	-2.220968E-7	-2.220772E-7	  -19.9982	   10.4885	    6.6534	  -24.4410	
 -690.0000	-2.3087E-7	-2.3170E-7	-2.3090E-7	-2.3040E-7	-2.3050E-7	-2.294805E-7	-2.293397E-7	-2.295716E-7	-2.295801E-7	-2.294307E-7	  -19.9982	   10.5111	    6.6676	  -24.4006	
 -700.0000	-2.3880E-7	-2.3910E-7	-2.3920E-7	-2.3870E-7	-2.3820E-7	-2.371483E-7	-2.375225E-7	-2.372089E-7	-2.368750E-7	-2.369866E-7	  -19.9957	   10.5285	    6.6986	  -24.3363	
 -710.0000	-2.4800E-7	-2.4800E-7	-2.4760E-7	-2.4800E-7	-2.4840E-7	-2.464070E-7	-2.462408E-7	-2.462052E-7	-2.464330E-7	-2.467491E-7	  -19.9906	   10.5285	    6.7268	  -24.2897	
 -720.0000	-2.5680E-7	-2.5710E-7	-2.5660E-7	-2.5670E-7	-2.5680E-7	-2.556544E-7	-2.556141E-7	-2.555296E-7	-2.554572E-7	-2.560168E-7	  -19.9906	   10.4791	    6.7432	  -24.2992	
 -730.0000	-2.6595E-7	-2.6620E-7	-2.6620E-7	-2.6590E-7	-2.6550E-7	-2.645692E-7	-2.643253E-7	-2.644121E-7	-2.645880E-7	-2.649514E-7	  -19.9957	   10.5515	    6.7694	  -24.2025	
 -740.0000	-2.7597E-7	-2.7640E-7	-2.7570E-7	-2.7570E-7	-2.7610E-7	-2.743011E-7	-2.744262E-7	-2.744099E-7	-2.740855E-7	-2.742829E-7	  -19.9982	   10.4715	    6.7562	  -24.2835	
 -750.0000	-2.8630E-7	-2.8580E-7	-2.8650E-7	-2.8630E-7	-2.8660E-7	-2.852816E-7	-2.855201E-7	-2.852847E-7	-2.851838E-7	-2.851377E-7	  -19.9957	   10.5080	    6.7849	  -24.2093	
 -760.0000	-2.9628E-7	-2.9690E-7	-2.9630E-7	-2.9620E-7	-2.9570E-7	-2.941625E-7	-2.941298E-7	-2.940139E-7	-2.940944E-7	-2.944118E-7	  -19.9931	   10.5312	    6.8491	  -24.0874	
 -770.0000	-3.0595E-7	-3.0600E-7	-3.0610E-7	-3.0600E-7	-3.0570E-7	-3.051756E-7	-3.043677E-7	-3.044396E-7	-3.058111E-7	-3.060840E-7	  -19.9957	   10.4841	    6.8868	  -24.0614	
 -780.0000	-3.1895E-7	-3.1840E-7	-3.1900E-7	-3.1920E-7	-3.1920E-7	-3.179506E-7	-3.176663E-7	-3.177787E-7	-3.180548E-7	-3.183027E-7	  -19.9931	   10.5474	    6.9763	  -23.8706	
 -790.0000	-3.3100E-7	-3.3120E-7	-3.3100E-7	-3.3090E-7	-3.3090E-7	-3.300081E-7	-3.299360E-7	-3.298323E-7	-3.300140E-7	-3.302503E-7	  -19.9931	   10.5474	    7.0313	  -23.7831	
 -800.0000	-3.4235E-7	-3.4270E-7	-3.4220E-7	-3.4210E-7	-3.4240E-7	-3.411398E-7	-3.412916E-7	-3.409283E-7	-3.411939E-7	-3.411454E-7	  -19.9880	   10.5417	    7.0737	  -23.7203	
 -810.0000	-3.5400E-7	-3.5370E-7	-3.5360E-7	-3.5420E-7	-3.5450E-7	-3.532709E-7	-3.529202E-7	-3.532180E-7	-3.533430E-7	-3.536023E-7	  -19.9906	   10.5298	    7.1214	  -23.6541	
 -820.0000	-3.6645E-7	-3.6670E-7	-3.6600E-7	-3.6650E-7	-3.6660E-7	-3.661243E-7	-3.652426E-7	-3.655212E-7	-3.661666E-7	-3.675669E-7	  -19.9931	   10.5414	    7.1724	  -23.5659	
 -830.0000	-3.8308E-7	-3.8310E-7	-3.8390E-7	-3.8330E-7	-3.8200E-7	-3.805762E-7	-3.808069E-7	-3.805838E-7	-3.803915E-7	-3.805227E-7	  -19.9957	   10.4943	    7.2065	  -23.5478	
 -840.0000	-3.9373E-7	-3.9420E-7	-3.9410E-7	-3.9380E-7	-3.9280E-7	-3.919676E-7	-3.917740E-7	-3.915368E-7	-3.919974E-7	-3.925622E-7	  -19.9957	   10.5678	    7.2283	  -23.4592	
 -850.0000	-4.0700E-7	-4.0750E-7	-4.0670E-7	-4.0690E-7	-4.0690E-7	-4.046887E-7	-4.049078E-7	-4.047643E-7	-4.044919E-7	-4.045909E-7	  -19.9931	   10.5707	    7.2331	  -23.4498	
 -860.0000	-4.2192E-7	-4.2170E-7	-4.2190E-7	-4.2230E-7	-4.2180E-7	-4.210092E-7	-4.208848E-7	-4.208369E-7	-4.210619E-7	-4.212531E-7	  -19.9931	   10.6206	    7.2530	  -23.3818	
 -870.0000	-4.3913E-7	-4.3750E-7	-4.3830E-7	-4.4000E-7	-4.4070E-7	-4.394007E-7	-4.393966E-7	-4.391873E-7	-4.393642E-7	-4.396549E-7	  -19.9906	   10.6628	    7.2837	  -23.3030	
 -880.0000	-4.5180E-7	-4.5280E-7	-4.5170E-7	-4.5160E-7	-4.5110E-7	-4.507164E-7	-4.498384E-7	-4.505733E-7	-4.513032E-7	-4.511509E-7	  -19.9931	   10.6773	    7.3523	  -23.1871	
 -890.0000	-4.6610E-7	-4.6670E-7	-4.6620E-7	-4.6600E-7	-4.6550E-7	-4.624037E-7	-4.628303E-7	-4.622280E-7	-4.622364E-7	-4.623199E-7	  -20.0008	   10.5922	    7.4428	  -23.1135	
 -900.0000	-4.7775E-7	-4.7790E-7	-4.7750E-7	-4.7770E-7	-4.7790E-7	-4.764351E-7	-4.763732E-7	-4.768683E-7	-4.765669E-7	-4.759321E-7	  -19.9982	   10.6313	    7.5961	  -22.8551	
 -910.0000	-4.9140E-7	-4.9210E-7	-4.9180E-7	-4.9100E-7	-4.9070E-7	-4.891318E-7	-4.887880E-7	-4.890271E-7	-4.894706E-7	-4.892415E-7	  -20.0059	   10.5976	    7.6464	  -22.8061	
 -920.0000	-5.0502E-7	-5.0550E-7	-5.0460E-7	-5.0540E-7	-5.0460E-7	-5.037418E-7	-5.031692E-7	-5.029043E-7	-5.044640E-7	-5.044297E-7	  -20.0059	   10.6193	    7.7574	  -22.6275	
 -930.0000	-5.2093E-7	-5.2170E-7	-5.2140E-7	-5.2090E-7	-5.1970E-7	-5.172288E-7	-5.172996E-7	-5.172000E-7	-5.171341E-7	-5.172814E-7	  -20.0160	   10.6027	    7.7394	  -22.6662	
 -940.0000	-5.3388E-7	-5.3440E-7	-5.3410E-7	-5.3410E-7	-5.3290E-7	-5.306278E-7	-5.305276E-7	-5.302380E-7	-5.304041E-7	-5.313414E-7	  -20.0109	   10.6462	    7.7672	  -22.5930	
 -950.0000	-5.4770E-7	-5.4870E-7	-5.4720E-7	-5.4730E-7	-5.4760E-7	-5.464160E-7	-5.453981E-7	-5.464893E-7	-5.467709E-7	-5.470058E-7	  -20.0160	   10.5948	    7.7581	  -22.6450	
 -960.0000	-5.6520E-7	-5.6530E-7	-5.6490E-7	-5.6500E-7	-5.6560E-7	-5.640553E-7	-5.636232E-7	-5.634983E-7	-5.645429E-7	-5.645567E-7	  -20.0186	   10.5996	    7.7119	  -22.7087	
 -970.0000	-5.8330E-7	-5.8430E-7	-5.8350E-7	-5.8260E-7	-5.8280E-7	-5.806242E-7	-5.802274E-7	-5.811578E-7	-5.805764E-7	-5.805351E-7	  -20.0186	   10.6713	    7.7400	  -22.6137	
 -980.0000	-5.9932E-7	-5.9870E-7	-6.0000E-7	-5.9930E-7	-5.9930E-7	-5.982208E-7	-5.983650E-7	-5.983938E-7	-5.983185E-7	-5.978059E-7	  -20.0211	   10.7242	    7.7634	  -22.5399	
 -990.0000	-6.1730E-7	-6.1750E-7	-6.1700E-7	-6.1690E-7	-6.1780E-7	-6.150752E-7	-6.151458E-7	-6.155166E-7	-6.154524E-7	-6.141861E-7	  -20.0211	   10.7340	    7.8207	  -22.4497	
-1000.0000	-6.3355E-7	-6.3370E-7	-6.3340E-7	-6.3390E-7	-6.3320E-7	-6.314756E-7	-6.312695E-7	-6.309935E-7	-6.316241E-7	-6.320153E-7	  -20.0160	   10.7483	    7.7992	  -22.4700
