Repository: ctiley/CERN_CMS_Silicon_Sensor

# CERN_CMS_Silicon_Sensor

# Code To-Do 
- Double check Halfmoon Diode Data

# Lab To-Do
- Measure more HGCAL Diodes
- Measure rest of Unirradiated Halfmoon Diodes
- Rebond D0 Diode
- Cleanup Wires at Alibava Station
-

File: Diodes/Halfmoon/Diodes/Data/HEP_Shared_Data/PreIrrad/PSS/34343/036/34343_036_PSS_HM_XX_Interstrip.txt
#Open Capacitance 1000Hz:Not Measured
#Open Capacitance 100000Hz:4.918310E-12
#34343_036_PSS_HM_XX_Interstrip
#Date/Time: 7/13/2021 3:32:27 PM
#Sensor Name: 34343_036_PSS_HM_XX
#Type: P
#Annealing Status: Not Irradiated
#Environment: RT
#Tester: Eric Spencer

#Notes: 

#Time Delay per Ramp Step (s): 0.000

#Time Delay per Measurement (s) :0.000

#Number of measurements per voltage: 0.000



Strip 	Time	RH	ChuckT	AirT	Global Current	Interstrip C	I_InterstripR_V-0.0	I_InterstripR_V-2.5	I_InterstripR_V-5.0
1	3709049615.680153	1.506373	22.240816	21.769413	-2.040000E-9	5.946110E-12	-2.510552E-10	-2.510552E-10	-2.578580E-10
2	3709049639.079517	1.497342	22.238714	21.719930	-2.040000E-9	5.998640E-12	-2.534209E-10	-2.572552E-10	-2.602447E-10
3	3709049662.534742	1.511707	22.236652	21.655070	-2.030000E-9	6.008520E-12	-2.539484E-10	-2.576991E-10	-2.623402E-10
4	3709049685.986216	1.512830	22.231244	21.671301	-2.030000E-9	6.011080E-12	-2.517622E-10	-2.554974E-10	-2.589732E-10
5	3709049709.403559	1.512985	22.229023	21.644766	-2.020000E-9	6.012290E-12	-2.529902E-10	-2.552793E-10	-2.583888E-10
6	3709049732.835993	1.500841	22.225278	21.632164	-2.030000E-9	6.011110E-12	-2.516296E-10	-2.549411E-10	-2.588775E-10
7	3709049756.251574	1.520357	22.220423	21.706514	-2.020000E-9	6.011670E-12	-2.518422E-10	-2.564559E-10	-2.607215E-10
8	3709049779.683864	1.499674	22.213865	21.722348	-2.030000E-9	6.011550E-12	-2.528205E-10	-2.571320E-10	-2.594082E-10
9	3709049803.133659	1.487802	22.210873	21.746426	-2.020000E-9	6.011000E-12	-2.521881E-10	-2.537138E-10	-2.619218E-10
10	3709049826.574401	1.505346	22.206730	21.705603	-2.020000E-9	6.012800E-12	-2.520284E-10	-2.556075E-10	-2.606506E-10
11	3709049849.986281	1.508898	22.204273	21.683784	-2.010000E-9	6.012940E-12	-2.499570E-10	-2.549075E-10	-2.589164E-10
12	3709049873.539139	1.507165	22.199221	21.653486	-2.020000E-9	6.012990E-12	-2.502179E-10	-2.539863E-10	-2.589456E-10
13	3709049896.946260	1.501922	22.197197	21.696527	-2.020000E-9	6.012390E-12	-2.507664E-10	-2.558072E-10	-2.611350E-10
14	3709049920.348398	1.490270	22.194919	21.686026	-2.020000E-9	6.012160E-12	-2.513735E-10	-2.546865E-10	-2.567278E-10
15	3709049943.794012	1.496215	22.189787	21.726213	-2.020000E-9	6.012740E-12	-2.522023E-10	-2.542640E-10	-2.578285E-10
16	3709049967.236157	1.502026	22.185070	21.686719	-2.020000E-9	6.012490E-12	-2.493376E-10	-2.530193E-10	-2.571289E-10
17	3709049990.703732	1.490657	22.182613	21.688065	-2.020000E-9	6.012110E-12	-2.489334E-10	-2.538957E-10	-2.575112E-10
18	3709050014.122195	1.482968	22.179265	21.716621	-2.010000E-9	6.012340E-12	-2.504402E-10	-2.537000E-10	-2.569067E-10
19	3709050037.543029	1.497515	22.176808	21.739945	-2.010000E-9	6.012350E-12	-2.497205E-10	-2.545099E-10	-2.581357E-10
20	3709050060.966083	1.472843	22.172982	21.759268	-2.010000E-9	6.012710E-12	-2.511442E-10	-2.532195E-10	-2.578564E-10
21	3709050084.388806	1.485258	22.170683	21.717870	-2.020000E-9	6.012870E-12	-2.522477E-10	-2.552882E-10	-2.584340E-10
22	3709050107.844205	1.481530	22.169673	21.663712	-2.010000E-9	6.012560E-12	-2.497812E-10	-2.535520E-10	-2.561443E-10
23	3709050131.283731	1.498403	22.165156	21.706081	-2.010000E-9	6.012670E-12	-2.501579E-10	-2.556553E-10	-2.567858E-10
24	3709050154.713942	1.489103	22.160340	21.780512	-2.000000E-9	6.011860E-12	-2.510473E-10	-2.541401E-10	-2.573170E-10
25	3709050178.300522	1.497448	22.159130	21.797096	-2.000000E-9	6.011970E-12	-2.512000E-10	-2.548599E-10	-2.576304E-10
26	3709050201.758837	1.489301	22.160517	21.832629	-2.010000E-9	6.012320E-12	-2.499821E-10	-2.547728E-10	-2.570034E-10
27	3709050225.197117	1.498013	22.157665	21.833242	-2.000000E-9	6.012450E-12	-2.506959E-10	-2.548970E-10	-2.581550E-10
28	3709050248.626014	1.492285	22.153662	21.829538	-2.000000E-9	6.010880E-12	-2.561816E-10	-2.549746E-10	-2.596044E-10
29	3709050272.072653	1.489901	22.149044	21.818636	-2.010000E-9	6.011360E-12	-2.514619E-10	-2.541214E-10	-2.586748E-10
30	3709050296.079173	1.485187	22.146190	21.701265	-2.000000E-9	6.011440E-12	-2.529645E-10	-2.570700E-10	-2.601458E-10
31	3709050319.614416	1.488832	22.142148	21.739668	-2.000000E-9	6.011660E-12	-2.523680E-10	-2.556294E-10	-2.586029E-10
32	3709050343.072884	1.470160	22.138244	21.713252	-2.010000E-9	6.013980E-12	-2.518537E-10	-2.543784E-10	-2.572344E-10
33	3709050366.506076	1.487755	22.137512	21.724291	-2.000000E-9	6.011650E-12	-2.531571E-10	-2.572274E-10	-2.616818E-10
34	3709050389.908457	1.490705	22.131190	21.664148	-1.990000E-9	6.012780E-12	-2.528363E-10	-2.556461E-10	-2.589242E-10
35	3709050413.315530	1.484269	22.128177	21.678634	-2.000000E-9	6.011830E-12	-2.525851E-10	-2.576867E-10	-2.599056E-10
36	3709050436.742447	1.463504	22.124392	21.664701	-1.990000E-9	6.011350E-12	-2.504512E-10	-2.548821E-10	-2.571016E-10
37	3709050460.186005	1.468724	22.121221	21.670309	-2.000000E-9	6.011870E-12	-2.522187E-10	-2.555469E-10	-2.607176E-10
38	3709050483.583978	1.469220	22.116564	21.689969	-1.990000E-9	6.011070E-12	-2.523334E-10	-2.556410E-10	-2.579158E-10
39	3709050507.010779	1.454165	22.114979	21.706912	-1.990000E-9	6.011040E-12	-2.523511E-10	-2.549981E-10	-2.574666E-10
40	3709050530.438741	1.468730	22.112205	21.686143	-1.990000E-9	6.012370E-12	-2.501699E-10	-2.536611E-10	-2.596258E-10
41	3709050553.894233	1.467123	22.110184	21.702314	-1.990000E-9	6.010380E-12	-2.523420E-10	-2.567197E-10	-2.586491E-10
42	3709050577.349741	1.464198	22.106774	21.727343	-1.990000E-9	6.011240E-12	-2.514986E-10	-2.547899E-10	-2.603873E-10
43	3709050600.904722	1.469195	22.103465	21.711052	-1.980000E-9	6.012110E-12	-2.516485E-10	-2.552393E-10	-2.587766E-10
44	3709050624.315875	1.455888	22.101662	21.739034	-1.980000E-9	6.010710E-12	-2.512301E-10	-2.544573E-10	-2.588735E-10
45	3709050647.910355	1.451672	22.097956	21.727403	-1.990000E-9	6.012760E-12	-2.529596E-10	-2.547585E-10	-2.596592E-10
46	3709050671.338150	1.464060	22.095242	21.702216	-1.990000E-9	6.011840E-12	-2.540528E-10	-2.563174E-10	-2.592860E-10
47	3709050694.732194	1.466161	22.091397	21.677366	-1.980000E-9	6.011520E-12	-2.517996E-10	-2.561997E-10	-2.596828E-10
48	3709050718.149470	1.467098	22.088722	21.704553	-1.990000E-9	6.011770E-12	-2.541639E-10	-2.577167E-10	-2.597690E-10
49	3709050741.560212	1.466502	22.083252	21.701997	-1.980000E-9	6.012370E-12	-2.534403E-10	-2.557792E-10	-2.587301E-10
50	3709050765.015909	1.467822	22.080439	21.702909	-1.990000E-9	6.012210E-12	-2.516056E-10	-2.534613E-10	-2.589934E-10
51	3709050788.454619	1.472441	22.078696	21.706535	-1.990000E-9	6.011660E-12	-2.507833E-10	-2.551110E-10	-2.586523E-10
52	3709050811.920004	1.461272	22.075743	21.654953	-1.990000E-9	6.011070E-12	-2.498430E-10	-2.543654E-10	-2.578665E-10
53	3709050835.492112	1.458922	22.073068	21.689790	-1.980000E-9	6.011560E-12	-2.507528E-10	-2.532536E-10	-2.572278E-10
54	3709050858.943568	1.455782	22.068530	21.730673	-1.980000E-9	6.011730E-12	-2.508285E-10	-2.544900E-10	-2.569295E-10
55	3709050882.380072	1.467965	22.066468	21.742600	-1.980000E-9	6.011140E-12	-2.541141E-10	-2.568057E-10	-2.584739E-10
56	3709050905.822292	1.451777	22.065319	21.764301	-1.980000E-9	6.011480E-12	-2.508558E-10	-2.543487E-10	-2.580512E-10
57	3709050929.262090	1.452066	22.060740	21.743455	-1.980000E-9	6.009400E-12	-2.618582E-10	-2.565291E-10	-2.579790E-10
58	3709050952.698732	1.464713	22.058699	21.735309	-1.990000E-9	5.996250E-12	-2.513398E-10	-2.541308E-10	-2.580037E-10
59	3709050976.230101	1.459330	22.058442	21.705564	-1.970000E-9	5.949210E-12	-2.533269E-10	-2.538377E-10	-2.561749E-10
