Repository: ctiley/CERN_CMS_Silicon_Sensor

# CERN_CMS_Silicon_Sensor

# Code To-Do 
- Double check Halfmoon Diode Data

# Lab To-Do
- Measure more HGCAL Diodes
- Measure rest of Unirradiated Halfmoon Diodes
- Rebond D0 Diode
- Cleanup Wires at Alibava Station
-

File: Diodes/Halfmoon/Diodes/Data/HEP_Shared_Data/PreIrrad/PSS/34252/008_RINSC/CV_DIODE_Irradiated.txt
GCD Test
Bias: 5000.000000
CV_34253_037_PSS_HM_XX_DIODE_Irradiated
Date/Time: 5/28/2021 10:53:39 AM
Sensor Name: DIODE
Type: P
Annealing Status: Irradiated, Fully Annealed
Environment: 0C
Tester: Andrew Kent

Time Delay per Ramp Step (s): 1.000

CV Time Delay per Measurement (s) :0.500

AC Voltage (V): 0.500

Current Number of measurements per voltage: 4.000

IV Time Delay per Measurement (s) :0.000


BiasVoltage	LCR_Cp_freq1000.0	LCR_Cp_freq10000.0	LCR_Rp_freq1000.0	LCR_Rp_freq10000.0	Temperature	Air_Temp	Humidity	Dewpoint	
  -10.0000	2.338E-11	3.509E-12	3.638E+6	3.163E+6	   -0.0384	   15.9618	    8.3223	  -17.8005	
  -20.0000	2.071E-11	3.783E-12	3.256E+6	4.216E+6	   -0.0461	   15.9765	    8.3194	  -17.7934	
  -30.0000	5.252E-11	3.081E-12	2.437E+6	3.888E+6	   -0.0409	   15.9509	    8.3213	  -17.8100	
  -40.0000	4.996E-11	3.308E-12	3.100E+6	3.689E+6	   -0.0435	   15.9509	    8.3381	  -17.7863	
  -50.0000	4.696E-11	4.085E-12	3.420E+6	4.488E+6	   -0.0358	   15.9145	    8.3485	  -17.7990	
  -60.0000	4.148E-11	3.562E-12	4.021E+6	3.694E+6	   -0.0384	   15.9362	    8.3340	  -17.8032	
  -70.0000	4.032E-11	3.715E-12	4.639E+6	3.846E+6	   -0.0409	   15.9033	    8.3488	  -17.8070	
  -80.0000	3.637E-11	3.879E-12	5.352E+6	4.043E+6	   -0.0384	   15.9007	    8.3400	  -17.8215	
  -90.0000	3.255E-11	4.021E-12	6.332E+6	4.265E+6	   -0.0435	   15.8903	    8.3387	  -17.8310	
 -100.0000	2.978E-11	4.140E-12	7.301E+6	4.514E+6	   -0.0384	   15.9061	    8.3469	  -17.8075	
 -110.0000	2.722E-11	4.159E-12	8.410E+6	5.517E+6	   -0.0409	   15.8614	    8.3564	  -17.8278	
 -120.0000	2.881E-11	3.310E-12	7.737E+6	2.507E+6	   -0.0384	   15.8882	    8.3485	  -17.8188	
 -130.0000	2.774E-11	3.573E-12	8.552E+6	2.638E+6	   -0.0384	   15.9076	    8.3602	  -17.7877	
 -140.0000	2.540E-11	3.794E-12	9.863E+6	2.759E+6	   -0.0409	   15.8739	    8.3672	  -17.8033	
 -150.0000	2.371E-11	3.951E-12	1.078E+7	2.859E+6	   -0.0358	   15.8943	    8.3678	  -17.7870	
 -160.0000	2.247E-11	4.070E-12	1.163E+7	2.983E+6	   -0.0307	   15.8328	    8.3824	  -17.8129	
 -170.0000	2.127E-11	4.172E-12	1.239E+7	3.082E+6	   -0.0384	   15.8000	    8.3707	  -17.8540	
 -180.0000	2.039E-11	4.260E-12	1.317E+7	3.186E+6	   -0.0307	   15.8060	    8.3827	  -17.8326	
 -190.0000	1.967E-11	4.329E-12	1.374E+7	3.277E+6	   -0.0256	   15.8218	    8.3650	  -17.8456	
 -200.0000	1.896E-11	4.389E-12	1.454E+7	3.370E+6	   -0.0230	   15.8314	    8.3773	  -17.8210	
 -210.0000	1.689E-11	4.594E-12	3.532E+7	3.973E+6	   -0.0256	   15.8154	    8.3890	  -17.8167	
 -220.0000	1.643E-11	4.624E-12	3.774E+7	4.077E+6	   -0.0205	   15.7731	    8.3896	  -17.8476	
 -230.0000	1.596E-11	4.648E-12	3.755E+7	4.173E+6	   -0.0281	   15.7837	    8.3861	  -17.8446	
 -240.0000	1.556E-11	4.649E-12	3.905E+7	4.304E+6	   -0.0307	   15.8071	    8.4096	  -17.7941	
 -250.0000	1.497E-11	4.683E-12	3.875E+7	4.382E+6	   -0.0256	   15.7602	    8.4013	  -17.8409	
 -260.0000	1.453E-11	4.704E-12	3.915E+7	4.543E+6	   -0.0281	   15.7355	    8.4086	  -17.8494	
 -270.0000	1.386E-11	4.710E-12	3.789E+7	4.647E+6	   -0.0281	   15.7271	    8.4187	  -17.8415	
 -280.0000	1.345E-11	4.580E-12	3.767E+7	4.867E+6	   -0.0230	   15.7315	    8.4288	  -17.8241	
 -290.0000	1.331E-11	4.643E-12	3.848E+7	4.962E+6	   -0.0205	   15.7149	    8.4241	  -17.8432	
 -300.0000	1.287E-11	4.625E-12	3.687E+7	4.972E+6	   -0.0281	   15.7062	    8.4307	  -17.8404	
 -310.0000	1.261E-11	4.656E-12	3.667E+7	5.061E+6	   -0.0154	   15.6926	    8.4349	  -17.8450	
 -320.0000	1.245E-11	4.721E-12	3.701E+7	5.040E+6	   -0.0179	   15.6417	    8.4374	  -17.8799	
 -330.0000	1.213E-11	4.713E-12	3.656E+7	5.111E+6	   -0.0102	   15.6272	    8.4304	  -17.9005	
 -340.0000	1.149E-11	4.657E-12	3.375E+7	5.153E+6	   -0.0102	   15.6384	    8.4466	  -17.8695	
 -350.0000	1.165E-11	4.594E-12	1.369E+7	4.768E+6	   -0.0128	   15.6586	    8.4453	  -17.8560	
 -360.0000	1.193E-11	4.570E-12	1.282E+7	4.615E+6	   -0.0102	   15.6762	    8.4564	  -17.8273	
 -370.0000	1.145E-11	4.558E-12	1.423E+7	4.659E+6	   -0.0102	   15.6680	    8.4592	  -17.8296	
 -380.0000	1.192E-11	4.543E-12	1.270E+7	4.596E+6	   -0.0102	   15.6125	    8.4589	  -17.8719	
 -390.0000	1.143E-11	4.553E-12	1.396E+7	4.771E+6	   -0.0077	   15.6003	    8.4519	  -17.8907	
 -400.0000	1.092E-11	4.591E-12	1.582E+7	5.030E+6	   -0.0154	   15.5994	    8.4605	  -17.8796	
 -410.0000	1.011E-11	4.589E-12	1.813E+7	5.129E+6	   -0.0256	   15.5632	    8.4813	  -17.8778	
 -420.0000	1.073E-11	4.602E-12	1.971E+7	5.295E+6	   -0.0281	   15.6300	    8.4639	  -17.8517	
 -430.0000	1.062E-11	4.602E-12	2.086E+7	5.333E+6	   -0.0230	   15.6202	    8.4763	  -17.8419	
 -440.0000	1.045E-11	4.607E-12	1.947E+7	5.446E+6	   -0.0281	   15.5830	    8.4921	  -17.8480	
 -450.0000	1.023E-11	4.596E-12	2.087E+7	5.398E+6	   -0.0281	   15.5343	    8.4873	  -17.8913	
 -460.0000	1.038E-11	4.605E-12	2.103E+7	5.541E+6	   -0.0256	   15.5343	    8.4836	  -17.8966	
 -470.0000	1.030E-11	4.607E-12	2.156E+7	5.676E+6	   -0.0358	   15.5449	    8.4972	  -17.8741	
 -480.0000	1.026E-11	4.598E-12	2.288E+7	5.701E+6	   -0.0358	   15.5357	    8.5016	  -17.8705	
 -490.0000	1.016E-11	4.600E-12	2.160E+7	5.755E+6	   -0.0307	   15.5472	    8.5047	  -17.8575	
 -500.0000	1.013E-11	4.609E-12	2.353E+7	5.849E+6	   -0.0281	   15.4814	    8.4915	  -17.9255	
 -510.0000	1.000E-11	4.571E-12	2.333E+7	5.821E+6	   -0.0230	   15.4853	    8.5149	  -17.8902	
 -520.0000	1.003E-11	4.562E-12	2.422E+7	6.059E+6	   -0.0256	   15.4637	    8.5202	  -17.8991	
 -530.0000	1.003E-11	4.593E-12	2.502E+7	6.063E+6	   -0.0281	   15.4965	    8.5326	  -17.8573	
 -540.0000	9.703E-12	4.584E-12	2.446E+7	5.992E+6	   -0.0281	   15.4702	    8.5225	  -17.8911	
 -550.0000	9.655E-12	4.578E-12	2.195E+7	6.013E+6	   -0.0307	   15.4742	    8.5285	  -17.8798	
 -560.0000	9.663E-12	4.589E-12	2.472E+7	6.199E+6	   -0.0256	   15.4197	    8.5408	  -17.9040	
 -570.0000	9.582E-12	4.573E-12	2.452E+7	6.149E+6	   -0.0154	   15.4560	    8.5436	  -17.8726	
 -580.0000	9.457E-12	4.577E-12	2.264E+7	6.263E+6	   -0.0179	   15.4136	    8.5484	  -17.8981	
 -590.0000	9.367E-12	4.569E-12	2.388E+7	6.309E+6	   -0.0256	   15.4095	    8.5392	  -17.9138	
 -600.0000	9.255E-12	4.562E-12	2.360E+7	6.323E+6	   -0.0205	   15.3978	    8.5449	  -17.9148	
 -610.0000	9.166E-12	4.554E-12	2.379E+7	6.358E+6	   -0.0205	   15.3749	    8.5683	  -17.8999	
 -620.0000	9.187E-12	4.553E-12	2.405E+7	6.438E+6	   -0.0179	   15.3662	    8.5525	  -17.9282	
 -630.0000	9.027E-12	4.551E-12	2.399E+7	6.517E+6	   -0.0307	   15.3466	    8.5639	  -17.9274	
 -640.0000	9.010E-12	4.556E-12	2.509E+7	6.677E+6	   -0.0384	   15.3346	    8.5731	  -17.9239	
 -650.0000	8.900E-12	4.542E-12	2.324E+7	6.608E+6	   -0.0333	   15.3231	    8.5775	  -17.9265	
 -660.0000	8.816E-12	4.542E-12	2.476E+7	6.736E+6	   -0.0230	   15.3496	    8.5705	  -17.9160	
 -670.0000	8.776E-12	4.536E-12	2.323E+7	6.680E+6	   -0.0384	   15.3441	    8.5816	  -17.9050	
 -680.0000	8.687E-12	4.532E-12	2.368E+7	6.832E+6	   -0.0435	   15.3382	    8.5832	  -17.9073	
 -690.0000	8.612E-12	4.534E-12	2.512E+7	6.936E+6	   -0.0435	   15.2986	    8.5841	  -17.9359	
 -700.0000	8.571E-12	4.526E-12	2.433E+7	6.940E+6	   -0.0435	   15.3049	    8.5832	  -17.9324	
 -710.0000	8.465E-12	4.521E-12	2.325E+7	6.960E+6	   -0.0563	   15.2859	    8.6034	  -17.9191	
 -720.0000	8.448E-12	4.524E-12	2.528E+7	7.122E+6	   -0.0614	   15.2354	    8.5879	  -17.9784	
 -730.0000	8.351E-12	4.516E-12	2.617E+7	7.175E+6	   -0.0614	   15.2389	    8.6050	  -17.9524	
 -740.0000	8.239E-12	4.516E-12	2.467E+7	7.184E+6	   -0.0691	   15.2576	    8.6224	  -17.9145	
 -750.0000	8.222E-12	4.506E-12	2.518E+7	7.197E+6	   -0.0665	   15.2569	    8.6189	  -17.9198	
 -760.0000	8.075E-12	4.513E-12	2.547E+7	7.395E+6	   -0.0793	   15.2585	    8.6154	  -17.9233	
 -770.0000	7.955E-12	4.512E-12	2.685E+7	7.516E+6	   -0.0793	   15.2175	    8.6151	  -17.9548	
 -780.0000	8.005E-12	4.500E-12	2.509E+7	7.503E+6	   -0.0844	   15.2512	    8.6486	  -17.8836	
 -790.0000	7.983E-12	4.497E-12	2.368E+7	7.548E+6	   -0.0947	   15.2020	    8.6426	  -17.9289	
 -800.0000	7.748E-12	4.495E-12	2.543E+7	7.540E+6	   -0.1049	   15.1793	    8.6499	  -17.9362	
 -810.0000	7.652E-12	4.487E-12	2.629E+7	7.755E+6	   -0.1177	   15.1577	    8.6648	  -17.9323	
 -820.0000	7.597E-12	4.488E-12	2.525E+7	7.923E+6	   -0.1254	   15.1543	    8.6692	  -17.9289	
 -830.0000	7.706E-12	4.492E-12	2.466E+7	7.944E+6	   -0.1305	   15.1729	    8.6670	  -17.9179	
 -840.0000	7.589E-12	4.486E-12	2.657E+7	8.076E+6	   -0.1407	   15.1644	    8.6765	  -17.9114	
 -850.0000	7.451E-12	4.482E-12	2.775E+7	8.082E+6	   -0.1382	   15.1822	    8.6860	  -17.8851	
 -860.0000	7.502E-12	4.474E-12	2.551E+7	8.085E+6	   -0.1484	   15.1660	    8.6872	  -17.8956	
 -870.0000	7.426E-12	4.468E-12	2.471E+7	8.231E+6	   -0.1561	   15.1317	    8.7141	  -17.8852	
 -880.0000	7.176E-12	4.467E-12	2.789E+7	8.296E+6	   -0.1612	   15.1635	    8.7065	  -17.8714	
 -890.0000	7.193E-12	4.463E-12	2.673E+7	8.329E+6	   -0.1689	   15.1134	    8.7027	  -17.9145	
 -900.0000	7.085E-12	4.462E-12	2.725E+7	8.484E+6	   -0.1817	   15.1404	    8.7182	  -17.8730	
 -910.0000	6.959E-12	4.452E-12	2.687E+7	8.422E+6	   -0.1842	   15.0976	    8.7388	  -17.8777	
 -920.0000	6.897E-12	4.452E-12	2.620E+7	8.467E+6	   -0.2047	   15.0873	    8.7239	  -17.9056	
 -930.0000	6.900E-12	4.443E-12	2.424E+7	8.366E+6	   -0.2072	   15.0546	    8.7331	  -17.9180	
 -940.0000	6.963E-12	4.439E-12	2.422E+7	8.482E+6	   -0.2328	   15.0551	    8.7502	  -17.8946	
 -950.0000	6.950E-12	4.439E-12	2.437E+7	8.598E+6	   -0.2431	   15.0857	    8.7498	  -17.8718	
 -960.0000	6.846E-12	4.433E-12	2.512E+7	8.692E+6	   -0.2507	   15.0752	    8.7577	  -17.8692	
 -970.0000	6.705E-12	4.426E-12	2.445E+7	8.763E+6	   -0.2584	   15.0377	    8.7628	  -17.8908	
 -980.0000	6.672E-12	4.427E-12	2.533E+7	8.754E+6	   -0.2686	   15.0052	    8.7647	  -17.9128	
 -990.0000	6.643E-12	4.420E-12	2.491E+7	8.725E+6	   -0.2866	   15.0052	    8.7631	  -17.9149	
-1000.0000	6.560E-12	4.424E-12	2.413E+7	8.877E+6	   -0.2968	   14.9903	    8.7840	  -17.8982

File: Diodes/Halfmoon/Diodes/Data/HEP_Shared_Data/PreIrrad/PSS/34252/008_RINSC/CV_DIODE_Irradiated_AfterAlibava2.txt
GCD Test
Bias: 5000.000000
CV_34252_008_PSS_HM_XX_DIODE_Irradiated
Date/Time: 5/28/2021 4:29:29 PM
Sensor Name: DIODE
Type: P
Annealing Status: Irradiated, Annealed for 80 min at 60C
Environment: RT
Tester: Andrew Kent

Time Delay per Ramp Step (s): 1.000

CV Time Delay per Measurement (s) :0.500

AC Voltage (V): 0.500

Current Number of measurements per voltage: 4.000

IV Time Delay per Measurement (s) :0.000


BiasVoltage	LCR_Cp_freq1000.0	LCR_Cp_freq10000.0	LCR_Rp_freq1000.0	LCR_Rp_freq10000.0	Temperature	Air_Temp	Humidity	Dewpoint	
  -10.0000	5.333E-12	4.893E-12	8.003E+6	6.681E+6	  -20.1000	   15.1497	    3.2887	  -28.7776	
  -20.0000	5.690E-12	4.871E-12	1.296E+7	9.455E+6	  -20.1101	   15.1497	    3.2593	  -28.8731	
  -30.0000	5.624E-12	4.809E-12	1.603E+7	1.167E+7	  -20.1101	   15.1002	    3.2157	  -29.0501	
  -40.0000	5.589E-12	4.775E-12	1.852E+7	1.348E+7	  -20.1000	   15.0407	    3.1708	  -29.2398	
  -50.0000	5.478E-12	4.764E-12	2.083E+7	1.505E+7	  -20.1025	   15.1120	    3.1546	  -29.2452	
  -60.0000	5.450E-12	4.759E-12	2.332E+7	1.653E+7	  -20.1254	   15.1359	    3.1246	  -29.3303	
  -70.0000	5.388E-12	4.763E-12	2.638E+7	1.808E+7	  -20.1330	   15.1272	    3.1129	  -29.3759	
  -80.0000	5.369E-12	4.744E-12	2.861E+7	1.909E+7	  -20.1381	   15.0302	    3.1164	  -29.4301	
  -90.0000	5.334E-12	4.746E-12	3.095E+7	2.038E+7	  -20.1381	   14.9999	    3.0911	  -29.5368	
 -100.0000	5.323E-12	4.745E-12	3.303E+7	2.153E+7	  -20.1432	   15.0071	    3.0911	  -29.5320	
 -110.0000	5.323E-12	4.744E-12	3.471E+7	2.241E+7	  -20.1330	   15.0014	    3.0534	  -29.6651	
 -120.0000	5.332E-12	4.796E-12	3.708E+7	2.352E+7	  -20.1203	   14.9831	    3.0199	  -29.7939	
 -130.0000	5.335E-12	4.791E-12	3.863E+7	2.455E+7	  -20.1101	   14.9394	    2.9962	  -29.9066	
 -140.0000	5.333E-12	4.788E-12	4.012E+7	2.542E+7	  -20.1127	   14.9394	    2.9880	  -29.9356	
 -150.0000	5.326E-12	4.786E-12	4.196E+7	2.623E+7	  -20.1152	   14.9372	    2.9443	  -30.0917	
 -160.0000	5.312E-12	4.784E-12	4.353E+7	2.700E+7	  -20.1051	   14.8921	    2.9194	  -30.2117	
 -170.0000	5.276E-12	4.783E-12	4.492E+7	2.763E+7	  -20.1025	   14.8624	    2.8975	  -30.3105	
 -180.0000	5.283E-12	4.781E-12	4.634E+7	2.840E+7	  -20.0822	   14.8515	    2.8899	  -30.3454	
 -190.0000	5.253E-12	4.781E-12	4.655E+7	2.911E+7	  -20.0771	   14.8096	    2.8558	  -30.4982	
 -200.0000	5.257E-12	4.749E-12	4.956E+7	2.899E+7	  -20.0771	   14.7740	    2.8583	  -30.5130	
 -210.0000	5.226E-12	4.742E-12	5.055E+7	2.950E+7	  -20.0745	   14.8426	    2.8371	  -30.5445	
 -220.0000	5.219E-12	4.770E-12	5.080E+7	3.190E+7	  -20.0491	   14.8952	    2.8507	  -30.4590	
 -230.0000	5.214E-12	4.772E-12	5.152E+7	3.217E+7	  -20.0415	   14.9620	    2.8371	  -30.4640	
 -240.0000	5.234E-12	4.768E-12	5.357E+7	3.322E+7	  -20.0287	   15.0093	    2.8450	  -30.4030	
 -250.0000	5.224E-12	4.771E-12	5.405E+7	3.346E+7	  -20.0084	   15.1087	    2.8732	  -30.2327	
 -260.0000	5.219E-12	4.772E-12	5.535E+7	3.403E+7	  -20.0008	   15.1885	    2.9190	  -30.0125	
 -270.0000	5.191E-12	4.770E-12	5.588E+7	3.471E+7	  -20.0084	   15.1885	    2.9421	  -29.9297	
 -280.0000	5.209E-12	4.770E-12	5.753E+7	3.539E+7	  -19.9982	   15.2446	    3.0544	  -29.4967	
 -290.0000	5.199E-12	4.770E-12	5.808E+7	3.592E+7	  -20.0008	   15.2815	    3.1720	  -29.0714	
 -300.0000	5.188E-12	4.771E-12	5.762E+7	3.641E+7	  -19.9931	   15.3081	    3.2460	  -28.8083	
 -310.0000	5.220E-12	4.774E-12	5.903E+7	3.665E+7	  -19.9906	   15.3225	    3.3172	  -28.5675	
 -320.0000	5.204E-12	4.773E-12	5.983E+7	3.750E+7	  -19.9880	   15.3541	    3.4412	  -28.1539	
 -330.0000	5.179E-12	4.774E-12	6.107E+7	3.826E+7	  -19.9753	   15.3839	    3.4832	  -28.0033	
 -340.0000	5.171E-12	4.777E-12	6.228E+7	3.870E+7	  -19.9728	   15.4078	    3.5636	  -27.7422	
 -350.0000	5.200E-12	4.778E-12	6.243E+7	3.917E+7	  -19.9575	   15.4154	    3.7071	  -27.3117	
 -360.0000	5.182E-12	4.779E-12	6.269E+7	3.967E+7	  -19.9575	   15.4183	    3.7410	  -27.2115	
 -370.0000	5.183E-12	4.780E-12	6.328E+7	4.063E+7	  -19.9499	   15.4181	    3.7596	  -27.1580	
 -380.0000	5.192E-12	4.782E-12	6.579E+7	4.130E+7	  -19.9448	   15.4314	    3.8011	  -27.0303	
 -390.0000	5.179E-12	4.786E-12	6.604E+7	4.179E+7	  -19.9448	   15.4393	    3.8102	  -26.9987	
 -400.0000	5.181E-12	4.788E-12	6.742E+7	4.241E+7	  -19.9499	   15.4388	    3.8343	  -26.9310	
 -410.0000	5.178E-12	4.790E-12	6.774E+7	4.306E+7	  -19.9448	   15.4420	    3.8491	  -26.8868	
 -420.0000	5.190E-12	4.792E-12	6.905E+7	4.390E+7	  -19.9473	   15.4470	    3.8716	  -26.8204	
 -430.0000	5.175E-12	4.792E-12	6.877E+7	4.484E+7	  -19.9524	   15.4422	    3.9282	  -26.6662	
 -440.0000	5.172E-12	4.764E-12	7.098E+7	3.906E+7	  -19.9524	   15.4261	    4.0323	  -26.3933	
 -450.0000	5.184E-12	4.783E-12	7.097E+7	4.190E+7	  -19.9550	   15.4179	    4.0968	  -26.2262	
 -460.0000	5.108E-12	4.792E-12	7.146E+7	4.248E+7	  -19.9804	   15.4179	    4.1986	  -25.9582	
 -470.0000	5.153E-12	4.777E-12	7.115E+7	4.138E+7	  -19.9982	   15.4206	    4.3159	  -25.6547	
 -480.0000	5.196E-12	4.789E-12	7.439E+7	4.132E+7	  -19.9957	   15.4160	    4.3466	  -25.5803	
 -490.0000	5.219E-12	4.787E-12	7.563E+7	4.096E+7	  -19.9957	   15.4042	    4.3637	  -25.5456	
 -500.0000	5.159E-12	4.790E-12	7.571E+7	4.223E+7	  -19.9957	   15.3975	    4.3858	  -25.4948	
 -510.0000	5.054E-12	4.805E-12	7.533E+7	4.406E+7	  -20.0109	   15.4174	    4.4896	  -25.2239	
 -520.0000	5.172E-12	4.802E-12	7.817E+7	4.641E+7	  -20.0160	   15.4104	    4.5345	  -25.1192	
 -600.0000	5.150E-12	4.864E-12	8.847E+7	5.580E+7	  -20.0440	   15.3896	    4.9728	  -24.1130	
 -610.0000	5.161E-12	4.868E-12	8.959E+7	5.607E+7	  -20.0338	   15.3856	    5.0285	  -23.9920	
 -620.0000	5.151E-12	4.875E-12	9.085E+7	5.608E+7	  -20.0313	   15.3856	    5.0750	  -23.8896	
 -630.0000	5.162E-12	4.878E-12	9.258E+7	5.653E+7	  -20.0364	   15.3637	    5.1464	  -23.7493	
 -640.0000	5.159E-12	4.881E-12	9.425E+7	5.715E+7	  -20.0364	   15.3567	    5.1755	  -23.6914	
 -650.0000	5.161E-12	4.884E-12	9.379E+7	5.736E+7	  -20.0364	   15.3584	    5.1954	  -23.6473	
 -660.0000	5.156E-12	4.891E-12	9.436E+7	5.714E+7	  -20.0313	   15.3516	    5.2021	  -23.6379	
 -670.0000	5.175E-12	4.895E-12	9.688E+7	5.727E+7	  -20.0211	   15.3534	    5.2666	  -23.4989	
 -680.0000	5.165E-12	4.896E-12	9.866E+7	5.808E+7	  -20.0211	   15.3494	    5.3011	  -23.4288	
 -690.0000	5.184E-12	4.902E-12	9.777E+7	5.787E+7	  -20.0084	   15.3529	    5.3175	  -23.3916	
 -700.0000	5.191E-12	4.905E-12	9.876E+7	5.804E+7	  -20.0135	   15.3485	    5.3555	  -23.3151	
 -710.0000	5.186E-12	4.908E-12	1.005E+8	5.821E+7	  -19.9957	   15.3294	    5.3675	  -23.3038	
 -720.0000	5.195E-12	4.916E-12	1.016E+8	5.758E+7	  -20.0135	   15.3183	    5.4165	  -23.2099	
 -730.0000	5.182E-12	4.918E-12	1.028E+8	5.821E+7	  -20.0160	   15.3057	    5.4231	  -23.2052	
 -740.0000	5.194E-12	4.923E-12	1.041E+8	5.795E+7	  -20.0109	   15.2966	    5.4114	  -23.2360	
 -750.0000	5.192E-12	4.924E-12	1.043E+8	5.838E+7	  -20.0109	   15.2885	    5.3621	  -23.3444	
 -760.0000	5.195E-12	4.927E-12	1.052E+8	5.847E+7	  -20.0033	   15.2997	    5.3514	  -23.3589	
 -770.0000	5.219E-12	4.932E-12	1.068E+8	5.813E+7	  -20.0033	   15.3056	    5.3321	  -23.3950	
 -780.0000	5.221E-12	4.938E-12	1.081E+8	5.777E+7	  -20.0059	   15.3056	    5.2657	  -23.5352	
 -790.0000	5.222E-12	4.938E-12	1.079E+8	5.800E+7	  -20.0008	   15.2794	    5.2299	  -23.6301	
 -800.0000	5.243E-12	4.943E-12	1.069E+8	5.758E+7	  -20.0033	   15.2755	    5.1973	  -23.7026	
 -810.0000	5.248E-12	4.948E-12	1.081E+8	5.720E+7	  -20.0135	   15.2755	    5.1869	  -23.7250	
 -820.0000	5.260E-12	4.952E-12	1.081E+8	5.682E+7	  -20.0211	   15.2619	    5.1676	  -23.7764	
 -830.0000	5.252E-12	4.956E-12	1.087E+8	5.674E+7	  -20.0262	   15.2499	    5.1632	  -23.7946	
 -840.0000	5.253E-12	4.959E-12	1.089E+8	5.656E+7	  -20.0186	   15.2499	    5.1142	  -23.9009	
 -850.0000	5.271E-12	4.962E-12	1.103E+8	5.640E+7	  -20.0262	   15.2299	    5.0715	  -24.0085	
 -860.0000	5.275E-12	4.964E-12	1.100E+8	5.646E+7	  -20.0186	   15.2169	    5.0547	  -24.0546	
 -870.0000	5.277E-12	4.969E-12	1.102E+8	5.590E+7	  -20.0211	   15.2191	    5.0557	  -24.0510	
 -880.0000	5.290E-12	4.974E-12	1.105E+8	5.559E+7	  -20.0287	   15.2203	    5.0297	  -24.1073	
 -890.0000	5.296E-12	4.977E-12	1.112E+8	5.528E+7	  -20.0262	   15.2163	    5.0427	  -24.0815	
 -900.0000	5.297E-12	4.981E-12	1.105E+8	5.511E+7	  -20.0160	   15.2210	    5.0658	  -24.0274	
 -910.0000	5.322E-12	4.988E-12	1.098E+8	5.442E+7	  -19.9957	   15.2190	    5.0117	  -24.1481	
 -920.0000	5.313E-12	4.989E-12	1.094E+8	5.429E+7	  -20.0033	   15.2183	    4.9968	  -24.1816	
 -930.0000	5.305E-12	4.992E-12	1.104E+8	5.403E+7	  -20.0059	   15.2056	    4.9804	  -24.2273	
 -940.0000	5.332E-12	4.995E-12	1.103E+8	5.395E+7	  -19.9957	   15.2116	    4.9541	  -24.2818	
 -950.0000	5.319E-12	4.997E-12	1.116E+8	5.383E+7	  -19.9830	   15.2146	    4.9428	  -24.3051	
 -960.0000	5.327E-12	5.004E-12	1.109E+8	5.309E+7	  -19.9906	   15.2006	    4.9105	  -24.3877	
 -970.0000	5.346E-12	5.008E-12	1.089E+8	5.280E+7	  -20.0008	   15.1861	    4.9371	  -24.3382	
 -980.0000	5.378E-12	5.016E-12	1.086E+8	5.154E+7	  -20.0109	   15.1876	    4.9510	  -24.3059	
 -990.0000	5.376E-12	5.019E-12	1.083E+8	5.124E+7	  -19.9931	   15.1663	    4.9583	  -24.3048	
-1000.0000	5.386E-12	5.024E-12	1.074E+8	5.074E+7	  -19.9982	   15.1552	    4.9886	  -24.2450
