Repository: ctiley/CERN_CMS_Silicon_Sensor

# CERN_CMS_Silicon_Sensor

# Code To-Do 
- Double check Halfmoon Diode Data

# Lab To-Do
- Measure more HGCAL Diodes
- Measure rest of Unirradiated Halfmoon Diodes
- Rebond D0 Diode
- Cleanup Wires at Alibava Station
-

File: Diodes/Halfmoon/Diodes/Data/PostIrrad/34340/040/IV_34340_040_PSS_HM_XX_DIODEHALFPSTOP_GRConnected_Irradiated_8_19_2021_3_10_24_PM.txt
GCD Test
Bias: 5000.000000
IV_34340_040_PSS_HM_XX_DIODEHALFPSTOP_GRConnected_Irradiated
Date/Time: 8/19/2021 3:10:24 PM
Sensor Name: 34340_040_PSS_HM_XX_DIODEHALFPSTOP
Type: P
Annealing Status: Annealed at 60C for 80 min
Environment: -20C
Tester: Andrew Kent

Time Delay per Ramp Step (s): 1.000

CV Time Delay per Measurement (s) :0.500

AC Voltage (V): 0.500

Current Number of measurements per voltage: 4.000

IV Time Delay per Measurement (s) :0.000


BiasVoltage	Total Current_Avg	Total Current_0	Total Current_1	Total Current_2	Total Current_3	Bias Current_Avg	Bias Current_0	Bias Current_1	Bias Current_2	Bias Current_3	Temperature	Air_Temp	Humidity	Dewpoint	
  -10.0000	-3.1905E-8	-3.2360E-8	-3.1730E-8	-3.1730E-8	-3.1800E-8	-2.120281E-8	-2.124924E-8	-2.122431E-8	-2.118312E-8	-2.115457E-8	  -19.4233	    9.3087	    7.0803	  -24.6281	
  -20.0000	-6.8117E-8	-6.9920E-8	-6.8620E-8	-6.7380E-8	-6.6550E-8	-3.878858E-8	-3.886473E-8	-3.880586E-8	-3.876662E-8	-3.871712E-8	  -19.5174	    9.3017	    7.0642	  -24.6585	
  -30.0000	-1.0283E-7	-1.0500E-7	-1.0160E-7	-1.0160E-7	-1.0310E-7	-5.570594E-8	-5.580652E-8	-5.575187E-8	-5.567572E-8	-5.558966E-8	  -19.6345	    9.3066	    7.0683	  -24.6485	
  -40.0000	-1.3540E-7	-1.3540E-7	-1.3490E-7	-1.3590E-7	-1.3540E-7	-7.165933E-8	-7.177624E-8	-7.170325E-8	-7.162936E-8	-7.152846E-8	  -19.8685	    9.3248	    7.0620	  -24.6448	
  -50.0000	-1.6865E-7	-1.7090E-7	-1.7010E-7	-1.6690E-7	-1.6670E-7	-8.815863E-8	-8.840161E-8	-8.826101E-8	-8.806037E-8	-8.791152E-8	  -20.0160	    9.1962	    7.0509	  -24.7579	
  -60.0000	-1.9865E-7	-2.0150E-7	-1.9800E-7	-1.9730E-7	-1.9780E-7	-1.030509E-7	-1.033218E-7	-1.031340E-7	-1.029669E-7	-1.027808E-7	  -20.1127	    9.3160	    7.0702	  -24.6384	
  -70.0000	-2.2633E-7	-2.2800E-7	-2.2730E-7	-2.2590E-7	-2.2410E-7	-1.169244E-7	-1.172670E-7	-1.170605E-7	-1.168025E-7	-1.165677E-7	  -20.2246	    9.5487	    7.0803	  -24.4493	
  -80.0000	-2.5335E-7	-2.5420E-7	-2.5540E-7	-2.5240E-7	-2.5140E-7	-1.317404E-7	-1.321515E-7	-1.318627E-7	-1.315892E-7	-1.313583E-7	  -20.3747	    9.2945	    7.1199	  -24.5770	
  -90.0000	-2.7820E-7	-2.7910E-7	-2.7920E-7	-2.7860E-7	-2.7590E-7	-1.449231E-7	-1.452432E-7	-1.450279E-7	-1.448726E-7	-1.445488E-7	  -20.5018	    9.5558	    7.1436	  -24.3454	
 -100.0000	-3.0115E-7	-3.0390E-7	-3.0230E-7	-2.9960E-7	-2.9880E-7	-1.569875E-7	-1.572423E-7	-1.570526E-7	-1.569696E-7	-1.566856E-7	  -20.5654	    9.4574	    7.1534	  -24.4035	
 -110.0000	-3.2368E-7	-3.2630E-7	-3.2340E-7	-3.2210E-7	-3.2290E-7	-1.693629E-7	-1.696203E-7	-1.695145E-7	-1.691947E-7	-1.691221E-7	  -20.6493	    9.2769	    7.1436	  -24.5533	
 -120.0000	-3.4613E-7	-3.4890E-7	-3.4650E-7	-3.4510E-7	-3.4400E-7	-1.811136E-7	-1.813815E-7	-1.812677E-7	-1.809613E-7	-1.808439E-7	  -20.7536	    9.3253	    7.1603	  -24.4913	
 -130.0000	-3.6672E-7	-3.6920E-7	-3.6680E-7	-3.6510E-7	-3.6580E-7	-1.922783E-7	-1.925698E-7	-1.923062E-7	-1.920879E-7	-1.921492E-7	  -20.7917	    9.3133	    7.1613	  -24.4988	
 -140.0000	-3.8640E-7	-3.8880E-7	-3.8750E-7	-3.8540E-7	-3.8390E-7	-2.028730E-7	-2.033399E-7	-2.030204E-7	-2.027832E-7	-2.023483E-7	  -20.8629	    9.3981	    7.1701	  -24.4218	
 -150.0000	-4.0625E-7	-4.0900E-7	-4.0610E-7	-4.0510E-7	-4.0480E-7	-2.131885E-7	-2.134999E-7	-2.133418E-7	-2.130041E-7	-2.129084E-7	  -20.8833	    9.3981	    7.1917	  -24.3886	
 -160.0000	-4.2587E-7	-4.2750E-7	-4.2680E-7	-4.2530E-7	-4.2390E-7	-2.242927E-7	-2.245979E-7	-2.243428E-7	-2.244102E-7	-2.238198E-7	  -20.9189	    9.4316	    7.2644	  -24.2519	
 -170.0000	-4.4518E-7	-4.4570E-7	-4.4580E-7	-4.4510E-7	-4.4410E-7	-2.351998E-7	-2.353721E-7	-2.352156E-7	-2.351523E-7	-2.350593E-7	  -20.9341	    9.4316	    7.2726	  -24.2394	
 -180.0000	-4.6785E-7	-4.6870E-7	-4.6740E-7	-4.6810E-7	-4.6720E-7	-2.479133E-7	-2.478798E-7	-2.478643E-7	-2.479127E-7	-2.479966E-7	  -20.9341	    9.3500	    7.3178	  -24.2315	
 -190.0000	-4.8993E-7	-4.9050E-7	-4.8970E-7	-4.9300E-7	-4.8650E-7	-2.590770E-7	-2.590938E-7	-2.592337E-7	-2.591904E-7	-2.587900E-7	  -20.9240	    9.4109	    7.3615	  -24.1199	
 -200.0000	-5.0988E-7	-5.0980E-7	-5.1010E-7	-5.1070E-7	-5.0890E-7	-2.702718E-7	-2.697869E-7	-2.695924E-7	-2.708578E-7	-2.708501E-7	  -20.8833	    9.4765	    7.4712	  -23.9061	
 -210.0000	-5.2910E-7	-5.3140E-7	-5.2930E-7	-5.2800E-7	-5.2770E-7	-2.817501E-7	-2.821748E-7	-2.817357E-7	-2.813888E-7	-2.817009E-7	  -20.8629	    9.4765	    7.5139	  -23.8426	
 -220.0000	-5.5030E-7	-5.5160E-7	-5.5000E-7	-5.4940E-7	-5.5020E-7	-2.937130E-7	-2.937620E-7	-2.935954E-7	-2.937183E-7	-2.937761E-7	  -20.8045	    9.4282	    7.5661	  -23.8017	
 -230.0000	-5.7078E-7	-5.7230E-7	-5.7060E-7	-5.6970E-7	-5.7050E-7	-3.056815E-7	-3.062050E-7	-3.059611E-7	-3.054596E-7	-3.051002E-7	  -20.7536	    9.3163	    7.5737	  -23.8745	
 -240.0000	-5.9240E-7	-5.9440E-7	-5.9230E-7	-5.9060E-7	-5.9230E-7	-3.179025E-7	-3.177077E-7	-3.177460E-7	-3.181999E-7	-3.179562E-7	  -20.6366	    9.2057	    7.5965	  -23.9241	
 -250.0000	-6.1385E-7	-6.1520E-7	-6.1350E-7	-6.1330E-7	-6.1340E-7	-3.297475E-7	-3.305843E-7	-3.300376E-7	-3.292792E-7	-3.290888E-7	  -20.5807	    9.2057	    7.6053	  -23.9111	
 -260.0000	-6.3050E-7	-6.3120E-7	-6.3050E-7	-6.3010E-7	-6.3020E-7	-3.397930E-7	-3.400476E-7	-3.400428E-7	-3.395374E-7	-3.395441E-7	  -20.4891	    9.2144	    7.6066	  -23.9027	
 -270.0000	-6.5370E-7	-6.5500E-7	-6.5520E-7	-6.5230E-7	-6.5230E-7	-3.530663E-7	-3.531595E-7	-3.531207E-7	-3.529143E-7	-3.530707E-7	  -20.4153	    9.4288	    7.6256	  -23.7140	
 -280.0000	-6.7740E-7	-6.7890E-7	-6.7670E-7	-6.7660E-7	-6.7740E-7	-3.665340E-7	-3.671709E-7	-3.660145E-7	-3.662107E-7	-3.667398E-7	  -20.3136	    9.2527	    7.6205	  -23.8536	
 -290.0000	-6.9883E-7	-6.9990E-7	-6.9890E-7	-6.9840E-7	-6.9810E-7	-3.785948E-7	-3.790591E-7	-3.787516E-7	-3.783136E-7	-3.782550E-7	  -20.2297	    9.2976	    7.6214	  -23.8185	
 -300.0000	-7.2177E-7	-7.2130E-7	-7.2220E-7	-7.2210E-7	-7.2150E-7	-3.918708E-7	-3.917185E-7	-3.921171E-7	-3.916308E-7	-3.920169E-7	  -20.1457	    9.2653	    7.6040	  -23.8682	
 -310.0000	-7.4365E-7	-7.4490E-7	-7.4410E-7	-7.4350E-7	-7.4210E-7	-4.027109E-7	-4.024497E-7	-4.030135E-7	-4.027220E-7	-4.026585E-7	  -20.0491	    9.2563	    7.5898	  -23.8958	
 -320.0000	-7.6425E-7	-7.6480E-7	-7.6490E-7	-7.6370E-7	-7.6360E-7	-4.152468E-7	-4.150228E-7	-4.155972E-7	-4.152892E-7	-4.150781E-7	  -19.9931	    9.2036	    7.5629	  -23.9749	
 -330.0000	-7.8537E-7	-7.8640E-7	-7.8710E-7	-7.8470E-7	-7.8330E-7	-4.265383E-7	-4.270513E-7	-4.262760E-7	-4.264421E-7	-4.263836E-7	  -19.9423	    9.2045	    7.5566	  -23.9835	
 -340.0000	-8.0320E-7	-8.0580E-7	-8.0390E-7	-8.0150E-7	-8.0160E-7	-4.380859E-7	-4.387104E-7	-4.380444E-7	-4.374459E-7	-4.381428E-7	  -19.8507	    9.0207	    7.5683	  -24.1042	
 -350.0000	-8.2555E-7	-8.2610E-7	-8.2680E-7	-8.2530E-7	-8.2400E-7	-4.511256E-7	-4.507952E-7	-4.512310E-7	-4.511874E-7	-4.512889E-7	  -19.8024	    9.0044	    7.5914	  -24.0826	
 -360.0000	-8.4852E-7	-8.4950E-7	-8.4820E-7	-8.4780E-7	-8.4860E-7	-4.640481E-7	-4.640415E-7	-4.642083E-7	-4.638741E-7	-4.640683E-7	  -19.7591	    9.1381	    7.5946	  -23.9776	
 -370.0000	-8.7103E-7	-8.7180E-7	-8.7040E-7	-8.7040E-7	-8.7150E-7	-4.759019E-7	-4.762487E-7	-4.759254E-7	-4.759902E-7	-4.754435E-7	  -19.6853	    8.9624	    7.6363	  -24.0485	
 -380.0000	-8.9275E-7	-8.9230E-7	-8.9330E-7	-8.9250E-7	-8.9290E-7	-4.903942E-7	-4.906261E-7	-4.891377E-7	-4.907312E-7	-4.910817E-7	  -19.6777	    9.0535	    7.6300	  -23.9893	
 -390.0000	-9.1405E-7	-9.1630E-7	-9.1190E-7	-9.1230E-7	-9.1570E-7	-5.021607E-7	-5.020379E-7	-5.024436E-7	-5.022727E-7	-5.018887E-7	  -19.6243	    9.1100	    7.6433	  -23.9275	
 -400.0000	-9.3735E-7	-9.3730E-7	-9.3720E-7	-9.3720E-7	-9.3770E-7	-5.148232E-7	-5.157221E-7	-5.146524E-7	-5.143691E-7	-5.145493E-7	  -19.6167	    9.1388	    7.6540	  -23.8902	
 -410.0000	-9.5875E-7	-9.5810E-7	-9.5980E-7	-9.5920E-7	-9.5790E-7	-5.289393E-7	-5.287331E-7	-5.293732E-7	-5.294157E-7	-5.282353E-7	  -19.6090	    9.1740	    7.6556	  -23.8615	
 -420.0000	-9.7668E-7	-9.7770E-7	-9.7860E-7	-9.7690E-7	-9.7350E-7	-5.390817E-7	-5.382529E-7	-5.392109E-7	-5.392959E-7	-5.395671E-7	  -19.6192	    9.0226	    7.6505	  -23.9826	
 -430.0000	-1.0060E-6	-1.0040E-6	-1.0060E-6	-1.0060E-6	-1.0080E-6	-5.556519E-7	-5.557300E-7	-5.565385E-7	-5.552773E-7	-5.550619E-7	  -19.6345	    9.0806	    7.6467	  -23.9445	
 -440.0000	-1.0300E-6	-1.0320E-6	-1.0310E-6	-1.0290E-6	-1.0280E-6	-5.678185E-7	-5.672294E-7	-5.684149E-7	-5.673407E-7	-5.682892E-7	  -19.6243	    9.1344	    7.6407	  -23.9129	
 -450.0000	-1.0487E-6	-1.0480E-6	-1.0490E-6	-1.0500E-6	-1.0480E-6	-5.795005E-7	-5.794303E-7	-5.802061E-7	-5.790311E-7	-5.793345E-7	  -19.6624	    8.9237	    7.6243	  -24.0952	
 -460.0000	-1.0675E-6	-1.0680E-6	-1.0670E-6	-1.0680E-6	-1.0670E-6	-5.914202E-7	-5.912926E-7	-5.921377E-7	-5.912713E-7	-5.909794E-7	  -19.6777	    8.9996	    7.6161	  -24.0502	
 -470.0000	-1.0848E-6	-1.0830E-6	-1.0850E-6	-1.0860E-6	-1.0850E-6	-6.015599E-7	-6.013298E-7	-6.009554E-7	-6.020833E-7	-6.018710E-7	  -19.7133	    9.0390	    7.6059	  -24.0353	
 -480.0000	-1.1095E-6	-1.1100E-6	-1.1110E-6	-1.1090E-6	-1.1080E-6	-6.160728E-7	-6.156312E-7	-6.162825E-7	-6.167306E-7	-6.156470E-7	  -19.7464	    8.9209	    7.6151	  -24.1106	
 -490.0000	-1.1260E-6	-1.1270E-6	-1.1250E-6	-1.1260E-6	-1.1260E-6	-6.272339E-7	-6.268059E-7	-6.283939E-7	-6.272289E-7	-6.265068E-7	  -19.7896	    9.2572	    7.6139	  -23.8599	
 -500.0000	-1.1450E-6	-1.1450E-6	-1.1450E-6	-1.1440E-6	-1.1460E-6	-6.380680E-7	-6.378272E-7	-6.388037E-7	-6.380338E-7	-6.376074E-7	  -19.8278	    9.3068	    7.6063	  -23.8338	
 -510.0000	-1.1635E-6	-1.1630E-6	-1.1620E-6	-1.1630E-6	-1.1660E-6	-6.505415E-7	-6.510135E-7	-6.503394E-7	-6.504409E-7	-6.503722E-7	  -19.8609	    9.1627	    7.5999	  -23.9512	
 -520.0000	-1.1962E-6	-1.1950E-6	-1.1950E-6	-1.1960E-6	-1.1990E-6	-6.716400E-7	-6.719297E-7	-6.716999E-7	-6.721831E-7	-6.707473E-7	  -19.8838	    9.2766	    7.6252	  -23.8287	
 -530.0000	-1.2180E-6	-1.2170E-6	-1.2200E-6	-1.2190E-6	-1.2160E-6	-6.817100E-7	-6.832308E-7	-6.821801E-7	-6.808403E-7	-6.805886E-7	  -19.9245	    9.1785	    7.6246	  -23.9033	
 -540.0000	-1.2372E-6	-1.2370E-6	-1.2360E-6	-1.2370E-6	-1.2390E-6	-6.948167E-7	-6.953493E-7	-6.952859E-7	-6.946347E-7	-6.939970E-7	  -19.9524	    8.9939	    7.6123	  -24.0599	
 -550.0000	-1.2570E-6	-1.2570E-6	-1.2560E-6	-1.2590E-6	-1.2560E-6	-7.068666E-7	-7.078173E-7	-7.063188E-7	-7.057027E-7	-7.076274E-7	  -19.9880	    9.0136	    7.5800	  -24.0924	
 -560.0000	-1.2727E-6	-1.2760E-6	-1.2730E-6	-1.2720E-6	-1.2700E-6	-7.162951E-7	-7.164335E-7	-7.162150E-7	-7.167837E-7	-7.157480E-7	  -20.0542	    8.9948	    7.5405	  -24.1647	
 -570.0000	-1.2905E-6	-1.2900E-6	-1.2910E-6	-1.2910E-6	-1.2900E-6	-7.284939E-7	-7.291131E-7	-7.289159E-7	-7.286608E-7	-7.272859E-7	  -20.0745	    9.1824	    7.5307	  -24.0384	
 -580.0000	-1.3055E-6	-1.3090E-6	-1.3080E-6	-1.3040E-6	-1.3010E-6	-7.349233E-7	-7.344934E-7	-7.354335E-7	-7.340884E-7	-7.356779E-7	  -20.0974	    9.1844	    7.5386	  -24.0252	
 -590.0000	-1.3213E-6	-1.3220E-6	-1.3220E-6	-1.3210E-6	-1.3200E-6	-7.467009E-7	-7.457204E-7	-7.460979E-7	-7.471269E-7	-7.478584E-7	  -20.1254	    9.1235	    7.5323	  -24.0802	
 -600.0000	-1.3392E-6	-1.3400E-6	-1.3390E-6	-1.3380E-6	-1.3400E-6	-7.582174E-7	-7.580641E-7	-7.579861E-7	-7.589076E-7	-7.579119E-7	  -20.1407	    9.1829	    7.5471	  -24.0137	
 -610.0000	-1.3545E-6	-1.3560E-6	-1.3550E-6	-1.3540E-6	-1.3530E-6	-7.665027E-7	-7.679068E-7	-7.667007E-7	-7.656711E-7	-7.657320E-7	  -20.1636	    9.2749	    7.5598	  -23.9261	
 -620.0000	-1.3710E-6	-1.3700E-6	-1.3710E-6	-1.3720E-6	-1.3710E-6	-7.797512E-7	-7.796814E-7	-7.790832E-7	-7.805065E-7	-7.797337E-7	  -20.1610	    9.4556	    7.6091	  -23.7179	
 -630.0000	-1.3895E-6	-1.3900E-6	-1.3900E-6	-1.3890E-6	-1.3890E-6	-7.911236E-7	-7.897891E-7	-7.917734E-7	-7.915637E-7	-7.913681E-7	  -20.1636	    9.4556	    7.6347	  -23.6804	
 -640.0000	-1.4092E-6	-1.4100E-6	-1.4140E-6	-1.4070E-6	-1.4060E-6	-7.996184E-7	-8.008548E-7	-8.005692E-7	-7.990031E-7	-7.980465E-7	  -20.1712	    9.2050	    7.7018	  -23.7711	
 -650.0000	-1.4205E-6	-1.4230E-6	-1.4210E-6	-1.4190E-6	-1.4190E-6	-8.103522E-7	-8.088282E-7	-8.092904E-7	-8.132321E-7	-8.100580E-7	  -20.1890	    9.0002	    7.7084	  -23.9156	
 -660.0000	-1.4382E-6	-1.4370E-6	-1.4370E-6	-1.4390E-6	-1.4400E-6	-8.214167E-7	-8.192723E-7	-8.207138E-7	-8.225118E-7	-8.231689E-7	  -20.1966	    9.1667	    7.7508	  -23.7292	
 -670.0000	-1.4555E-6	-1.4570E-6	-1.4560E-6	-1.4550E-6	-1.4540E-6	-8.316300E-7	-8.324327E-7	-8.313764E-7	-8.314122E-7	-8.312988E-7	  -20.1814	    9.1245	    7.7650	  -23.7405	
 -680.0000	-1.4655E-6	-1.4700E-6	-1.4650E-6	-1.4650E-6	-1.4620E-6	-8.366196E-7	-8.371393E-7	-8.367157E-7	-8.371117E-7	-8.355117E-7	  -20.1788	    9.1051	    7.7479	  -23.7796	
 -690.0000	-1.4810E-6	-1.4810E-6	-1.4800E-6	-1.4790E-6	-1.4840E-6	-8.522632E-7	-8.523315E-7	-8.540841E-7	-8.520478E-7	-8.505893E-7	  -20.1839	    9.3090	    7.7473	  -23.6271	
 -700.0000	-1.5092E-6	-1.5090E-6	-1.5110E-6	-1.5080E-6	-1.5090E-6	-8.681805E-7	-8.685388E-7	-8.682755E-7	-8.683232E-7	-8.675844E-7	  -20.1457	    9.0301	    7.7650	  -23.8115	
 -710.0000	-1.5300E-6	-1.5280E-6	-1.5290E-6	-1.5320E-6	-1.5310E-6	-8.795742E-7	-8.791303E-7	-8.807068E-7	-8.793465E-7	-8.791133E-7	  -20.1381	    9.0125	    7.7761	  -23.8089	
 -720.0000	-1.5465E-6	-1.5480E-6	-1.5470E-6	-1.5450E-6	-1.5460E-6	-8.900685E-7	-8.918894E-7	-8.889468E-7	-8.892839E-7	-8.901540E-7	  -20.1178	    9.1498	    7.7609	  -23.7273	
 -730.0000	-1.5650E-6	-1.5630E-6	-1.5660E-6	-1.5650E-6	-1.5660E-6	-9.024564E-7	-9.020237E-7	-9.025696E-7	-9.033521E-7	-9.018801E-7	  -20.0974	    9.2211	    7.7470	  -23.6937	
 -740.0000	-1.5858E-6	-1.5830E-6	-1.5870E-6	-1.5870E-6	-1.5860E-6	-9.178375E-7	-9.165445E-7	-9.159737E-7	-9.190841E-7	-9.197477E-7	  -20.0822	    9.1924	    7.7476	  -23.7144	
 -750.0000	-1.6120E-6	-1.6140E-6	-1.6120E-6	-1.6130E-6	-1.6090E-6	-9.285583E-7	-9.289936E-7	-9.304268E-7	-9.277604E-7	-9.270526E-7	  -20.0694	    9.1144	    7.7226	  -23.8091	
 -760.0000	-1.6313E-6	-1.6310E-6	-1.6310E-6	-1.6320E-6	-1.6310E-6	-9.448771E-7	-9.427295E-7	-9.442640E-7	-9.466947E-7	-9.458200E-7	  -20.0745	    9.1144	    7.7261	  -23.8041	
 -770.0000	-1.6493E-6	-1.6490E-6	-1.6500E-6	-1.6500E-6	-1.6480E-6	-9.556602E-7	-9.568170E-7	-9.553697E-7	-9.546000E-7	-9.558539E-7	  -20.0491	    9.1306	    7.7612	  -23.7413	
 -780.0000	-1.6655E-6	-1.6660E-6	-1.6630E-6	-1.6650E-6	-1.6680E-6	-9.674558E-7	-9.660283E-7	-9.660624E-7	-9.690832E-7	-9.686491E-7	  -20.0287	    9.2379	    7.7827	  -23.6296	
 -790.0000	-1.6883E-6	-1.6820E-6	-1.6900E-6	-1.6920E-6	-1.6890E-6	-9.833557E-7	-9.845896E-7	-9.846075E-7	-9.809152E-7	-9.833104E-7	  -20.0160	    9.1605	    7.8431	  -23.6016	
 -800.0000	-1.7162E-6	-1.7100E-6	-1.7140E-6	-1.7170E-6	-1.7240E-6	-1.009237E-6	-1.007775E-6	-1.007333E-6	-1.009953E-6	-1.011888E-6	  -20.0135	    9.1605	    7.8735	  -23.5585	
 -810.0000	-1.8110E-6	-1.8020E-6	-1.8180E-6	-1.8130E-6	-1.8110E-6	-1.055340E-6	-1.056286E-6	-1.056121E-6	-1.055173E-6	-1.053781E-6	  -19.9880	    9.0633	    7.9102	  -23.5798	
 -820.0000	-1.8120E-6	-1.8120E-6	-1.8130E-6	-1.8150E-6	-1.8080E-6	-1.053105E-6	-1.053225E-6	-1.055096E-6	-1.052310E-6	-1.051789E-6	  -19.9601	    9.0880	    7.9317	  -23.5308	
 -830.0000	-1.8715E-6	-1.8620E-6	-1.8740E-6	-1.8750E-6	-1.8750E-6	-1.097152E-6	-1.097185E-6	-1.095061E-6	-1.097776E-6	-1.098584E-6	  -19.9575	    9.1123	    7.9345	  -23.5085	
 -840.0000	-1.8905E-6	-1.8920E-6	-1.8890E-6	-1.8880E-6	-1.8930E-6	-1.108131E-6	-1.109619E-6	-1.107305E-6	-1.106957E-6	-1.108642E-6	  -19.9397	    9.0606	    7.9209	  -23.5666	
 -850.0000	-1.9205E-6	-1.9180E-6	-1.9150E-6	-1.9240E-6	-1.9250E-6	-1.123822E-6	-1.122364E-6	-1.122989E-6	-1.122705E-6	-1.127229E-6	  -19.9346	    9.1965	    7.9159	  -23.4713	
 -860.0000	-1.9457E-6	-1.9460E-6	-1.9430E-6	-1.9460E-6	-1.9480E-6	-1.136301E-6	-1.136822E-6	-1.135699E-6	-1.136191E-6	-1.136491E-6	  -19.9321	    9.1876	    7.9140	  -23.4807	
 -870.0000	-1.9728E-6	-1.9740E-6	-1.9710E-6	-1.9750E-6	-1.9710E-6	-1.150721E-6	-1.148830E-6	-1.147385E-6	-1.152802E-6	-1.153868E-6	  -19.9321	    9.1474	    7.8865	  -23.5499	
 -880.0000	-1.9967E-6	-1.9960E-6	-1.9940E-6	-1.9970E-6	-2.0000E-6	-1.159786E-6	-1.164566E-6	-1.162875E-6	-1.158406E-6	-1.153297E-6	  -19.9295	    9.2126	    7.8947	  -23.4891	
 -890.0000	-1.9990E-6	-1.9860E-6	-1.9900E-6	-2.0100E-6	-2.0100E-6	-1.167597E-6	-1.170955E-6	-1.166221E-6	-1.165619E-6	-1.167591E-6	  -19.9550	    9.1485	    7.8814	  -23.5562	
 -900.0000	-1.9992E-6	-1.9940E-6	-1.9970E-6	-2.0010E-6	-2.0050E-6	-1.168902E-6	-1.168695E-6	-1.168140E-6	-1.168116E-6	-1.170655E-6	  -19.9499	    9.0560	    7.8808	  -23.6269	
 -910.0000	-2.0225E-6	-2.0330E-6	-2.0250E-6	-2.0240E-6	-2.0080E-6	-1.164793E-6	-1.164937E-6	-1.164440E-6	-1.167090E-6	-1.162704E-6	  -19.9397	    9.0683	    7.9194	  -23.5631	
 -920.0000	-2.0272E-6	-2.0240E-6	-2.0260E-6	-2.0280E-6	-2.0310E-6	-1.182124E-6	-1.183354E-6	-1.183355E-6	-1.182295E-6	-1.179491E-6	  -19.9423	    9.1275	    7.9453	  -23.4818	
 -930.0000	-2.0372E-6	-2.0400E-6	-2.0400E-6	-2.0350E-6	-2.0340E-6	-1.184381E-6	-1.182775E-6	-1.183892E-6	-1.184313E-6	-1.186545E-6	  -19.9626	    9.0977	    8.0013	  -23.4258	
 -940.0000	-2.0720E-6	-2.0640E-6	-2.0730E-6	-2.0780E-6	-2.0730E-6	-1.204943E-6	-1.206106E-6	-1.206782E-6	-1.204799E-6	-1.202087E-6	  -19.9601	    9.0955	    8.0247	  -23.3948	
 -950.0000	-2.0853E-6	-2.0900E-6	-2.0850E-6	-2.0820E-6	-2.0840E-6	-1.210316E-6	-1.211552E-6	-1.211530E-6	-1.207327E-6	-1.210857E-6	  -19.9626	    9.1279	    8.0139	  -23.3853	
 -960.0000	-2.0910E-6	-2.0910E-6	-2.0890E-6	-2.0980E-6	-2.0860E-6	-1.211108E-6	-1.210507E-6	-1.210890E-6	-1.212181E-6	-1.210855E-6	  -19.9652	    9.0357	    8.0155	  -23.4527	
 -970.0000	-2.0933E-6	-2.0940E-6	-2.0930E-6	-2.0920E-6	-2.0940E-6	-1.216539E-6	-1.216256E-6	-1.218887E-6	-1.216381E-6	-1.214630E-6	  -19.9626	    9.1861	    8.0465	  -23.2960	
 -980.0000	-2.1213E-6	-2.1190E-6	-2.1230E-6	-2.1210E-6	-2.1220E-6	-1.232772E-6	-1.234235E-6	-1.233404E-6	-1.231983E-6	-1.231465E-6	  -19.9804	    9.2524	    8.0531	  -23.2366	
 -990.0000	-2.1372E-6	-2.1390E-6	-2.1400E-6	-2.1350E-6	-2.1350E-6	-1.238586E-6	-1.239607E-6	-1.238345E-6	-1.238849E-6	-1.237544E-6	  -19.9728	    9.3260	    8.0667	  -23.1622	
-1000.0000	-2.1610E-6	-2.1580E-6	-2.1580E-6	-2.1620E-6	-2.1660E-6	-1.255651E-6	-1.253655E-6	-1.255437E-6	-1.256798E-6	-1.256714E-6	  -19.9855	    9.1551	    8.0664	  -23.2916

File: Diodes/Halfmoon/Diodes/Data/PostIrrad/37398/012/IV_37398_012_PSS_HM_XX_DIODEHALFPSTOP_Annealed_60C_80min_2_4_2022_2_17_06_PM.txt
GCD Test
Bias: 5000.000000
IV_37389_012_PSS_HM_XX_DIODEHALFPSTOP_Annealed_60C_80min
Date/Time: 2/4/2022 2:17:06 PM
Sensor Name: DIODEHALFPSTOP
Type: P
Annealing Status: Irradiated and Annealed at 60C for 80 minutes
Environment: -20C
Tester: Andrew Kent

Time Delay per Ramp Step (s): 1.000

CV Time Delay per Measurement (s) :0.500

AC Voltage (V): 0.500

Current Number of measurements per voltage: 4.000

IV Time Delay per Measurement (s) :0.000


BiasVoltage	Total Current_Avg	Total Current_0	Total Current_1	Total Current_2	Total Current_3	Bias Current_Avg	Bias Current_0	Bias Current_1	Bias Current_2	Bias Current_3	Temperature	Air_Temp	Humidity	Dewpoint	
  -10.0000	-5.0718E-7	-5.0690E-7	-5.0700E-7	-5.0850E-7	-5.0630E-7	-5.031107E-7	-5.026733E-7	-5.034266E-7	-5.037178E-7	-5.026250E-7	  -20.0059	    8.7553	    3.2508	  -33.2892	
  -20.0000	-6.7590E-7	-6.7290E-7	-6.7740E-7	-6.7730E-7	-6.7600E-7	-6.770304E-7	-6.756646E-7	-6.807122E-7	-6.781094E-7	-6.736356E-7	  -20.0084	    8.8109	    3.2736	  -33.1797	
  -30.0000	-8.0333E-7	-8.0630E-7	-8.0180E-7	-8.0220E-7	-8.0300E-7	-7.982966E-7	-8.015855E-7	-7.974311E-7	-7.952497E-7	-7.989200E-7	  -20.0109	    8.8109	    3.2865	  -33.1393	
  -40.0000	-9.0813E-7	-9.0460E-7	-9.0680E-7	-9.1190E-7	-9.0920E-7	-9.070315E-7	-9.077107E-7	-9.061629E-7	-9.055975E-7	-9.086549E-7	  -20.0135	    8.7643	    3.2989	  -33.1332	
  -50.0000	-9.9728E-7	-9.9600E-7	-9.9700E-7	-1.0003E-6	-9.9580E-7	-1.005159E-6	-1.001012E-6	-1.002122E-6	-1.008639E-6	-1.008862E-6	  -20.0084	    8.8447	    3.3346	  -32.9677	
  -60.0000	-1.1020E-6	-1.0880E-6	-1.1010E-6	-1.1090E-6	-1.1100E-6	-1.101059E-6	-1.106655E-6	-1.103222E-6	-1.099189E-6	-1.095172E-6	  -20.0059	    8.8447	    3.3564	  -32.9010	
  -70.0000	-1.1775E-6	-1.1770E-6	-1.1810E-6	-1.1740E-6	-1.1780E-6	-1.185487E-6	-1.184553E-6	-1.183522E-6	-1.187700E-6	-1.186171E-6	  -20.0059	    8.7451	    3.3637	  -32.9478	
  -80.0000	-1.2308E-6	-1.2330E-6	-1.2280E-6	-1.2290E-6	-1.2330E-6	-1.241254E-6	-1.241683E-6	-1.244722E-6	-1.241243E-6	-1.237368E-6	  -19.9931	    8.7952	    3.3922	  -32.8269	
  -90.0000	-1.2963E-6	-1.2900E-6	-1.2930E-6	-1.3000E-6	-1.3020E-6	-1.291426E-6	-1.296856E-6	-1.290443E-6	-1.287675E-6	-1.290729E-6	  -19.9931	    8.7322	    3.4345	  -32.7434	
 -100.0000	-1.3650E-6	-1.3660E-6	-1.3650E-6	-1.3680E-6	-1.3610E-6	-1.358505E-6	-1.353023E-6	-1.360973E-6	-1.361204E-6	-1.358819E-6	  -19.9880	    8.7322	    3.4288	  -32.7604	
 -110.0000	-1.4120E-6	-1.4140E-6	-1.4130E-6	-1.4090E-6	-1.4120E-6	-1.398647E-6	-1.404755E-6	-1.399832E-6	-1.395054E-6	-1.394947E-6	  -19.9880	    8.7778	    3.4491	  -32.6685	
 -120.0000	-1.4625E-6	-1.4600E-6	-1.4630E-6	-1.4640E-6	-1.4630E-6	-1.476951E-6	-1.470450E-6	-1.468585E-6	-1.482348E-6	-1.486421E-6	  -19.9931	    8.7438	    3.4447	  -32.7053	
 -130.0000	-1.5255E-6	-1.5320E-6	-1.5240E-6	-1.5170E-6	-1.5290E-6	-1.525555E-6	-1.527360E-6	-1.519600E-6	-1.524057E-6	-1.531205E-6	  -19.9906	    8.7995	    3.4586	  -32.6254	
 -140.0000	-1.5915E-6	-1.5720E-6	-1.5880E-6	-1.6010E-6	-1.6050E-6	-1.599226E-6	-1.605060E-6	-1.597995E-6	-1.595713E-6	-1.598134E-6	  -19.9931	    8.7700	    3.4728	  -32.6037	
 -150.0000	-1.6375E-6	-1.6290E-6	-1.6370E-6	-1.6380E-6	-1.6460E-6	-1.659642E-6	-1.657443E-6	-1.661666E-6	-1.659056E-6	-1.660405E-6	  -19.9906	    8.8040	    3.4636	  -32.6072	
 -160.0000	-1.6998E-6	-1.7030E-6	-1.6990E-6	-1.7010E-6	-1.6960E-6	-1.711273E-6	-1.702941E-6	-1.714201E-6	-1.719004E-6	-1.708944E-6	  -19.9855	    8.8029	    3.4579	  -32.6249	
 -170.0000	-1.7592E-6	-1.7510E-6	-1.7660E-6	-1.7650E-6	-1.7550E-6	-1.743208E-6	-1.750776E-6	-1.743931E-6	-1.741122E-6	-1.737002E-6	  -19.9906	    8.7803	    3.4538	  -32.6528	
 -180.0000	-1.7985E-6	-1.7960E-6	-1.7960E-6	-1.7990E-6	-1.8030E-6	-1.810277E-6	-1.804651E-6	-1.809939E-6	-1.815607E-6	-1.810913E-6	  -19.9906	    8.7558	    3.4323	  -32.7337	
 -190.0000	-1.8428E-6	-1.8510E-6	-1.8340E-6	-1.8390E-6	-1.8470E-6	-1.842062E-6	-1.847904E-6	-1.846803E-6	-1.840352E-6	-1.833187E-6	  -20.0008	    8.7077	    3.4020	  -32.8580	
 -200.0000	-1.8887E-6	-1.8880E-6	-1.8800E-6	-1.8880E-6	-1.8990E-6	-1.886443E-6	-1.899625E-6	-1.887253E-6	-1.881792E-6	-1.877102E-6	  -20.0008	    8.6840	    3.3931	  -32.9010	
 -210.0000	-1.9138E-6	-1.9220E-6	-1.9220E-6	-1.9090E-6	-1.9020E-6	-1.912578E-6	-1.901910E-6	-1.910769E-6	-1.913383E-6	-1.924248E-6	  -20.0059	    8.6843	    3.3703	  -32.9697	
 -220.0000	-1.9755E-6	-1.9740E-6	-1.9830E-6	-1.9710E-6	-1.9740E-6	-1.968998E-6	-1.970896E-6	-1.968549E-6	-1.969819E-6	-1.966730E-6	  -19.9957	    8.7421	    3.3855	  -32.8838	
 -230.0000	-2.0088E-6	-2.0040E-6	-2.0200E-6	-1.9980E-6	-2.0130E-6	-2.030829E-6	-2.026879E-6	-2.026605E-6	-2.033471E-6	-2.036363E-6	  -19.9982	    8.7913	    3.3918	  -32.8306	
 -240.0000	-2.0563E-6	-2.0530E-6	-2.0600E-6	-2.0590E-6	-2.0530E-6	-2.056330E-6	-2.056885E-6	-2.055657E-6	-2.053216E-6	-2.059561E-6	  -19.9957	    8.7858	    3.4184	  -32.7545	
 -250.0000	-2.0795E-6	-2.0860E-6	-2.0750E-6	-2.0770E-6	-2.0800E-6	-2.081021E-6	-2.082163E-6	-2.079310E-6	-2.075163E-6	-2.087449E-6	  -20.0008	    8.7820	    3.4247	  -32.7382	
 -260.0000	-2.1168E-6	-2.1270E-6	-2.1190E-6	-2.1110E-6	-2.1100E-6	-2.114012E-6	-2.121349E-6	-2.113984E-6	-2.112347E-6	-2.108369E-6	  -19.9982	    8.7578	    3.4190	  -32.7720	
 -270.0000	-2.1660E-6	-2.1650E-6	-2.1710E-6	-2.1630E-6	-2.1650E-6	-2.161295E-6	-2.160355E-6	-2.162206E-6	-2.156460E-6	-2.166158E-6	  -20.0008	    8.7463	    3.4345	  -32.7337	
 -280.0000	-2.2483E-6	-2.2330E-6	-2.2480E-6	-2.2510E-6	-2.2610E-6	-2.242139E-6	-2.250159E-6	-2.240662E-6	-2.234950E-6	-2.242786E-6	  -20.0033	    8.7155	    3.4532	  -32.6995	
 -290.0000	-2.2630E-6	-2.2920E-6	-2.2690E-6	-2.2420E-6	-2.2490E-6	-2.257709E-6	-2.260201E-6	-2.252932E-6	-2.263258E-6	-2.254447E-6	  -19.9931	    8.6785	    3.4700	  -32.6756	
 -300.0000	-2.2782E-6	-2.2660E-6	-2.2830E-6	-2.2810E-6	-2.2830E-6	-2.288230E-6	-2.300867E-6	-2.297426E-6	-2.282743E-6	-2.271884E-6	  -20.0008	    8.6844	    3.4649	  -32.6864	
 -310.0000	-2.3335E-6	-2.3190E-6	-2.3310E-6	-2.3420E-6	-2.3420E-6	-2.333371E-6	-2.334327E-6	-2.331969E-6	-2.334094E-6	-2.333094E-6	  -20.0033	    8.6754	    3.4516	  -32.7321	
 -320.0000	-2.3600E-6	-2.3610E-6	-2.3550E-6	-2.3590E-6	-2.3650E-6	-2.362316E-6	-2.366386E-6	-2.355578E-6	-2.357418E-6	-2.369882E-6	  -19.9982	    8.7030	    3.4646	  -32.6744	
 -330.0000	-2.4000E-6	-2.4040E-6	-2.3930E-6	-2.3990E-6	-2.4040E-6	-2.405660E-6	-2.399653E-6	-2.404545E-6	-2.411510E-6	-2.406934E-6	  -20.0033	    8.7222	    3.4775	  -32.6228	
 -340.0000	-2.4342E-6	-2.4400E-6	-2.4270E-6	-2.4320E-6	-2.4380E-6	-2.429584E-6	-2.435170E-6	-2.432749E-6	-2.428284E-6	-2.422135E-6	  -20.0084	    8.7993	    3.4639	  -32.6095	
 -350.0000	-2.4813E-6	-2.4620E-6	-2.4760E-6	-2.4890E-6	-2.4980E-6	-2.489876E-6	-2.503657E-6	-2.488073E-6	-2.485562E-6	-2.482212E-6	  -20.0059	    8.7083	    3.4491	  -32.7167	
 -360.0000	-2.5115E-6	-2.4990E-6	-2.5010E-6	-2.5210E-6	-2.5250E-6	-2.534271E-6	-2.538537E-6	-2.531359E-6	-2.532353E-6	-2.534834E-6	  -20.0008	    8.7751	    3.4149	  -32.7723	
 -370.0000	-2.5402E-6	-2.5530E-6	-2.5550E-6	-2.5290E-6	-2.5240E-6	-2.558015E-6	-2.543461E-6	-2.552003E-6	-2.567096E-6	-2.569501E-6	  -19.9931	    8.6560	    3.4016	  -32.8947	
 -380.0000	-2.5670E-6	-2.5900E-6	-2.5790E-6	-2.5520E-6	-2.5470E-6	-2.544145E-6	-2.550375E-6	-2.545466E-6	-2.543045E-6	-2.537693E-6	  -19.9982	    8.6560	    3.3890	  -32.9328	
 -390.0000	-2.6033E-6	-2.5870E-6	-2.6020E-6	-2.6140E-6	-2.6100E-6	-2.599783E-6	-2.613307E-6	-2.601422E-6	-2.593044E-6	-2.591358E-6	  -20.0008	    8.6769	    3.3643	  -32.9930	
 -400.0000	-2.6480E-6	-2.6520E-6	-2.6610E-6	-2.6370E-6	-2.6420E-6	-2.630185E-6	-2.637693E-6	-2.632882E-6	-2.626482E-6	-2.623684E-6	  -20.0109	    8.6580	    3.3637	  -33.0080	
 -410.0000	-2.6565E-6	-2.6650E-6	-2.6650E-6	-2.6580E-6	-2.6380E-6	-2.643220E-6	-2.631130E-6	-2.629182E-6	-2.654373E-6	-2.658194E-6	  -20.0084	    8.7166	    3.4102	  -32.8271	
 -420.0000	-2.6920E-6	-2.6970E-6	-2.7010E-6	-2.6880E-6	-2.6820E-6	-2.695745E-6	-2.693670E-6	-2.693242E-6	-2.694829E-6	-2.701241E-6	  -20.0084	    8.7166	    3.4200	  -32.7977	
 -430.0000	-2.7375E-6	-2.7410E-6	-2.7460E-6	-2.7460E-6	-2.7170E-6	-2.713435E-6	-2.707611E-6	-2.716238E-6	-2.716731E-6	-2.713160E-6	  -20.0135	    8.6876	    3.4099	  -32.8481	
 -440.0000	-2.7485E-6	-2.7640E-6	-2.7510E-6	-2.7460E-6	-2.7330E-6	-2.745269E-6	-2.739233E-6	-2.738700E-6	-2.744670E-6	-2.758474E-6	  -20.0160	    8.6472	    3.4219	  -32.8402	
 -450.0000	-2.8155E-6	-2.8220E-6	-2.8260E-6	-2.8070E-6	-2.8070E-6	-2.809784E-6	-2.821447E-6	-2.818147E-6	-2.805160E-6	-2.794382E-6	  -20.0033	    8.6860	    3.4231	  -32.8095	
 -460.0000	-2.8365E-6	-2.8290E-6	-2.8130E-6	-2.8350E-6	-2.8690E-6	-2.851700E-6	-2.865361E-6	-2.848605E-6	-2.842717E-6	-2.850115E-6	  -20.0084	    8.6860	    3.4304	  -32.7877	
 -470.0000	-2.8773E-6	-2.8810E-6	-2.8760E-6	-2.8690E-6	-2.8830E-6	-2.875632E-6	-2.879099E-6	-2.871887E-6	-2.875224E-6	-2.876320E-6	  -20.0135	    8.7021	    3.4235	  -32.7974	
 -480.0000	-2.9055E-6	-2.8950E-6	-2.8890E-6	-2.9130E-6	-2.9250E-6	-2.929964E-6	-2.928542E-6	-2.939192E-6	-2.929936E-6	-2.922188E-6	  -20.0059	    8.6917	    3.4431	  -32.7461	
 -490.0000	-2.9090E-6	-2.9330E-6	-2.9140E-6	-2.9050E-6	-2.8840E-6	-2.872163E-6	-2.864912E-6	-2.869077E-6	-2.875132E-6	-2.879530E-6	  -20.0135	    8.6436	    3.4472	  -32.7672	
 -500.0000	-2.9297E-6	-2.9290E-6	-2.9310E-6	-2.9310E-6	-2.9280E-6	-2.923708E-6	-2.930874E-6	-2.924077E-6	-2.921326E-6	-2.918557E-6	  -20.0109	    8.6436	    3.4466	  -32.7691	
 -510.0000	-2.9763E-6	-2.9660E-6	-2.9730E-6	-2.9860E-6	-2.9800E-6	-2.966599E-6	-2.983775E-6	-2.973073E-6	-2.959554E-6	-2.949992E-6	  -20.0084	    8.5828	    3.4371	  -32.8395	
 -520.0000	-3.0155E-6	-3.0080E-6	-3.0200E-6	-3.0180E-6	-3.0160E-6	-3.019145E-6	-3.015833E-6	-3.020403E-6	-3.024807E-6	-3.015536E-6	  -20.0135	    8.6524	    3.4412	  -32.7790	
 -530.0000	-3.0000E-6	-2.9830E-6	-2.9890E-6	-3.0050E-6	-3.0230E-6	-3.017912E-6	-3.014353E-6	-3.019517E-6	-3.012924E-6	-3.024855E-6	  -20.0059	    8.6420	    3.4345	  -32.8059	
 -540.0000	-3.0008E-6	-3.0080E-6	-3.0020E-6	-2.9940E-6	-2.9990E-6	-3.006037E-6	-3.007292E-6	-3.001504E-6	-3.007539E-6	-3.007813E-6	  -20.0033	    8.6420	    3.4355	  -32.8031	
 -550.0000	-3.0660E-6	-3.0750E-6	-3.0610E-6	-3.0550E-6	-3.0730E-6	-3.091578E-6	-3.080812E-6	-3.097007E-6	-3.099224E-6	-3.089270E-6	  -20.0059	    8.6692	    3.4238	  -32.8193	
 -560.0000	-3.0950E-6	-3.0750E-6	-3.0810E-6	-3.0980E-6	-3.1260E-6	-3.124247E-6	-3.136359E-6	-3.132663E-6	-3.112201E-6	-3.115766E-6	  -20.0008	    8.6749	    3.4231	  -32.8171	
 -570.0000	-3.1538E-6	-3.1520E-6	-3.1460E-6	-3.1500E-6	-3.1670E-6	-3.151148E-6	-3.153901E-6	-3.151863E-6	-3.141654E-6	-3.157173E-6	  -20.0008	    8.5688	    3.4073	  -32.9380	
 -580.0000	-3.1432E-6	-3.1570E-6	-3.1510E-6	-3.1240E-6	-3.1410E-6	-3.138289E-6	-3.151618E-6	-3.147368E-6	-3.131146E-6	-3.123025E-6	  -20.0033	    8.6094	    3.3849	  -32.9775	
 -590.0000	-3.1560E-6	-3.1390E-6	-3.1500E-6	-3.1750E-6	-3.1600E-6	-3.154216E-6	-3.154249E-6	-3.152844E-6	-3.152493E-6	-3.157277E-6	  -20.0033	    8.6364	    3.3934	  -32.9330	
 -600.0000	-3.2115E-6	-3.2050E-6	-3.2030E-6	-3.2180E-6	-3.2200E-6	-3.181856E-6	-3.197599E-6	-3.185937E-6	-3.172548E-6	-3.171339E-6	  -19.9906	    8.5852	    3.3871	  -32.9875	
 -610.0000	-3.1942E-6	-3.2040E-6	-3.2030E-6	-3.1910E-6	-3.1790E-6	-3.216501E-6	-3.203271E-6	-3.220511E-6	-3.220555E-6	-3.221669E-6	  -19.9957	    8.6591	    3.3583	  -33.0236	
 -620.0000	-3.2433E-6	-3.2310E-6	-3.2450E-6	-3.2520E-6	-3.2450E-6	-3.243453E-6	-3.256804E-6	-3.255081E-6	-3.242302E-6	-3.219624E-6	  -19.9957	    8.5838	    3.3599	  -33.0708	
 -630.0000	-3.2635E-6	-3.2460E-6	-3.2450E-6	-3.2670E-6	-3.2960E-6	-3.302943E-6	-3.301958E-6	-3.289642E-6	-3.316143E-6	-3.304028E-6	  -19.9906	    8.6190	    3.3849	  -32.9708	
 -640.0000	-3.2790E-6	-3.2700E-6	-3.2600E-6	-3.2860E-6	-3.3000E-6	-3.295940E-6	-3.297872E-6	-3.288050E-6	-3.300909E-6	-3.296928E-6	  -19.9931	    8.6514	    3.3982	  -32.9084	
 -650.0000	-3.3165E-6	-3.3240E-6	-3.3170E-6	-3.3220E-6	-3.3030E-6	-3.284469E-6	-3.289447E-6	-3.277351E-6	-3.283811E-6	-3.287269E-6	  -19.9982	    8.6502	    3.3963	  -32.9149	
 -660.0000	-3.3242E-6	-3.3200E-6	-3.3160E-6	-3.3150E-6	-3.3460E-6	-3.367855E-6	-3.350537E-6	-3.368847E-6	-3.378658E-6	-3.373376E-6	  -20.0033	    8.6269	    3.3991	  -32.9225	
 -670.0000	-3.3585E-6	-3.3580E-6	-3.3560E-6	-3.3520E-6	-3.3680E-6	-3.357669E-6	-3.363825E-6	-3.354937E-6	-3.358132E-6	-3.353781E-6	  -20.0008	    8.6229	    3.4073	  -32.9005	
 -680.0000	-3.3767E-6	-3.3910E-6	-3.3780E-6	-3.3840E-6	-3.3540E-6	-3.336333E-6	-3.345944E-6	-3.336210E-6	-3.327291E-6	-3.335887E-6	  -20.0033	    8.5916	    3.4092	  -32.9165	
 -690.0000	-3.3815E-6	-3.3710E-6	-3.3880E-6	-3.3830E-6	-3.3840E-6	-3.390066E-6	-3.382515E-6	-3.378660E-6	-3.390140E-6	-3.408951E-6	  -20.0059	    8.5899	    3.3985	  -32.9500	
 -700.0000	-3.3997E-6	-3.4220E-6	-3.3910E-6	-3.3830E-6	-3.4030E-6	-3.426670E-6	-3.424676E-6	-3.417692E-6	-3.429297E-6	-3.435015E-6	  -19.9931	    8.5899	    3.3843	  -32.9929	
 -710.0000	-3.4800E-6	-3.4860E-6	-3.4740E-6	-3.4820E-6	-3.4780E-6	-3.485076E-6	-3.482349E-6	-3.483647E-6	-3.492423E-6	-3.481885E-6	  -19.9957	    8.6176	    3.3586	  -33.0514	
 -720.0000	-3.4737E-6	-3.4850E-6	-3.4880E-6	-3.4680E-6	-3.4540E-6	-3.442531E-6	-3.459209E-6	-3.451241E-6	-3.435642E-6	-3.424034E-6	  -19.9855	    8.6155	    3.3678	  -33.0249	
 -730.0000	-3.4765E-6	-3.4700E-6	-3.4520E-6	-3.4730E-6	-3.5110E-6	-3.538899E-6	-3.543096E-6	-3.542828E-6	-3.523410E-6	-3.546261E-6	  -19.9957	    8.6044	    3.3507	  -33.0845	
 -740.0000	-3.5128E-6	-3.4990E-6	-3.5110E-6	-3.5160E-6	-3.5250E-6	-3.545537E-6	-3.542488E-6	-3.552987E-6	-3.548345E-6	-3.538330E-6	  -19.9906	    8.6622	    3.3564	  -33.0272	
 -750.0000	-3.5395E-6	-3.5530E-6	-3.5470E-6	-3.5360E-6	-3.5220E-6	-3.536911E-6	-3.531048E-6	-3.533101E-6	-3.542302E-6	-3.541194E-6	  -19.9906	    8.6154	    3.3333	  -33.1300	
 -760.0000	-3.5420E-6	-3.5540E-6	-3.5400E-6	-3.5440E-6	-3.5300E-6	-3.508613E-6	-3.514111E-6	-3.510802E-6	-3.508985E-6	-3.500553E-6	  -19.9880	    8.5918	    3.3299	  -33.1570	
 -770.0000	-3.5405E-6	-3.5620E-6	-3.5270E-6	-3.5280E-6	-3.5450E-6	-3.551283E-6	-3.530820E-6	-3.551821E-6	-3.562142E-6	-3.560349E-6	  -19.9931	    8.5471	    3.3289	  -33.1908	
 -780.0000	-3.6062E-6	-3.6130E-6	-3.6190E-6	-3.5930E-6	-3.6000E-6	-3.574028E-6	-3.587013E-6	-3.570336E-6	-3.573469E-6	-3.565294E-6	  -19.9880	    8.6272	    3.3476	  -33.0784	
 -790.0000	-3.6330E-6	-3.6320E-6	-3.6320E-6	-3.6360E-6	-3.6320E-6	-3.612044E-6	-3.609928E-6	-3.598905E-6	-3.621204E-6	-3.618139E-6	  -19.9931	    8.6272	    3.3454	  -33.0852	
 -800.0000	-3.6440E-6	-3.6340E-6	-3.6490E-6	-3.6530E-6	-3.6400E-6	-3.624375E-6	-3.608194E-6	-3.609361E-6	-3.634976E-6	-3.644970E-6	  -19.9982	    8.5725	    3.3529	  -33.0999	
 -810.0000	-3.6977E-6	-3.6920E-6	-3.7040E-6	-3.7130E-6	-3.6820E-6	-3.699317E-6	-3.697857E-6	-3.695654E-6	-3.695492E-6	-3.708264E-6	  -19.9931	    8.5739	    3.3675	  -33.0547	
 -820.0000	-3.6795E-6	-3.6450E-6	-3.6650E-6	-3.7070E-6	-3.7010E-6	-3.697337E-6	-3.712454E-6	-3.707538E-6	-3.691202E-6	-3.678154E-6	  -19.9957	    8.5200	    3.3833	  -33.0442	
 -830.0000	-3.6967E-6	-3.7200E-6	-3.7020E-6	-3.6770E-6	-3.6880E-6	-3.696928E-6	-3.686284E-6	-3.680442E-6	-3.702267E-6	-3.718721E-6	  -19.9982	    8.5200	    3.3922	  -33.0175	
 -840.0000	-3.7525E-6	-3.7460E-6	-3.7510E-6	-3.7570E-6	-3.7560E-6	-3.739413E-6	-3.752543E-6	-3.745107E-6	-3.736687E-6	-3.723317E-6	  -20.0059	    8.5639	    3.4039	  -32.9518	
 -850.0000	-3.8045E-6	-3.7660E-6	-3.8230E-6	-3.8030E-6	-3.8260E-6	-3.821603E-6	-3.825549E-6	-3.833394E-6	-3.827648E-6	-3.799819E-6	  -20.0059	    8.5205	    3.4314	  -32.8996	
 -860.0000	-3.7892E-6	-3.7890E-6	-3.7690E-6	-3.7970E-6	-3.8020E-6	-3.789470E-6	-3.790995E-6	-3.789431E-6	-3.777573E-6	-3.799881E-6	  -20.0160	    8.5562	    3.4361	  -32.8607	
 -870.0000	-3.8207E-6	-3.8250E-6	-3.8290E-6	-3.8200E-6	-3.8090E-6	-3.815255E-6	-3.802545E-6	-3.823085E-6	-3.819867E-6	-3.815524E-6	  -20.0135	    8.5562	    3.4326	  -32.8711	
 -880.0000	-3.8412E-6	-3.8290E-6	-3.8530E-6	-3.8500E-6	-3.8330E-6	-3.818609E-6	-3.823015E-6	-3.808866E-6	-3.816384E-6	-3.826171E-6	  -20.0135	    8.4508	    3.4402	  -32.9216	
 -890.0000	-3.8608E-6	-3.8720E-6	-3.8520E-6	-3.8480E-6	-3.8710E-6	-3.851198E-6	-3.867859E-6	-3.856900E-6	-3.846777E-6	-3.833257E-6	  -20.0211	    8.5102	    3.4639	  -32.8101	
 -900.0000	-3.9145E-6	-3.9340E-6	-3.8990E-6	-3.9030E-6	-3.9220E-6	-3.908564E-6	-3.894795E-6	-3.908935E-6	-3.926178E-6	-3.904347E-6	  -20.0109	    8.5464	    3.4981	  -32.6845	
 -910.0000	-3.9322E-6	-3.9590E-6	-3.9520E-6	-3.9140E-6	-3.9040E-6	-3.905376E-6	-3.901294E-6	-3.897008E-6	-3.905553E-6	-3.917650E-6	  -20.0135	    8.5464	    3.4962	  -32.6900	
 -920.0000	-3.9430E-6	-3.9400E-6	-3.9270E-6	-3.9430E-6	-3.9620E-6	-3.938099E-6	-3.941445E-6	-3.933025E-6	-3.941044E-6	-3.936881E-6	  -20.0160	    8.5148	    3.5278	  -32.6197	
 -930.0000	-3.9950E-6	-3.9980E-6	-3.9910E-6	-3.9920E-6	-3.9990E-6	-3.992781E-6	-4.000535E-6	-3.998960E-6	-3.991710E-6	-3.979918E-6	  -20.0135	    8.5278	    3.5259	  -32.6162	
 -940.0000	-3.9898E-6	-3.9840E-6	-4.0000E-6	-3.9830E-6	-3.9920E-6	-4.009320E-6	-4.011756E-6	-4.011054E-6	-4.012048E-6	-4.002423E-6	  -20.0084	    8.4940	    3.5193	  -32.6590	
 -950.0000	-4.0705E-6	-4.0770E-6	-4.0460E-6	-4.0680E-6	-4.0910E-6	-4.083020E-6	-4.109345E-6	-4.089246E-6	-4.072215E-6	-4.061275E-6	  -20.0033	    8.4940	    3.5111	  -32.6830	
 -960.0000	-4.0663E-6	-4.0960E-6	-4.0540E-6	-4.0560E-6	-4.0590E-6	-4.042330E-6	-4.061012E-6	-4.044694E-6	-4.037749E-6	-4.025863E-6	  -20.0008	    8.5091	    3.4804	  -32.7624	
 -970.0000	-4.1323E-6	-4.1060E-6	-4.1230E-6	-4.1320E-6	-4.1680E-6	-4.135425E-6	-4.154032E-6	-4.140636E-6	-4.130849E-6	-4.116185E-6	  -20.0033	    8.5237	    3.4589	  -32.8157	
 -980.0000	-4.1440E-6	-4.1710E-6	-4.1560E-6	-4.1440E-6	-4.1050E-6	-4.111227E-6	-4.091783E-6	-4.093990E-6	-4.126360E-6	-4.132776E-6	  -20.0059	    8.4889	    3.4092	  -32.9877	
 -990.0000	-4.1128E-6	-4.0900E-6	-4.0910E-6	-4.1300E-6	-4.1400E-6	-4.155717E-6	-4.161412E-6	-4.169531E-6	-4.154121E-6	-4.137802E-6	  -20.0059	    8.4889	    3.3893	  -33.0476	
-1000.0000	-4.1883E-6	-4.1810E-6	-4.1860E-6	-4.1810E-6	-4.2050E-6	-4.218034E-6	-4.210528E-6	-4.225009E-6	-4.222715E-6	-4.213882E-6	  -20.0033	    8.5425	    3.3653	  -33.0831
