Repository: ctiley/CERN_CMS_Silicon_Sensor

# CERN_CMS_Silicon_Sensor

# Code To-Do 
- Double check Halfmoon Diode Data

# Lab To-Do
- Measure more HGCAL Diodes
- Measure rest of Unirradiated Halfmoon Diodes
- Rebond D0 Diode
- Cleanup Wires at Alibava Station
-

File: Diodes/Halfmoon/Diodes/Data/PostIrrad/2S/34331_2S/042/IV_34331_042_2-S_HM_XX_DIODEHALFPSTOP_Irradiated_10_21_2021_1_53_18_PM.txt
GCD Test
Bias: 5000.000000
IV_34331_042_2-S_HM_XX_DIODEHALFPSTOP_Irradiated
Date/Time: 10/21/2021 1:53:18 PM
Sensor Name: DIODEHALFPSTOP
Type: P
Annealing Status: Irradiated and Annealed at 60C for 80 min
Environment: -15C
Tester: Andrew Kent

Time Delay per Ramp Step (s): 1.000

CV Time Delay per Measurement (s) :0.500

AC Voltage (V): 0.500

Current Number of measurements per voltage: 4.000

IV Time Delay per Measurement (s) :0.500


BiasVoltage	Total Current_Avg	Total Current_0	Total Current_1	Total Current_2	Total Current_3	Bias Current_Avg	Bias Current_0	Bias Current_1	Bias Current_2	Bias Current_3	Temperature	Air_Temp	Humidity	Dewpoint	
  -10.0000	-2.6452E-6	-2.6440E-6	-2.6420E-6	-2.6450E-6	-2.6500E-6	-2.059647E-7	-2.061007E-7	-2.062437E-7	-2.058176E-7	-2.056968E-7	  -14.8753	    8.0996	   12.0235	  -19.5573	
  -20.0000	-3.9130E-6	-3.9090E-6	-3.9110E-6	-3.9160E-6	-3.9160E-6	-2.787069E-7	-2.790951E-7	-2.789646E-7	-2.784888E-7	-2.782793E-7	  -14.9329	    8.0964	   12.0508	  -19.5336	
  -30.0000	-4.8775E-6	-4.8870E-6	-4.8800E-6	-4.8770E-6	-4.8660E-6	-3.315232E-7	-3.318008E-7	-3.315818E-7	-3.313977E-7	-3.313126E-7	  -14.9958	    8.1539	   12.0235	  -19.5145	
  -40.0000	-5.6837E-6	-5.6940E-6	-5.6910E-6	-5.6750E-6	-5.6750E-6	-3.791635E-7	-3.794936E-7	-3.792406E-7	-3.789874E-7	-3.789325E-7	  -15.0147	    8.2493	   12.0237	  -19.4390	
  -50.0000	-6.4170E-6	-6.4120E-6	-6.4170E-6	-6.4160E-6	-6.4230E-6	-4.189135E-7	-4.187813E-7	-4.188496E-7	-4.189233E-7	-4.190996E-7	  -15.0551	    8.0682	   12.0090	  -19.5960	
  -60.0000	-7.0815E-6	-7.0930E-6	-7.0880E-6	-7.0750E-6	-7.0700E-6	-4.585179E-7	-4.585199E-7	-4.584872E-7	-4.585715E-7	-4.584930E-7	  -15.0252	    8.1871	   12.0125	  -19.4990	
  -70.0000	-7.7190E-6	-7.6930E-6	-7.7100E-6	-7.7280E-6	-7.7450E-6	-4.959098E-7	-4.957980E-7	-4.957656E-7	-4.961904E-7	-4.958852E-7	  -14.9773	    8.1188	   12.0264	  -19.5393	
  -80.0000	-8.3762E-6	-8.3710E-6	-8.3780E-6	-8.3850E-6	-8.3710E-6	-5.292257E-7	-5.294462E-7	-5.291208E-7	-5.292891E-7	-5.290469E-7	  -14.8843	    8.0502	   12.0162	  -19.6033	
  -90.0000	-8.9213E-6	-8.9160E-6	-8.9200E-6	-8.9200E-6	-8.9290E-6	-5.660807E-7	-5.660206E-7	-5.660873E-7	-5.661934E-7	-5.660214E-7	  -14.8152	    8.2593	   11.9931	  -19.4607	
 -100.0000	-9.5950E-6	-9.5760E-6	-9.5670E-6	-9.5970E-6	-9.6400E-6	-5.978063E-7	-5.973628E-7	-5.977104E-7	-5.980787E-7	-5.980735E-7	  -14.7421	    8.4017	   12.0353	  -19.3077	
 -110.0000	-1.0088E-5	-1.0100E-5	-1.0090E-5	-1.0070E-5	-1.0090E-5	-6.248520E-7	-6.248983E-7	-6.246751E-7	-6.246565E-7	-6.251781E-7	  -14.7238	    8.1678	   12.0266	  -19.5005	
 -120.0000	-1.0608E-5	-1.0580E-5	-1.0590E-5	-1.0620E-5	-1.0640E-5	-6.515559E-7	-6.512555E-7	-6.513965E-7	-6.516644E-7	-6.519072E-7	  -14.7490	    8.2459	   12.0221	  -19.4433	
 -130.0000	-1.1095E-5	-1.1120E-5	-1.1090E-5	-1.1080E-5	-1.1090E-5	-6.740781E-7	-6.734278E-7	-6.735684E-7	-6.743140E-7	-6.750023E-7	  -14.7946	    8.2275	   12.0312	  -19.4491	
 -140.0000	-1.1432E-5	-1.1480E-5	-1.1450E-5	-1.1400E-5	-1.1400E-5	-6.941426E-7	-6.930186E-7	-6.938241E-7	-6.942631E-7	-6.954645E-7	  -14.8347	    8.2921	   12.0452	  -19.3846	
 -150.0000	-1.1808E-5	-1.1800E-5	-1.1820E-5	-1.1820E-5	-1.1790E-5	-7.136029E-7	-7.124758E-7	-7.133761E-7	-7.142817E-7	-7.142782E-7	  -14.8852	    8.3387	   12.0369	  -19.3559	
 -160.0000	-1.2170E-5	-1.2150E-5	-1.2170E-5	-1.2190E-5	-1.2170E-5	-7.357665E-7	-7.343108E-7	-7.358960E-7	-7.365418E-7	-7.363175E-7	  -14.9298	    8.2813	   12.0124	  -19.4247	
 -170.0000	-1.2660E-5	-1.2670E-5	-1.2680E-5	-1.2660E-5	-1.2630E-5	-7.551676E-7	-7.559649E-7	-7.554791E-7	-7.551425E-7	-7.540840E-7	  -14.9787	    8.2071	   11.9977	  -19.4975	
 -180.0000	-1.3045E-5	-1.2990E-5	-1.3040E-5	-1.3070E-5	-1.3080E-5	-7.728569E-7	-7.733485E-7	-7.731519E-7	-7.725172E-7	-7.724101E-7	  -14.9915	    8.2870	   12.0365	  -19.3971	
 -190.0000	-1.3325E-5	-1.3370E-5	-1.3350E-5	-1.3300E-5	-1.3280E-5	-7.848973E-7	-7.855290E-7	-7.850672E-7	-7.847460E-7	-7.842471E-7	  -14.9669	    8.1695	   12.0418	  -19.4845	
 -200.0000	-1.3692E-5	-1.3730E-5	-1.3700E-5	-1.3680E-5	-1.3660E-5	-8.069275E-7	-8.075626E-7	-8.070683E-7	-8.067974E-7	-8.062818E-7	  -14.9537	    8.1527	   12.0105	  -19.5279	
 -210.0000	-1.4080E-5	-1.4080E-5	-1.4080E-5	-1.4080E-5	-1.4080E-5	-8.261190E-7	-8.259809E-7	-8.260794E-7	-8.260442E-7	-8.263717E-7	  -14.9183	    8.1252	   11.9959	  -19.5638	
 -220.0000	-1.4487E-5	-1.4520E-5	-1.4520E-5	-1.4440E-5	-1.4470E-5	-8.591502E-7	-8.581194E-7	-8.596481E-7	-8.597834E-7	-8.590501E-7	  -14.8707	    8.1357	   11.9935	  -19.5578	
 -230.0000	-1.4992E-5	-1.5030E-5	-1.5020E-5	-1.4980E-5	-1.4940E-5	-8.734491E-7	-8.740439E-7	-8.734837E-7	-8.732678E-7	-8.730011E-7	  -14.8103	    8.2231	   12.0068	  -19.4761	
 -240.0000	-1.5260E-5	-1.5280E-5	-1.5230E-5	-1.5230E-5	-1.5300E-5	-8.904362E-7	-8.897575E-7	-8.900755E-7	-8.906604E-7	-8.912514E-7	  -14.7964	    8.0796	   11.9938	  -19.6017	
 -250.0000	-1.5768E-5	-1.5800E-5	-1.5790E-5	-1.5750E-5	-1.5730E-5	-9.150558E-7	-9.142141E-7	-9.158620E-7	-9.155057E-7	-9.146415E-7	  -14.8219	    8.2776	   11.9987	  -19.4409	
 -260.0000	-1.6143E-5	-1.6160E-5	-1.6130E-5	-1.6140E-5	-1.6140E-5	-9.306567E-7	-9.318915E-7	-9.311490E-7	-9.302050E-7	-9.293811E-7	  -14.8490	    8.0725	   12.0028	  -19.5987	
 -270.0000	-1.6323E-5	-1.6360E-5	-1.6300E-5	-1.6290E-5	-1.6340E-5	-9.380876E-7	-9.388711E-7	-9.387102E-7	-9.377549E-7	-9.370140E-7	  -14.8704	    8.1621	   11.9922	  -19.5383	
 -280.0000	-1.6692E-5	-1.6670E-5	-1.6710E-5	-1.6700E-5	-1.6690E-5	-9.521954E-7	-9.533391E-7	-9.529432E-7	-9.518606E-7	-9.506387E-7	  -14.9113	    8.0009	   12.0015	  -19.6564	
 -290.0000	-1.6758E-5	-1.6790E-5	-1.6760E-5	-1.6760E-5	-1.6720E-5	-9.584241E-7	-9.564218E-7	-9.570363E-7	-9.590253E-7	-9.612129E-7	  -14.9691	    8.0030	   11.9877	  -19.6681	
 -300.0000	-1.7027E-5	-1.7000E-5	-1.7050E-5	-1.7050E-5	-1.7010E-5	-9.669612E-7	-9.676974E-7	-9.674543E-7	-9.667169E-7	-9.659761E-7	  -15.0172	    8.1832	   11.9994	  -19.5147	
 -310.0000	-1.7333E-5	-1.7270E-5	-1.7320E-5	-1.7360E-5	-1.7380E-5	-9.843683E-7	-9.836344E-7	-9.842374E-7	-9.846867E-7	-9.849148E-7	  -15.0327	    8.3262	   12.0004	  -19.4010	
 -320.0000	-1.7770E-5	-1.7770E-5	-1.7770E-5	-1.7760E-5	-1.7780E-5	-9.995491E-7	-1.000215E-6	-9.999920E-7	-9.995086E-7	-9.984807E-7	  -15.0521	    8.2768	   12.0270	  -19.4143	
 -330.0000	-1.8033E-5	-1.7930E-5	-1.8020E-5	-1.8070E-5	-1.8110E-5	-1.018117E-6	-1.018416E-6	-1.018142E-6	-1.017996E-6	-1.017912E-6	  -15.0240	    8.2923	   12.0190	  -19.4098	
 -340.0000	-1.8320E-5	-1.8390E-5	-1.8330E-5	-1.8290E-5	-1.8270E-5	-1.027968E-6	-1.027750E-6	-1.027807E-6	-1.028056E-6	-1.028260E-6	  -14.9507	    8.2093	   12.0059	  -19.4878	
 -350.0000	-1.8665E-5	-1.8660E-5	-1.8680E-5	-1.8650E-5	-1.8670E-5	-1.046701E-6	-1.046685E-6	-1.046831E-6	-1.046646E-6	-1.046642E-6	  -14.8893	    8.0981	   11.9829	  -19.5977	
 -360.0000	-1.9085E-5	-1.9070E-5	-1.9070E-5	-1.9080E-5	-1.9120E-5	-1.071718E-6	-1.069813E-6	-1.070456E-6	-1.071979E-6	-1.074624E-6	  -14.8206	    8.2532	   11.9836	  -19.4748	
 -370.0000	-1.9432E-5	-1.9430E-5	-1.9390E-5	-1.9430E-5	-1.9480E-5	-1.088512E-6	-1.087705E-6	-1.088703E-6	-1.088874E-6	-1.088766E-6	  -14.7761	    8.0962	   11.9990	  -19.5837	
 -380.0000	-1.9710E-5	-1.9780E-5	-1.9700E-5	-1.9670E-5	-1.9690E-5	-1.094225E-6	-1.093688E-6	-1.093846E-6	-1.094417E-6	-1.094949E-6	  -14.7813	    8.2322	   12.0003	  -19.4752	
 -390.0000	-2.0040E-5	-2.0070E-5	-2.0060E-5	-2.0040E-5	-1.9990E-5	-1.109762E-6	-1.110527E-6	-1.110097E-6	-1.109267E-6	-1.109156E-6	  -14.8102	    8.1171	   11.9998	  -19.5664	
 -400.0000	-2.0145E-5	-2.0180E-5	-2.0150E-5	-2.0110E-5	-2.0140E-5	-1.122879E-6	-1.123912E-6	-1.123359E-6	-1.122699E-6	-1.121547E-6	  -14.8594	    8.1459	   11.9937	  -19.5496	
 -410.0000	-2.0292E-5	-2.0280E-5	-2.0300E-5	-2.0330E-5	-2.0260E-5	-1.121020E-6	-1.120669E-6	-1.120656E-6	-1.121083E-6	-1.121671E-6	  -14.8903	    8.1182	   11.9768	  -19.5878	
 -420.0000	-2.0305E-5	-2.0310E-5	-2.0280E-5	-2.0310E-5	-2.0320E-5	-1.121887E-6	-1.121589E-6	-1.121730E-6	-1.122204E-6	-1.122027E-6	  -14.9444	    7.9333	   11.9974	  -19.7136	
 -430.0000	-2.0480E-5	-2.0550E-5	-2.0540E-5	-2.0440E-5	-2.0390E-5	-1.130161E-6	-1.130094E-6	-1.130403E-6	-1.130444E-6	-1.129703E-6	  -14.9960	    8.2184	   12.0014	  -19.4850	
 -440.0000	-2.0703E-5	-2.0650E-5	-2.0760E-5	-2.0720E-5	-2.0680E-5	-1.139850E-6	-1.140163E-6	-1.139897E-6	-1.139949E-6	-1.139393E-6	  -15.0259	    8.1431	   11.9853	  -19.5600	
 -450.0000	-2.0910E-5	-2.0910E-5	-2.0990E-5	-2.0910E-5	-2.0830E-5	-1.147947E-6	-1.148990E-6	-1.148027E-6	-1.147606E-6	-1.147164E-6	  -15.0346	    8.0695	   12.0122	  -19.5919	
 -460.0000	-2.0975E-5	-2.1010E-5	-2.1010E-5	-2.0940E-5	-2.0940E-5	-1.156446E-6	-1.154457E-6	-1.155797E-6	-1.157116E-6	-1.158415E-6	  -14.9836	    8.2568	   11.9977	  -19.4584	
 -470.0000	-2.1240E-5	-2.1310E-5	-2.1290E-5	-2.1200E-5	-2.1160E-5	-1.167741E-6	-1.167167E-6	-1.167216E-6	-1.167692E-6	-1.168890E-6	  -14.9244	    7.9864	   11.9904	  -19.6785	
 -480.0000	-2.1905E-5	-2.1930E-5	-2.1890E-5	-2.1900E-5	-2.1900E-5	-1.196341E-6	-1.198376E-6	-1.197040E-6	-1.195488E-6	-1.194461E-6	  -14.8342	    8.1101	   11.9780	  -19.5930	
 -490.0000	-2.2032E-5	-2.2020E-5	-2.2010E-5	-2.2050E-5	-2.2050E-5	-1.207373E-6	-1.205112E-6	-1.206225E-6	-1.208682E-6	-1.209473E-6	  -14.7698	    7.9984	   11.9968	  -19.6629	
 -500.0000	-2.2237E-5	-2.2210E-5	-2.2180E-5	-2.2250E-5	-2.2310E-5	-1.216612E-6	-1.217041E-6	-1.216509E-6	-1.216552E-6	-1.216345E-6	  -14.7579	    7.9664	   11.9638	  -19.7201	
 -510.0000	-2.2510E-5	-2.2540E-5	-2.2570E-5	-2.2470E-5	-2.2460E-5	-1.224407E-6	-1.223982E-6	-1.224378E-6	-1.224395E-6	-1.224873E-6	  -14.7736	    8.1843	   11.9897	  -19.5232	
 -520.0000	-2.2712E-5	-2.2630E-5	-2.2700E-5	-2.2780E-5	-2.2740E-5	-1.230512E-6	-1.231166E-6	-1.230433E-6	-1.230114E-6	-1.230335E-6	  -14.7967	    8.2185	   12.0035	  -19.4828	
 -530.0000	-2.2825E-5	-2.2890E-5	-2.2850E-5	-2.2790E-5	-2.2770E-5	-1.239284E-6	-1.238929E-6	-1.239659E-6	-1.239551E-6	-1.238998E-6	  -14.8470	    8.0411	   11.9955	  -19.6305	
 -540.0000	-2.3047E-5	-2.3080E-5	-2.3050E-5	-2.3050E-5	-2.3010E-5	-1.244075E-6	-1.243115E-6	-1.243296E-6	-1.244469E-6	-1.245421E-6	  -14.9154	    8.0431	   11.9750	  -19.6487	
 -550.0000	-2.2960E-5	-2.3000E-5	-2.2950E-5	-2.2970E-5	-2.2920E-5	-1.243303E-6	-1.243580E-6	-1.242974E-6	-1.243177E-6	-1.243480E-6	  -14.9638	    8.1218	   11.9641	  -19.5972	
 -560.0000	-2.2955E-5	-2.2940E-5	-2.2950E-5	-2.2940E-5	-2.2990E-5	-1.245066E-6	-1.245443E-6	-1.245133E-6	-1.244844E-6	-1.244845E-6	  -14.9924	    8.2156	   11.9809	  -19.5070	
 -570.0000	-2.3112E-5	-2.3140E-5	-2.3120E-5	-2.3110E-5	-2.3080E-5	-1.253879E-6	-1.256164E-6	-1.254578E-6	-1.252888E-6	-1.251884E-6	  -14.9986	    8.1604	   11.9940	  -19.5379	
 -580.0000	-2.3260E-5	-2.3200E-5	-2.3260E-5	-2.3260E-5	-2.3320E-5	-1.262572E-6	-1.263268E-6	-1.262901E-6	-1.262177E-6	-1.261943E-6	  -14.9928	    8.4016	   12.0274	  -19.3154	
 -590.0000	-2.3443E-5	-2.3400E-5	-2.3470E-5	-2.3470E-5	-2.3430E-5	-1.266006E-6	-1.265986E-6	-1.265930E-6	-1.265993E-6	-1.266115E-6	  -14.9467	    8.1610	   11.9724	  -19.5583	
 -600.0000	-2.3895E-5	-2.3880E-5	-2.3870E-5	-2.3910E-5	-2.3920E-5	-1.289399E-6	-1.287070E-6	-1.288374E-6	-1.290347E-6	-1.291805E-6	  -14.9037	    8.1297	   11.9734	  -19.5820	
 -610.0000	-2.3982E-5	-2.3980E-5	-2.3970E-5	-2.3980E-5	-2.4000E-5	-1.298384E-6	-1.297167E-6	-1.298040E-6	-1.298811E-6	-1.299517E-6	  -14.8586	    8.1268	   12.0052	  -19.5535	
 -620.0000	-2.4320E-5	-2.4360E-5	-2.4310E-5	-2.4370E-5	-2.4240E-5	-1.309876E-6	-1.311543E-6	-1.310688E-6	-1.309192E-6	-1.308079E-6	  -14.8191	    8.0646	   12.0088	  -19.5991	
 -630.0000	-2.4450E-5	-2.4510E-5	-2.4470E-5	-2.4420E-5	-2.4400E-5	-1.315318E-6	-1.315971E-6	-1.315764E-6	-1.315218E-6	-1.314320E-6	  -14.7951	    7.9541	   11.9841	  -19.7101	
 -640.0000	-2.4370E-5	-2.4420E-5	-2.4390E-5	-2.4360E-5	-2.4310E-5	-1.316471E-6	-1.317289E-6	-1.316424E-6	-1.316125E-6	-1.316048E-6	  -14.8112	    8.2099	   12.0000	  -19.4931	
 -650.0000	-2.4660E-5	-2.4630E-5	-2.4670E-5	-2.4680E-5	-2.4660E-5	-1.329786E-6	-1.328348E-6	-1.329292E-6	-1.330657E-6	-1.330846E-6	  -14.8558	    8.0362	   12.0043	  -19.6258	
 -660.0000	-2.4697E-5	-2.4630E-5	-2.4670E-5	-2.4730E-5	-2.4760E-5	-1.329156E-6	-1.328993E-6	-1.328857E-6	-1.329212E-6	-1.329561E-6	  -14.8884	    8.1177	   12.0083	  -19.5577	
 -670.0000	-2.4668E-5	-2.4720E-5	-2.4700E-5	-2.4630E-5	-2.4620E-5	-1.323625E-6	-1.323103E-6	-1.322694E-6	-1.323452E-6	-1.325250E-6	  -14.9393	    8.1032	   11.9814	  -19.5951	
 -680.0000	-2.4580E-5	-2.4660E-5	-2.4580E-5	-2.4540E-5	-2.4540E-5	-1.320654E-6	-1.320235E-6	-1.320651E-6	-1.320981E-6	-1.320749E-6	  -14.9995	    8.2472	   11.9834	  -19.4797	
 -690.0000	-2.4483E-5	-2.4550E-5	-2.4460E-5	-2.4430E-5	-2.4490E-5	-1.322427E-6	-1.323029E-6	-1.322889E-6	-1.322597E-6	-1.321194E-6	  -15.0397	    8.1682	   11.9727	  -19.5524	
 -700.0000	-2.4807E-5	-2.4770E-5	-2.4790E-5	-2.4850E-5	-2.4820E-5	-1.330981E-6	-1.332261E-6	-1.331069E-6	-1.330486E-6	-1.330108E-6	  -15.0565	    8.1686	   11.9853	  -19.5398	
 -710.0000	-2.4915E-5	-2.5020E-5	-2.4860E-5	-2.4840E-5	-2.4940E-5	-1.337371E-6	-1.336745E-6	-1.337197E-6	-1.337480E-6	-1.338062E-6	  -15.0359	    8.1943	   11.9705	  -19.5339	
 -720.0000	-2.4927E-5	-2.4910E-5	-2.4910E-5	-2.4940E-5	-2.4950E-5	-1.341296E-6	-1.340818E-6	-1.341224E-6	-1.341425E-6	-1.341718E-6	  -14.9863	    8.2600	   11.9763	  -19.4765	
 -730.0000	-2.5402E-5	-2.5410E-5	-2.5380E-5	-2.5370E-5	-2.5450E-5	-1.362913E-6	-1.363551E-6	-1.363191E-6	-1.362728E-6	-1.362181E-6	  -14.8861	    8.3357	   11.9623	  -19.4304	
 -740.0000	-2.5485E-5	-2.5550E-5	-2.5480E-5	-2.5450E-5	-2.5460E-5	-1.374686E-6	-1.373853E-6	-1.374880E-6	-1.374815E-6	-1.375196E-6	  -14.7880	    8.2089	   11.9804	  -19.5128	
 -750.0000	-2.5860E-5	-2.5810E-5	-2.5840E-5	-2.5910E-5	-2.5880E-5	-1.396442E-6	-1.395004E-6	-1.396069E-6	-1.396952E-6	-1.397743E-6	  -14.7078	    8.1568	   11.9740	  -19.5601	
 -760.0000	-2.6090E-5	-2.6160E-5	-2.6100E-5	-2.6070E-5	-2.6030E-5	-1.403377E-6	-1.403374E-6	-1.402544E-6	-1.403065E-6	-1.404523E-6	  -14.6967	    8.1292	   11.9662	  -19.5894	
 -770.0000	-2.5935E-5	-2.5910E-5	-2.5840E-5	-2.5950E-5	-2.6040E-5	-1.399010E-6	-1.397316E-6	-1.398184E-6	-1.399535E-6	-1.401004E-6	  -14.7316	    7.9583	   11.9487	  -19.7410	
 -780.0000	-2.6093E-5	-2.6080E-5	-2.6130E-5	-2.6070E-5	-2.6090E-5	-1.404055E-6	-1.403482E-6	-1.404012E-6	-1.404474E-6	-1.404253E-6	  -14.7646	    8.2099	   11.9772	  -19.5151	
 -790.0000	-2.6248E-5	-2.6260E-5	-2.6270E-5	-2.6240E-5	-2.6220E-5	-1.405587E-6	-1.405702E-6	-1.405419E-6	-1.405317E-6	-1.405911E-6	  -14.7692	    8.0801	   11.9759	  -19.6187	
 -800.0000	-2.6285E-5	-2.6250E-5	-2.6240E-5	-2.6280E-5	-2.6370E-5	-1.423930E-6	-1.420783E-6	-1.424211E-6	-1.425771E-6	-1.424955E-6	  -14.8171	    8.1275	   11.9827	  -19.5747	
 -810.0000	-2.6158E-5	-2.6300E-5	-2.6180E-5	-2.6080E-5	-2.6070E-5	-1.403069E-6	-1.403725E-6	-1.403299E-6	-1.402832E-6	-1.402419E-6	  -14.8922	    8.0197	   11.9520	  -19.6894	
 -820.0000	-2.5945E-5	-2.5970E-5	-2.6060E-5	-2.5890E-5	-2.5860E-5	-1.393215E-6	-1.393087E-6	-1.392492E-6	-1.393263E-6	-1.394019E-6	  -14.9495	    8.1118	   11.9603	  -19.6088	
 -830.0000	-2.6085E-5	-2.6140E-5	-2.6130E-5	-2.6060E-5	-2.6010E-5	-1.407942E-6	-1.409150E-6	-1.408438E-6	-1.407552E-6	-1.406628E-6	  -14.9946	    8.1281	   11.9706	  -19.5860	
 -840.0000	-2.6187E-5	-2.6150E-5	-2.6140E-5	-2.6180E-5	-2.6280E-5	-1.422865E-6	-1.424008E-6	-1.423511E-6	-1.422384E-6	-1.421555E-6	  -15.0290	    8.1743	   11.9685	  -19.5516	
 -850.0000	-2.6220E-5	-2.6270E-5	-2.6200E-5	-2.6170E-5	-2.6240E-5	-1.411247E-6	-1.410612E-6	-1.411180E-6	-1.411496E-6	-1.411701E-6	  -14.9933	    8.1162	   11.9784	  -19.5878	
 -860.0000	-2.6428E-5	-2.6430E-5	-2.6410E-5	-2.6440E-5	-2.6430E-5	-1.423143E-6	-1.422044E-6	-1.422579E-6	-1.423579E-6	-1.424369E-6	  -14.9651	    8.1767	   11.9637	  -19.5543	
 -870.0000	-2.6765E-5	-2.6720E-5	-2.6760E-5	-2.6780E-5	-2.6800E-5	-1.442272E-6	-1.443345E-6	-1.442831E-6	-1.441791E-6	-1.441121E-6	  -14.8874	    8.0538	   11.9665	  -19.6486	
 -880.0000	-2.6850E-5	-2.6870E-5	-2.6840E-5	-2.6830E-5	-2.6860E-5	-1.452202E-6	-1.452040E-6	-1.451854E-6	-1.452420E-6	-1.452493E-6	  -14.8001	    8.1298	   11.9569	  -19.5979	
 -890.0000	-2.7137E-5	-2.7090E-5	-2.7090E-5	-2.7170E-5	-2.7200E-5	-1.467309E-6	-1.467855E-6	-1.467625E-6	-1.467010E-6	-1.466745E-6	  -14.7394	    8.2010	   11.9443	  -19.5540	
 -900.0000	-2.7438E-5	-2.7430E-5	-2.7470E-5	-2.7430E-5	-2.7420E-5	-1.475996E-6	-1.477003E-6	-1.476222E-6	-1.475849E-6	-1.474911E-6	  -14.7076	    8.1769	   11.9492	  -19.5683	
 -910.0000	-2.7440E-5	-2.7410E-5	-2.7420E-5	-2.7510E-5	-2.7420E-5	-1.478310E-6	-1.479416E-6	-1.478914E-6	-1.478128E-6	-1.476782E-6	  -14.7323	    8.2287	   11.9697	  -19.5075	
 -920.0000	-2.7567E-5	-2.7630E-5	-2.7570E-5	-2.7530E-5	-2.7540E-5	-1.481655E-6	-1.482458E-6	-1.481922E-6	-1.481625E-6	-1.480617E-6	  -14.7690	    8.1145	   11.9549	  -19.6119	
 -930.0000	-2.7468E-5	-2.7420E-5	-2.7390E-5	-2.7470E-5	-2.7590E-5	-1.478146E-6	-1.478068E-6	-1.478222E-6	-1.478128E-6	-1.478167E-6	  -14.7773	    7.9763	   11.9441	  -19.7313	
 -940.0000	-2.7620E-5	-2.7670E-5	-2.7610E-5	-2.7610E-5	-2.7590E-5	-1.479292E-6	-1.479246E-6	-1.479276E-6	-1.479353E-6	-1.479292E-6	  -14.8320	    7.9938	   11.9629	  -19.6992	
 -950.0000	-2.7598E-5	-2.7610E-5	-2.7630E-5	-2.7600E-5	-2.7550E-5	-1.477371E-6	-1.479098E-6	-1.478191E-6	-1.476663E-6	-1.475532E-6	  -14.9053	    8.0278	   11.9721	  -19.6636	
 -960.0000	-2.7425E-5	-2.7290E-5	-2.7420E-5	-2.7510E-5	-2.7480E-5	-1.477157E-6	-1.476535E-6	-1.476581E-6	-1.477309E-6	-1.478203E-6	  -14.9594	    8.1179	   11.9314	  -19.6320	
 -970.0000	-2.7710E-5	-2.7850E-5	-2.7750E-5	-2.7680E-5	-2.7560E-5	-1.484078E-6	-1.486608E-6	-1.484172E-6	-1.482517E-6	-1.483015E-6	  -15.0058	    7.9481	   11.9329	  -19.7644	
 -980.0000	-2.7692E-5	-2.7560E-5	-2.7660E-5	-2.7790E-5	-2.7760E-5	-1.491281E-6	-1.492760E-6	-1.491973E-6	-1.490527E-6	-1.489865E-6	  -15.0265	    7.8156	   11.9581	  -19.8444	
 -990.0000	-2.7808E-5	-2.7720E-5	-2.7880E-5	-2.7870E-5	-2.7760E-5	-1.492938E-6	-1.496237E-6	-1.493851E-6	-1.491592E-6	-1.490072E-6	  -14.9980	    8.0859	   11.9313	  -19.6573	
-1000.0000	-2.7683E-5	-2.7710E-5	-2.7680E-5	-2.7630E-5	-2.7710E-5	-1.502523E-6	-1.499930E-6	-1.501761E-6	-1.503558E-6	-1.504845E-6	  -14.9421	    8.0083	   11.9626	  -19.6882

File: Diodes/Halfmoon/Diodes/Data/PostIrrad/2S/34331_2S/042/IV_34331_042_2-S_HM_XX_DIODEHALFPSTOP_Irradiated_10_25_2021_4_01_57_PM.txt
GCD Test
Bias: 5000.000000
IV_34331_042_2-S_HM_XX_DIODEHALFPSTOP_Irradiated
Date/Time: 10/25/2021 4:01:57 PM
Sensor Name: DIODEHALFPSTOP
Type: P
Annealing Status: Irradiated and Annealed at 60C for 80 Minutes
Environment: -20C
Tester: Andrew Kent

Time Delay per Ramp Step (s): 1.000

CV Time Delay per Measurement (s) :0.500

AC Voltage (V): 0.500

Current Number of measurements per voltage: 4.000

IV Time Delay per Measurement (s) :0.000


BiasVoltage	Total Current_Avg	Total Current_0	Total Current_1	Total Current_2	Total Current_3	Bias Current_Avg	Bias Current_0	Bias Current_1	Bias Current_2	Bias Current_3	Temperature	Air_Temp	Humidity	Dewpoint	
  -10.0000	-1.9905E-7	-1.9990E-7	-1.9870E-7	-1.9930E-7	-1.9830E-7	-1.991998E-7	-1.990661E-7	-1.995609E-7	-1.990597E-7	-1.991124E-7	  -19.9550	    7.2941	    3.2812	  -34.2034	
  -20.0000	-2.6465E-7	-2.6630E-7	-2.6530E-7	-2.6370E-7	-2.6330E-7	-2.626489E-7	-2.625388E-7	-2.622052E-7	-2.623676E-7	-2.634840E-7	  -19.9880	    7.2941	    3.2837	  -34.1957	
  -30.0000	-3.1340E-7	-3.1370E-7	-3.1450E-7	-3.1280E-7	-3.1260E-7	-3.148809E-7	-3.133557E-7	-3.137774E-7	-3.159048E-7	-3.164858E-7	  -19.9092	    7.3291	    3.2935	  -34.1414	
  -40.0000	-3.5675E-7	-3.5720E-7	-3.5630E-7	-3.5650E-7	-3.5700E-7	-3.562338E-7	-3.575836E-7	-3.566275E-7	-3.556842E-7	-3.550399E-7	  -19.9728	    7.3489	    3.2979	  -34.1141	
  -50.0000	-3.9330E-7	-3.9210E-7	-3.9330E-7	-3.9390E-7	-3.9390E-7	-3.946425E-7	-3.944543E-7	-3.949569E-7	-3.943093E-7	-3.948494E-7	  -19.9702	    7.3365	    3.2998	  -34.1169	
  -60.0000	-4.2978E-7	-4.3070E-7	-4.2990E-7	-4.2990E-7	-4.2860E-7	-4.271988E-7	-4.274029E-7	-4.275031E-7	-4.271599E-7	-4.267295E-7	  -20.0542	    7.4384	    3.3156	  -33.9980	
  -70.0000	-4.5425E-7	-4.5360E-7	-4.5380E-7	-4.5460E-7	-4.5500E-7	-4.557617E-7	-4.551695E-7	-4.566820E-7	-4.555027E-7	-4.556925E-7	  -20.0389	    7.4384	    3.3270	  -33.9634	
  -80.0000	-4.8468E-7	-4.8470E-7	-4.8400E-7	-4.8470E-7	-4.8530E-7	-4.858165E-7	-4.837739E-7	-4.854086E-7	-4.874274E-7	-4.866560E-7	  -20.0008	    7.4240	    3.3355	  -33.9474	
  -90.0000	-5.1062E-7	-5.0980E-7	-5.1000E-7	-5.1090E-7	-5.1180E-7	-5.122809E-7	-5.123315E-7	-5.111465E-7	-5.130596E-7	-5.125859E-7	  -20.0211	    7.4142	    3.3371	  -33.9494	
 -100.0000	-5.3500E-7	-5.3890E-7	-5.3600E-7	-5.3310E-7	-5.3200E-7	-5.313414E-7	-5.306041E-7	-5.314322E-7	-5.310104E-7	-5.323188E-7	  -19.9982	    7.4529	    3.3501	  -33.8833	
 -110.0000	-5.5805E-7	-5.5660E-7	-5.5940E-7	-5.5810E-7	-5.5810E-7	-5.566497E-7	-5.565827E-7	-5.562481E-7	-5.559668E-7	-5.578011E-7	  -20.0211	    7.4368	    3.3567	  -33.8744	
 -120.0000	-5.8223E-7	-5.8420E-7	-5.8090E-7	-5.8240E-7	-5.8140E-7	-5.823499E-7	-5.813131E-7	-5.826567E-7	-5.823873E-7	-5.830424E-7	  -20.0465	    7.4005	    3.3643	  -33.8767	
 -130.0000	-6.0698E-7	-6.0840E-7	-6.0790E-7	-6.0620E-7	-6.0540E-7	-6.021189E-7	-6.019172E-7	-6.006138E-7	-6.021899E-7	-6.037546E-7	  -20.0974	    7.4446	    3.3672	  -33.8376	
 -140.0000	-6.2710E-7	-6.2810E-7	-6.2700E-7	-6.2680E-7	-6.2650E-7	-6.246401E-7	-6.255936E-7	-6.231143E-7	-6.244350E-7	-6.254174E-7	  -20.0313	    7.4735	    3.3561	  -33.8509	
 -150.0000	-6.3865E-7	-6.3860E-7	-6.3780E-7	-6.4000E-7	-6.3820E-7	-6.366335E-7	-6.385114E-7	-6.377369E-7	-6.360153E-7	-6.342705E-7	  -20.0491	    7.4735	    3.3754	  -33.7928	
 -160.0000	-6.5880E-7	-6.5860E-7	-6.5930E-7	-6.5860E-7	-6.5870E-7	-6.554461E-7	-6.560267E-7	-6.547912E-7	-6.543976E-7	-6.565687E-7	  -20.0389	    7.4876	    3.3824	  -33.7621	
 -170.0000	-6.8075E-7	-6.7990E-7	-6.7920E-7	-6.8120E-7	-6.8270E-7	-6.774928E-7	-6.800387E-7	-6.777436E-7	-6.753128E-7	-6.768761E-7	  -20.0567	    7.4387	    3.3665	  -33.8436	
 -180.0000	-6.9453E-7	-6.9310E-7	-6.9600E-7	-6.9540E-7	-6.9360E-7	-6.933998E-7	-6.920667E-7	-6.930466E-7	-6.927417E-7	-6.957443E-7	  -20.0898	    7.4003	    3.3741	  -33.8473	
 -190.0000	-7.0843E-7	-7.0920E-7	-7.0990E-7	-7.0890E-7	-7.0570E-7	-7.033018E-7	-7.049686E-7	-7.042649E-7	-7.024533E-7	-7.015205E-7	  -20.0237	    7.4275	    3.3729	  -33.8323	
 -200.0000	-7.2190E-7	-7.2290E-7	-7.2170E-7	-7.2010E-7	-7.2290E-7	-7.212141E-7	-7.196278E-7	-7.199255E-7	-7.221005E-7	-7.232026E-7	  -20.0389	    7.4388	    3.3767	  -33.8130	
 -210.0000	-7.4532E-7	-7.4710E-7	-7.4670E-7	-7.4590E-7	-7.4160E-7	-7.395541E-7	-7.375604E-7	-7.382300E-7	-7.403585E-7	-7.420674E-7	  -20.0440	    7.4523	    3.3846	  -33.7800	
 -220.0000	-7.5618E-7	-7.5800E-7	-7.5690E-7	-7.5520E-7	-7.5460E-7	-7.526627E-7	-7.508185E-7	-7.500881E-7	-7.542095E-7	-7.555346E-7	  -20.0160	    7.4885	    3.3947	  -33.7246	
 -230.0000	-7.7528E-7	-7.7270E-7	-7.7600E-7	-7.7800E-7	-7.7440E-7	-7.692365E-7	-7.701100E-7	-7.692163E-7	-7.683440E-7	-7.692758E-7	  -20.0313	    7.4885	    3.3884	  -33.7435	
 -240.0000	-7.9235E-7	-7.9020E-7	-7.9270E-7	-7.9370E-7	-7.9280E-7	-7.917122E-7	-7.919793E-7	-7.921023E-7	-7.915002E-7	-7.912668E-7	  -20.0109	    7.4680	    3.4064	  -33.7039	
 -250.0000	-8.0287E-7	-8.0210E-7	-8.0000E-7	-8.0460E-7	-8.0480E-7	-8.008324E-7	-7.998751E-7	-8.003182E-7	-8.016102E-7	-8.015263E-7	  -20.0237	    7.4759	    3.4042	  -33.7050	
 -260.0000	-8.1990E-7	-8.1800E-7	-8.2160E-7	-8.2100E-7	-8.1900E-7	-8.184507E-7	-8.186662E-7	-8.209995E-7	-8.183817E-7	-8.157555E-7	  -19.9880	    7.4746	    3.4190	  -33.6617	
 -270.0000	-8.3670E-7	-8.3370E-7	-8.3450E-7	-8.4010E-7	-8.3850E-7	-8.370770E-7	-8.346969E-7	-8.384873E-7	-8.375509E-7	-8.375729E-7	  -19.9982	    7.4746	    3.4181	  -33.6645	
 -280.0000	-8.4523E-7	-8.4760E-7	-8.4650E-7	-8.4410E-7	-8.4270E-7	-8.377695E-7	-8.378774E-7	-8.376526E-7	-8.372850E-7	-8.382630E-7	  -19.9550	    7.4721	    3.4254	  -33.6447	
 -290.0000	-8.4678E-7	-8.5140E-7	-8.4550E-7	-8.4300E-7	-8.4720E-7	-8.452632E-7	-8.464035E-7	-8.455785E-7	-8.451184E-7	-8.439522E-7	  -19.9855	    7.4293	    3.4282	  -33.6659	
 -300.0000	-8.6270E-7	-8.6060E-7	-8.6090E-7	-8.6200E-7	-8.6730E-7	-8.688368E-7	-8.682497E-7	-8.693207E-7	-8.695208E-7	-8.682562E-7	  -20.0796	    7.4718	    3.4412	  -33.5981	
 -310.0000	-8.8310E-7	-8.7790E-7	-8.8270E-7	-8.8430E-7	-8.8750E-7	-8.774837E-7	-8.823741E-7	-8.788102E-7	-8.761343E-7	-8.726161E-7	  -20.0542	    7.4718	    3.4421	  -33.5953	
 -320.0000	-8.9188E-7	-8.9270E-7	-8.9300E-7	-8.9090E-7	-8.9090E-7	-8.837825E-7	-8.849772E-7	-8.829783E-7	-8.842077E-7	-8.829669E-7	  -20.0364	    7.4860	    3.4349	  -33.6069	
 -330.0000	-8.9847E-7	-8.9580E-7	-8.9980E-7	-8.9950E-7	-8.9880E-7	-8.981382E-7	-8.979142E-7	-8.979204E-7	-8.990679E-7	-8.976505E-7	  -20.0160	    7.4521	    3.4396	  -33.6164	
 -340.0000	-9.1937E-7	-9.1550E-7	-9.1620E-7	-9.1940E-7	-9.2640E-7	-9.246570E-7	-9.282437E-7	-9.272885E-7	-9.234993E-7	-9.195964E-7	  -20.0287	    7.5060	    3.4396	  -33.5790	
 -350.0000	-9.2615E-7	-9.2820E-7	-9.2700E-7	-9.2490E-7	-9.2450E-7	-9.233246E-7	-9.242872E-7	-9.233109E-7	-9.222723E-7	-9.234280E-7	  -20.0211	    7.5060	    3.4469	  -33.5576	
 -360.0000	-9.4060E-7	-9.4550E-7	-9.4250E-7	-9.3700E-7	-9.3740E-7	-9.290340E-7	-9.319614E-7	-9.303402E-7	-9.278359E-7	-9.259986E-7	  -20.0567	    7.4618	    3.4415	  -33.6041	
 -370.0000	-9.4705E-7	-9.4290E-7	-9.4640E-7	-9.4680E-7	-9.5210E-7	-9.462587E-7	-9.472462E-7	-9.452859E-7	-9.465716E-7	-9.459311E-7	  -20.0542	    7.4323	    3.4317	  -33.6536	
 -380.0000	-9.6532E-7	-9.6100E-7	-9.6510E-7	-9.6710E-7	-9.6810E-7	-9.648333E-7	-9.659072E-7	-9.651930E-7	-9.651708E-7	-9.630621E-7	  -20.0771	    7.5394	    3.4184	  -33.6186	
 -390.0000	-9.7650E-7	-9.7460E-7	-9.7830E-7	-9.7820E-7	-9.7490E-7	-9.696328E-7	-9.724408E-7	-9.696629E-7	-9.691798E-7	-9.672476E-7	  -19.9702	    7.5394	    3.4260	  -33.5961	
 -400.0000	-9.8092E-7	-9.7990E-7	-9.8090E-7	-9.8190E-7	-9.8100E-7	-9.742487E-7	-9.750195E-7	-9.747356E-7	-9.729861E-7	-9.742537E-7	  -19.9982	    7.5159	    3.4225	  -33.6227	
 -410.0000	-9.7975E-7	-9.8120E-7	-9.7980E-7	-9.7850E-7	-9.7950E-7	-9.723429E-7	-9.744103E-7	-9.722391E-7	-9.721380E-7	-9.705843E-7	  -20.0135	    7.5603	    3.4333	  -33.5600	
 -420.0000	-9.8345E-7	-9.8560E-7	-9.8410E-7	-9.8300E-7	-9.8110E-7	-9.791727E-7	-9.738854E-7	-9.771856E-7	-9.823588E-7	-9.832610E-7	  -20.0186	    7.4538	    3.4349	  -33.6293	
 -430.0000	-9.9743E-7	-9.9610E-7	-9.9340E-7	-9.9850E-7	-1.0017E-6	-1.000263E-6	-1.000005E-6	-1.000951E-6	-9.996875E-7	-1.000409E-6	  -19.9397	    7.4538	    3.4292	  -33.6461	
 -440.0000	-1.0075E-6	-1.0110E-6	-1.0100E-6	-1.0080E-6	-1.0010E-6	-9.961745E-7	-9.948824E-7	-9.949091E-7	-9.971124E-7	-9.977941E-7	  -19.9626	    7.4299	    3.4304	  -33.6590	
 -450.0000	-1.0155E-6	-1.0160E-6	-1.0130E-6	-1.0170E-6	-1.0160E-6	-1.007118E-6	-1.009394E-6	-1.007869E-6	-1.006831E-6	-1.004376E-6	  -19.9601	    7.4968	    3.4326	  -33.6060	
 -460.0000	-1.0237E-6	-1.0290E-6	-1.0280E-6	-1.0220E-6	-1.0160E-6	-1.006270E-6	-1.007132E-6	-1.007304E-6	-1.005797E-6	-1.004846E-6	  -19.9524	    7.4523	    3.4133	  -33.6941	
 -470.0000	-1.0262E-6	-1.0230E-6	-1.0250E-6	-1.0270E-6	-1.0300E-6	-1.023690E-6	-1.026853E-6	-1.024623E-6	-1.021617E-6	-1.021665E-6	  -19.8939	    7.4523	    3.4219	  -33.6687	
 -480.0000	-1.0393E-6	-1.0410E-6	-1.0370E-6	-1.0370E-6	-1.0420E-6	-1.038117E-6	-1.037642E-6	-1.038032E-6	-1.036973E-6	-1.039821E-6	  -19.9880	    7.4788	    3.4320	  -33.6204	
 -490.0000	-1.0528E-6	-1.0480E-6	-1.0500E-6	-1.0540E-6	-1.0590E-6	-1.053678E-6	-1.055662E-6	-1.055129E-6	-1.052364E-6	-1.051558E-6	  -19.9880	    7.4595	    3.4216	  -33.6647	
 -500.0000	-1.0555E-6	-1.0560E-6	-1.0560E-6	-1.0530E-6	-1.0570E-6	-1.049177E-6	-1.051832E-6	-1.049460E-6	-1.047905E-6	-1.047511E-6	  -20.0160	    7.4856	    3.4323	  -33.6147	
 -510.0000	-1.0733E-6	-1.0690E-6	-1.0700E-6	-1.0780E-6	-1.0760E-6	-1.058616E-6	-1.062470E-6	-1.058222E-6	-1.057485E-6	-1.056286E-6	  -19.9855	    7.4856	    3.4396	  -33.5932	
 -520.0000	-1.0658E-6	-1.0640E-6	-1.0630E-6	-1.0670E-6	-1.0690E-6	-1.057439E-6	-1.057512E-6	-1.057705E-6	-1.057415E-6	-1.057123E-6	  -19.9397	    7.4772	    3.4333	  -33.6177	
 -530.0000	-1.0760E-6	-1.0740E-6	-1.0750E-6	-1.0760E-6	-1.0790E-6	-1.071967E-6	-1.072339E-6	-1.072268E-6	-1.071836E-6	-1.071426E-6	  -19.8914	    7.4428	    3.4323	  -33.6444	
 -540.0000	-1.0745E-6	-1.0750E-6	-1.0720E-6	-1.0740E-6	-1.0770E-6	-1.071069E-6	-1.070214E-6	-1.070753E-6	-1.072020E-6	-1.071290E-6	  -19.9702	    7.4766	    3.4367	  -33.6078	
 -550.0000	-1.0887E-6	-1.0830E-6	-1.0840E-6	-1.0930E-6	-1.0950E-6	-1.093214E-6	-1.092267E-6	-1.092270E-6	-1.094221E-6	-1.094098E-6	  -19.9372	    7.4766	    3.4342	  -33.6153	
 -560.0000	-1.1015E-6	-1.1020E-6	-1.1020E-6	-1.1010E-6	-1.1010E-6	-1.096395E-6	-1.095379E-6	-1.095420E-6	-1.097291E-6	-1.097492E-6	  -19.9524	    7.4940	    3.4260	  -33.6276	
 -570.0000	-1.1080E-6	-1.1080E-6	-1.1060E-6	-1.1080E-6	-1.1100E-6	-1.106328E-6	-1.104083E-6	-1.106603E-6	-1.107913E-6	-1.106713E-6	  -19.9168	    7.4742	    3.4250	  -33.6441	
 -580.0000	-1.1115E-6	-1.1110E-6	-1.1130E-6	-1.1110E-6	-1.1110E-6	-1.101015E-6	-1.100585E-6	-1.100504E-6	-1.101096E-6	-1.101874E-6	  -19.8634	    7.4589	    3.4194	  -33.6717	
 -590.0000	-1.1227E-6	-1.1260E-6	-1.1220E-6	-1.1190E-6	-1.1240E-6	-1.117070E-6	-1.117987E-6	-1.115866E-6	-1.117225E-6	-1.117201E-6	  -19.9982	    7.4589	    3.4058	  -33.7121	
 -600.0000	-1.1130E-6	-1.1190E-6	-1.1120E-6	-1.1120E-6	-1.1090E-6	-1.097268E-6	-1.097313E-6	-1.095838E-6	-1.098186E-6	-1.097737E-6	  -19.9728	    7.4615	    3.4127	  -33.6896	
 -610.0000	-1.1285E-6	-1.1230E-6	-1.1290E-6	-1.1310E-6	-1.1310E-6	-1.125525E-6	-1.125915E-6	-1.126033E-6	-1.125016E-6	-1.125137E-6	  -19.9601	    7.5130	    3.4156	  -33.6454	
 -620.0000	-1.1323E-6	-1.1350E-6	-1.1340E-6	-1.1300E-6	-1.1300E-6	-1.117916E-6	-1.120821E-6	-1.117664E-6	-1.116678E-6	-1.116502E-6	  -19.9372	    7.5141	    3.4039	  -33.6794	
 -630.0000	-1.1397E-6	-1.1420E-6	-1.1390E-6	-1.1370E-6	-1.1410E-6	-1.136115E-6	-1.136527E-6	-1.137012E-6	-1.137903E-6	-1.133020E-6	  -20.0135	    7.5141	    3.4077	  -33.6681	
 -640.0000	-1.1378E-6	-1.1340E-6	-1.1380E-6	-1.1410E-6	-1.1380E-6	-1.126709E-6	-1.128308E-6	-1.127990E-6	-1.125262E-6	-1.125275E-6	  -20.0364	    7.4963	    3.3978	  -33.7097	
 -650.0000	-1.1445E-6	-1.1480E-6	-1.1460E-6	-1.1420E-6	-1.1420E-6	-1.130620E-6	-1.133875E-6	-1.132459E-6	-1.129506E-6	-1.126640E-6	  -19.9779	    7.4467	    3.3915	  -33.7630	
 -660.0000	-1.1412E-6	-1.1410E-6	-1.1410E-6	-1.1420E-6	-1.1410E-6	-1.130704E-6	-1.131776E-6	-1.129372E-6	-1.131633E-6	-1.130036E-6	  -20.0440	    7.4553	    3.3994	  -33.7334	
 -670.0000	-1.1477E-6	-1.1450E-6	-1.1510E-6	-1.1490E-6	-1.1460E-6	-1.139109E-6	-1.136237E-6	-1.138149E-6	-1.140463E-6	-1.141588E-6	  -20.0796	    7.4553	    3.4127	  -33.6939	
 -680.0000	-1.1620E-6	-1.1630E-6	-1.1620E-6	-1.1610E-6	-1.1620E-6	-1.150337E-6	-1.151586E-6	-1.151152E-6	-1.149218E-6	-1.149390E-6	  -20.0669	    7.4765	    3.4143	  -33.6745	
 -690.0000	-1.1585E-6	-1.1620E-6	-1.1600E-6	-1.1570E-6	-1.1550E-6	-1.148083E-6	-1.142697E-6	-1.147104E-6	-1.147983E-6	-1.154549E-6	  -20.0211	    7.4665	    3.4054	  -33.7078	
 -700.0000	-1.1658E-6	-1.1660E-6	-1.1680E-6	-1.1660E-6	-1.1630E-6	-1.148506E-6	-1.151611E-6	-1.148640E-6	-1.147323E-6	-1.146452E-6	  -20.0287	    7.5123	    3.4007	  -33.6901	
 -710.0000	-1.1740E-6	-1.1740E-6	-1.1710E-6	-1.1740E-6	-1.1770E-6	-1.166649E-6	-1.168949E-6	-1.168214E-6	-1.165334E-6	-1.164101E-6	  -20.0415	    7.5123	    3.3960	  -33.7043	
 -720.0000	-1.1715E-6	-1.1710E-6	-1.1740E-6	-1.1740E-6	-1.1670E-6	-1.156337E-6	-1.152945E-6	-1.154270E-6	-1.157653E-6	-1.160482E-6	  -20.0618	    7.5248	    3.3925	  -33.7061	
 -730.0000	-1.1798E-6	-1.1830E-6	-1.1830E-6	-1.1780E-6	-1.1750E-6	-1.167359E-6	-1.167672E-6	-1.169323E-6	-1.166196E-6	-1.166244E-6	  -20.0567	    7.5279	    3.3915	  -33.7067	
 -740.0000	-1.1870E-6	-1.1840E-6	-1.1880E-6	-1.1900E-6	-1.1860E-6	-1.172371E-6	-1.176133E-6	-1.170514E-6	-1.170835E-6	-1.172001E-6	  -20.0847	    7.5453	    3.3899	  -33.6994	
 -750.0000	-1.1965E-6	-1.1950E-6	-1.1930E-6	-1.1990E-6	-1.1990E-6	-1.185420E-6	-1.190633E-6	-1.185584E-6	-1.181746E-6	-1.183715E-6	  -20.0313	    7.5453	    3.3966	  -33.6795	
 -760.0000	-1.1903E-6	-1.1940E-6	-1.1910E-6	-1.1860E-6	-1.1900E-6	-1.180196E-6	-1.179816E-6	-1.178624E-6	-1.180303E-6	-1.182042E-6	  -19.9982	    7.5476	    3.3855	  -33.7110	
 -770.0000	-1.2008E-6	-1.1990E-6	-1.1990E-6	-1.2020E-6	-1.2030E-6	-1.184268E-6	-1.186834E-6	-1.184962E-6	-1.183827E-6	-1.181448E-6	  -20.0796	    7.6187	    3.3953	  -33.6324	
 -780.0000	-1.2000E-6	-1.2010E-6	-1.2050E-6	-1.2010E-6	-1.1930E-6	-1.182067E-6	-1.181859E-6	-1.182035E-6	-1.182190E-6	-1.182185E-6	  -20.0593	    7.5112	    3.4140	  -33.6514	
 -790.0000	-1.2003E-6	-1.2030E-6	-1.2040E-6	-1.2010E-6	-1.1930E-6	-1.182195E-6	-1.182154E-6	-1.182676E-6	-1.182013E-6	-1.181938E-6	  -20.0109	    7.5112	    3.4124	  -33.6561	
 -800.0000	-1.2067E-6	-1.2100E-6	-1.2060E-6	-1.2040E-6	-1.2070E-6	-1.196795E-6	-1.196397E-6	-1.194701E-6	-1.196041E-6	-1.200040E-6	  -20.0109	    7.5173	    3.4127	  -33.6509	
 -810.0000	-1.2100E-6	-1.2130E-6	-1.2110E-6	-1.2080E-6	-1.2080E-6	-1.202319E-6	-1.200816E-6	-1.203386E-6	-1.204011E-6	-1.201063E-6	  -20.0415	    7.5352	    3.4048	  -33.6620	
 -820.0000	-1.2223E-6	-1.2200E-6	-1.2220E-6	-1.2240E-6	-1.2230E-6	-1.208668E-6	-1.210814E-6	-1.208336E-6	-1.207008E-6	-1.208515E-6	  -19.9804	    7.4532	    3.3941	  -33.7510	
 -830.0000	-1.2125E-6	-1.2110E-6	-1.2120E-6	-1.2140E-6	-1.2130E-6	-1.203587E-6	-1.199268E-6	-1.199950E-6	-1.204976E-6	-1.210156E-6	  -20.0516	    7.4532	    3.4054	  -33.7170	
 -840.0000	-1.2220E-6	-1.2250E-6	-1.2200E-6	-1.2190E-6	-1.2240E-6	-1.211318E-6	-1.211640E-6	-1.211628E-6	-1.211659E-6	-1.210344E-6	  -20.0008	    7.4724	    3.4051	  -33.7046	
 -850.0000	-1.2318E-6	-1.2290E-6	-1.2340E-6	-1.2340E-6	-1.2300E-6	-1.216978E-6	-1.216433E-6	-1.216337E-6	-1.218160E-6	-1.216983E-6	  -20.0262	    7.4689	    3.3918	  -33.7467	
 -860.0000	-1.2305E-6	-1.2250E-6	-1.2280E-6	-1.2330E-6	-1.2360E-6	-1.228479E-6	-1.226995E-6	-1.227017E-6	-1.230884E-6	-1.229022E-6	  -20.0033	    7.4547	    3.3947	  -33.7481	
 -870.0000	-1.2313E-6	-1.2360E-6	-1.2330E-6	-1.2310E-6	-1.2250E-6	-1.205789E-6	-1.207088E-6	-1.205514E-6	-1.205445E-6	-1.205107E-6	  -20.0465	    7.4547	    3.3865	  -33.7726	
 -880.0000	-1.2275E-6	-1.2310E-6	-1.2290E-6	-1.2220E-6	-1.2280E-6	-1.220054E-6	-1.217178E-6	-1.218554E-6	-1.218594E-6	-1.225890E-6	  -20.0567	    7.4696	    3.3944	  -33.7387	
 -890.0000	-1.2505E-6	-1.2510E-6	-1.2560E-6	-1.2490E-6	-1.2460E-6	-1.232582E-6	-1.231317E-6	-1.232607E-6	-1.232498E-6	-1.233906E-6	  -20.0211	    7.5224	    3.3903	  -33.7143	
 -900.0000	-1.2418E-6	-1.2370E-6	-1.2400E-6	-1.2460E-6	-1.2440E-6	-1.234059E-6	-1.231358E-6	-1.233876E-6	-1.236033E-6	-1.234970E-6	  -20.0109	    7.5053	    3.3896	  -33.7281	
 -910.0000	-1.2450E-6	-1.2490E-6	-1.2480E-6	-1.2430E-6	-1.2400E-6	-1.223272E-6	-1.224849E-6	-1.223260E-6	-1.221852E-6	-1.223127E-6	  -20.0186	    7.4946	    3.4004	  -33.7034	
 -920.0000	-1.2518E-6	-1.2520E-6	-1.2520E-6	-1.2540E-6	-1.2490E-6	-1.238628E-6	-1.235493E-6	-1.238098E-6	-1.240066E-6	-1.240854E-6	  -20.0059	    7.5236	    3.4023	  -33.6776	
 -930.0000	-1.2565E-6	-1.2550E-6	-1.2560E-6	-1.2550E-6	-1.2600E-6	-1.242116E-6	-1.246485E-6	-1.243415E-6	-1.239457E-6	-1.239106E-6	  -19.9931	    7.4893	    3.4032	  -33.6986	
 -940.0000	-1.2692E-6	-1.2690E-6	-1.2740E-6	-1.2680E-6	-1.2660E-6	-1.256950E-6	-1.256192E-6	-1.259173E-6	-1.255924E-6	-1.256512E-6	  -19.9753	    7.5332	    3.4190	  -33.6210	
 -950.0000	-1.2792E-6	-1.2740E-6	-1.2790E-6	-1.2820E-6	-1.2820E-6	-1.260513E-6	-1.265454E-6	-1.260976E-6	-1.257270E-6	-1.258351E-6	  -19.9550	    7.5585	    3.4137	  -33.6194	
 -960.0000	-1.2825E-6	-1.2810E-6	-1.2850E-6	-1.2810E-6	-1.2830E-6	-1.265465E-6	-1.263594E-6	-1.262009E-6	-1.267117E-6	-1.269140E-6	  -20.0364	    7.5253	    3.4250	  -33.6087	
 -970.0000	-1.2873E-6	-1.2870E-6	-1.2850E-6	-1.2880E-6	-1.2890E-6	-1.269248E-6	-1.269649E-6	-1.271074E-6	-1.267176E-6	-1.269094E-6	  -20.0135	    7.4787	    3.4219	  -33.6504	
 -980.0000	-1.2788E-6	-1.2790E-6	-1.2760E-6	-1.2790E-6	-1.2810E-6	-1.261536E-6	-1.263832E-6	-1.261415E-6	-1.259489E-6	-1.261408E-6	  -19.9652	    7.4905	    3.4168	  -33.6572	
 -990.0000	-1.2905E-6	-1.2910E-6	-1.2930E-6	-1.2910E-6	-1.2870E-6	-1.269812E-6	-1.268620E-6	-1.270041E-6	-1.271778E-6	-1.268810E-6	  -20.0313	    7.4830	    3.4092	  -33.6850	
-1000.0000	-1.2868E-6	-1.2860E-6	-1.2810E-6	-1.2850E-6	-1.2950E-6	-1.282652E-6	-1.283596E-6	-1.285606E-6	-1.281967E-6	-1.279440E-6	  -20.0059	    7.5357	    3.4102	  -33.6456
