Repository: ctiley/CERN_CMS_Silicon_Sensor

# CERN_CMS_Silicon_Sensor

# Code To-Do 
- Double check Halfmoon Diode Data

# Lab To-Do
- Measure more HGCAL Diodes
- Measure rest of Unirradiated Halfmoon Diodes
- Rebond D0 Diode
- Cleanup Wires at Alibava Station
-

File: Diodes/Halfmoon/Diodes/Data/PostIrrad/2S/34331_2S/042/IV_34331_042_2-S_HM_XX_DIODEHALF_Irradiated_10_21_2021_1_05_18_PM.txt
GCD Test
Bias: 5000.000000
IV_34331_042_2-S_HM_XX_DIODEHALF_Irradiated
Date/Time: 10/21/2021 1:05:18 PM
Sensor Name: DIODEHALF
Type: P
Annealing Status: Irradiated and Annealed at 60C for 80 min
Environment: -15C
Tester: Andrew Kent

Time Delay per Ramp Step (s): 1.000

CV Time Delay per Measurement (s) :0.500

AC Voltage (V): 0.500

Current Number of measurements per voltage: 4.000

IV Time Delay per Measurement (s) :0.500


BiasVoltage	Total Current_Avg	Total Current_0	Total Current_1	Total Current_2	Total Current_3	Bias Current_Avg	Bias Current_0	Bias Current_1	Bias Current_2	Bias Current_3	Temperature	Air_Temp	Humidity	Dewpoint	
  -10.0000	-2.6730E-6	-2.6910E-6	-2.6740E-6	-2.6640E-6	-2.6630E-6	-2.217002E-7	-2.217823E-7	-2.223507E-7	-2.213047E-7	-2.213633E-7	  -15.0490	    8.6026	   12.1659	  -19.0237	
  -20.0000	-3.9362E-6	-3.9440E-6	-3.9380E-6	-3.9250E-6	-3.9380E-6	-2.947728E-7	-2.946105E-7	-2.948948E-7	-2.949530E-7	-2.946330E-7	  -15.0547	    8.7571	   12.1545	  -18.9127	
  -30.0000	-4.9110E-6	-4.8940E-6	-4.9100E-6	-4.9200E-6	-4.9200E-6	-3.526646E-7	-3.525808E-7	-3.526069E-7	-3.522520E-7	-3.532188E-7	  -15.0307	    8.5639	   12.1733	  -19.0471	
  -40.0000	-5.7462E-6	-5.7560E-6	-5.7510E-6	-5.7400E-6	-5.7380E-6	-4.004495E-7	-4.002004E-7	-4.003232E-7	-4.005994E-7	-4.006749E-7	  -15.0307	    8.5639	   12.1733	  -19.0471	
  -50.0000	-6.5042E-6	-6.5190E-6	-6.4880E-6	-6.4900E-6	-6.5200E-6	-4.468417E-7	-4.448187E-7	-4.456520E-7	-4.472691E-7	-4.496269E-7	  -14.9973	    8.4632	   12.1453	  -19.1534	
  -60.0000	-7.2617E-6	-7.2510E-6	-7.2520E-6	-7.2760E-6	-7.2680E-6	-4.879619E-7	-4.878617E-7	-4.876975E-7	-4.880258E-7	-4.882625E-7	  -14.9269	    8.4103	   12.1619	  -19.1793	
  -70.0000	-7.9800E-6	-7.9500E-6	-7.9650E-6	-7.9920E-6	-8.0130E-6	-5.301465E-7	-5.301098E-7	-5.301080E-7	-5.300473E-7	-5.303208E-7	  -14.8661	    8.4789	   12.1589	  -19.1280	
  -80.0000	-8.6242E-6	-8.6060E-6	-8.6180E-6	-8.6270E-6	-8.6460E-6	-5.654901E-7	-5.643786E-7	-5.652082E-7	-5.659164E-7	-5.664570E-7	  -14.8148	    8.4918	   12.1785	  -19.0991	
  -90.0000	-9.1897E-6	-9.1960E-6	-9.2000E-6	-9.1970E-6	-9.1660E-6	-5.947521E-7	-5.950097E-7	-5.946028E-7	-5.945699E-7	-5.948262E-7	  -14.7715	    8.5137	   12.1601	  -19.0994	
 -100.0000	-9.6575E-6	-9.6250E-6	-9.6360E-6	-9.6730E-6	-9.6960E-6	-6.255899E-7	-6.259296E-7	-6.260356E-7	-6.254772E-7	-6.249172E-7	  -14.8044	    8.5084	   12.1564	  -19.1071	
 -110.0000	-1.0263E-5	-1.0280E-5	-1.0260E-5	-1.0240E-5	-1.0270E-5	-6.538927E-7	-6.546231E-7	-6.542732E-7	-6.536201E-7	-6.530543E-7	  -14.8380	    8.3278	   12.1793	  -19.2278	
 -120.0000	-1.0680E-5	-1.0680E-5	-1.0670E-5	-1.0680E-5	-1.0690E-5	-6.742706E-7	-6.743758E-7	-6.741002E-7	-6.742383E-7	-6.743680E-7	  -14.8645	    8.5005	   12.1654	  -19.1048	
 -130.0000	-1.1167E-5	-1.1140E-5	-1.1150E-5	-1.1180E-5	-1.1200E-5	-7.030225E-7	-7.038992E-7	-7.032941E-7	-7.029785E-7	-7.019183E-7	  -14.9017	    8.6090	   12.1785	  -19.0066	
 -140.0000	-1.1503E-5	-1.1490E-5	-1.1520E-5	-1.1510E-5	-1.1490E-5	-7.154249E-7	-7.151371E-7	-7.154347E-7	-7.156967E-7	-7.154311E-7	  -14.9248	    8.4814	   12.1839	  -19.1021	
 -150.0000	-1.1897E-5	-1.1930E-5	-1.1940E-5	-1.1890E-5	-1.1830E-5	-7.334524E-7	-7.340249E-7	-7.336006E-7	-7.331616E-7	-7.330226E-7	  -14.9671	    8.6441	   12.1577	  -18.9988	
 -160.0000	-1.2335E-5	-1.2320E-5	-1.2350E-5	-1.2330E-5	-1.2340E-5	-7.600149E-7	-7.578823E-7	-7.596473E-7	-7.612556E-7	-7.612744E-7	  -14.9904	    8.6056	   12.1555	  -19.0313	
 -170.0000	-1.2865E-5	-1.2800E-5	-1.2870E-5	-1.2900E-5	-1.2890E-5	-7.816250E-7	-7.826233E-7	-7.819472E-7	-7.812946E-7	-7.806349E-7	  -15.0201	    8.8051	   12.1331	  -18.8954	
 -180.0000	-1.3260E-5	-1.3240E-5	-1.3260E-5	-1.3270E-5	-1.3270E-5	-8.034093E-7	-8.038195E-7	-8.036035E-7	-8.031037E-7	-8.031105E-7	  -15.0130	    8.7248	   12.1630	  -18.9300	
 -190.0000	-1.3658E-5	-1.3690E-5	-1.3670E-5	-1.3650E-5	-1.3620E-5	-8.246949E-7	-8.258341E-7	-8.250077E-7	-8.242102E-7	-8.237275E-7	  -14.9832	    8.4909	   12.1492	  -19.1278	
 -200.0000	-1.4130E-5	-1.4160E-5	-1.4140E-5	-1.4130E-5	-1.4090E-5	-8.480719E-7	-8.485868E-7	-8.481829E-7	-8.478979E-7	-8.476200E-7	  -14.9249	    8.5537	   12.1508	  -19.0767	
 -210.0000	-1.4575E-5	-1.4600E-5	-1.4570E-5	-1.4550E-5	-1.4580E-5	-8.769061E-7	-8.778437E-7	-8.774256E-7	-8.764746E-7	-8.758804E-7	  -14.8691	    8.4571	   12.1432	  -19.1602	
 -220.0000	-1.4985E-5	-1.4980E-5	-1.5000E-5	-1.5020E-5	-1.4940E-5	-8.925062E-7	-8.926823E-7	-8.924990E-7	-8.923267E-7	-8.925167E-7	  -14.7909	    8.6026	   12.1788	  -19.0113	
 -230.0000	-1.5360E-5	-1.5360E-5	-1.5350E-5	-1.5360E-5	-1.5370E-5	-9.150311E-7	-9.143974E-7	-9.147064E-7	-9.151680E-7	-9.158524E-7	  -14.7720	    8.5101	   12.1122	  -19.1482	
 -240.0000	-1.5780E-5	-1.5790E-5	-1.5790E-5	-1.5770E-5	-1.5770E-5	-9.324057E-7	-9.323231E-7	-9.325200E-7	-9.323913E-7	-9.323882E-7	  -14.7872	    8.3946	   12.1473	  -19.2056	
 -250.0000	-1.6080E-5	-1.6110E-5	-1.6050E-5	-1.6060E-5	-1.6100E-5	-9.491101E-7	-9.495533E-7	-9.492628E-7	-9.491556E-7	-9.484687E-7	  -14.8119	    8.4142	   12.1143	  -19.2219	
 -260.0000	-1.6358E-5	-1.6370E-5	-1.6380E-5	-1.6330E-5	-1.6350E-5	-9.627089E-7	-9.617287E-7	-9.625328E-7	-9.630746E-7	-9.634995E-7	  -14.8561	    8.1738	   12.1398	  -19.3871	
 -270.0000	-1.6665E-5	-1.6570E-5	-1.6620E-5	-1.6720E-5	-1.6750E-5	-9.853146E-7	-9.864088E-7	-9.860112E-7	-9.852585E-7	-9.835801E-7	  -14.9013	    8.5256	   12.1478	  -19.1017	
 -280.0000	-1.6980E-5	-1.6990E-5	-1.7030E-5	-1.6960E-5	-1.6940E-5	-9.893311E-7	-9.894015E-7	-9.893861E-7	-9.892885E-7	-9.892483E-7	  -14.9617	    8.4697	   12.1314	  -19.1615	
 -290.0000	-1.7092E-5	-1.7120E-5	-1.7110E-5	-1.7060E-5	-1.7080E-5	-9.944902E-7	-9.924117E-7	-9.944837E-7	-9.953294E-7	-9.957362E-7	  -14.9966	    8.4388	   12.1515	  -19.1668	
 -300.0000	-1.7593E-5	-1.7560E-5	-1.7580E-5	-1.7630E-5	-1.7600E-5	-1.017232E-6	-1.016668E-6	-1.016853E-6	-1.017237E-6	-1.018170E-6	  -15.0144	    8.7141	   12.1264	  -18.9736	
 -310.0000	-1.7790E-5	-1.7740E-5	-1.7810E-5	-1.7820E-5	-1.7790E-5	-1.027974E-6	-1.027111E-6	-1.027757E-6	-1.028336E-6	-1.028694E-6	  -15.0205	    8.4177	   12.1299	  -19.2041	
 -320.0000	-1.8105E-5	-1.8090E-5	-1.8080E-5	-1.8110E-5	-1.8140E-5	-1.046580E-6	-1.046284E-6	-1.046454E-6	-1.046643E-6	-1.046940E-6	  -14.9765	    8.6498	   12.1382	  -19.0130	
 -330.0000	-1.8438E-5	-1.8470E-5	-1.8410E-5	-1.8430E-5	-1.8440E-5	-1.060438E-6	-1.061412E-6	-1.060555E-6	-1.060238E-6	-1.059548E-6	  -14.9198	    8.4924	   12.1052	  -19.1688	
 -340.0000	-1.8785E-5	-1.8750E-5	-1.8780E-5	-1.8810E-5	-1.8800E-5	-1.078556E-6	-1.079043E-6	-1.079074E-6	-1.078374E-6	-1.077733E-6	  -14.8452	    8.4080	   12.1402	  -19.2019	
 -350.0000	-1.9195E-5	-1.9230E-5	-1.9200E-5	-1.9190E-5	-1.9160E-5	-1.104814E-6	-1.103388E-6	-1.104061E-6	-1.104947E-6	-1.106861E-6	  -14.7835	    8.3550	   12.1412	  -19.2428	
 -360.0000	-1.9583E-5	-1.9560E-5	-1.9570E-5	-1.9630E-5	-1.9570E-5	-1.120625E-6	-1.118991E-6	-1.119252E-6	-1.120788E-6	-1.123470E-6	  -14.7522	    8.4430	   12.1299	  -19.1841	
 -370.0000	-1.9833E-5	-1.9850E-5	-1.9850E-5	-1.9860E-5	-1.9770E-5	-1.128915E-6	-1.129391E-6	-1.128772E-6	-1.128563E-6	-1.128936E-6	  -14.7650	    8.4835	   12.1435	  -19.1391	
 -380.0000	-2.0035E-5	-2.0060E-5	-2.0020E-5	-2.0010E-5	-2.0050E-5	-1.135874E-6	-1.136712E-6	-1.136158E-6	-1.135519E-6	-1.135106E-6	  -14.7932	    8.3934	   12.1122	  -19.2403	
 -390.0000	-2.0347E-5	-2.0330E-5	-2.0350E-5	-2.0370E-5	-2.0340E-5	-1.147682E-6	-1.148082E-6	-1.147583E-6	-1.147454E-6	-1.147607E-6	  -14.8588	    8.5429	   12.1343	  -19.1010	
 -400.0000	-2.0352E-5	-2.0410E-5	-2.0370E-5	-2.0310E-5	-2.0320E-5	-1.150074E-6	-1.150479E-6	-1.150188E-6	-1.149967E-6	-1.149661E-6	  -14.9108	    8.4575	   12.1216	  -19.1806	
 -410.0000	-2.0545E-5	-2.0510E-5	-2.0560E-5	-2.0550E-5	-2.0560E-5	-1.157940E-6	-1.158458E-6	-1.158125E-6	-1.157728E-6	-1.157449E-6	  -14.9300	    8.5779	   12.1297	  -19.0779	
 -420.0000	-2.0747E-5	-2.0750E-5	-2.0740E-5	-2.0770E-5	-2.0730E-5	-1.165343E-6	-1.166387E-6	-1.165620E-6	-1.164874E-6	-1.164490E-6	  -14.9463	    8.5146	   12.1363	  -19.1215	
 -430.0000	-2.0898E-5	-2.0880E-5	-2.0920E-5	-2.0900E-5	-2.0890E-5	-1.173870E-6	-1.174911E-6	-1.174086E-6	-1.173560E-6	-1.172922E-6	  -14.9528	    8.3199	   12.1452	  -19.2666	
 -440.0000	-2.1105E-5	-2.1020E-5	-2.1120E-5	-2.1140E-5	-2.1140E-5	-1.184686E-6	-1.184337E-6	-1.184603E-6	-1.184596E-6	-1.185209E-6	  -14.9635	    8.4511	   12.1153	  -19.1917	
 -450.0000	-2.1340E-5	-2.1230E-5	-2.1290E-5	-2.1380E-5	-2.1460E-5	-1.201594E-6	-1.202334E-6	-1.201642E-6	-1.201264E-6	-1.201135E-6	  -14.9698	    8.3960	   12.1206	  -19.2301	
 -460.0000	-2.1488E-5	-2.1550E-5	-2.1500E-5	-2.1440E-5	-2.1460E-5	-1.211566E-6	-1.210069E-6	-1.211793E-6	-1.212551E-6	-1.211851E-6	  -14.9550	    8.4552	   12.1099	  -19.1937	
 -470.0000	-2.1915E-5	-2.1920E-5	-2.1920E-5	-2.1940E-5	-2.1880E-5	-1.225116E-6	-1.226122E-6	-1.225620E-6	-1.224880E-6	-1.223840E-6	  -14.9350	    8.4610	   12.1052	  -19.1936	
 -480.0000	-2.2285E-5	-2.2290E-5	-2.2320E-5	-2.2280E-5	-2.2250E-5	-1.239086E-6	-1.240223E-6	-1.239210E-6	-1.238768E-6	-1.238143E-6	  -14.8697	    8.6230	   12.1140	  -19.0574	
 -490.0000	-2.2392E-5	-2.2420E-5	-2.2370E-5	-2.2410E-5	-2.2370E-5	-1.250089E-6	-1.251007E-6	-1.250487E-6	-1.249617E-6	-1.249246E-6	  -14.8461	    8.4874	   12.1348	  -19.1444	
 -500.0000	-2.2540E-5	-2.2520E-5	-2.2530E-5	-2.2580E-5	-2.2530E-5	-1.257395E-6	-1.258000E-6	-1.257677E-6	-1.256978E-6	-1.256925E-6	  -14.8408	    8.5256	   12.1328	  -19.1161	
 -510.0000	-2.2707E-5	-2.2630E-5	-2.2730E-5	-2.2710E-5	-2.2760E-5	-1.263565E-6	-1.263832E-6	-1.263852E-6	-1.263491E-6	-1.263083E-6	  -14.8483	    8.4731	   12.1126	  -19.1770	
 -520.0000	-2.2895E-5	-2.2850E-5	-2.2920E-5	-2.2920E-5	-2.2890E-5	-1.270029E-6	-1.271215E-6	-1.270455E-6	-1.269729E-6	-1.268715E-6	  -14.8737	    8.3724	   12.1112	  -19.2578	
 -530.0000	-2.2998E-5	-2.3010E-5	-2.3000E-5	-2.2970E-5	-2.3010E-5	-1.278153E-6	-1.278796E-6	-1.278269E-6	-1.277567E-6	-1.277979E-6	  -14.9221	    8.3863	   12.1444	  -19.2150	
 -540.0000	-2.3112E-5	-2.3090E-5	-2.3130E-5	-2.3110E-5	-2.3120E-5	-1.280514E-6	-1.280949E-6	-1.280355E-6	-1.280101E-6	-1.280652E-6	  -14.9810	    8.4082	   12.1323	  -19.2092	
 -550.0000	-2.2963E-5	-2.3030E-5	-2.2900E-5	-2.2900E-5	-2.3020E-5	-1.280022E-6	-1.278453E-6	-1.279696E-6	-1.280549E-6	-1.281391E-6	  -15.0116	    8.4909	   12.1136	  -19.1620	
 -560.0000	-2.3170E-5	-2.3210E-5	-2.3150E-5	-2.3160E-5	-2.3160E-5	-1.283548E-6	-1.283476E-6	-1.283455E-6	-1.283664E-6	-1.283597E-6	  -15.0375	    8.5036	   12.1145	  -19.1511	
 -570.0000	-2.3342E-5	-2.3270E-5	-2.3320E-5	-2.3410E-5	-2.3370E-5	-1.296365E-6	-1.297939E-6	-1.296962E-6	-1.295748E-6	-1.294811E-6	  -15.0495	    8.4651	   12.1354	  -19.1614	
 -580.0000	-2.3465E-5	-2.3520E-5	-2.3500E-5	-2.3460E-5	-2.3380E-5	-1.301893E-6	-1.299753E-6	-1.301443E-6	-1.302988E-6	-1.303389E-6	  -15.0282	    8.3047	   12.1268	  -19.2962	
 -590.0000	-2.3810E-5	-2.3730E-5	-2.3860E-5	-2.3870E-5	-2.3780E-5	-1.325836E-6	-1.325910E-6	-1.326093E-6	-1.325817E-6	-1.325524E-6	  -14.9883	    8.4847	   12.1035	  -19.1766	
 -600.0000	-2.4010E-5	-2.3980E-5	-2.4000E-5	-2.4030E-5	-2.4030E-5	-1.338651E-6	-1.337054E-6	-1.338770E-6	-1.339243E-6	-1.339536E-6	  -14.9400	    8.4897	   12.1259	  -19.1511	
 -610.0000	-2.4162E-5	-2.4150E-5	-2.4170E-5	-2.4200E-5	-2.4130E-5	-1.336717E-6	-1.337935E-6	-1.336793E-6	-1.336255E-6	-1.335884E-6	  -14.8463	    8.5442	   12.0858	  -19.1467	
 -620.0000	-2.4257E-5	-2.4140E-5	-2.4280E-5	-2.4290E-5	-2.4320E-5	-1.348300E-6	-1.347484E-6	-1.348107E-6	-1.348723E-6	-1.348885E-6	  -14.7893	    8.5688	   12.1130	  -19.1011	
 -630.0000	-2.4688E-5	-2.4700E-5	-2.4710E-5	-2.4680E-5	-2.4660E-5	-1.360678E-6	-1.361154E-6	-1.360956E-6	-1.360498E-6	-1.360103E-6	  -14.7705	    8.5419	   12.1002	  -19.1346	
 -640.0000	-2.4682E-5	-2.4720E-5	-2.4690E-5	-2.4670E-5	-2.4650E-5	-1.366101E-6	-1.362991E-6	-1.365544E-6	-1.367556E-6	-1.368311E-6	  -14.7714	    8.4492	   12.1055	  -19.2026	
 -650.0000	-2.4845E-5	-2.4860E-5	-2.4820E-5	-2.4810E-5	-2.4890E-5	-1.373526E-6	-1.372994E-6	-1.373515E-6	-1.373527E-6	-1.374066E-6	  -14.8206	    8.4569	   12.1106	  -19.1917	
 -660.0000	-2.4832E-5	-2.4790E-5	-2.4830E-5	-2.4870E-5	-2.4840E-5	-1.370348E-6	-1.372777E-6	-1.371319E-6	-1.369460E-6	-1.367838E-6	  -14.8670	    8.4063	   12.0866	  -19.2547	
 -670.0000	-2.4903E-5	-2.4920E-5	-2.4910E-5	-2.4900E-5	-2.4880E-5	-1.371678E-6	-1.371276E-6	-1.371550E-6	-1.371628E-6	-1.372258E-6	  -14.9327	    8.4235	   12.0903	  -19.2375	
 -680.0000	-2.4765E-5	-2.4770E-5	-2.4700E-5	-2.4730E-5	-2.4860E-5	-1.372370E-6	-1.371269E-6	-1.372850E-6	-1.373022E-6	-1.372339E-6	  -14.9626	    8.4973	   12.1223	  -19.1486	
 -690.0000	-2.5113E-5	-2.5050E-5	-2.5080E-5	-2.5140E-5	-2.5180E-5	-1.396765E-6	-1.393494E-6	-1.394408E-6	-1.398526E-6	-1.400634E-6	  -15.0004	    8.4894	   12.1275	  -19.1498	
 -700.0000	-2.5120E-5	-2.5160E-5	-2.5120E-5	-2.5080E-5	-2.5120E-5	-1.386449E-6	-1.384621E-6	-1.386007E-6	-1.387367E-6	-1.387803E-6	  -14.9990	    8.4901	   12.1011	  -19.1747	
 -710.0000	-2.5370E-5	-2.5400E-5	-2.5370E-5	-2.5370E-5	-2.5340E-5	-1.397359E-6	-1.397957E-6	-1.397652E-6	-1.397170E-6	-1.396657E-6	  -14.9739	    8.5595	   12.0872	  -19.1333	
 -720.0000	-2.5473E-5	-2.5420E-5	-2.5430E-5	-2.5490E-5	-2.5550E-5	-1.411133E-6	-1.411040E-6	-1.410992E-6	-1.411364E-6	-1.411138E-6	  -14.9087	    8.4811	   12.0913	  -19.1911	
 -730.0000	-2.5467E-5	-2.5410E-5	-2.5400E-5	-2.5520E-5	-2.5540E-5	-1.412741E-6	-1.411942E-6	-1.412526E-6	-1.413064E-6	-1.413433E-6	  -14.8361	    8.7310	   12.1037	  -18.9821	
 -740.0000	-2.5850E-5	-2.5860E-5	-2.5870E-5	-2.5850E-5	-2.5820E-5	-1.427737E-6	-1.427762E-6	-1.427681E-6	-1.427572E-6	-1.427934E-6	  -14.7660	    8.6306	   12.0945	  -19.0702	
 -750.0000	-2.6128E-5	-2.6080E-5	-2.6130E-5	-2.6150E-5	-2.6150E-5	-1.446191E-6	-1.445151E-6	-1.445573E-6	-1.446050E-6	-1.447991E-6	  -14.7519	    8.4688	   12.1027	  -19.1899	
 -760.0000	-2.6380E-5	-2.6380E-5	-2.6330E-5	-2.6380E-5	-2.6430E-5	-1.452260E-6	-1.451236E-6	-1.451525E-6	-1.452507E-6	-1.453773E-6	  -14.7630	    8.3635	   12.0945	  -19.2808	
 -770.0000	-2.6097E-5	-2.6130E-5	-2.6090E-5	-2.6070E-5	-2.6100E-5	-1.443445E-6	-1.442883E-6	-1.443048E-6	-1.443370E-6	-1.444479E-6	  -14.7864	    8.2735	   12.0956	  -19.3507	
 -780.0000	-2.6188E-5	-2.6250E-5	-2.6190E-5	-2.6110E-5	-2.6200E-5	-1.448273E-6	-1.447596E-6	-1.448240E-6	-1.448431E-6	-1.448827E-6	  -14.8387	    8.4185	   12.0531	  -19.2773	
 -790.0000	-2.6330E-5	-2.6370E-5	-2.6370E-5	-2.6330E-5	-2.6250E-5	-1.452253E-6	-1.454115E-6	-1.453265E-6	-1.451464E-6	-1.450170E-6	  -14.8856	    8.4010	   12.0727	  -19.2723	
 -800.0000	-2.6160E-5	-2.6180E-5	-2.6130E-5	-2.6140E-5	-2.6190E-5	-1.445160E-6	-1.445444E-6	-1.445776E-6	-1.445401E-6	-1.444018E-6	  -14.9292	    8.4242	   12.0845	  -19.2425	
 -810.0000	-2.6393E-5	-2.6420E-5	-2.6410E-5	-2.6360E-5	-2.6380E-5	-1.469405E-6	-1.466821E-6	-1.469985E-6	-1.470870E-6	-1.469942E-6	  -14.9696	    8.5824	   12.1012	  -19.1017	
 -820.0000	-2.6320E-5	-2.6320E-5	-2.6240E-5	-2.6360E-5	-2.6360E-5	-1.456333E-6	-1.457083E-6	-1.455997E-6	-1.456256E-6	-1.455996E-6	  -14.9966	    8.3840	   12.1085	  -19.2512	
 -830.0000	-2.6335E-5	-2.6170E-5	-2.6310E-5	-2.6420E-5	-2.6440E-5	-1.454641E-6	-1.455731E-6	-1.454489E-6	-1.453646E-6	-1.454698E-6	  -15.0078	    8.3848	   12.0771	  -19.2808	
 -840.0000	-2.6420E-5	-2.6430E-5	-2.6410E-5	-2.6360E-5	-2.6480E-5	-1.461367E-6	-1.460770E-6	-1.461158E-6	-1.461740E-6	-1.461802E-6	  -14.9819	    8.3548	   12.0812	  -19.3005	
 -850.0000	-2.6715E-5	-2.6630E-5	-2.6670E-5	-2.6750E-5	-2.6810E-5	-1.476409E-6	-1.476093E-6	-1.476380E-6	-1.476244E-6	-1.476917E-6	  -14.9388	    8.3348	   12.0453	  -19.3508	
 -860.0000	-2.7003E-5	-2.7040E-5	-2.7030E-5	-2.6910E-5	-2.7030E-5	-1.492626E-6	-1.491330E-6	-1.492291E-6	-1.492935E-6	-1.493947E-6	  -14.8755	    8.3616	   12.0658	  -19.3100	
 -870.0000	-2.7107E-5	-2.7070E-5	-2.7120E-5	-2.7110E-5	-2.7130E-5	-1.509175E-6	-1.509565E-6	-1.509650E-6	-1.509123E-6	-1.508363E-6	  -14.8149	    8.4263	   12.0563	  -19.2681	
 -880.0000	-2.7300E-5	-2.7210E-5	-2.7240E-5	-2.7350E-5	-2.7400E-5	-1.511910E-6	-1.512458E-6	-1.512556E-6	-1.511982E-6	-1.510645E-6	  -14.7967	    8.3501	   12.0803	  -19.3050	
 -890.0000	-2.7425E-5	-2.7360E-5	-2.7420E-5	-2.7400E-5	-2.7520E-5	-1.523758E-6	-1.521945E-6	-1.523428E-6	-1.524532E-6	-1.525128E-6	  -14.7833	    8.4722	   12.0864	  -19.2029	
 -900.0000	-2.7350E-5	-2.7380E-5	-2.7300E-5	-2.7350E-5	-2.7370E-5	-1.512263E-6	-1.513427E-6	-1.512269E-6	-1.511720E-6	-1.511637E-6	  -14.7972	    8.4575	   12.0737	  -19.2267	
 -910.0000	-2.7420E-5	-2.7320E-5	-2.7410E-5	-2.7460E-5	-2.7490E-5	-1.521143E-6	-1.521419E-6	-1.521313E-6	-1.521134E-6	-1.520708E-6	  -14.8458	    8.4091	   12.0745	  -19.2642	
 -920.0000	-2.7410E-5	-2.7420E-5	-2.7460E-5	-2.7400E-5	-2.7360E-5	-1.520984E-6	-1.521189E-6	-1.521234E-6	-1.520693E-6	-1.520820E-6	  -14.8940	    8.1895	   12.0868	  -19.4255	
 -930.0000	-2.7735E-5	-2.7700E-5	-2.7700E-5	-2.7740E-5	-2.7800E-5	-1.527843E-6	-1.527821E-6	-1.528390E-6	-1.528267E-6	-1.526896E-6	  -14.9236	    8.5242	   12.0928	  -19.1557	
 -940.0000	-2.7565E-5	-2.7670E-5	-2.7580E-5	-2.7540E-5	-2.7470E-5	-1.517095E-6	-1.518779E-6	-1.517367E-6	-1.516474E-6	-1.515761E-6	  -14.9497	    8.4991	   12.0907	  -19.1776	
 -950.0000	-2.7345E-5	-2.7350E-5	-2.7420E-5	-2.7360E-5	-2.7250E-5	-1.515600E-6	-1.516712E-6	-1.515468E-6	-1.514995E-6	-1.515226E-6	  -14.9503	    8.4889	   12.0658	  -19.2096	
 -960.0000	-2.7450E-5	-2.7420E-5	-2.7400E-5	-2.7490E-5	-2.7490E-5	-1.520549E-6	-1.521481E-6	-1.520819E-6	-1.520294E-6	-1.519604E-6	  -14.9704	    8.4696	   12.0494	  -19.2405	
 -970.0000	-2.7350E-5	-2.7270E-5	-2.7350E-5	-2.7410E-5	-2.7370E-5	-1.517696E-6	-1.518540E-6	-1.518187E-6	-1.517393E-6	-1.516664E-6	  -14.9745	    8.3854	   12.0728	  -19.2844	
 -980.0000	-2.7505E-5	-2.7470E-5	-2.7490E-5	-2.7500E-5	-2.7560E-5	-1.523901E-6	-1.523357E-6	-1.523676E-6	-1.523923E-6	-1.524647E-6	  -14.9849	    8.2986	   12.0415	  -19.3830	
 -990.0000	-2.7465E-5	-2.7480E-5	-2.7430E-5	-2.7480E-5	-2.7470E-5	-1.530109E-6	-1.530530E-6	-1.530681E-6	-1.530152E-6	-1.529075E-6	  -14.9606	    8.4807	   12.0712	  -19.2108	
-1000.0000	-2.7718E-5	-2.7640E-5	-2.7710E-5	-2.7760E-5	-2.7760E-5	-1.545511E-6	-1.544062E-6	-1.545579E-6	-1.545828E-6	-1.546575E-6	  -14.9408	    8.3894	   12.0338	  -19.3189

File: Diodes/Halfmoon/Diodes/Data/PostIrrad/2S/34331_2S/042/IV_34331_042_2-S_HM_XX_DIODEHALF_Irradiated_10_25_2021_11_41_18_AM.txt
GCD Test
Bias: 5000.000000
IV_34331_042_2-S_HM_XX_DIODEHALF_Irradiated
Date/Time: 10/25/2021 11:41:18 AM
Sensor Name: DIODEHALF
Type: P
Annealing Status: Irradiated and Annealed at 60C for 80 Minutes
Environment: -20C
Tester: Andrew Kent

Time Delay per Ramp Step (s): 1.000

CV Time Delay per Measurement (s) :0.500

AC Voltage (V): 0.500

Current Number of measurements per voltage: 4.000

IV Time Delay per Measurement (s) :0.000


BiasVoltage	Total Current_Avg	Total Current_0	Total Current_1	Total Current_2	Total Current_3	Bias Current_Avg	Bias Current_0	Bias Current_1	Bias Current_2	Bias Current_3	Temperature	Air_Temp	Humidity	Dewpoint	
  -10.0000	-2.1538E-7	-2.1540E-7	-2.1530E-7	-2.1500E-7	-2.1580E-7	-2.160792E-7	-2.157402E-7	-2.167067E-7	-2.162202E-7	-2.156495E-7	  -19.9346	   10.4125	    3.6806	  -30.8611	
  -20.0000	-2.8418E-7	-2.8440E-7	-2.8520E-7	-2.8380E-7	-2.8330E-7	-2.829257E-7	-2.827823E-7	-2.830177E-7	-2.831528E-7	-2.827499E-7	  -19.9728	   10.4125	    3.7015	  -30.8021	
  -30.0000	-3.3053E-7	-3.3290E-7	-3.3160E-7	-3.2970E-7	-3.2790E-7	-3.309303E-7	-3.283153E-7	-3.305217E-7	-3.322217E-7	-3.326624E-7	  -20.0059	   10.3860	    3.7068	  -30.8054	
  -40.0000	-3.7552E-7	-3.7740E-7	-3.7480E-7	-3.7400E-7	-3.7590E-7	-3.751944E-7	-3.760902E-7	-3.753878E-7	-3.747071E-7	-3.745924E-7	  -19.9575	   10.3860	    3.7005	  -30.8233	
  -50.0000	-4.1513E-7	-4.1310E-7	-4.1450E-7	-4.1630E-7	-4.1660E-7	-4.166257E-7	-4.162371E-7	-4.165301E-7	-4.164241E-7	-4.173115E-7	  -19.9092	   10.3696	    3.6973	  -30.8436	
  -60.0000	-4.5015E-7	-4.4970E-7	-4.4960E-7	-4.5040E-7	-4.5090E-7	-4.498129E-7	-4.503376E-7	-4.493681E-7	-4.497706E-7	-4.497753E-7	  -20.0516	   10.4413	    3.7011	  -30.7829	
  -70.0000	-4.8453E-7	-4.8360E-7	-4.8400E-7	-4.8490E-7	-4.8560E-7	-4.815486E-7	-4.836579E-7	-4.823033E-7	-4.807561E-7	-4.794771E-7	  -19.9346	   10.4306	    3.6996	  -30.7949	
  -80.0000	-5.1220E-7	-5.1170E-7	-5.1170E-7	-5.1120E-7	-5.1420E-7	-5.123073E-7	-5.122786E-7	-5.123050E-7	-5.116119E-7	-5.130337E-7	  -19.9779	   10.3786	    3.6885	  -30.8624	
  -90.0000	-5.4312E-7	-5.4320E-7	-5.4330E-7	-5.4380E-7	-5.4220E-7	-5.413298E-7	-5.407481E-7	-5.418554E-7	-5.408687E-7	-5.418471E-7	  -19.9880	   10.3322	    3.7024	  -30.8554	
 -100.0000	-5.6845E-7	-5.6830E-7	-5.6890E-7	-5.7000E-7	-5.6660E-7	-5.648309E-7	-5.648840E-7	-5.649285E-7	-5.652483E-7	-5.642629E-7	  -20.0033	   10.3531	    3.6942	  -30.8640	
 -110.0000	-5.9365E-7	-5.9290E-7	-5.9280E-7	-5.9550E-7	-5.9340E-7	-5.909826E-7	-5.910663E-7	-5.905929E-7	-5.909114E-7	-5.913598E-7	  -20.0109	   10.3531	    3.6951	  -30.8613	
 -120.0000	-6.2008E-7	-6.2290E-7	-6.2000E-7	-6.1830E-7	-6.1910E-7	-6.144921E-7	-6.144527E-7	-6.123552E-7	-6.149497E-7	-6.162108E-7	  -19.9906	   10.3752	    3.6939	  -30.8495	
 -130.0000	-6.3687E-7	-6.3600E-7	-6.3560E-7	-6.3630E-7	-6.3960E-7	-6.385580E-7	-6.390514E-7	-6.375959E-7	-6.397406E-7	-6.378443E-7	  -20.0084	   10.3934	    3.6970	  -30.8279	
 -140.0000	-6.6315E-7	-6.6600E-7	-6.6370E-7	-6.6260E-7	-6.6030E-7	-6.577790E-7	-6.567714E-7	-6.592325E-7	-6.588814E-7	-6.562306E-7	  -20.0033	   10.3264	    3.7157	  -30.8221	
 -150.0000	-6.7818E-7	-6.8200E-7	-6.7830E-7	-6.7630E-7	-6.7610E-7	-6.703722E-7	-6.717354E-7	-6.703349E-7	-6.696901E-7	-6.697285E-7	  -20.0618	   10.3577	    3.7252	  -30.7737	
 -160.0000	-6.9445E-7	-6.9610E-7	-6.9560E-7	-6.9340E-7	-6.9270E-7	-6.942107E-7	-6.930125E-7	-6.922741E-7	-6.941763E-7	-6.973801E-7	  -19.9982	   10.3356	    3.7252	  -30.7891	
 -170.0000	-7.1705E-7	-7.1470E-7	-7.1430E-7	-7.1970E-7	-7.1950E-7	-7.181744E-7	-7.171322E-7	-7.176143E-7	-7.179014E-7	-7.200496E-7	  -19.9880	   10.3105	    3.7220	  -30.8154	
 -180.0000	-7.3783E-7	-7.4100E-7	-7.4090E-7	-7.3640E-7	-7.3300E-7	-7.299238E-7	-7.310323E-7	-7.307321E-7	-7.292661E-7	-7.286647E-7	  -20.0109	   10.3009	    3.7097	  -30.8568	
 -190.0000	-7.5102E-7	-7.5150E-7	-7.5020E-7	-7.5270E-7	-7.4970E-7	-7.441324E-7	-7.456223E-7	-7.457447E-7	-7.437940E-7	-7.413686E-7	  -20.0287	   10.2724	    3.7135	  -30.8659	
 -200.0000	-7.6508E-7	-7.6410E-7	-7.6440E-7	-7.6620E-7	-7.6560E-7	-7.673784E-7	-7.651947E-7	-7.677094E-7	-7.676018E-7	-7.690076E-7	  -19.9295	   10.2896	    3.7030	  -30.8833	
 -210.0000	-7.8515E-7	-7.8650E-7	-7.8630E-7	-7.8620E-7	-7.8160E-7	-7.739077E-7	-7.764498E-7	-7.747648E-7	-7.731839E-7	-7.712323E-7	  -20.0059	   10.3048	    3.7021	  -30.8753	
 -220.0000	-7.9252E-7	-7.8980E-7	-7.8900E-7	-7.9360E-7	-7.9770E-7	-7.937775E-7	-7.959849E-7	-7.951834E-7	-7.928747E-7	-7.910670E-7	  -19.9753	   10.3410	    3.6920	  -30.8787	
 -230.0000	-8.1590E-7	-8.1490E-7	-8.1400E-7	-8.1530E-7	-8.1940E-7	-8.183168E-7	-8.176675E-7	-8.178753E-7	-8.175344E-7	-8.201902E-7	  -19.9982	   10.3259	    3.6872	  -30.9026	
 -240.0000	-8.3373E-7	-8.3450E-7	-8.3350E-7	-8.3320E-7	-8.3370E-7	-8.335207E-7	-8.304820E-7	-8.317181E-7	-8.352578E-7	-8.366250E-7	  -19.9626	   10.3297	    3.6860	  -30.9036	
 -250.0000	-8.5025E-7	-8.5700E-7	-8.5320E-7	-8.4740E-7	-8.4340E-7	-8.407482E-7	-8.391195E-7	-8.401952E-7	-8.422074E-7	-8.414705E-7	  -19.9575	   10.2962	    3.6831	  -30.9349	
 -260.0000	-8.5755E-7	-8.5680E-7	-8.5920E-7	-8.5650E-7	-8.5770E-7	-8.539958E-7	-8.537787E-7	-8.531955E-7	-8.550265E-7	-8.539827E-7	  -20.0542	   10.2973	    3.6749	  -30.9575	
 -270.0000	-8.7188E-7	-8.7090E-7	-8.6820E-7	-8.7230E-7	-8.7610E-7	-8.736817E-7	-8.741069E-7	-8.747539E-7	-8.739034E-7	-8.719628E-7	  -20.0415	   10.2511	    3.6739	  -30.9923	
 -280.0000	-8.9733E-7	-8.9730E-7	-8.9690E-7	-8.9800E-7	-8.9710E-7	-8.854720E-7	-8.879770E-7	-8.866822E-7	-8.845135E-7	-8.827155E-7	  -20.0287	   10.2990	    3.6553	  -31.0120	
 -290.0000	-9.0622E-7	-9.0780E-7	-9.0960E-7	-9.0480E-7	-9.0270E-7	-8.998249E-7	-8.983018E-7	-8.992646E-7	-8.992640E-7	-9.024691E-7	  -19.9652	   10.3458	    3.6531	  -30.9857	
 -300.0000	-9.1845E-7	-9.1910E-7	-9.1950E-7	-9.1680E-7	-9.1840E-7	-9.129911E-7	-9.144302E-7	-9.151943E-7	-9.119979E-7	-9.103420E-7	  -20.0593	   10.2916	    3.6398	  -31.0614	
 -310.0000	-9.3067E-7	-9.3300E-7	-9.3070E-7	-9.3070E-7	-9.2830E-7	-9.204279E-7	-9.205793E-7	-9.205124E-7	-9.201061E-7	-9.205136E-7	  -19.9626	   10.2916	    3.6474	  -31.0397	
 -320.0000	-9.4140E-7	-9.4070E-7	-9.3990E-7	-9.4370E-7	-9.4130E-7	-9.327353E-7	-9.336035E-7	-9.324872E-7	-9.317365E-7	-9.331141E-7	  -20.0669	   10.2643	    3.6347	  -31.0948	
 -330.0000	-9.5322E-7	-9.5710E-7	-9.5720E-7	-9.5090E-7	-9.4770E-7	-9.427456E-7	-9.449362E-7	-9.436608E-7	-9.418029E-7	-9.405827E-7	  -20.0262	   10.3142	    3.6300	  -31.0737	
 -340.0000	-9.6675E-7	-9.6240E-7	-9.7060E-7	-9.6760E-7	-9.6640E-7	-9.576610E-7	-9.588271E-7	-9.555735E-7	-9.584131E-7	-9.578301E-7	  -20.0135	   10.2514	    3.6205	  -31.1447	
 -350.0000	-9.7608E-7	-9.7250E-7	-9.7820E-7	-9.7660E-7	-9.7700E-7	-9.724049E-7	-9.720175E-7	-9.716945E-7	-9.730974E-7	-9.728103E-7	  -19.9931	   10.2514	    3.6034	  -31.1938	
 -360.0000	-9.8923E-7	-9.9520E-7	-9.8810E-7	-9.8580E-7	-9.8780E-7	-9.849996E-7	-9.825141E-7	-9.834913E-7	-9.856989E-7	-9.882941E-7	  -20.0593	   10.2834	    3.6059	  -31.1643	
 -370.0000	-1.0035E-6	-9.9800E-7	-1.0020E-6	-1.0040E-6	-1.0100E-6	-9.954313E-7	-1.000044E-6	-9.956010E-7	-9.923159E-7	-9.937643E-7	  -20.0491	   10.2750	    3.5911	  -31.2131	
 -380.0000	-1.0045E-6	-1.0070E-6	-1.0030E-6	-1.0020E-6	-1.0060E-6	-1.001594E-6	-1.001966E-6	-9.988158E-7	-1.001583E-6	-1.004013E-6	  -20.0211	   10.2375	    3.5961	  -31.2245	
 -390.0000	-1.0293E-6	-1.0270E-6	-1.0320E-6	-1.0300E-6	-1.0280E-6	-1.018500E-6	-1.017105E-6	-1.019246E-6	-1.019921E-6	-1.017730E-6	  -20.0160	   10.2375	    3.5867	  -31.2519	
 -400.0000	-1.0390E-6	-1.0370E-6	-1.0380E-6	-1.0420E-6	-1.0390E-6	-1.023898E-6	-1.027193E-6	-1.025330E-6	-1.021617E-6	-1.021451E-6	  -20.0720	   10.2134	    3.5769	  -31.2971	
 -410.0000	-1.0492E-6	-1.0450E-6	-1.0490E-6	-1.0530E-6	-1.0500E-6	-1.033578E-6	-1.038459E-6	-1.033933E-6	-1.030442E-6	-1.031477E-6	  -20.0720	   10.1745	    3.5743	  -31.3315	
 -420.0000	-1.0538E-6	-1.0520E-6	-1.0530E-6	-1.0550E-6	-1.0550E-6	-1.037638E-6	-1.040327E-6	-1.036484E-6	-1.035771E-6	-1.037972E-6	  -20.0211	   10.1845	    3.5759	  -31.3199	
 -430.0000	-1.0547E-6	-1.0600E-6	-1.0580E-6	-1.0540E-6	-1.0470E-6	-1.040107E-6	-1.038655E-6	-1.038333E-6	-1.038502E-6	-1.044938E-6	  -20.0135	   10.1845	    3.5775	  -31.3153	
 -440.0000	-1.0643E-6	-1.0660E-6	-1.0600E-6	-1.0670E-6	-1.0640E-6	-1.048616E-6	-1.048709E-6	-1.046725E-6	-1.048280E-6	-1.050750E-6	  -20.0542	   10.2544	    3.5721	  -31.2824	
 -450.0000	-1.0670E-6	-1.0730E-6	-1.0670E-6	-1.0640E-6	-1.0640E-6	-1.060865E-6	-1.057237E-6	-1.059995E-6	-1.062476E-6	-1.063752E-6	  -20.0771	   10.2736	    3.5775	  -31.2535	
 -460.0000	-1.0785E-6	-1.0770E-6	-1.0830E-6	-1.0810E-6	-1.0730E-6	-1.063269E-6	-1.061557E-6	-1.061206E-6	-1.063080E-6	-1.067232E-6	  -20.0491	   10.2476	    3.5689	  -31.2964	
 -470.0000	-1.0873E-6	-1.0830E-6	-1.0810E-6	-1.0900E-6	-1.0950E-6	-1.092573E-6	-1.092558E-6	-1.092786E-6	-1.094059E-6	-1.090887E-6	  -20.0465	   10.2286	    3.5620	  -31.3298	
 -480.0000	-1.1068E-6	-1.1140E-6	-1.1090E-6	-1.1060E-6	-1.0980E-6	-1.093658E-6	-1.092621E-6	-1.093937E-6	-1.094345E-6	-1.093729E-6	  -19.9855	   10.2129	    3.5569	  -31.3555	
 -490.0000	-1.1130E-6	-1.1050E-6	-1.1160E-6	-1.1140E-6	-1.1170E-6	-1.110432E-6	-1.107727E-6	-1.113885E-6	-1.109615E-6	-1.110500E-6	  -19.9626	   10.1954	    3.5503	  -31.3870	
 -500.0000	-1.1200E-6	-1.1190E-6	-1.1200E-6	-1.1210E-6	-1.1200E-6	-1.112247E-6	-1.108938E-6	-1.111103E-6	-1.112795E-6	-1.116151E-6	  -19.9957	   10.2122	    3.5509	  -31.3735	
 -510.0000	-1.1257E-6	-1.1320E-6	-1.1250E-6	-1.1250E-6	-1.1210E-6	-1.110309E-6	-1.108900E-6	-1.107260E-6	-1.112304E-6	-1.112771E-6	  -20.0059	   10.2180	    3.5386	  -31.4056	
 -520.0000	-1.1350E-6	-1.1410E-6	-1.1360E-6	-1.1310E-6	-1.1320E-6	-1.128937E-6	-1.124773E-6	-1.131979E-6	-1.131095E-6	-1.127900E-6	  -19.9397	   10.1589	    3.5430	  -31.4336	
 -530.0000	-1.1463E-6	-1.1490E-6	-1.1480E-6	-1.1480E-6	-1.1400E-6	-1.126119E-6	-1.126154E-6	-1.126291E-6	-1.124926E-6	-1.127104E-6	  -19.9041	   10.1686	    3.5500	  -31.4065	
 -540.0000	-1.1385E-6	-1.1400E-6	-1.1360E-6	-1.1380E-6	-1.1400E-6	-1.131655E-6	-1.129911E-6	-1.132977E-6	-1.132824E-6	-1.130908E-6	  -19.9728	   10.1767	    3.5421	  -31.4241	
 -550.0000	-1.1525E-6	-1.1440E-6	-1.1500E-6	-1.1560E-6	-1.1600E-6	-1.150477E-6	-1.152773E-6	-1.152851E-6	-1.149481E-6	-1.146803E-6	  -19.9168	   10.1470	    3.5402	  -31.4502	
 -560.0000	-1.1578E-6	-1.1610E-6	-1.1580E-6	-1.1560E-6	-1.1560E-6	-1.144867E-6	-1.144919E-6	-1.145184E-6	-1.143161E-6	-1.146202E-6	  -19.9473	   10.1869	    3.5433	  -31.4132	
 -570.0000	-1.1560E-6	-1.1570E-6	-1.1560E-6	-1.1550E-6	-1.1560E-6	-1.151984E-6	-1.151923E-6	-1.152559E-6	-1.152334E-6	-1.151121E-6	  -19.9397	   10.2058	    3.5380	  -31.4159	
 -580.0000	-1.1713E-6	-1.1710E-6	-1.1710E-6	-1.1720E-6	-1.1710E-6	-1.159223E-6	-1.155250E-6	-1.157600E-6	-1.163237E-6	-1.160806E-6	  -19.9372	   10.2147	    3.5338	  -31.4218	
 -590.0000	-1.1833E-6	-1.1780E-6	-1.1810E-6	-1.1890E-6	-1.1850E-6	-1.175862E-6	-1.174069E-6	-1.177215E-6	-1.175667E-6	-1.176496E-6	  -19.9626	   10.1883	    3.5380	  -31.4281	
 -600.0000	-1.1895E-6	-1.1910E-6	-1.1880E-6	-1.1900E-6	-1.1890E-6	-1.176145E-6	-1.178085E-6	-1.180083E-6	-1.174905E-6	-1.171505E-6	  -19.9168	   10.1404	    3.5392	  -31.4575	
 -610.0000	-1.1875E-6	-1.1830E-6	-1.1890E-6	-1.1920E-6	-1.1860E-6	-1.175333E-6	-1.172960E-6	-1.176315E-6	-1.174448E-6	-1.177608E-6	  -19.9575	   10.1097	    3.5430	  -31.4678	
 -620.0000	-1.1918E-6	-1.1840E-6	-1.1890E-6	-1.1950E-6	-1.1990E-6	-1.184450E-6	-1.182512E-6	-1.184308E-6	-1.185858E-6	-1.185122E-6	  -19.9931	   10.0229	    3.5462	  -31.5187	
 -630.0000	-1.1840E-6	-1.1890E-6	-1.1850E-6	-1.1820E-6	-1.1800E-6	-1.174436E-6	-1.171211E-6	-1.175379E-6	-1.175656E-6	-1.175498E-6	  -19.9346	   10.1092	    3.5329	  -31.4978	
 -640.0000	-1.2047E-6	-1.2030E-6	-1.2090E-6	-1.2060E-6	-1.2010E-6	-1.184054E-6	-1.185940E-6	-1.183979E-6	-1.183598E-6	-1.182701E-6	  -19.9957	   10.1522	    3.5357	  -31.4596	
 -650.0000	-1.2115E-6	-1.2090E-6	-1.2140E-6	-1.2110E-6	-1.2120E-6	-1.195448E-6	-1.197278E-6	-1.196340E-6	-1.194505E-6	-1.193668E-6	  -20.0949	   10.1405	    3.5316	  -31.4797	
 -660.0000	-1.2150E-6	-1.2180E-6	-1.2140E-6	-1.2110E-6	-1.2170E-6	-1.210467E-6	-1.210471E-6	-1.209077E-6	-1.213133E-6	-1.209187E-6	  -19.9855	   10.1156	    3.5357	  -31.4850	
 -670.0000	-1.2302E-6	-1.2280E-6	-1.2300E-6	-1.2290E-6	-1.2340E-6	-1.223375E-6	-1.228072E-6	-1.226173E-6	-1.222057E-6	-1.217196E-6	  -19.9804	   10.1553	    3.5398	  -31.4454	
 -680.0000	-1.2320E-6	-1.2330E-6	-1.2350E-6	-1.2330E-6	-1.2270E-6	-1.200463E-6	-1.207042E-6	-1.201489E-6	-1.196957E-6	-1.196364E-6	  -19.9880	   10.1071	    3.5247	  -31.5234	
 -690.0000	-1.2232E-6	-1.2200E-6	-1.2170E-6	-1.2260E-6	-1.2300E-6	-1.220117E-6	-1.217599E-6	-1.220338E-6	-1.222116E-6	-1.220416E-6	  -20.0211	   10.1249	    3.5142	  -31.5418	
 -700.0000	-1.2335E-6	-1.2330E-6	-1.2280E-6	-1.2360E-6	-1.2370E-6	-1.220485E-6	-1.219753E-6	-1.218591E-6	-1.222565E-6	-1.221031E-6	  -20.0872	   10.1167	    3.5212	  -31.5270	
 -710.0000	-1.2530E-6	-1.2500E-6	-1.2560E-6	-1.2540E-6	-1.2520E-6	-1.230092E-6	-1.232122E-6	-1.230445E-6	-1.227463E-6	-1.230340E-6	  -20.0059	   10.0873	    3.5275	  -31.5287	
 -720.0000	-1.2533E-6	-1.2580E-6	-1.2520E-6	-1.2530E-6	-1.2500E-6	-1.234486E-6	-1.240491E-6	-1.238024E-6	-1.231153E-6	-1.228275E-6	  -20.0186	   10.0873	    3.5307	  -31.5194	
 -730.0000	-1.2565E-6	-1.2560E-6	-1.2560E-6	-1.2530E-6	-1.2610E-6	-1.247472E-6	-1.246958E-6	-1.246258E-6	-1.249082E-6	-1.247589E-6	  -19.9677	   10.0773	    3.5310	  -31.5254	
 -740.0000	-1.2673E-6	-1.2700E-6	-1.2650E-6	-1.2660E-6	-1.2680E-6	-1.253555E-6	-1.251736E-6	-1.256908E-6	-1.253653E-6	-1.251923E-6	  -19.9855	   10.1278	    3.5307	  -31.4914	
 -750.0000	-1.2635E-6	-1.2680E-6	-1.2630E-6	-1.2610E-6	-1.2620E-6	-1.242327E-6	-1.243593E-6	-1.239101E-6	-1.243723E-6	-1.242891E-6	  -19.9880	   10.0864	    3.5645	  -31.4211	
 -760.0000	-1.2708E-6	-1.2710E-6	-1.2720E-6	-1.2670E-6	-1.2730E-6	-1.255864E-6	-1.252416E-6	-1.252524E-6	-1.259091E-6	-1.259425E-6	  -19.9753	   10.0864	    3.5822	  -31.3697	
 -770.0000	-1.2868E-6	-1.2810E-6	-1.2840E-6	-1.2920E-6	-1.2900E-6	-1.268089E-6	-1.274422E-6	-1.270445E-6	-1.265390E-6	-1.262099E-6	  -20.0237	   10.0669	    3.5727	  -31.4108	
 -780.0000	-1.2813E-6	-1.2750E-6	-1.2790E-6	-1.2830E-6	-1.2880E-6	-1.269721E-6	-1.275054E-6	-1.269571E-6	-1.265773E-6	-1.268487E-6	  -20.0008	   10.0682	    3.5743	  -31.4053	
 -790.0000	-1.2895E-6	-1.2930E-6	-1.2930E-6	-1.2890E-6	-1.2830E-6	-1.268244E-6	-1.266197E-6	-1.267490E-6	-1.269607E-6	-1.269680E-6	  -19.9728	   10.1357	    3.5636	  -31.3897	
 -800.0000	-1.2930E-6	-1.2910E-6	-1.2960E-6	-1.2930E-6	-1.2920E-6	-1.273325E-6	-1.272396E-6	-1.272907E-6	-1.274352E-6	-1.273646E-6	  -20.0465	   10.1357	    3.5636	  -31.3897	
 -810.0000	-1.2953E-6	-1.2950E-6	-1.2970E-6	-1.2940E-6	-1.2950E-6	-1.281888E-6	-1.283913E-6	-1.282729E-6	-1.280305E-6	-1.280607E-6	  -20.0516	   10.1088	    3.5614	  -31.4148	
 -820.0000	-1.3082E-6	-1.3160E-6	-1.3110E-6	-1.3070E-6	-1.2990E-6	-1.283881E-6	-1.283883E-6	-1.284993E-6	-1.284014E-6	-1.282632E-6	  -20.0491	   10.0695	    3.5579	  -31.4522	
 -830.0000	-1.2975E-6	-1.3030E-6	-1.2960E-6	-1.2940E-6	-1.2970E-6	-1.282241E-6	-1.278747E-6	-1.280762E-6	-1.284167E-6	-1.285290E-6	  -20.0160	    9.9869	    3.5512	  -31.5290	
 -840.0000	-1.3002E-6	-1.3000E-6	-1.2990E-6	-1.2990E-6	-1.3030E-6	-1.284652E-6	-1.285783E-6	-1.286001E-6	-1.284105E-6	-1.282719E-6	  -20.0109	    9.9869	    3.5544	  -31.5198	
 -850.0000	-1.3133E-6	-1.3150E-6	-1.3110E-6	-1.3090E-6	-1.3180E-6	-1.293320E-6	-1.295654E-6	-1.294792E-6	-1.292801E-6	-1.290034E-6	  -20.0135	   10.0353	    3.5610	  -31.4667	
 -860.0000	-1.3202E-6	-1.3170E-6	-1.3190E-6	-1.3220E-6	-1.3230E-6	-1.305942E-6	-1.303226E-6	-1.302269E-6	-1.309549E-6	-1.308724E-6	  -20.0440	    9.9883	    3.5614	  -31.4985	
 -870.0000	-1.3250E-6	-1.3290E-6	-1.3250E-6	-1.3240E-6	-1.3220E-6	-1.300231E-6	-1.301515E-6	-1.297394E-6	-1.300398E-6	-1.301619E-6	  -19.9550	   10.0041	    3.5810	  -31.4306	
 -880.0000	-1.3157E-6	-1.3180E-6	-1.3130E-6	-1.3160E-6	-1.3160E-6	-1.299451E-6	-1.300808E-6	-1.300228E-6	-1.299189E-6	-1.297579E-6	  -20.1000	   10.0041	    3.5829	  -31.4251	
 -890.0000	-1.3180E-6	-1.3150E-6	-1.3130E-6	-1.3220E-6	-1.3220E-6	-1.303178E-6	-1.302200E-6	-1.300643E-6	-1.302323E-6	-1.307545E-6	  -20.1152	    9.9949	    3.5901	  -31.4104	
 -900.0000	-1.3340E-6	-1.3330E-6	-1.3360E-6	-1.3330E-6	-1.3340E-6	-1.314751E-6	-1.318423E-6	-1.318807E-6	-1.313664E-6	-1.308112E-6	  -20.0822	   10.0181	    3.5854	  -31.4080	
 -910.0000	-1.3353E-6	-1.3320E-6	-1.3370E-6	-1.3360E-6	-1.3360E-6	-1.312382E-6	-1.312190E-6	-1.310382E-6	-1.314550E-6	-1.312405E-6	  -20.0211	    9.9753	    3.5746	  -31.4689	
 -920.0000	-1.3435E-6	-1.3420E-6	-1.3450E-6	-1.3440E-6	-1.3430E-6	-1.322943E-6	-1.323364E-6	-1.324724E-6	-1.321751E-6	-1.321934E-6	  -20.0364	    9.9985	    3.5743	  -31.4537	
 -930.0000	-1.3380E-6	-1.3400E-6	-1.3380E-6	-1.3340E-6	-1.3400E-6	-1.323583E-6	-1.321857E-6	-1.324076E-6	-1.326362E-6	-1.322036E-6	  -20.0084	   10.0453	    3.5610	  -31.4598	
 -940.0000	-1.3480E-6	-1.3470E-6	-1.3460E-6	-1.3510E-6	-1.3480E-6	-1.325745E-6	-1.327754E-6	-1.329402E-6	-1.325685E-6	-1.320138E-6	  -20.0618	   10.0606	    3.5544	  -31.4686	
 -950.0000	-1.3477E-6	-1.3490E-6	-1.3490E-6	-1.3440E-6	-1.3490E-6	-1.328981E-6	-1.331832E-6	-1.332167E-6	-1.328675E-6	-1.323248E-6	  -19.9448	   10.0462	    3.5436	  -31.5099	
 -960.0000	-1.3567E-6	-1.3520E-6	-1.3560E-6	-1.3640E-6	-1.3550E-6	-1.333372E-6	-1.330429E-6	-1.331425E-6	-1.333090E-6	-1.338545E-6	  -19.9804	   10.0369	    3.5348	  -31.5423	
 -970.0000	-1.3632E-6	-1.3630E-6	-1.3630E-6	-1.3630E-6	-1.3640E-6	-1.339832E-6	-1.338131E-6	-1.340504E-6	-1.341457E-6	-1.339234E-6	  -19.9448	    9.9874	    3.5332	  -31.5813	
 -980.0000	-1.3647E-6	-1.3640E-6	-1.3640E-6	-1.3650E-6	-1.3660E-6	-1.344324E-6	-1.341648E-6	-1.344175E-6	-1.345478E-6	-1.345994E-6	  -19.9321	   10.0070	    3.5262	  -31.5881	
 -990.0000	-1.3743E-6	-1.3790E-6	-1.3820E-6	-1.3720E-6	-1.3640E-6	-1.348002E-6	-1.343492E-6	-1.346842E-6	-1.351006E-6	-1.350668E-6	  -20.0465	    9.9719	    3.5275	  -31.6088	
-1000.0000	-1.3845E-6	-1.3880E-6	-1.3850E-6	-1.3820E-6	-1.3830E-6	-1.357420E-6	-1.359522E-6	-1.358410E-6	-1.355952E-6	-1.355798E-6	  -20.0465	    9.9371	    3.5367	  -31.6061
