Repository: ctiley/CERN_CMS_Silicon_Sensor

# CERN_CMS_Silicon_Sensor

# Code To-Do 
- Double check Halfmoon Diode Data

# Lab To-Do
- Measure more HGCAL Diodes
- Measure rest of Unirradiated Halfmoon Diodes
- Rebond D0 Diode
- Cleanup Wires at Alibava Station
-

File: Diodes/Halfmoon/Diodes/Data/PostIrrad/2S/34331_2S/042/CV_34331_042_2-S_HM_XX_DIODEHALF_Irradiated_10_25_2021_3_49_40_PM.txt
GCD Test
Bias: 5000.000000
CV_34331_042_2-S_HM_XX_DIODEHALF_Irradiated
Date/Time: 10/25/2021 3:49:40 PM
Sensor Name: DIODEHALF
Type: P
Annealing Status: Irradiated and Annealed at 60C for 80 Minutes
Environment: -20C
Tester: Andrew Kent

Time Delay per Ramp Step (s): 1.000

CV Time Delay per Measurement (s) :0.500

AC Voltage (V): 0.500

Current Number of measurements per voltage: 4.000

IV Time Delay per Measurement (s) :0.000


BiasVoltage	LCR_Cp_freq1000.0	LCR_Cp_freq10000.0	LCR_Rp_freq1000.0	LCR_Rp_freq10000.0	Temperature	Air_Temp	Humidity	Dewpoint	
  -10.0000	2.835E-11	6.255E-12	4.207E+6	2.681E+6	  -19.9550	    7.2029	    3.7385	  -32.9413	
  -20.0000	2.889E-11	6.313E-12	4.763E+6	2.771E+6	  -19.9295	    7.2684	    3.7306	  -32.9171	
  -30.0000	2.816E-11	6.339E-12	5.159E+6	2.850E+6	  -20.0135	    7.2684	    3.7309	  -32.9162	
  -40.0000	2.805E-11	6.370E-12	5.319E+6	2.863E+6	  -20.0822	    7.2563	    3.7249	  -32.9412	
  -50.0000	2.788E-11	6.405E-12	5.355E+6	2.900E+6	  -20.0465	    7.2698	    3.7015	  -32.9962	
  -60.0000	2.720E-11	6.416E-12	5.550E+6	2.931E+6	  -19.9880	    7.2491	    3.7103	  -32.9862	
  -70.0000	2.705E-11	6.426E-12	5.747E+6	2.957E+6	  -19.9804	    7.2552	    3.6923	  -33.0317	
  -80.0000	2.736E-11	6.449E-12	5.684E+6	2.971E+6	  -19.9982	    7.2528	    3.6834	  -33.0579	
  -90.0000	2.661E-11	6.449E-12	5.970E+6	2.997E+6	  -19.9931	    7.2425	    3.6768	  -33.0835	
 -100.0000	2.654E-11	6.455E-12	6.047E+6	3.017E+6	  -20.0491	    7.2292	    3.6730	  -33.1034	
 -110.0000	2.651E-11	6.457E-12	5.995E+6	3.051E+6	  -20.0084	    7.2548	    3.6648	  -33.1084	
 -120.0000	2.658E-11	6.466E-12	5.960E+6	3.058E+6	  -20.1330	    7.2549	    3.6660	  -33.1048	
 -130.0000	2.690E-11	6.472E-12	6.009E+6	3.042E+6	  -19.9779	    7.2629	    3.6565	  -33.1256	
 -140.0000	2.692E-11	6.485E-12	6.101E+6	3.066E+6	  -20.1025	    7.2470	    3.6474	  -33.1623	
 -150.0000	2.624E-11	6.478E-12	6.153E+6	3.074E+6	  -20.1076	    7.2178	    3.6464	  -33.1854	
 -160.0000	2.657E-11	6.477E-12	6.265E+6	3.091E+6	  -19.9804	    7.2457	    3.6436	  -33.1738	
 -170.0000	2.624E-11	6.496E-12	6.305E+6	3.085E+6	  -20.0338	    7.2469	    3.6252	  -33.2245	
 -180.0000	2.603E-11	6.479E-12	6.242E+6	3.120E+6	  -20.1585	    7.2845	    3.6369	  -33.1654	
 -190.0000	2.616E-11	6.490E-12	6.238E+6	3.118E+6	  -20.0465	    7.2772	    3.6195	  -33.2193	
 -200.0000	2.609E-11	6.481E-12	6.457E+6	3.139E+6	  -20.2068	    7.2536	    3.6189	  -33.2376	
 -210.0000	2.573E-11	6.475E-12	6.362E+6	3.138E+6	  -20.0720	    7.2346	    3.5974	  -33.3116	
 -220.0000	2.578E-11	6.493E-12	6.476E+6	3.141E+6	  -20.1407	    7.2214	    3.5977	  -33.3199	
 -230.0000	2.600E-11	6.480E-12	6.385E+6	3.145E+6	  -19.9804	    7.2289	    3.5946	  -33.3237	
 -240.0000	2.624E-11	6.484E-12	6.339E+6	3.159E+6	  -19.9906	    7.2175	    3.5987	  -33.3199	
 -250.0000	2.558E-11	6.481E-12	6.511E+6	3.186E+6	  -20.1127	    7.1904	    3.5961	  -33.3460	
 -260.0000	2.576E-11	6.488E-12	6.604E+6	3.182E+6	  -20.0008	    7.2005	    3.5949	  -33.3425	
 -270.0000	2.580E-11	6.477E-12	6.396E+6	3.182E+6	  -20.0008	    7.2085	    3.5854	  -33.3639	
 -280.0000	2.588E-11	6.481E-12	6.476E+6	3.208E+6	  -20.0109	    7.2281	    3.5933	  -33.3277	
 -290.0000	2.574E-11	6.480E-12	6.371E+6	3.188E+6	  -20.0465	    7.2604	    3.5870	  -33.3232	
 -300.0000	2.558E-11	6.492E-12	6.449E+6	3.166E+6	  -19.9982	    7.2604	    3.5750	  -33.3574	
 -310.0000	2.553E-11	6.474E-12	6.594E+6	3.224E+6	  -20.0796	    7.2129	    3.5727	  -33.3968	
 -320.0000	2.539E-11	6.472E-12	6.516E+6	3.218E+6	  -20.0593	    7.2032	    3.5636	  -33.4297	
 -330.0000	2.533E-11	6.472E-12	6.561E+6	3.218E+6	  -19.9906	    7.1912	    3.5686	  -33.4236	
 -340.0000	2.521E-11	6.466E-12	6.637E+6	3.250E+6	  -20.0771	    7.1983	    3.5617	  -33.4385	
 -350.0000	2.570E-11	6.464E-12	6.500E+6	3.269E+6	  -20.0008	    7.2185	    3.5617	  -33.4245	
 -360.0000	2.541E-11	6.477E-12	6.570E+6	3.247E+6	  -20.0949	    7.2395	    3.5566	  -33.4243	
 -370.0000	2.516E-11	6.477E-12	6.705E+6	3.271E+6	  -20.0516	    7.2287	    3.5500	  -33.4508	
 -380.0000	2.543E-11	6.468E-12	6.770E+6	3.276E+6	  -19.9372	    7.2028	    3.5503	  -33.4680	
 -390.0000	2.569E-11	6.474E-12	6.548E+6	3.253E+6	  -20.0237	    7.2028	    3.5446	  -33.4843	
 -400.0000	2.558E-11	6.474E-12	6.708E+6	3.260E+6	  -20.0491	    7.2413	    3.5446	  -33.4575	
 -410.0000	2.523E-11	6.476E-12	6.688E+6	3.263E+6	  -19.9677	    7.2347	    3.5345	  -33.4911	
 -420.0000	2.557E-11	6.492E-12	6.586E+6	3.270E+6	  -19.8278	    7.2287	    3.5398	  -33.4798	
 -430.0000	2.559E-11	6.485E-12	6.696E+6	3.297E+6	  -20.0542	    7.2390	    3.5361	  -33.4836	
 -440.0000	2.521E-11	6.496E-12	6.742E+6	3.283E+6	  -20.0186	    7.2343	    3.5237	  -33.5224	
 -450.0000	2.560E-11	6.474E-12	6.645E+6	3.287E+6	  -19.9499	    7.2168	    3.5206	  -33.5437	
 -460.0000	2.533E-11	6.485E-12	6.786E+6	3.270E+6	  -19.9677	    7.2330	    3.5215	  -33.5297	
 -470.0000	2.530E-11	6.481E-12	6.604E+6	3.283E+6	  -19.9346	    7.2194	    3.5145	  -33.5592	
 -480.0000	2.520E-11	6.485E-12	6.858E+6	3.289E+6	  -19.8634	    7.2500	    3.4940	  -33.5975	
 -490.0000	2.514E-11	6.484E-12	6.844E+6	3.293E+6	  -19.9626	    7.2592	    3.4899	  -33.6031	
 -500.0000	2.511E-11	6.487E-12	6.843E+6	3.294E+6	  -20.0491	    7.1955	    3.4842	  -33.6640	
 -510.0000	2.547E-11	6.481E-12	6.803E+6	3.313E+6	  -20.1000	    7.1828	    3.4877	  -33.6627	
 -520.0000	2.499E-11	6.483E-12	6.747E+6	3.302E+6	  -20.0618	    7.1748	    3.4782	  -33.6959	
 -530.0000	2.511E-11	6.482E-12	6.692E+6	3.317E+6	  -20.0465	    7.2050	    3.4671	  -33.7035	
 -540.0000	2.505E-11	6.483E-12	6.674E+6	3.324E+6	  -19.9372	    7.2120	    3.4706	  -33.6922	
 -550.0000	2.544E-11	6.488E-12	6.669E+6	3.305E+6	  -20.0084	    7.2621	    3.4677	  -33.6657	
 -560.0000	2.529E-11	6.483E-12	6.883E+6	3.311E+6	  -20.1407	    7.2179	    3.4681	  -33.6955	
 -570.0000	2.537E-11	6.490E-12	6.638E+6	3.303E+6	  -19.9550	    7.2056	    3.4573	  -33.7356	
 -580.0000	2.491E-11	6.488E-12	6.750E+6	3.328E+6	  -19.9855	    7.1800	    3.4583	  -33.7506	
 -590.0000	2.542E-11	6.491E-12	6.858E+6	3.306E+6	  -20.0949	    7.2145	    3.4519	  -33.7452	
 -600.0000	2.485E-11	6.493E-12	6.823E+6	3.314E+6	  -20.0593	    7.2313	    3.4450	  -33.7540	
 -610.0000	2.500E-11	6.489E-12	6.758E+6	3.316E+6	  -19.8914	    7.2019	    3.4418	  -33.7837	
 -620.0000	2.490E-11	6.490E-12	6.788E+6	3.292E+6	  -20.0033	    7.1974	    3.4503	  -33.7617	
 -630.0000	2.533E-11	6.484E-12	6.784E+6	3.307E+6	  -19.9931	    7.1867	    3.4304	  -33.8279	
 -640.0000	2.502E-11	6.487E-12	6.772E+6	3.286E+6	  -19.9245	    7.1557	    3.4342	  -33.8381	
 -650.0000	2.496E-11	6.491E-12	6.860E+6	3.290E+6	  -20.0364	    7.1516	    3.4231	  -33.8737	
 -660.0000	2.513E-11	6.479E-12	6.723E+6	3.319E+6	  -20.0262	    7.1506	    3.4146	  -33.8997	
 -670.0000	2.488E-11	6.495E-12	6.825E+6	3.298E+6	  -19.9270	    7.1641	    3.4203	  -33.8735	
 -680.0000	2.524E-11	6.484E-12	6.828E+6	3.310E+6	  -19.9346	    7.1208	    3.4146	  -33.9204	
 -690.0000	2.503E-11	6.501E-12	6.828E+6	3.302E+6	  -19.9194	    7.0731	    3.4235	  -33.9273	
 -700.0000	2.528E-11	6.499E-12	6.684E+6	3.311E+6	  -20.0237	    7.0563	    3.4099	  -33.9792	
 -710.0000	2.515E-11	6.487E-12	6.734E+6	3.308E+6	  -20.0262	    7.0788	    3.4168	  -33.9430	
 -720.0000	2.515E-11	6.487E-12	6.885E+6	3.294E+6	  -20.0160	    7.1101	    3.4137	  -33.9306	
 -730.0000	2.522E-11	6.493E-12	6.745E+6	3.290E+6	  -20.0644	    7.1270	    3.4149	  -33.9152	
 -740.0000	2.518E-11	6.487E-12	6.908E+6	3.313E+6	  -19.9702	    7.1701	    3.4121	  -33.8937	
 -750.0000	2.522E-11	6.493E-12	6.957E+6	3.310E+6	  -20.1381	    7.1701	    3.4016	  -33.9247	
 -760.0000	2.506E-11	6.489E-12	6.740E+6	3.306E+6	  -20.0465	    7.1469	    3.4114	  -33.9117	
 -770.0000	2.517E-11	6.491E-12	6.950E+6	3.304E+6	  -20.0211	    7.1672	    3.3978	  -33.9380	
 -780.0000	2.526E-11	6.497E-12	6.930E+6	3.291E+6	  -20.0364	    7.1965	    3.4010	  -33.9082	
 -790.0000	2.499E-11	6.489E-12	6.947E+6	3.309E+6	  -19.9295	    7.2004	    3.3893	  -33.9405	
 -800.0000	2.469E-11	6.481E-12	7.020E+6	3.352E+6	  -19.9601	    7.1502	    3.3849	  -33.9885	
 -810.0000	2.514E-11	6.498E-12	7.029E+6	3.285E+6	  -20.0237	    7.1807	    3.3906	  -33.9503	
 -820.0000	2.509E-11	6.495E-12	6.885E+6	3.324E+6	  -20.0262	    7.1794	    3.3884	  -33.9578	
 -830.0000	2.523E-11	6.501E-12	6.893E+6	3.298E+6	  -20.0211	    7.1729	    3.3861	  -33.9690	
 -840.0000	2.510E-11	6.493E-12	6.714E+6	3.307E+6	  -19.9753	    7.1552	    3.3795	  -34.0011	
 -850.0000	2.504E-11	6.493E-12	6.753E+6	3.310E+6	  -20.0338	    7.1455	    3.3738	  -34.0249	
 -860.0000	2.508E-11	6.483E-12	7.000E+6	3.345E+6	  -19.9804	    7.1605	    3.3748	  -34.0117	
 -870.0000	2.489E-11	6.493E-12	6.980E+6	3.297E+6	  -19.8888	    7.1772	    3.3707	  -34.0124	
 -880.0000	2.495E-11	6.497E-12	6.858E+6	3.318E+6	  -19.9957	    7.1827	    3.3748	  -33.9963	
 -890.0000	2.535E-11	6.502E-12	6.792E+6	3.305E+6	  -20.0415	    7.1639	    3.3605	  -34.0521	
 -900.0000	2.520E-11	6.501E-12	6.869E+6	3.319E+6	  -20.0287	    7.1668	    3.3719	  -34.0158	
 -910.0000	2.539E-11	6.499E-12	6.947E+6	3.293E+6	  -19.8965	    7.1748	    3.3684	  -34.0207	
 -920.0000	2.483E-11	6.493E-12	6.777E+6	3.318E+6	  -19.9906	    7.1917	    3.3599	  -34.0346	
 -930.0000	2.541E-11	6.509E-12	6.882E+6	3.292E+6	  -20.0669	    7.2017	    3.3476	  -34.0649	
 -940.0000	2.492E-11	6.508E-12	6.852E+6	3.310E+6	  -20.0618	    7.1994	    3.3416	  -34.0847	
 -950.0000	2.506E-11	6.498E-12	6.815E+6	3.300E+6	  -19.9575	    7.1527	    3.3469	  -34.1008	
 -960.0000	2.489E-11	6.496E-12	6.823E+6	3.309E+6	  -19.9779	    7.1426	    3.3460	  -34.1106	
 -970.0000	2.548E-11	6.505E-12	6.886E+6	3.317E+6	  -19.9295	    7.1506	    3.3431	  -34.1137	
 -980.0000	2.501E-11	6.503E-12	6.846E+6	3.311E+6	  -20.0440	    7.1371	    3.3466	  -34.1126	
 -990.0000	2.555E-11	6.504E-12	6.836E+6	3.298E+6	  -20.0237	    7.1696	    3.3352	  -34.1245	
-1000.0000	2.487E-11	6.495E-12	6.986E+6	3.312E+6	  -20.0415	    7.1870	    3.3343	  -34.1153

File: Diodes/Halfmoon/Diodes/Data/PostIrrad/2S/34331_2S/042/CV_34331_042_2-S_HM_XX_DIODEHALF_Irradiated_10_25_2021_6_22_27_PM.txt
GCD Test
Bias: 5000.000000
CV_34331_042_2-S_HM_XX_DIODEHALF_Irradiated
Date/Time: 10/25/2021 6:22:27 PM
Sensor Name: DIODEHALF
Type: P
Annealing Status: Irradiated and Annealed at 60C for 80 Minutes
Environment: -20C
Tester: Andrew Kent

Time Delay per Ramp Step (s): 1.000

CV Time Delay per Measurement (s) :0.500

AC Voltage (V): 0.500

Current Number of measurements per voltage: 4.000

IV Time Delay per Measurement (s) :0.000


BiasVoltage	LCR_Cp_freq1000.0	LCR_Cp_freq10000.0	LCR_Rp_freq1000.0	LCR_Rp_freq10000.0	Temperature	Air_Temp	Humidity	Dewpoint	
  -10.0000	2.286E-11	5.632E-12	4.422E+6	3.218E+6	  -19.9143	    9.4698	    3.4488	  -32.1899	
  -20.0000	2.322E-11	5.664E-12	4.920E+6	3.332E+6	  -20.0313	    9.5417	    3.4519	  -32.1307	
  -30.0000	2.294E-11	5.692E-12	5.238E+6	3.413E+6	  -20.0262	    9.4997	    3.4478	  -32.1721	
  -40.0000	2.277E-11	5.716E-12	5.468E+6	3.460E+6	  -20.0949	    9.5187	    3.4513	  -32.1485	
  -50.0000	2.256E-11	5.731E-12	5.645E+6	3.521E+6	  -19.9982	    9.5269	    3.4564	  -32.1278	
  -60.0000	2.258E-11	5.752E-12	5.752E+6	3.519E+6	  -20.0287	    9.5651	    3.4497	  -32.1211	
  -70.0000	2.237E-11	5.760E-12	5.884E+6	3.559E+6	  -20.0287	    9.5411	    3.4500	  -32.1368	
  -80.0000	2.224E-11	5.767E-12	5.968E+6	3.597E+6	  -20.0059	    9.5411	    3.4377	  -32.1737	
  -90.0000	2.211E-11	5.773E-12	6.051E+6	3.621E+6	  -19.9982	    9.5220	    3.4168	  -32.2496	
 -100.0000	2.199E-11	5.776E-12	6.127E+6	3.658E+6	  -19.9626	    9.5514	    3.4187	  -32.2235	
 -110.0000	2.191E-11	5.781E-12	6.196E+6	3.674E+6	  -19.9753	    9.5573	    3.4326	  -32.1777	
 -120.0000	2.182E-11	5.799E-12	6.238E+6	3.673E+6	  -20.0516	    9.5633	    3.4045	  -32.2582	
 -130.0000	2.183E-11	5.799E-12	6.266E+6	3.692E+6	  -20.0109	    9.5525	    3.4083	  -32.2542	
 -140.0000	2.182E-11	5.802E-12	6.313E+6	3.706E+6	  -19.8990	    9.5525	    3.4108	  -32.2466	
 -150.0000	2.175E-11	5.804E-12	6.332E+6	3.713E+6	  -19.9702	    9.5371	    3.3912	  -32.3166	
 -160.0000	2.168E-11	5.806E-12	6.364E+6	3.720E+6	  -19.9753	    9.5557	    3.3896	  -32.3085	
 -170.0000	2.169E-11	5.808E-12	6.383E+6	3.729E+6	  -19.9753	    9.5896	    3.4032	  -32.2439	
 -180.0000	2.161E-11	5.807E-12	6.426E+6	3.749E+6	  -20.0644	    9.5595	    3.3972	  -32.2829	
 -190.0000	2.162E-11	5.808E-12	6.446E+6	3.756E+6	  -20.0008	    9.5700	    3.4203	  -32.2059	
 -200.0000	2.157E-11	5.808E-12	6.467E+6	3.771E+6	  -20.0109	    9.5007	    3.4213	  -32.2738	
 -210.0000	2.145E-11	5.812E-12	6.495E+6	3.774E+6	  -20.0059	    9.4990	    3.4114	  -32.2817	
 -220.0000	2.154E-11	5.807E-12	6.490E+6	3.793E+6	  -20.0160	    9.5327	    3.4194	  -32.2346	
 -230.0000	2.152E-11	5.809E-12	6.517E+6	3.798E+6	  -20.0923	    9.5663	    3.4108	  -32.2371	
 -240.0000	2.134E-11	5.811E-12	6.559E+6	3.796E+6	  -20.0338	    9.5600	    3.4216	  -32.2090	
 -250.0000	2.131E-11	5.806E-12	6.567E+6	3.823E+6	  -20.0186	    9.5556	    3.4121	  -32.2407	
 -260.0000	2.131E-11	5.809E-12	6.583E+6	3.824E+6	  -20.0364	    9.5423	    3.4051	  -32.2709	
 -270.0000	2.130E-11	5.808E-12	6.584E+6	3.830E+6	  -20.0516	    9.5314	    3.4004	  -32.2927	
 -280.0000	2.130E-11	5.808E-12	6.601E+6	3.832E+6	  -20.0262	    9.5251	    3.3947	  -32.3144	
 -290.0000	2.126E-11	5.805E-12	6.617E+6	3.861E+6	  -20.0720	    9.5038	    3.3978	  -32.3195	
 -300.0000	2.115E-11	5.807E-12	6.654E+6	3.863E+6	  -19.9855	    9.5038	    3.3969	  -32.3224	
 -310.0000	2.109E-11	5.805E-12	6.663E+6	3.874E+6	  -20.0237	    9.5270	    3.4026	  -32.2891	
 -320.0000	2.110E-11	5.805E-12	6.673E+6	3.880E+6	  -19.9906	    9.5569	    3.3978	  -32.2827	
 -330.0000	2.119E-11	5.809E-12	6.674E+6	3.864E+6	  -19.9880	    9.5603	    3.3966	  -32.2843	
 -340.0000	2.114E-11	5.805E-12	6.680E+6	3.892E+6	  -20.0084	    9.5794	    3.4067	  -32.2404	
 -350.0000	2.113E-11	5.807E-12	6.701E+6	3.889E+6	  -19.9219	    9.5799	    3.3982	  -32.2659	
 -360.0000	2.114E-11	5.805E-12	6.717E+6	3.904E+6	  -19.9626	    9.5624	    3.4064	  -32.2531	
 -370.0000	2.107E-11	5.805E-12	6.744E+6	3.916E+6	  -19.9423	    9.5905	    3.3956	  -32.2662	
 -380.0000	2.101E-11	5.806E-12	6.746E+6	3.917E+6	  -19.9753	    9.5582	    3.3887	  -32.3097	
 -390.0000	2.102E-11	5.809E-12	6.763E+6	3.913E+6	  -19.9397	    9.5178	    3.3890	  -32.3366	
 -400.0000	2.096E-11	5.807E-12	6.769E+6	3.925E+6	  -20.0109	    9.5455	    3.3975	  -32.2916	
 -410.0000	2.106E-11	5.808E-12	6.778E+6	3.926E+6	  -20.0033	    9.5277	    3.3795	  -32.3586	
 -420.0000	2.092E-11	5.806E-12	6.790E+6	3.943E+6	  -19.9855	    9.5277	    3.3937	  -32.3154	
 -430.0000	2.092E-11	5.804E-12	6.813E+6	3.957E+6	  -19.9728	    9.5240	    3.4020	  -32.2931	
 -440.0000	2.091E-11	5.807E-12	6.821E+6	3.946E+6	  -19.9092	    9.5338	    3.4067	  -32.2719	
 -450.0000	2.083E-11	5.804E-12	6.837E+6	3.970E+6	  -19.9473	    9.5313	    3.4007	  -32.2919	
 -460.0000	2.077E-11	5.804E-12	6.853E+6	3.980E+6	  -19.9575	    9.5298	    3.4089	  -32.2681	
 -470.0000	2.071E-11	5.804E-12	6.874E+6	3.985E+6	  -19.9372	    9.5527	    3.3849	  -32.3250	
 -480.0000	2.085E-11	5.806E-12	6.867E+6	3.980E+6	  -19.9982	    9.5710	    3.3729	  -32.3489	
 -490.0000	2.082E-11	5.809E-12	6.871E+6	3.968E+6	  -19.9982	    9.5463	    3.3861	  -32.3256	
 -500.0000	2.085E-11	5.809E-12	6.877E+6	3.969E+6	  -20.0135	    9.5438	    3.3991	  -32.2880	
 -510.0000	2.092E-11	5.810E-12	6.870E+6	3.960E+6	  -20.0542	    9.5220	    3.4035	  -32.2896	
 -520.0000	2.086E-11	5.811E-12	6.893E+6	3.968E+6	  -20.0847	    9.5364	    3.4345	  -32.1864	
 -530.0000	2.075E-11	5.807E-12	6.915E+6	3.997E+6	  -19.9855	    9.5084	    3.4700	  -32.1001	
 -540.0000	2.075E-11	5.810E-12	6.907E+6	3.983E+6	  -20.0160	    9.5405	    3.4804	  -32.0469	
 -550.0000	2.081E-11	5.810E-12	6.911E+6	3.988E+6	  -19.9931	    9.5149	    3.4911	  -32.0329	
 -560.0000	2.069E-11	5.809E-12	6.931E+6	3.996E+6	  -20.0109	    9.5352	    3.5013	  -31.9889	
 -570.0000	2.074E-11	5.810E-12	6.924E+6	3.992E+6	  -20.0694	    9.5340	    3.4845	  -32.0392	
 -580.0000	2.074E-11	5.808E-12	6.921E+6	4.007E+6	  -20.0008	    9.5125	    3.4908	  -32.0355	
 -590.0000	2.063E-11	5.810E-12	6.966E+6	4.000E+6	  -19.9957	    9.5209	    3.4826	  -32.0390	
 -600.0000	2.067E-11	5.812E-12	6.953E+6	3.994E+6	  -20.0338	    9.5483	    3.4823	  -32.0359	
 -610.0000	2.064E-11	5.810E-12	6.948E+6	4.013E+6	  -20.0389	    9.5778	    3.4731	  -32.0426	
 -620.0000	2.063E-11	5.809E-12	6.968E+6	4.019E+6	  -20.0237	    9.5921	    3.4674	  -32.0496	
 -630.0000	2.067E-11	5.809E-12	6.947E+6	4.020E+6	  -20.0109	    9.6084	    3.4681	  -32.0365	
 -640.0000	2.065E-11	5.809E-12	6.972E+6	4.020E+6	  -20.0211	    9.6088	    3.4655	  -32.0437	
 -650.0000	2.068E-11	5.812E-12	6.951E+6	4.004E+6	  -20.0160	    9.6002	    3.4766	  -32.0167	
 -660.0000	2.071E-11	5.813E-12	6.966E+6	4.002E+6	  -20.0644	    9.5525	    3.4753	  -32.0536	
 -670.0000	2.073E-11	5.811E-12	6.954E+6	4.018E+6	  -20.0033	    9.5875	    3.4753	  -32.0294	
 -680.0000	2.061E-11	5.811E-12	6.978E+6	4.020E+6	  -20.0669	    9.5976	    3.4817	  -32.0036	
 -690.0000	2.063E-11	5.814E-12	6.973E+6	4.011E+6	  -20.0109	    9.6058	    3.4949	  -31.9586	
 -700.0000	2.058E-11	5.812E-12	6.993E+6	4.019E+6	  -20.0287	    9.6167	    3.5136	  -31.8961	
 -710.0000	2.066E-11	5.815E-12	6.974E+6	3.999E+6	  -20.0135	    9.6421	    3.5133	  -31.8794	
 -720.0000	2.069E-11	5.813E-12	6.963E+6	4.014E+6	  -20.0465	    9.6763	    3.5468	  -31.7575	
 -730.0000	2.057E-11	5.813E-12	6.999E+6	4.011E+6	  -20.1000	    9.6877	    3.5775	  -31.6605	
 -740.0000	2.065E-11	5.815E-12	6.989E+6	4.010E+6	  -20.0796	    9.6770	    3.5791	  -31.6634	
 -750.0000	2.068E-11	5.816E-12	6.987E+6	4.010E+6	  -19.9753	    9.6636	    3.5939	  -31.6298	
 -760.0000	2.064E-11	5.815E-12	6.981E+6	4.009E+6	  -19.9779	    9.6264	    3.5958	  -31.6502	
 -770.0000	2.067E-11	5.814E-12	6.981E+6	4.025E+6	  -20.0109	    9.5981	    3.5999	  -31.6580	
 -780.0000	2.061E-11	5.815E-12	6.997E+6	4.014E+6	  -20.0415	    9.6104	    3.5917	  -31.6731	
 -790.0000	2.076E-11	5.818E-12	6.973E+6	4.004E+6	  -20.0822	    9.6204	    3.5904	  -31.6698	
 -800.0000	2.064E-11	5.820E-12	7.001E+6	4.005E+6	  -19.9702	    9.6442	    3.5908	  -31.6524	
 -810.0000	2.067E-11	5.817E-12	6.991E+6	4.004E+6	  -20.0516	    9.6442	    3.6078	  -31.6033	
 -820.0000	2.073E-11	5.821E-12	6.991E+6	3.987E+6	  -20.0211	    9.6296	    3.6256	  -31.5627	
 -830.0000	2.072E-11	5.820E-12	6.987E+6	3.990E+6	  -20.1051	    9.6566	    3.6357	  -31.5150	
 -840.0000	2.075E-11	5.822E-12	6.988E+6	3.981E+6	  -20.0262	    9.6513	    3.6410	  -31.5034	
 -850.0000	2.071E-11	5.818E-12	6.997E+6	4.008E+6	  -19.9575	    9.6624	    3.6388	  -31.5020	
 -860.0000	2.060E-11	5.818E-12	7.014E+6	4.019E+6	  -20.0059	    9.6224	    3.6306	  -31.5532	
 -870.0000	2.064E-11	5.815E-12	6.999E+6	4.021E+6	  -20.0008	    9.6053	    3.6186	  -31.5995	
 -880.0000	2.058E-11	5.818E-12	7.008E+6	4.021E+6	  -19.9550	    9.6149	    3.6047	  -31.6327	
 -890.0000	2.073E-11	5.819E-12	6.992E+6	4.008E+6	  -20.0287	    9.5922	    3.6120	  -31.6277	
 -900.0000	2.066E-11	5.819E-12	7.015E+6	4.019E+6	  -19.9906	    9.6156	    3.6249	  -31.5743	
 -910.0000	2.065E-11	5.818E-12	7.017E+6	4.020E+6	  -19.9804	    9.6060	    3.6205	  -31.5936	
 -920.0000	2.063E-11	5.823E-12	7.031E+6	3.994E+6	  -19.9855	    9.6138	    3.6113	  -31.6144	
 -930.0000	2.062E-11	5.818E-12	7.022E+6	4.020E+6	  -20.0109	    9.6101	    3.5999	  -31.6497	
 -940.0000	2.069E-11	5.821E-12	7.018E+6	4.015E+6	  -19.9931	    9.5963	    3.5980	  -31.6648	
 -950.0000	2.063E-11	5.822E-12	7.012E+6	4.003E+6	  -20.0364	    9.6061	    3.5939	  -31.6434	
 -960.0000	2.065E-11	5.822E-12	7.016E+6	4.015E+6	  -19.9880	    9.6058	    3.5889	  -31.6846	
 -970.0000	2.075E-11	5.819E-12	6.995E+6	4.005E+6	  -19.9702	    9.5973	    3.5791	  -31.7187	
 -980.0000	2.063E-11	5.825E-12	7.024E+6	4.014E+6	  -19.9855	    9.6014	    3.5775	  -31.7205	
 -990.0000	2.066E-11	5.822E-12	7.023E+6	4.003E+6	  -20.0109	    9.5859	    3.5655	  -31.7660	
-1000.0000	2.061E-11	5.823E-12	7.029E+6	4.006E+6	  -19.9626	    9.5963	    3.5629	  -31.7661

File: Diodes/Halfmoon/Diodes/Data/PostIrrad/2S/34331_2S/042/CV_34331_042_2-S_HM_XX_DIODEQUARTER_Irradiated_10_26_2021_3_34_03_PM.txt
GCD Test
Bias: 5000.000000
CV_34331_042_2-S_HM_XX_DIODEQUARTER_Irradiated
Date/Time: 10/26/2021 3:34:03 PM
Sensor Name: DIODEQUARTER
Type: P
Annealing Status: Irradiated and Annealed at 60C for 80 Minutes
Environment: -20C
Tester: Andrew Kent

Time Delay per Ramp Step (s): 1.000

CV Time Delay per Measurement (s) :0.500

AC Voltage (V): 0.500

Current Number of measurements per voltage: 4.000

IV Time Delay per Measurement (s) :0.000


BiasVoltage	LCR_Cp_freq1000.0	LCR_Cp_freq10000.0	LCR_Rp_freq1000.0	LCR_Rp_freq10000.0	Temperature	Air_Temp	Humidity	Dewpoint	
  -10.0000	2.151E-11	4.023E-12	5.701E+6	3.428E+6	  -19.9066	   10.2642	    3.9810	  -30.1436	
  -20.0000	2.152E-11	4.031E-12	6.082E+6	3.522E+6	  -19.9372	   10.2308	    3.9747	  -30.1837	
  -30.0000	2.126E-11	4.041E-12	6.339E+6	3.573E+6	  -20.0135	   10.2709	    3.9658	  -30.1789	
  -40.0000	2.120E-11	4.047E-12	6.510E+6	3.638E+6	  -20.0033	   10.3188	    3.9690	  -30.1370	
  -50.0000	2.105E-11	4.066E-12	6.638E+6	3.603E+6	  -20.0440	   10.3606	    3.9570	  -30.1395	
  -60.0000	2.092E-11	4.071E-12	6.764E+6	3.623E+6	  -20.0415	   10.3732	    3.9665	  -30.1055	
  -70.0000	2.110E-11	4.068E-12	6.827E+6	3.675E+6	  -20.0822	   10.3654	    3.9684	  -30.1059	
  -80.0000	2.074E-11	4.072E-12	6.915E+6	3.683E+6	  -20.0694	   10.3654	    3.9763	  -30.0850	
  -90.0000	2.086E-11	4.073E-12	6.983E+6	3.722E+6	  -20.1127	   10.3291	    3.9915	  -30.0705	
 -100.0000	2.075E-11	4.074E-12	7.039E+6	3.738E+6	  -20.0211	   10.4237	    3.9953	  -29.9941	
 -110.0000	2.082E-11	4.083E-12	7.045E+6	3.700E+6	  -20.0440	   10.4611	    3.9959	  -29.9662	
 -120.0000	2.084E-11	4.088E-12	7.092E+6	3.737E+6	  -20.0237	   10.3991	    3.9877	  -30.0314	
 -130.0000	2.065E-11	4.090E-12	7.148E+6	3.745E+6	  -20.0593	   10.3133	    3.9845	  -30.0999	
 -140.0000	2.058E-11	4.092E-12	7.151E+6	3.744E+6	  -20.1152	   10.3133	    3.9813	  -30.1083	
 -150.0000	2.054E-11	4.088E-12	7.207E+6	3.771E+6	  -20.0364	   10.3483	    3.9703	  -30.1179	
 -160.0000	2.065E-11	4.093E-12	7.175E+6	3.753E+6	  -20.1305	   10.3648	    3.9611	  -30.1256	
 -170.0000	2.064E-11	4.091E-12	7.216E+6	3.768E+6	  -20.0440	   10.3564	    3.9658	  -30.1190	
 -180.0000	2.058E-11	4.093E-12	7.231E+6	3.765E+6	  -20.0745	   10.3891	    3.9608	  -30.1094	
 -190.0000	2.059E-11	4.095E-12	7.237E+6	3.751E+6	  -20.0338	   10.3419	    3.9583	  -30.1493	
 -200.0000	2.040E-11	4.090E-12	7.292E+6	3.796E+6	  -20.0237	   10.3542	    3.9478	  -30.1684	
 -210.0000	2.054E-11	4.093E-12	7.286E+6	3.785E+6	  -19.9931	   10.3575	    3.9655	  -30.1190	
 -220.0000	2.063E-11	4.100E-12	7.300E+6	3.753E+6	  -20.0262	   10.3169	    3.9684	  -30.1400	
 -230.0000	2.063E-11	4.092E-12	7.300E+6	3.796E+6	  -20.0287	   10.3104	    3.9902	  -30.0869	
 -240.0000	2.051E-11	4.097E-12	7.300E+6	3.771E+6	  -19.9753	   10.2896	    3.9915	  -30.0982	
 -250.0000	2.062E-11	4.100E-12	7.310E+6	3.757E+6	  -20.0008	   10.2866	    3.9943	  -30.0929	
 -260.0000	2.062E-11	4.101E-12	7.302E+6	3.754E+6	  -20.0465	   10.2033	    3.9804	  -30.1880	
 -270.0000	2.054E-11	4.094E-12	7.356E+6	3.802E+6	  -20.0389	   10.2033	    3.9826	  -30.1821	
 -280.0000	2.049E-11	4.093E-12	7.333E+6	3.811E+6	  -20.0389	   10.2675	    3.9570	  -30.2048	
 -290.0000	2.034E-11	4.093E-12	7.391E+6	3.809E+6	  -19.9423	   10.3296	    3.9519	  -30.1747	
 -300.0000	2.037E-11	4.098E-12	7.357E+6	3.795E+6	  -19.9982	   10.2899	    3.9589	  -30.1841	
 -310.0000	2.047E-11	4.098E-12	7.359E+6	3.784E+6	  -20.0109	   10.2374	    3.9639	  -30.2075	
 -320.0000	2.049E-11	4.095E-12	7.379E+6	3.805E+6	  -19.9677	   10.2414	    3.9576	  -30.2215	
 -330.0000	2.053E-11	4.091E-12	7.369E+6	3.828E+6	  -19.9448	   10.1590	    3.9488	  -30.3027	
 -340.0000	2.047E-11	4.098E-12	7.400E+6	3.789E+6	  -19.9448	   10.1028	    3.9538	  -30.3288	
 -350.0000	2.047E-11	4.098E-12	7.421E+6	3.800E+6	  -19.9524	   10.1640	    3.9500	  -30.2959	
 -360.0000	2.062E-11	4.098E-12	7.397E+6	3.796E+6	  -19.9982	   10.1792	    3.9399	  -30.3121	
 -370.0000	2.058E-11	4.098E-12	7.402E+6	3.804E+6	  -19.9677	   10.0502	    3.9418	  -30.3976	
 -380.0000	2.064E-11	4.099E-12	7.392E+6	3.803E+6	  -19.9880	   10.0800	    3.9320	  -30.4027	
 -390.0000	2.052E-11	4.100E-12	7.443E+6	3.813E+6	  -19.9448	   10.0876	    3.9292	  -30.4050	
 -400.0000	2.038E-11	4.098E-12	7.460E+6	3.808E+6	  -19.9906	   10.1550	    3.9330	  -30.3476	
 -410.0000	2.048E-11	4.105E-12	7.433E+6	3.783E+6	  -19.9982	   10.2457	    3.9168	  -30.3271	
 -420.0000	2.046E-11	4.104E-12	7.448E+6	3.782E+6	  -19.9473	   10.1905	    3.9269	  -30.3388	
 -430.0000	2.047E-11	4.102E-12	7.452E+6	3.797E+6	  -20.0389	   10.1843	    3.9282	  -30.3397	
 -440.0000	2.051E-11	4.102E-12	7.432E+6	3.806E+6	  -19.9957	   10.1797	    3.9213	  -30.3616	
 -450.0000	2.035E-11	4.097E-12	7.470E+6	3.833E+6	  -20.0287	   10.2406	    3.9200	  -30.3222	
 -460.0000	2.050E-11	4.099E-12	7.464E+6	3.821E+6	  -20.0135	   10.2406	    3.9269	  -30.3036	
 -470.0000	2.024E-11	4.100E-12	7.523E+6	3.836E+6	  -20.0160	   10.2710	    3.9443	  -30.2359	
 -480.0000	2.035E-11	4.104E-12	7.518E+6	3.807E+6	  -19.9779	   10.2668	    3.9456	  -30.2355	
 -490.0000	2.042E-11	4.101E-12	7.489E+6	3.826E+6	  -19.9931	   10.2668	    3.9434	  -30.2414	
 -500.0000	2.042E-11	4.100E-12	7.515E+6	3.841E+6	  -20.0415	   10.3085	    3.9589	  -30.1710	
 -510.0000	2.043E-11	4.103E-12	7.480E+6	3.816E+6	  -20.0160	   10.2719	    3.9466	  -30.2294	
 -520.0000	2.060E-11	4.110E-12	7.479E+6	3.784E+6	  -20.0364	   10.2328	    3.9399	  -30.2746	
 -530.0000	2.060E-11	4.108E-12	7.483E+6	3.785E+6	  -19.9804	   10.3212	    3.9301	  -30.2387	
 -540.0000	2.043E-11	4.104E-12	7.491E+6	3.821E+6	  -20.0084	   10.2997	    3.9355	  -30.2394	
 -550.0000	2.053E-11	4.109E-12	7.466E+6	3.787E+6	  -20.1000	   10.2295	    3.9269	  -30.3114	
 -560.0000	2.042E-11	4.106E-12	7.523E+6	3.811E+6	  -20.0211	   10.2096	    3.9383	  -30.2950	
 -570.0000	2.046E-11	4.106E-12	7.526E+6	3.811E+6	  -20.0287	   10.2142	    3.9361	  -30.2977	
 -580.0000	2.013E-11	4.098E-12	7.565E+6	3.864E+6	  -19.9753	   10.1784	    3.9184	  -30.3701	
 -590.0000	2.016E-11	4.099E-12	7.581E+6	3.866E+6	  -19.9880	   10.1772	    3.9114	  -30.3895	
 -600.0000	2.042E-11	4.106E-12	7.531E+6	3.816E+6	  -19.9779	   10.1310	    3.9102	  -30.4253	
 -610.0000	2.027E-11	4.102E-12	7.541E+6	3.838E+6	  -20.0186	   10.1310	    3.9035	  -30.4431	
 -620.0000	2.036E-11	4.108E-12	7.554E+6	3.814E+6	  -20.0364	   10.1616	    3.9016	  -30.4267	
 -630.0000	2.034E-11	4.106E-12	7.566E+6	3.838E+6	  -20.0389	   10.1515	    3.9080	  -30.4168	
 -640.0000	2.033E-11	4.100E-12	7.545E+6	3.853E+6	  -20.0847	   10.1838	    3.9001	  -30.4154	
 -650.0000	2.038E-11	4.102E-12	7.554E+6	3.859E+6	  -19.9728	   10.2307	    3.9073	  -30.3631	
 -660.0000	2.022E-11	4.100E-12	7.556E+6	3.853E+6	  -19.9677	   10.2771	    3.9099	  -30.3237	
 -670.0000	2.032E-11	4.104E-12	7.533E+6	3.845E+6	  -19.9779	   10.2262	    3.9127	  -30.3518	
 -680.0000	2.040E-11	4.107E-12	7.552E+6	3.832E+6	  -19.9702	   10.2172	    3.9042	  -30.3810	
 -690.0000	2.025E-11	4.105E-12	7.545E+6	3.832E+6	  -19.9906	   10.1845	    3.9140	  -30.3776	
 -700.0000	2.043E-11	4.103E-12	7.524E+6	3.845E+6	  -19.9702	   10.1765	    3.9156	  -30.3790	
 -710.0000	2.026E-11	4.109E-12	7.574E+6	3.828E+6	  -19.9702	   10.2191	    3.9194	  -30.3390	
 -720.0000	2.032E-11	4.108E-12	7.550E+6	3.827E+6	  -20.0160	   10.2040	    3.9282	  -30.3259	
 -730.0000	2.041E-11	4.110E-12	7.555E+6	3.818E+6	  -20.0109	   10.1487	    3.9168	  -30.3951	
 -740.0000	2.031E-11	4.104E-12	7.579E+6	3.851E+6	  -20.0033	   10.1136	    3.9292	  -30.3868	
 -750.0000	2.041E-11	4.109E-12	7.542E+6	3.840E+6	  -20.0440	   10.1136	    3.9342	  -30.3733	
 -760.0000	2.022E-11	4.107E-12	7.580E+6	3.846E+6	  -19.9982	   10.1732	    3.9339	  -30.3323	
 -770.0000	2.032E-11	4.108E-12	7.592E+6	3.829E+6	  -20.0109	   10.2238	    3.9254	  -30.3196	
 -780.0000	2.034E-11	4.111E-12	7.544E+6	3.825E+6	  -19.9957	   10.2232	    3.9200	  -30.3345	
 -790.0000	2.036E-11	4.111E-12	7.582E+6	3.825E+6	  -19.9804	   10.1895	    3.9263	  -30.3411	
 -800.0000	2.044E-11	4.109E-12	7.557E+6	3.829E+6	  -20.0109	   10.1914	    3.9124	  -30.3770	
 -810.0000	2.018E-11	4.108E-12	7.584E+6	3.856E+6	  -19.9346	   10.2172	    3.9156	  -30.3505	
 -820.0000	2.013E-11	4.104E-12	7.603E+6	3.867E+6	  -20.0109	   10.2397	    3.9383	  -30.2739	
 -830.0000	2.003E-11	4.105E-12	7.643E+6	3.859E+6	  -19.9804	   10.1719	    3.9472	  -30.2979	
 -840.0000	2.012E-11	4.107E-12	7.636E+6	3.855E+6	  -20.0313	   10.1407	    3.9526	  -30.3055	
 -850.0000	2.036E-11	4.109E-12	7.571E+6	3.850E+6	  -20.0465	   10.0950	    3.9475	  -30.3510	
 -860.0000	2.037E-11	4.112E-12	7.607E+6	3.839E+6	  -19.9677	   10.0950	    3.9434	  -30.3619	
 -870.0000	2.052E-11	4.112E-12	7.563E+6	3.824E+6	  -20.0338	   10.1337	    3.9519	  -30.3121	
 -880.0000	2.031E-11	4.111E-12	7.629E+6	3.829E+6	  -20.1025	   10.0688	    3.9377	  -30.3955	
 -890.0000	2.035E-11	4.109E-12	7.582E+6	3.844E+6	  -20.0872	   10.0424	    3.9383	  -30.4123	
 -900.0000	2.019E-11	4.109E-12	7.607E+6	3.848E+6	  -20.0389	   10.1068	    3.9507	  -30.3343	
 -910.0000	2.023E-11	4.110E-12	7.637E+6	3.856E+6	  -20.0694	   10.0872	    3.9602	  -30.3229	
 -920.0000	2.024E-11	4.113E-12	7.605E+6	3.839E+6	  -19.9830	   10.1232	    3.9665	  -30.2809	
 -930.0000	2.036E-11	4.116E-12	7.596E+6	3.814E+6	  -20.0389	   10.1189	    3.9548	  -30.3150	
 -940.0000	2.054E-11	4.116E-12	7.571E+6	3.816E+6	  -20.0822	   10.1189	    3.9627	  -30.2940	
 -950.0000	2.033E-11	4.115E-12	7.593E+6	3.821E+6	  -20.0287	   10.0529	    3.9712	  -30.3178	
 -960.0000	2.034E-11	4.112E-12	7.579E+6	3.836E+6	  -20.0160	   10.1313	    3.9677	  -30.2719	
 -970.0000	2.051E-11	4.117E-12	7.574E+6	3.808E+6	  -20.0262	   10.1710	    3.9772	  -30.2190	
 -980.0000	2.041E-11	4.114E-12	7.615E+6	3.833E+6	  -20.0313	   10.1785	    3.9744	  -30.2213	
 -990.0000	2.025E-11	4.113E-12	7.629E+6	3.842E+6	  -20.0415	   10.1788	    3.9788	  -30.2094	
-1000.0000	2.031E-11	4.109E-12	7.586E+6	3.847E+6	  -19.9982	   10.1124	    3.9842	  -30.2418

File: Diodes/Halfmoon/Diodes/Data/PostIrrad/2S/34331_2S/042/CV_34331_042_2-S_HM_XX_DIODE_Irradiated_10_21_2021_12_45_49_PM.txt
GCD Test
Bias: 5000.000000
CV_34331_042_2-S_HM_XX_DIODE_Irradiated
Date/Time: 10/21/2021 12:45:49 PM
Sensor Name: DIODE
Type: P
Annealing Status: Irradiated and Annealed at 60C for 80 min
Environment: -15C
Tester: Andrew Kent

Time Delay per Ramp Step (s): 1.000

CV Time Delay per Measurement (s) :0.500

AC Voltage (V): 0.500

Current Number of measurements per voltage: 4.000

IV Time Delay per Measurement (s) :0.500


BiasVoltage	LCR_Cp_freq1000.0	LCR_Cp_freq10000.0	LCR_Rp_freq1000.0	LCR_Rp_freq10000.0	Temperature	Air_Temp	Humidity	Dewpoint	
  -10.0000	1.256E-12	8.567E-13	4.560E+6	2.407E+7	  -14.7890	    8.9692	   12.3815	  -18.5290	
  -20.0000	-7.024E-13	1.096E-12	4.960E+6	2.051E+7	  -14.8185	    9.0541	   12.3786	  -18.4646	
  -30.0000	-4.597E-13	1.111E-12	4.994E+6	2.281E+7	  -14.8455	    8.8133	   12.3463	  -18.6855	
  -40.0000	1.833E-12	1.044E-12	4.929E+6	2.301E+7	  -14.8887	    8.7685	   12.3518	  -18.7158	
  -50.0000	1.677E-12	1.002E-12	5.076E+6	3.172E+7	  -14.9257	    8.8540	   12.3464	  -18.6533	
  -60.0000	1.109E-12	9.991E-13	4.946E+6	2.309E+7	  -14.9257	    8.8540	   12.3464	  -18.6533	
  -70.0000	2.058E-12	9.899E-13	4.936E+6	2.098E+7	  -14.9588	    8.7183	   12.3425	  -18.7642	
  -80.0000	3.447E-12	9.210E-13	4.787E+6	2.393E+7	  -14.9886	    8.7653	   12.3495	  -18.7205	
  -90.0000	2.160E-12	1.030E-12	4.883E+6	2.185E+7	  -15.0149	    8.9628	   12.3201	  -18.5922	
 -100.0000	2.954E-12	1.090E-12	4.896E+6	2.249E+7	  -14.9965	    8.9102	   12.3517	  -18.6038	
 -110.0000	4.277E-12	8.911E-13	4.756E+6	2.566E+7	  -14.9965	    8.9102	   12.3517	  -18.6038	
 -120.0000	4.208E-12	9.957E-13	4.896E+6	1.883E+7	  -14.9564	    8.8566	   12.3346	  -18.6624	
 -130.0000	4.150E-12	1.067E-12	4.781E+6	1.771E+7	  -14.9243	    8.7598	   12.3183	  -18.7544	
 -140.0000	6.616E-12	9.902E-13	4.646E+6	1.926E+7	  -14.8804	    8.7852	   12.2784	  -18.7721	
 -150.0000	6.629E-12	9.727E-13	4.768E+6	1.616E+7	  -14.8354	    8.8827	   12.3149	  -18.6604	
 -160.0000	7.752E-12	9.834E-13	4.600E+6	1.973E+7	  -14.8354	    8.8827	   12.3149	  -18.6604	
 -170.0000	8.246E-12	9.579E-13	4.618E+6	1.851E+7	  -14.8083	    8.7942	   12.3345	  -18.7118	
 -180.0000	8.948E-12	8.800E-13	4.604E+6	1.763E+7	  -14.8140	    8.8411	   12.3311	  -18.6779	
 -190.0000	1.031E-11	7.697E-13	4.546E+6	1.631E+7	  -14.8263	    8.7832	   12.3366	  -18.7185	
 -200.0000	1.071E-11	9.827E-13	4.625E+6	1.532E+7	  -14.8720	    8.7806	   12.2983	  -18.7569	
 -210.0000	9.822E-12	9.274E-13	4.628E+6	1.474E+7	  -14.9121	    8.8783	   12.3096	  -18.6690	
 -220.0000	1.088E-11	8.761E-13	4.574E+6	1.456E+7	  -14.9121	    8.8783	   12.3096	  -18.6690	
 -230.0000	1.141E-11	8.254E-13	4.548E+6	1.397E+7	  -14.9285	    8.8193	   12.3156	  -18.7099	
 -240.0000	1.244E-11	8.980E-13	4.509E+6	1.477E+7	  -14.9869	    8.8324	   12.3290	  -18.6868	
 -250.0000	1.224E-11	6.440E-13	4.454E+6	1.295E+7	  -15.0336	    8.8245	   12.3039	  -18.7169	
 -260.0000	1.174E-11	8.432E-13	4.440E+6	1.222E+7	  -15.0292	    8.7841	   12.3040	  -18.7487	
 -270.0000	1.292E-11	9.355E-13	4.579E+6	1.072E+7	  -15.0292	    8.7841	   12.3040	  -18.7487	
 -280.0000	1.428E-11	6.901E-13	4.555E+6	1.299E+7	  -15.0395	    8.8332	   12.3228	  -18.6921	
 -290.0000	1.385E-11	8.837E-13	4.391E+6	1.144E+7	  -14.9888	    8.8034	   12.2767	  -18.7594	
 -300.0000	1.491E-11	6.427E-13	4.513E+6	1.110E+7	  -14.9194	    8.7621	   12.3134	  -18.7572	
 -310.0000	1.479E-11	6.413E-13	4.718E+6	1.028E+7	  -14.8350	    8.8907	   12.3141	  -18.6548	
 -320.0000	1.597E-11	6.817E-13	4.502E+6	1.024E+7	  -14.8350	    8.8907	   12.3141	  -18.6548	
 -330.0000	1.556E-11	6.865E-13	4.860E+6	9.704E+6	  -14.7850	    8.6779	   12.2986	  -18.8377	
 -340.0000	1.620E-11	6.212E-13	4.628E+6	9.379E+6	  -14.7415	    8.6682	   12.2750	  -18.8678	
 -350.0000	1.750E-11	5.319E-13	4.743E+6	9.366E+6	  -14.7502	    8.5731	   12.2862	  -18.9323	
 -360.0000	1.659E-11	6.258E-13	4.647E+6	9.420E+6	  -14.7888	    8.7719	   12.2927	  -18.7691	
 -370.0000	1.808E-11	7.086E-13	4.467E+6	9.147E+6	  -14.7888	    8.7719	   12.2927	  -18.7691	
 -380.0000	1.758E-11	6.977E-13	4.485E+6	8.978E+6	  -14.8222	    8.8350	   12.2649	  -18.7457	
 -390.0000	1.707E-11	6.702E-13	4.488E+6	8.202E+6	  -14.8793	    8.8293	   12.3105	  -18.7067	
 -400.0000	1.781E-11	5.914E-13	4.728E+6	8.324E+6	  -14.9452	    8.7304	   12.2716	  -18.8218	
 -410.0000	1.886E-11	6.228E-13	4.739E+6	8.541E+6	  -14.9622	    8.6681	   12.3056	  -18.8388	
 -420.0000	1.737E-11	6.770E-13	4.755E+6	7.720E+6	  -14.9622	    8.6681	   12.3056	  -18.8388	
 -430.0000	1.886E-11	7.063E-13	4.613E+6	7.810E+6	  -14.9882	    8.7919	   12.2808	  -18.7645	
 -440.0000	2.021E-11	5.913E-13	4.730E+6	7.544E+6	  -14.9792	    8.7627	   12.2813	  -18.7872	
 -450.0000	2.068E-11	4.765E-13	4.730E+6	7.472E+6	  -14.9382	    8.8756	   12.2445	  -18.7331	
 -460.0000	2.056E-11	5.324E-13	4.646E+6	6.847E+6	  -14.8719	    8.6122	   12.2819	  -18.9055	
 -470.0000	2.150E-11	5.586E-13	4.612E+6	7.081E+6	  -14.8177	    8.8394	   12.2321	  -18.7734	
 -480.0000	2.067E-11	6.079E-13	4.791E+6	6.860E+6	  -14.8177	    8.8394	   12.2321	  -18.7734	
 -490.0000	1.980E-11	5.971E-13	4.814E+6	6.373E+6	  -14.7805	    8.6730	   12.2654	  -18.8732	
 -500.0000	2.176E-11	5.607E-13	4.682E+6	6.319E+6	  -14.7905	    8.6874	   12.2499	  -18.8765	
 -510.0000	2.181E-11	5.935E-13	4.553E+6	6.318E+6	  -14.8135	    8.8517	   12.2623	  -18.7349	
 -520.0000	2.176E-11	5.447E-13	4.679E+6	6.599E+6	  -14.8318	    8.6789	   12.2344	  -18.8980	
 -530.0000	2.206E-11	5.311E-13	4.682E+6	5.898E+6	  -14.8318	    8.6789	   12.2344	  -18.8980	
 -540.0000	2.202E-11	5.175E-13	4.566E+6	6.172E+6	  -14.8591	    8.8273	   12.2380	  -18.7774	
 -550.0000	2.373E-11	5.434E-13	4.703E+6	5.917E+6	  -14.9062	    8.8131	   12.2605	  -18.7671	
 -560.0000	2.323E-11	6.049E-13	4.628E+6	5.934E+6	  -14.9637	    8.6110	   12.2271	  -18.9585	
 -570.0000	2.293E-11	4.944E-13	4.589E+6	5.640E+6	  -14.9963	    8.7744	   12.2153	  -18.8407	
 -580.0000	2.308E-11	6.146E-13	4.618E+6	5.858E+6	  -14.9963	    8.7744	   12.2153	  -18.8407	
 -590.0000	2.236E-11	6.531E-13	4.605E+6	5.603E+6	  -15.0039	    8.7943	   12.2351	  -18.8062	
 -600.0000	2.476E-11	4.694E-13	4.673E+6	5.412E+6	  -15.0069	    8.7675	   12.2613	  -18.8024	
 -610.0000	2.423E-11	5.478E-13	4.856E+6	5.435E+6	  -15.0151	    8.6627	   12.2333	  -18.9119	
 -620.0000	2.382E-11	5.399E-13	4.689E+6	5.231E+6	  -14.9654	    8.6692	   12.2250	  -18.9146	
 -630.0000	2.258E-11	5.682E-13	4.583E+6	5.332E+6	  -14.9654	    8.6692	   12.2250	  -18.9146	
 -640.0000	2.560E-11	5.616E-13	4.775E+6	5.179E+6	  -14.9161	    8.6463	   12.2334	  -18.9246	
 -650.0000	2.484E-11	5.972E-13	4.711E+6	5.061E+6	  -14.8722	    8.5880	   12.2118	  -18.9913	
 -660.0000	2.501E-11	6.467E-13	4.759E+6	5.111E+6	  -14.8330	    8.7598	   12.2313	  -18.8371	
 -670.0000	2.508E-11	5.638E-13	4.689E+6	4.908E+6	  -14.8192	    8.6494	   12.2470	  -18.9093	
 -680.0000	2.405E-11	4.242E-13	4.541E+6	4.938E+6	  -14.8363	    8.7077	   12.2076	  -18.9008	
 -690.0000	2.598E-11	5.680E-13	4.618E+6	4.708E+6	  -14.8363	    8.7077	   12.2076	  -18.9008	
 -700.0000	2.509E-11	7.479E-13	4.588E+6	4.759E+6	  -14.8847	    8.5911	   12.2282	  -18.9732	
 -710.0000	2.574E-11	5.292E-13	4.669E+6	4.711E+6	  -14.9270	    8.5397	   12.2214	  -19.0203	
 -720.0000	2.581E-11	6.202E-13	4.681E+6	4.594E+6	  -14.9570	    8.5648	   12.1910	  -19.0295	
 -730.0000	2.567E-11	6.073E-13	4.608E+6	4.699E+6	  -14.9896	    8.9833	   12.1968	  -18.6936	
 -740.0000	2.548E-11	6.400E-13	4.576E+6	4.505E+6	  -14.9896	    8.9833	   12.1968	  -18.6936	
 -750.0000	2.516E-11	6.148E-13	4.447E+6	4.538E+6	  -15.0120	    8.7698	   12.2129	  -18.8467	
 -760.0000	2.435E-11	6.483E-13	4.574E+6	4.256E+6	  -15.0314	    8.6486	   12.2323	  -18.9239	
 -770.0000	2.634E-11	5.872E-13	4.670E+6	4.423E+6	  -15.0198	    8.6394	   12.1851	  -18.9763	
 -780.0000	2.670E-11	6.824E-13	4.818E+6	4.301E+6	  -14.9681	    8.6365	   12.1829	  -18.9806	
 -790.0000	2.654E-11	6.586E-13	4.705E+6	4.473E+6	  -14.9681	    8.6365	   12.1829	  -18.9806	
 -800.0000	2.672E-11	7.371E-13	4.913E+6	4.203E+6	  -14.9277	    8.6482	   12.1974	  -18.9575	
 -810.0000	2.849E-11	7.060E-13	4.916E+6	4.154E+6	  -14.8631	    8.8169	   12.2162	  -18.8064	
 -820.0000	2.596E-11	6.196E-13	4.857E+6	4.128E+6	  -14.8381	    8.6487	   12.2007	  -18.9541	
 -830.0000	2.760E-11	6.997E-13	4.734E+6	4.131E+6	  -14.8181	    8.5331	   12.2114	  -19.0350	
 -840.0000	2.607E-11	6.460E-13	4.703E+6	4.060E+6	  -14.8181	    8.5331	   12.2114	  -19.0350	
 -850.0000	2.689E-11	8.345E-13	4.748E+6	3.975E+6	  -14.8270	    8.7868	   12.2086	  -18.8374	
 -860.0000	2.718E-11	7.973E-13	4.670E+6	3.943E+6	  -14.8315	    8.5996	   12.2086	  -18.9853	
 -870.0000	2.699E-11	8.055E-13	4.785E+6	4.062E+6	  -14.8864	    8.5891	   12.2035	  -18.9984	
 -880.0000	2.653E-11	8.262E-13	4.654E+6	3.999E+6	  -14.9423	    8.6372	   12.1973	  -18.9663	
 -890.0000	2.682E-11	1.005E-12	4.674E+6	3.919E+6	  -14.9423	    8.6372	   12.1973	  -18.9663	
 -900.0000	2.527E-11	9.520E-13	4.564E+6	4.010E+6	  -14.9855	    8.4971	   12.2042	  -19.0703	
 -910.0000	2.660E-11	9.129E-13	4.773E+6	3.889E+6	  -15.0242	    8.8150	   12.2158	  -18.8083	
 -920.0000	2.664E-11	9.331E-13	4.719E+6	3.910E+6	  -15.0374	    8.6854	   12.2138	  -18.9125	
 -930.0000	2.659E-11	8.346E-13	4.697E+6	3.842E+6	  -15.0191	    8.6407	   12.2175	  -18.9443	
 -940.0000	2.715E-11	8.169E-13	4.649E+6	3.745E+6	  -14.9601	    8.5216	   12.2124	  -19.0432	
 -950.0000	2.858E-11	9.659E-13	4.873E+6	3.752E+6	  -14.9601	    8.5216	   12.2124	  -19.0432	
 -960.0000	2.724E-11	8.821E-13	4.733E+6	3.773E+6	  -14.9003	    8.7840	   12.2037	  -18.8444	
 -970.0000	2.665E-11	8.930E-13	4.890E+6	3.812E+6	  -14.8134	    8.6469	   12.1952	  -18.9606	
 -980.0000	2.693E-11	1.100E-12	4.831E+6	3.567E+6	  -14.7590	    8.8013	   12.2040	  -18.8304	
 -990.0000	2.832E-11	1.014E-12	4.617E+6	3.583E+6	  -14.7572	    8.6189	   12.2206	  -18.9585	
-1000.0000	2.791E-11	9.967E-13	4.676E+6	3.539E+6	  -14.7572	    8.6189	   12.2206	  -18.9585
