Repository: ctiley/CERN_CMS_Silicon_Sensor

# CERN_CMS_Silicon_Sensor

# Code To-Do 
- Double check Halfmoon Diode Data

# Lab To-Do
- Measure more HGCAL Diodes
- Measure rest of Unirradiated Halfmoon Diodes
- Rebond D0 Diode
- Cleanup Wires at Alibava Station
-

File: Diodes/Halfmoon/Diodes/Data/PostIrrad/2S/34331_2S/042/CV_34331_042_2-S_HM_XX_DIODE_Irradiated_10_25_2021_5_40_51_PM.txt
GCD Test
Bias: 5000.000000
CV_34331_042_2-S_HM_XX_DIODE_Irradiated
Date/Time: 10/25/2021 5:40:51 PM
Sensor Name: DIODE
Type: P
Annealing Status: Irradiated and Annealed at 60C for 80 Minutes
Environment: -20C
Tester: Andrew Kent

Time Delay per Ramp Step (s): 1.000

CV Time Delay per Measurement (s) :0.500

AC Voltage (V): 0.500

Current Number of measurements per voltage: 4.000

IV Time Delay per Measurement (s) :0.000


BiasVoltage	LCR_Cp_freq1000.0	LCR_Cp_freq10000.0	LCR_Rp_freq1000.0	LCR_Rp_freq10000.0	Temperature	Air_Temp	Humidity	Dewpoint	
  -10.0000	2.789E-11	6.550E-12	2.794E+6	2.374E+6	  -20.1330	    9.0362	    3.2084	  -33.2294	
  -20.0000	2.785E-11	6.656E-12	3.334E+6	2.572E+6	  -20.1279	    9.0505	    3.2116	  -33.2095	
  -30.0000	2.656E-11	6.751E-12	3.707E+6	2.700E+6	  -20.1229	    9.0736	    3.1973	  -33.2389	
  -40.0000	2.587E-11	6.823E-12	3.999E+6	2.798E+6	  -20.0898	    9.0736	    3.1907	  -33.2601	
  -50.0000	2.511E-11	6.880E-12	4.232E+6	2.883E+6	  -20.1051	    9.1162	    3.2062	  -33.1814	
  -60.0000	2.475E-11	6.916E-12	4.428E+6	2.955E+6	  -20.0644	    9.0931	    3.2147	  -33.1702	
  -70.0000	2.442E-11	6.949E-12	4.610E+6	2.991E+6	  -20.1508	    9.0855	    3.2090	  -33.1935	
  -80.0000	2.425E-11	6.973E-12	4.726E+6	3.037E+6	  -20.0720	    9.1103	    3.2214	  -33.1373	
  -90.0000	2.397E-11	6.993E-12	4.876E+6	3.093E+6	  -20.0160	    9.1262	    3.2302	  -33.0983	
 -100.0000	2.354E-11	7.008E-12	4.969E+6	3.162E+6	  -20.1152	    9.1094	    3.2192	  -33.1449	
 -110.0000	2.336E-11	7.017E-12	5.078E+6	3.203E+6	  -20.1076	    9.0860	    3.2236	  -33.1470	
 -120.0000	2.318E-11	7.044E-12	5.155E+6	3.249E+6	  -20.0542	    9.0710	    3.2173	  -33.1774	
 -130.0000	2.336E-11	7.044E-12	5.184E+6	3.245E+6	  -20.0949	    9.0858	    3.2141	  -33.1772	
 -140.0000	2.290E-11	7.044E-12	5.280E+6	3.296E+6	  -20.0745	    9.0562	    3.2192	  -33.1815	
 -150.0000	2.294E-11	7.046E-12	5.338E+6	3.346E+6	  -20.0237	    9.0899	    3.2277	  -33.1313	
 -160.0000	2.288E-11	7.052E-12	5.373E+6	3.364E+6	  -20.0771	    9.0454	    3.2290	  -33.1579	
 -170.0000	2.288E-11	7.052E-12	5.403E+6	3.402E+6	  -20.0872	    9.0454	    3.2413	  -33.1190	
 -180.0000	2.257E-11	7.049E-12	5.468E+6	3.437E+6	  -19.9575	    9.0922	    3.2438	  -33.0838	
 -190.0000	2.245E-11	7.048E-12	5.518E+6	3.460E+6	  -19.9652	    9.1000	    3.2441	  -33.0725	
 -200.0000	2.236E-11	7.050E-12	5.511E+6	3.498E+6	  -19.9804	    9.0986	    3.2600	  -33.0238	
 -210.0000	2.174E-11	7.057E-12	5.611E+6	3.567E+6	  -19.9448	    9.1266	    3.2682	  -32.9787	
 -220.0000	2.225E-11	7.036E-12	5.558E+6	3.561E+6	  -19.9016	    9.1335	    3.2615	  -32.9948	
 -230.0000	2.211E-11	7.040E-12	5.617E+6	3.588E+6	  -19.9524	    9.1413	    3.2596	  -32.9954	
 -240.0000	2.201E-11	7.037E-12	5.650E+6	3.612E+6	  -19.8481	    9.1572	    3.2789	  -32.9241	
 -250.0000	2.195E-11	7.031E-12	5.665E+6	3.649E+6	  -19.9245	    9.1478	    3.2625	  -32.9819	
 -260.0000	2.189E-11	7.026E-12	5.713E+6	3.678E+6	  -19.9117	    9.1338	    3.2574	  -33.0074	
 -270.0000	2.190E-11	7.018E-12	5.715E+6	3.693E+6	  -19.9143	    9.1212	    3.2606	  -33.0062	
 -280.0000	2.188E-11	7.014E-12	5.694E+6	3.724E+6	  -19.9092	    9.1751	    3.2600	  -32.9711	
 -290.0000	2.176E-11	7.009E-12	5.734E+6	3.759E+6	  -19.9321	    9.1603	    3.2691	  -32.9526	
 -300.0000	2.163E-11	7.004E-12	5.786E+6	3.798E+6	  -19.8252	    9.1435	    3.2723	  -32.9543	
 -310.0000	2.162E-11	7.000E-12	5.742E+6	3.816E+6	  -19.8456	    9.1351	    3.2628	  -32.9897	
 -320.0000	2.151E-11	6.995E-12	5.798E+6	3.855E+6	  -19.8939	    9.1081	    3.2720	  -32.9797	
 -330.0000	2.141E-11	6.997E-12	5.807E+6	3.873E+6	  -19.8736	    9.0846	    3.2748	  -32.9870	
 -340.0000	2.129E-11	6.992E-12	5.836E+6	3.913E+6	  -19.8990	    9.1084	    3.2767	  -32.9647	
 -350.0000	2.124E-11	6.988E-12	5.857E+6	3.941E+6	  -19.9092	    9.0789	    3.2603	  -33.0364	
 -360.0000	2.107E-11	6.987E-12	5.916E+6	3.972E+6	  -19.9295	    9.0788	    3.2660	  -33.0186	
 -370.0000	2.112E-11	6.989E-12	5.894E+6	3.982E+6	  -19.9575	    9.0828	    3.2650	  -33.0189	
 -380.0000	2.098E-11	6.983E-12	5.965E+6	4.031E+6	  -19.9397	    9.0948	    3.2593	  -33.0284	
 -390.0000	2.095E-11	6.984E-12	5.974E+6	4.051E+6	  -20.0109	    9.1096	    3.2549	  -33.0321	
 -400.0000	2.083E-11	6.983E-12	5.983E+6	4.082E+6	  -19.9575	    9.1094	    3.2549	  -33.0322	
 -410.0000	2.075E-11	6.981E-12	6.038E+6	4.110E+6	  -19.9601	    9.1221	    3.2362	  -33.0822	
 -420.0000	2.067E-11	6.983E-12	6.058E+6	4.126E+6	  -19.9448	    9.1362	    3.2451	  -33.0446	
 -430.0000	2.057E-11	6.982E-12	6.067E+6	4.150E+6	  -19.9982	    9.1441	    3.2334	  -33.0760	
 -440.0000	2.060E-11	6.983E-12	6.053E+6	4.165E+6	  -20.0211	    9.1578	    3.2321	  -33.0546	
 -450.0000	2.042E-11	6.985E-12	6.099E+6	4.185E+6	  -20.0008	    9.1314	    3.2207	  -33.1247	
 -460.0000	2.046E-11	6.983E-12	6.103E+6	4.193E+6	  -20.0491	    9.1403	    3.2211	  -33.1176	
 -470.0000	2.047E-11	6.983E-12	6.142E+6	4.212E+6	  -20.0008	    9.1498	    3.2144	  -33.1322	
 -480.0000	2.041E-11	6.983E-12	6.146E+6	4.227E+6	  -20.0542	    9.1120	    3.2192	  -33.1431	
 -490.0000	2.032E-11	6.983E-12	6.160E+6	4.242E+6	  -20.0465	    9.1589	    3.2141	  -33.1269	
 -500.0000	2.023E-11	6.983E-12	6.191E+6	4.263E+6	  -20.0465	    9.1412	    3.2132	  -33.1421	
 -510.0000	2.018E-11	6.981E-12	6.218E+6	4.281E+6	  -20.0644	    9.1665	    3.2214	  -33.0986	
 -520.0000	2.015E-11	6.981E-12	6.250E+6	4.304E+6	  -20.1152	    9.1636	    3.2173	  -33.1136	
 -530.0000	2.005E-11	6.980E-12	6.284E+6	4.319E+6	  -20.0211	    9.1698	    3.2163	  -33.1123	
 -540.0000	2.001E-11	6.980E-12	6.265E+6	4.322E+6	  -20.0059	    9.1846	    3.2211	  -33.0871	
 -550.0000	2.002E-11	6.984E-12	6.295E+6	4.303E+6	  -20.1254	    9.1846	    3.2223	  -33.0831	
 -560.0000	2.014E-11	6.984E-12	6.293E+6	4.319E+6	  -20.0542	    9.1777	    3.2255	  -33.0778	
 -570.0000	1.997E-11	6.985E-12	6.291E+6	4.321E+6	  -20.0796	    9.1709	    3.2106	  -33.1297	
 -580.0000	2.019E-11	6.984E-12	6.289E+6	4.308E+6	  -20.0313	    9.1481	    3.2132	  -33.1374	
 -590.0000	2.008E-11	6.983E-12	6.303E+6	4.322E+6	  -20.0262	    9.1466	    3.2078	  -33.1554	
 -600.0000	2.009E-11	6.983E-12	6.295E+6	4.328E+6	  -20.0796	    9.1156	    3.1999	  -33.1879	
 -610.0000	2.006E-11	6.983E-12	6.306E+6	4.340E+6	  -20.0847	    9.1250	    3.2049	  -33.1794	
 -620.0000	2.012E-11	6.986E-12	6.304E+6	4.317E+6	  -20.1203	    9.1826	    3.2049	  -33.1398	
 -630.0000	2.002E-11	6.984E-12	6.310E+6	4.336E+6	  -20.0720	    9.1688	    3.2090	  -33.1362	
 -640.0000	2.005E-11	6.981E-12	6.304E+6	4.347E+6	  -20.0923	    9.1664	    3.1996	  -33.1680	
 -650.0000	2.010E-11	6.984E-12	6.306E+6	4.335E+6	  -20.0593	    9.1014	    3.2071	  -33.1886	
 -660.0000	2.006E-11	6.983E-12	6.306E+6	4.351E+6	  -20.0796	    9.1305	    3.1923	  -33.2159	
 -670.0000	2.001E-11	6.982E-12	6.324E+6	4.351E+6	  -20.0389	    9.1196	    3.1853	  -33.2457	
 -680.0000	1.993E-11	6.982E-12	6.316E+6	4.349E+6	  -20.0084	    9.1192	    3.1872	  -33.2399	
 -690.0000	2.009E-11	6.985E-12	6.305E+6	4.336E+6	  -20.0160	    9.1080	    3.1856	  -33.2526	
 -700.0000	2.001E-11	6.983E-12	6.326E+6	4.351E+6	  -20.0211	    9.1190	    3.1717	  -33.2897	
 -710.0000	1.995E-11	6.983E-12	6.315E+6	4.347E+6	  -20.0822	    9.1311	    3.1717	  -33.2813	
 -720.0000	1.992E-11	6.981E-12	6.333E+6	4.366E+6	  -20.0745	    9.1311	    3.1705	  -33.2854	
 -730.0000	1.999E-11	6.983E-12	6.342E+6	4.354E+6	  -20.0440	    9.2011	    3.1629	  -33.2617	
 -740.0000	1.994E-11	6.982E-12	6.325E+6	4.362E+6	  -20.0644	    9.1881	    3.1736	  -33.2361	
 -750.0000	1.992E-11	6.983E-12	6.320E+6	4.356E+6	  -20.0389	    9.2066	    3.1660	  -33.2478	
 -760.0000	1.992E-11	6.982E-12	6.336E+6	4.364E+6	  -19.9855	    9.1963	    3.1831	  -33.2000	
 -770.0000	1.997E-11	6.980E-12	6.325E+6	4.365E+6	  -19.9855	    9.1882	    3.1648	  -33.2645	
 -780.0000	1.992E-11	6.982E-12	6.315E+6	4.358E+6	  -20.0440	    9.1805	    3.1945	  -33.1745	
 -790.0000	2.000E-11	6.983E-12	6.348E+6	4.358E+6	  -20.0516	    9.2009	    3.1809	  -33.2040	
 -800.0000	2.003E-11	6.983E-12	6.333E+6	4.350E+6	  -20.0364	    9.2124	    3.2046	  -33.1203	
 -810.0000	1.991E-11	6.983E-12	6.329E+6	4.365E+6	  -20.0516	    9.2355	    3.2119	  -33.0813	
 -820.0000	2.011E-11	6.985E-12	6.300E+6	4.347E+6	  -19.9779	    9.2089	    3.2087	  -33.1096	
 -830.0000	2.002E-11	6.983E-12	6.308E+6	4.353E+6	  -19.9626	    9.1729	    3.2065	  -33.1414	
 -840.0000	1.994E-11	6.983E-12	6.338E+6	4.367E+6	  -19.9448	    9.1690	    3.2109	  -33.1300	
 -850.0000	2.006E-11	6.985E-12	6.317E+6	4.334E+6	  -19.9880	    9.1374	    3.1964	  -33.1981	
 -860.0000	2.005E-11	6.982E-12	6.299E+6	4.342E+6	  -19.9880	    9.1403	    3.2147	  -33.1377	
 -870.0000	2.005E-11	6.986E-12	6.327E+6	4.324E+6	  -19.9295	    9.1666	    3.2103	  -33.1337	
 -880.0000	2.007E-11	6.984E-12	6.302E+6	4.346E+6	  -19.9143	    9.1966	    3.2128	  -33.1050	
 -890.0000	2.001E-11	6.986E-12	6.332E+6	4.342E+6	  -19.9601	    9.1845	    3.2249	  -33.0752	
 -900.0000	2.008E-11	6.985E-12	6.317E+6	4.327E+6	  -19.9702	    9.1669	    3.2309	  -33.0683	
 -910.0000	2.010E-11	6.983E-12	6.324E+6	4.339E+6	  -19.9321	    9.1669	    3.2388	  -33.0433	
 -920.0000	2.013E-11	6.983E-12	6.279E+6	4.330E+6	  -19.9804	    9.1589	    3.2249	  -33.0928	
 -930.0000	2.000E-11	6.985E-12	6.317E+6	4.323E+6	  -19.9702	    9.1828	    3.2239	  -33.0794	
 -940.0000	2.017E-11	6.987E-12	6.282E+6	4.299E+6	  -19.9830	    9.1672	    3.2306	  -33.0691	
 -950.0000	2.019E-11	6.984E-12	6.302E+6	4.311E+6	  -19.9295	    9.1447	    3.2252	  -33.1016	
 -960.0000	2.014E-11	6.985E-12	6.278E+6	4.329E+6	  -19.9677	    9.1322	    3.2413	  -33.0593	
 -970.0000	2.018E-11	6.984E-12	6.287E+6	4.319E+6	  -19.9575	    9.1347	    3.2511	  -33.0267	
 -980.0000	2.010E-11	6.986E-12	6.315E+6	4.324E+6	  -19.9855	    9.1470	    3.2527	  -33.0133	
 -990.0000	2.016E-11	6.987E-12	6.281E+6	4.311E+6	  -19.9499	    9.1682	    3.2698	  -32.9451	
-1000.0000	2.021E-11	6.985E-12	6.310E+6	4.318E+6	  -20.0211	    9.1154	    3.2732	  -32.9707

File: Diodes/Halfmoon/Diodes/Data/PostIrrad/2S/34331_2S/042/CV_34331_042_2-S_HM_XX_DIODE_Irradiated_10_25_2021_5_52_58_PM.txt
GCD Test
Bias: 5000.000000
CV_34331_042_2-S_HM_XX_DIODE_Irradiated
Date/Time: 10/25/2021 5:52:58 PM
Sensor Name: DIODE
Type: P
Annealing Status: Irradiated and Annealed at 60C for 80 Minutes
Environment: -20C
Tester: Andrew Kent

Time Delay per Ramp Step (s): 1.000

CV Time Delay per Measurement (s) :0.500

AC Voltage (V): 0.500

Current Number of measurements per voltage: 4.000

IV Time Delay per Measurement (s) :0.000


BiasVoltage	LCR_Cp_freq1000.0	LCR_Cp_freq10000.0	LCR_Rp_freq1000.0	LCR_Rp_freq10000.0	Temperature	Air_Temp	Humidity	Dewpoint	
  -10.0000	2.653E-11	6.173E-12	2.778E+6	2.457E+6	  -19.9728	    9.1771	    3.2941	  -32.8631	
  -20.0000	2.689E-11	6.278E-12	3.283E+6	2.637E+6	  -20.0593	    9.1870	    3.3023	  -32.8308	
  -30.0000	2.609E-11	6.360E-12	3.654E+6	2.784E+6	  -20.0287	    9.1810	    3.3046	  -32.8281	
  -40.0000	2.539E-11	6.427E-12	3.929E+6	2.877E+6	  -20.0542	    9.2079	    3.3065	  -32.8037	
  -50.0000	2.478E-11	6.482E-12	4.163E+6	2.962E+6	  -19.9982	    9.1896	    3.3175	  -32.7820	
  -60.0000	2.439E-11	6.528E-12	4.348E+6	3.017E+6	  -20.0084	    9.2036	    3.3204	  -32.7636	
  -70.0000	2.403E-11	6.561E-12	4.497E+6	3.085E+6	  -19.9753	    9.2270	    3.3238	  -32.7367	
  -80.0000	2.365E-11	6.590E-12	4.649E+6	3.126E+6	  -19.9931	    9.2255	    3.3299	  -32.7193	
  -90.0000	2.327E-11	6.608E-12	4.776E+6	3.204E+6	  -20.0618	    9.1487	    3.3235	  -32.7918	
 -100.0000	2.302E-11	6.623E-12	4.871E+6	3.251E+6	  -19.9550	    9.1129	    3.3210	  -32.8242	
 -110.0000	2.275E-11	6.635E-12	4.966E+6	3.303E+6	  -19.9855	    9.1129	    3.3213	  -32.8233	
 -120.0000	2.256E-11	6.655E-12	5.049E+6	3.346E+6	  -20.0135	    9.1110	    3.3090	  -32.8627	
 -130.0000	2.242E-11	6.664E-12	5.115E+6	3.381E+6	  -20.0033	    9.1224	    3.2957	  -32.8960	
 -140.0000	2.219E-11	6.667E-12	5.182E+6	3.428E+6	  -20.0389	    9.1233	    3.3020	  -32.8757	
 -150.0000	2.198E-11	6.670E-12	5.246E+6	3.473E+6	  -20.0338	    9.1223	    3.2868	  -32.9235	
 -160.0000	2.179E-11	6.670E-12	5.300E+6	3.518E+6	  -20.0211	    9.1415	    3.3017	  -32.8641	
 -170.0000	2.161E-11	6.671E-12	5.353E+6	3.556E+6	  -19.9855	    9.1955	    3.2992	  -32.8347	
 -180.0000	2.153E-11	6.673E-12	5.377E+6	3.580E+6	  -20.0287	    9.1573	    3.3011	  -32.8552	
 -190.0000	2.135E-11	6.671E-12	5.422E+6	3.624E+6	  -19.9931	    9.2030	    3.2938	  -32.8463	
 -200.0000	2.128E-11	6.671E-12	5.449E+6	3.649E+6	  -20.0033	    9.1749	    3.2913	  -32.8735	
 -210.0000	2.125E-11	6.670E-12	5.488E+6	3.674E+6	  -19.9550	    9.2160	    3.2919	  -32.8432	
 -220.0000	2.103E-11	6.664E-12	5.523E+6	3.726E+6	  -20.0491	    9.2443	    3.2894	  -32.8316	
 -230.0000	2.090E-11	6.663E-12	5.564E+6	3.749E+6	  -20.0008	    9.2498	    3.2884	  -32.8307	
 -240.0000	2.076E-11	6.656E-12	5.596E+6	3.803E+6	  -19.9702	    9.2445	    3.2853	  -32.8442	
 -250.0000	2.070E-11	6.652E-12	5.635E+6	3.839E+6	  -20.0415	    9.2560	    3.2815	  -32.8481	
 -260.0000	2.061E-11	6.647E-12	5.663E+6	3.877E+6	  -20.0084	    9.2099	    3.2824	  -32.8769	
 -270.0000	2.049E-11	6.644E-12	5.692E+6	3.902E+6	  -20.0059	    9.2168	    3.2808	  -32.8771	
 -280.0000	2.034E-11	6.640E-12	5.731E+6	3.941E+6	  -20.0084	    9.1992	    3.2761	  -32.9040	
 -290.0000	2.030E-11	6.636E-12	5.746E+6	3.973E+6	  -19.9753	    9.2170	    3.2818	  -32.8740	
 -300.0000	2.022E-11	6.632E-12	5.786E+6	4.005E+6	  -20.1076	    9.2283	    3.2606	  -32.9324	
 -310.0000	2.017E-11	6.631E-12	5.804E+6	4.029E+6	  -20.0287	    9.2040	    3.2650	  -32.9353	
 -320.0000	2.006E-11	6.625E-12	5.834E+6	4.069E+6	  -20.0644	    9.2267	    3.2596	  -32.9365	
 -330.0000	1.996E-11	6.620E-12	5.866E+6	4.120E+6	  -20.0211	    9.2105	    3.2508	  -32.9755	
 -340.0000	1.986E-11	6.619E-12	5.896E+6	4.151E+6	  -20.0542	    9.2105	    3.2432	  -32.9994	
 -350.0000	1.971E-11	6.616E-12	5.924E+6	4.188E+6	  -20.0720	    9.2144	    3.2476	  -32.9827	
 -360.0000	1.962E-11	6.613E-12	5.969E+6	4.231E+6	  -20.0567	    9.2087	    3.2464	  -32.9907	
 -370.0000	1.955E-11	6.612E-12	5.989E+6	4.256E+6	  -20.0160	    9.2309	    3.2296	  -33.0283	
 -380.0000	1.945E-11	6.612E-12	6.009E+6	4.276E+6	  -20.1051	    9.2427	    3.2378	  -32.9941	
 -390.0000	1.936E-11	6.610E-12	6.054E+6	4.318E+6	  -20.0262	    9.2485	    3.2309	  -33.0121	
 -400.0000	1.935E-11	6.609E-12	6.064E+6	4.343E+6	  -20.0415	    9.2164	    3.2268	  -33.0472	
 -410.0000	1.929E-11	6.609E-12	6.075E+6	4.369E+6	  -19.9957	    9.2166	    3.2426	  -32.9972	
 -420.0000	1.927E-11	6.610E-12	6.099E+6	4.377E+6	  -20.0237	    9.1683	    3.2521	  -33.0006	
 -430.0000	1.918E-11	6.608E-12	6.118E+6	4.417E+6	  -19.9855	    9.1804	    3.2581	  -32.9734	
 -440.0000	1.908E-11	6.609E-12	6.152E+6	4.437E+6	  -20.0364	    9.1804	    3.2631	  -32.9575	
 -450.0000	1.906E-11	6.609E-12	6.181E+6	4.460E+6	  -19.9652	    9.2432	    3.2521	  -32.9490	
 -460.0000	1.890E-11	6.610E-12	6.212E+6	4.477E+6	  -19.9346	    9.2363	    3.2543	  -32.9468	
 -470.0000	1.889E-11	6.608E-12	6.227E+6	4.499E+6	  -19.9499	    9.1989	    3.2688	  -32.9269	
 -480.0000	1.897E-11	6.608E-12	6.235E+6	4.505E+6	  -19.9830	    9.1898	    3.2688	  -32.9332	
 -490.0000	1.889E-11	6.609E-12	6.261E+6	4.515E+6	  -19.9957	    9.2036	    3.2770	  -32.8980	
 -500.0000	1.884E-11	6.609E-12	6.276E+6	4.535E+6	  -19.9957	    9.2096	    3.2691	  -32.9186	
 -510.0000	1.878E-11	6.609E-12	6.307E+6	4.546E+6	  -20.0211	    9.1893	    3.2732	  -32.9197	
 -520.0000	1.894E-11	6.611E-12	6.276E+6	4.522E+6	  -19.9880	    9.1815	    3.2694	  -32.9369	
 -530.0000	1.886E-11	6.611E-12	6.313E+6	4.546E+6	  -19.9880	    9.1999	    3.2767	  -32.9016	
 -540.0000	1.893E-11	6.611E-12	6.313E+6	4.554E+6	  -19.9168	    9.2164	    3.2796	  -32.8813	
 -550.0000	1.882E-11	6.611E-12	6.345E+6	4.567E+6	  -19.9550	    9.1925	    3.2963	  -32.8456	
 -560.0000	1.881E-11	6.611E-12	6.354E+6	4.580E+6	  -20.0033	    9.2098	    3.2821	  -32.8780	
 -570.0000	1.869E-11	6.610E-12	6.380E+6	4.592E+6	  -19.9550	    9.1860	    3.2859	  -32.8826	
 -580.0000	1.868E-11	6.609E-12	6.382E+6	4.608E+6	  -19.9270	    9.1962	    3.3046	  -32.8176	
 -590.0000	1.868E-11	6.610E-12	6.396E+6	4.607E+6	  -19.9372	    9.2087	    3.3055	  -32.8060	
 -600.0000	1.874E-11	6.612E-12	6.378E+6	4.582E+6	  -20.0008	    9.2146	    3.3058	  -32.8010	
 -610.0000	1.882E-11	6.611E-12	6.371E+6	4.592E+6	  -19.9702	    9.2325	    3.3058	  -32.7887	
 -620.0000	1.873E-11	6.609E-12	6.393E+6	4.614E+6	  -20.0338	    9.2273	    3.2903	  -32.8403	
 -630.0000	1.863E-11	6.610E-12	6.402E+6	4.608E+6	  -20.0389	    9.2360	    3.2827	  -32.8580	
 -640.0000	1.869E-11	6.611E-12	6.391E+6	4.611E+6	  -20.0109	    9.2628	    3.2910	  -32.8139	
 -650.0000	1.865E-11	6.608E-12	6.406E+6	4.627E+6	  -20.0262	    9.2540	    3.2824	  -32.8465	
 -660.0000	1.865E-11	6.609E-12	6.417E+6	4.622E+6	  -20.0262	    9.2498	    3.2805	  -32.8553	
 -670.0000	1.864E-11	6.608E-12	6.406E+6	4.625E+6	  -20.0338	    9.2073	    3.2685	  -32.9222	
 -680.0000	1.872E-11	6.609E-12	6.404E+6	4.613E+6	  -19.9423	    9.1908	    3.2577	  -32.9672	
 -690.0000	1.865E-11	6.610E-12	6.408E+6	4.619E+6	  -20.0644	    9.2223	    3.2489	  -32.9733	
 -700.0000	1.863E-11	6.611E-12	6.431E+6	4.617E+6	  -20.0211	    9.1886	    3.2410	  -33.0214	
 -710.0000	1.873E-11	6.612E-12	6.391E+6	4.605E+6	  -20.0033	    9.2250	    3.2394	  -33.0013	
 -720.0000	1.872E-11	6.610E-12	6.394E+6	4.606E+6	  -20.0313	    9.2692	    3.2340	  -32.9879	
 -730.0000	1.883E-11	6.613E-12	6.376E+6	4.598E+6	  -19.9779	    9.2692	    3.2154	  -33.0470	
 -740.0000	1.868E-11	6.613E-12	6.401E+6	4.605E+6	  -19.9779	    9.2447	    3.2277	  -33.0248	
 -750.0000	1.874E-11	6.612E-12	6.408E+6	4.609E+6	  -20.0084	    9.2301	    3.2312	  -33.0238	
 -760.0000	1.872E-11	6.612E-12	6.400E+6	4.598E+6	  -20.0186	    9.2175	    3.2388	  -33.0085	
 -770.0000	1.884E-11	6.613E-12	6.385E+6	4.595E+6	  -19.9779	    9.2154	    3.2464	  -32.9860	
 -780.0000	1.870E-11	6.609E-12	6.408E+6	4.623E+6	  -20.0033	    9.2721	    3.2568	  -32.9142	
 -790.0000	1.868E-11	6.611E-12	6.409E+6	4.610E+6	  -19.9524	    9.2578	    3.2609	  -32.9111	
 -800.0000	1.869E-11	6.612E-12	6.402E+6	4.621E+6	  -19.9982	    9.2747	    3.2543	  -32.9203	
 -810.0000	1.870E-11	6.611E-12	6.418E+6	4.629E+6	  -19.9702	    9.2414	    3.2413	  -32.9841	
 -820.0000	1.872E-11	6.613E-12	6.413E+6	4.621E+6	  -19.9906	    9.2360	    3.2432	  -32.9818	
 -830.0000	1.861E-11	6.612E-12	6.432E+6	4.636E+6	  -19.9830	    9.2239	    3.2410	  -32.9971	
 -840.0000	1.864E-11	6.610E-12	6.433E+6	4.641E+6	  -20.0415	    9.1925	    3.2388	  -33.0257	
 -850.0000	1.856E-11	6.611E-12	6.437E+6	4.632E+6	  -20.0313	    9.2023	    3.2391	  -33.0179	
 -860.0000	1.871E-11	6.611E-12	6.415E+6	4.635E+6	  -19.9982	    9.1796	    3.2312	  -33.0586	
 -870.0000	1.870E-11	6.614E-12	6.412E+6	4.605E+6	  -20.0542	    9.1817	    3.2394	  -33.0311	
 -880.0000	1.874E-11	6.612E-12	6.407E+6	4.627E+6	  -19.9855	    9.2078	    3.2283	  -33.0482	
 -890.0000	1.866E-11	6.614E-12	6.411E+6	4.634E+6	  -20.0262	    9.1928	    3.2388	  -33.0255	
 -900.0000	1.870E-11	6.615E-12	6.418E+6	4.616E+6	  -20.0491	    9.1997	    3.2470	  -32.9949	
 -910.0000	1.866E-11	6.613E-12	6.415E+6	4.636E+6	  -19.9982	    9.2043	    3.2619	  -32.9450	
 -920.0000	1.857E-11	6.618E-12	6.438E+6	4.609E+6	  -19.9855	    9.2215	    3.2495	  -32.9719	
 -930.0000	1.870E-11	6.614E-12	6.412E+6	4.617E+6	  -20.0160	    9.2169	    3.2479	  -32.9800	
 -940.0000	1.870E-11	6.617E-12	6.435E+6	4.627E+6	  -20.0084	    9.1834	    3.2479	  -33.0031	
 -950.0000	1.871E-11	6.613E-12	6.403E+6	4.637E+6	  -20.0287	    9.2226	    3.2479	  -32.9761	
 -960.0000	1.869E-11	6.618E-12	6.412E+6	4.610E+6	  -20.0160	    9.2096	    3.2375	  -33.0179	
 -970.0000	1.864E-11	6.613E-12	6.428E+6	4.627E+6	  -20.0262	    9.2325	    3.2220	  -33.0512	
 -980.0000	1.866E-11	6.615E-12	6.418E+6	4.614E+6	  -19.9931	    9.2084	    3.2211	  -33.0708	
 -990.0000	1.860E-11	6.614E-12	6.434E+6	4.633E+6	  -20.0338	    9.2172	    3.2220	  -33.0617	
-1000.0000	1.859E-11	6.611E-12	6.434E+6	4.618E+6	  -20.0516	    9.2126	    3.2220	  -33.0649
