Repository: ctiley/CERN_CMS_Silicon_Sensor

# CERN_CMS_Silicon_Sensor

# Code To-Do 
- Double check Halfmoon Diode Data

# Lab To-Do
- Measure more HGCAL Diodes
- Measure rest of Unirradiated Halfmoon Diodes
- Rebond D0 Diode
- Cleanup Wires at Alibava Station
-

File: Diodes/Halfmoon/Diodes/Data/PostIrrad/PSS/34341/041/CumulData 2.txt
File	I(600V)	I(800V)	I(1000V)	DepV
34341_041_PSS_HM_XX_DIODE	-4.690769e-06	-5.166237e-06	-5.545242e-06	583.8225435826366
34341_041_PSS_HM_XX_DIODEHALF	-1.453361e-06	-1.61889e-06	-1.754278e-06	563
34341_041_PSS_HM_XX_DIODEQUARTER	-5.991605e-07	-6.62023e-07	-7.450266e-07	561
34341_041_PSS_HM_XX_DIODEHALFPSTOP_GRConnected	-9.109845e-07	-9.896242e-07	-1.059144e-06	538
34341_041_PSS_HM_XX_DIODEHALFPSTOP	-1.4626e-06	-1.605207e-06	-1.76041e-06	591
34341_041_PSS_HM_XX_IRRADSENSOR_20min	-2.5330E-5	-2.8050E-5	-3.0380E-5	717

File: Diodes/Halfmoon/Diodes/Data/PostIrrad/PSS/34341/041/IV_34341_041_PSS_HM_XX_DIODEHALFPSTOP_Irradiated_9_2_2021_9_50_34_PM.txt
GCD Test
Bias: 5000.000000
IV_34341_041_PSS_HM_XX_DIODEHALFPSTOP_Irradiated
Date/Time: 9/2/2021 9:50:34 PM
Sensor Name: DIODEHALFPSTOP
Type: P
Annealing Status: Irradiated and Annealed at 60C for 80 minutes
Environment: -20C
Tester: Andrew Kent

Time Delay per Ramp Step (s): 1.000

CV Time Delay per Measurement (s) :0.500

AC Voltage (V): 0.500

Current Number of measurements per voltage: 4.000

IV Time Delay per Measurement (s) :0.000


BiasVoltage	Total Current_Avg	Total Current_0	Total Current_1	Total Current_2	Total Current_3	Bias Current_Avg	Bias Current_0	Bias Current_1	Bias Current_2	Bias Current_3	Temperature	Air_Temp	Humidity	Dewpoint	
  -10.0000	-2.3208E-7	-2.3210E-7	-2.3270E-7	-2.3200E-7	-2.3150E-7	-2.328653E-7	-2.326117E-7	-2.328792E-7	-2.323979E-7	-2.335723E-7	  -20.0745	    8.7466	    5.7796	  -27.2611	
  -20.0000	-3.1742E-7	-3.1570E-7	-3.1880E-7	-3.1760E-7	-3.1760E-7	-3.160490E-7	-3.160648E-7	-3.164610E-7	-3.159657E-7	-3.157044E-7	  -20.0771	    8.7466	    5.7710	  -27.2771	
  -30.0000	-3.8100E-7	-3.7910E-7	-3.8110E-7	-3.8210E-7	-3.8170E-7	-3.805348E-7	-3.811043E-7	-3.802494E-7	-3.795969E-7	-3.811885E-7	  -20.0720	    8.8216	    5.7606	  -27.2418	
  -40.0000	-4.3747E-7	-4.3870E-7	-4.3990E-7	-4.3650E-7	-4.3480E-7	-4.374908E-7	-4.369601E-7	-4.389063E-7	-4.358468E-7	-4.382501E-7	  -20.0542	    8.8498	    5.7302	  -27.2783	
  -50.0000	-4.8510E-7	-4.8640E-7	-4.8570E-7	-4.8450E-7	-4.8380E-7	-4.844554E-7	-4.833236E-7	-4.835670E-7	-4.862894E-7	-4.846415E-7	  -20.0237	    8.7096	    5.6749	  -27.4852	
  -60.0000	-5.2798E-7	-5.2850E-7	-5.2830E-7	-5.2630E-7	-5.2880E-7	-5.293845E-7	-5.312831E-7	-5.301214E-7	-5.295923E-7	-5.265412E-7	  -20.0135	    8.7096	    5.7049	  -27.4283	
  -70.0000	-5.6710E-7	-5.6690E-7	-5.6750E-7	-5.6600E-7	-5.6800E-7	-5.694713E-7	-5.682718E-7	-5.713502E-7	-5.690817E-7	-5.691813E-7	  -20.0109	    8.7753	    5.6825	  -27.4229	
  -80.0000	-6.0310E-7	-5.9940E-7	-6.0300E-7	-6.0530E-7	-6.0470E-7	-6.040365E-7	-6.043807E-7	-6.033325E-7	-6.034400E-7	-6.049929E-7	  -19.9906	    8.7102	    5.6882	  -27.4596	
  -90.0000	-6.3913E-7	-6.3960E-7	-6.3840E-7	-6.3850E-7	-6.4000E-7	-6.402207E-7	-6.414095E-7	-6.367935E-7	-6.413098E-7	-6.413699E-7	  -19.9728	    8.8362	    5.6461	  -27.4477	
 -100.0000	-6.7058E-7	-6.6660E-7	-6.6970E-7	-6.7170E-7	-6.7430E-7	-6.717833E-7	-6.728008E-7	-6.716224E-7	-6.719663E-7	-6.707435E-7	  -19.9626	    8.8362	    5.6616	  -27.4181	
 -110.0000	-7.0148E-7	-7.0020E-7	-7.0360E-7	-7.0210E-7	-7.0000E-7	-6.991266E-7	-6.978472E-7	-6.980762E-7	-6.992955E-7	-7.012874E-7	  -19.9397	    8.8392	    5.6954	  -27.3517	
 -120.0000	-7.3285E-7	-7.3200E-7	-7.3030E-7	-7.3430E-7	-7.3480E-7	-7.325935E-7	-7.327784E-7	-7.343158E-7	-7.312315E-7	-7.320482E-7	  -19.9372	    8.8654	    5.6951	  -27.3332	
 -130.0000	-7.6010E-7	-7.6270E-7	-7.5900E-7	-7.6030E-7	-7.5840E-7	-7.597990E-7	-7.590186E-7	-7.600700E-7	-7.595853E-7	-7.605222E-7	  -19.9245	    8.8274	    5.7236	  -27.3072	
 -140.0000	-7.8832E-7	-7.8570E-7	-7.8980E-7	-7.8790E-7	-7.8990E-7	-7.849781E-7	-7.890130E-7	-7.860676E-7	-7.833419E-7	-7.814899E-7	  -19.9245	    8.8465	    5.7498	  -27.2438	
 -150.0000	-8.1050E-7	-8.0850E-7	-8.1080E-7	-8.1000E-7	-8.1270E-7	-8.112455E-7	-8.151434E-7	-8.129319E-7	-8.107910E-7	-8.061156E-7	  -19.9219	    8.8225	    5.7195	  -27.3184	
 -160.0000	-8.3465E-7	-8.3550E-7	-8.3030E-7	-8.3380E-7	-8.3900E-7	-8.370900E-7	-8.354716E-7	-8.372284E-7	-8.409017E-7	-8.347584E-7	  -19.9219	    8.8129	    5.7109	  -27.3416	
 -170.0000	-8.5763E-7	-8.5610E-7	-8.5590E-7	-8.6120E-7	-8.5730E-7	-8.581708E-7	-8.538066E-7	-8.570811E-7	-8.588175E-7	-8.629780E-7	  -19.9245	    8.8129	    5.7081	  -27.3470	
 -180.0000	-8.7905E-7	-8.7880E-7	-8.7820E-7	-8.7630E-7	-8.8290E-7	-8.815124E-7	-8.839853E-7	-8.836690E-7	-8.804546E-7	-8.779406E-7	  -19.9372	    8.8657	    5.6920	  -27.3390	
 -190.0000	-9.0198E-7	-9.0020E-7	-9.0170E-7	-9.0260E-7	-9.0340E-7	-9.058466E-7	-9.067957E-7	-9.057704E-7	-9.050451E-7	-9.057752E-7	  -19.9346	    8.7930	    5.6869	  -27.4016	
 -200.0000	-9.2522E-7	-9.2410E-7	-9.2400E-7	-9.2560E-7	-9.2720E-7	-9.284650E-7	-9.255995E-7	-9.354171E-7	-9.265024E-7	-9.263409E-7	  -19.9575	    8.8186	    5.6290	  -27.4931	
 -210.0000	-9.4803E-7	-9.5310E-7	-9.4540E-7	-9.4490E-7	-9.4870E-7	-9.460883E-7	-9.492273E-7	-9.453559E-7	-9.442539E-7	-9.455159E-7	  -19.9601	    8.8186	    5.6240	  -27.5028	
 -220.0000	-9.6390E-7	-9.6710E-7	-9.6260E-7	-9.6170E-7	-9.6420E-7	-9.615509E-7	-9.630204E-7	-9.620619E-7	-9.607796E-7	-9.603416E-7	  -19.9575	    8.8292	    5.6297	  -27.4842	
 -230.0000	-9.8260E-7	-9.8480E-7	-9.8390E-7	-9.8070E-7	-9.8100E-7	-9.853725E-7	-9.883839E-7	-9.893990E-7	-9.755917E-7	-9.881152E-7	  -19.9601	    8.7494	    5.6293	  -27.5429	
 -240.0000	-1.0053E-6	-1.0080E-6	-1.0050E-6	-1.0040E-6	-1.0040E-6	-1.003641E-6	-1.007813E-6	-1.000461E-6	-1.002818E-6	-1.003473E-6	  -19.9601	    8.7194	    5.6373	  -27.5497	
 -250.0000	-1.0200E-6	-1.0200E-6	-1.0180E-6	-1.0220E-6	-1.0200E-6	-1.020571E-6	-1.020116E-6	-1.020717E-6	-1.018717E-6	-1.022733E-6	  -19.9779	    8.6816	    5.6417	  -27.5687	
 -260.0000	-1.0407E-6	-1.0420E-6	-1.0410E-6	-1.0390E-6	-1.0410E-6	-1.041602E-6	-1.038520E-6	-1.040742E-6	-1.041608E-6	-1.045540E-6	  -19.9906	    8.7421	    5.6224	  -27.5615	
 -270.0000	-1.0532E-6	-1.0560E-6	-1.0500E-6	-1.0510E-6	-1.0560E-6	-1.057379E-6	-1.056793E-6	-1.053717E-6	-1.061849E-6	-1.057157E-6	  -20.0008	    8.6996	    5.6151	  -27.6064	
 -280.0000	-1.0745E-6	-1.0730E-6	-1.0740E-6	-1.0740E-6	-1.0770E-6	-1.066046E-6	-1.071245E-6	-1.061510E-6	-1.065343E-6	-1.066087E-6	  -19.9906	    8.7738	    5.6493	  -27.4871	
 -290.0000	-1.0890E-6	-1.0950E-6	-1.0880E-6	-1.0870E-6	-1.0860E-6	-1.087695E-6	-1.085314E-6	-1.086935E-6	-1.091716E-6	-1.086817E-6	  -19.9931	    8.7337	    5.6559	  -27.5037	
 -300.0000	-1.1032E-6	-1.1060E-6	-1.0990E-6	-1.1010E-6	-1.1070E-6	-1.105026E-6	-1.105010E-6	-1.101092E-6	-1.108082E-6	-1.105920E-6	  -20.0084	    8.6642	    5.6711	  -27.5254	
 -310.0000	-1.1215E-6	-1.1220E-6	-1.1230E-6	-1.1210E-6	-1.1200E-6	-1.119971E-6	-1.120378E-6	-1.120693E-6	-1.122038E-6	-1.116775E-6	  -20.0135	    8.7131	    5.6673	  -27.4970	
 -320.0000	-1.1355E-6	-1.1380E-6	-1.1330E-6	-1.1350E-6	-1.1360E-6	-1.131203E-6	-1.131714E-6	-1.133015E-6	-1.127686E-6	-1.132395E-6	  -20.0237	    8.7434	    5.6708	  -27.4683	
 -330.0000	-1.1520E-6	-1.1510E-6	-1.1540E-6	-1.1490E-6	-1.1540E-6	-1.150963E-6	-1.147378E-6	-1.155176E-6	-1.148454E-6	-1.152843E-6	  -20.0313	    8.7246	    5.6720	  -27.4796	
 -340.0000	-1.1622E-6	-1.1600E-6	-1.1690E-6	-1.1600E-6	-1.1600E-6	-1.160884E-6	-1.157055E-6	-1.160706E-6	-1.158741E-6	-1.167032E-6	  -20.0491	    8.7058	    5.6357	  -27.5626	
 -350.0000	-1.1782E-6	-1.1710E-6	-1.1860E-6	-1.1810E-6	-1.1750E-6	-1.181812E-6	-1.182840E-6	-1.179684E-6	-1.186310E-6	-1.178414E-6	  -20.0465	    8.7636	    5.6290	  -27.5332	
 -360.0000	-1.1947E-6	-1.1980E-6	-1.1910E-6	-1.1930E-6	-1.1970E-6	-1.192949E-6	-1.200915E-6	-1.192803E-6	-1.189235E-6	-1.188841E-6	  -20.0618	    8.8407	    5.6218	  -27.4910	
 -370.0000	-1.2070E-6	-1.2000E-6	-1.2100E-6	-1.2080E-6	-1.2100E-6	-1.208185E-6	-1.210795E-6	-1.206285E-6	-1.205974E-6	-1.209685E-6	  -20.0465	    8.7450	    5.6110	  -27.5812	
 -380.0000	-1.2183E-6	-1.2190E-6	-1.2140E-6	-1.2230E-6	-1.2170E-6	-1.212609E-6	-1.212958E-6	-1.213833E-6	-1.211677E-6	-1.211969E-6	  -20.0542	    8.7450	    5.5901	  -27.6213	
 -390.0000	-1.2302E-6	-1.2260E-6	-1.2320E-6	-1.2330E-6	-1.2300E-6	-1.234104E-6	-1.230188E-6	-1.232826E-6	-1.238295E-6	-1.235108E-6	  -20.0542	    8.7192	    5.5930	  -27.6347	
 -400.0000	-1.2503E-6	-1.2510E-6	-1.2500E-6	-1.2490E-6	-1.2510E-6	-1.248239E-6	-1.247250E-6	-1.246519E-6	-1.247987E-6	-1.251199E-6	  -20.0567	    8.7461	    5.5838	  -27.6327	
 -410.0000	-1.2647E-6	-1.2660E-6	-1.2680E-6	-1.2600E-6	-1.2650E-6	-1.262215E-6	-1.256760E-6	-1.264028E-6	-1.265311E-6	-1.262759E-6	  -20.0542	    8.6762	    5.5753	  -27.7000	
 -420.0000	-1.2712E-6	-1.2720E-6	-1.2770E-6	-1.2690E-6	-1.2670E-6	-1.260011E-6	-1.257122E-6	-1.256606E-6	-1.263587E-6	-1.262728E-6	  -20.0465	    8.6762	    5.5851	  -27.6811	
 -430.0000	-1.2805E-6	-1.2790E-6	-1.2830E-6	-1.2800E-6	-1.2800E-6	-1.283435E-6	-1.287871E-6	-1.287714E-6	-1.276979E-6	-1.281178E-6	  -20.0313	    8.7137	    5.5667	  -27.6892	
 -440.0000	-1.2887E-6	-1.2960E-6	-1.2920E-6	-1.2830E-6	-1.2840E-6	-1.286292E-6	-1.287007E-6	-1.287486E-6	-1.283495E-6	-1.287179E-6	  -20.0364	    8.7325	    5.5699	  -27.6695	
 -450.0000	-1.3053E-6	-1.3060E-6	-1.3040E-6	-1.3060E-6	-1.3050E-6	-1.304421E-6	-1.304184E-6	-1.300889E-6	-1.307108E-6	-1.305502E-6	  -20.0313	    8.7382	    5.5509	  -27.7020	
 -460.0000	-1.3190E-6	-1.3280E-6	-1.3170E-6	-1.3170E-6	-1.3140E-6	-1.313955E-6	-1.312113E-6	-1.312259E-6	-1.316675E-6	-1.314772E-6	  -20.0211	    8.7382	    5.5493	  -27.7050	
 -470.0000	-1.3315E-6	-1.3300E-6	-1.3300E-6	-1.3330E-6	-1.3330E-6	-1.331106E-6	-1.336929E-6	-1.335991E-6	-1.323333E-6	-1.328171E-6	  -20.0313	    8.7871	    5.5361	  -27.6953	
 -480.0000	-1.3433E-6	-1.3370E-6	-1.3430E-6	-1.3480E-6	-1.3450E-6	-1.334401E-6	-1.339097E-6	-1.329699E-6	-1.335016E-6	-1.333791E-6	  -20.0135	    8.7246	    5.5408	  -27.7315	
 -490.0000	-1.3505E-6	-1.3510E-6	-1.3520E-6	-1.3500E-6	-1.3490E-6	-1.357463E-6	-1.352816E-6	-1.365704E-6	-1.358535E-6	-1.352795E-6	  -20.0211	    8.7802	    5.5171	  -27.7372	
 -500.0000	-1.3605E-6	-1.3610E-6	-1.3560E-6	-1.3580E-6	-1.3670E-6	-1.360754E-6	-1.362958E-6	-1.357377E-6	-1.363464E-6	-1.359216E-6	  -20.0059	    8.7802	    5.5044	  -27.7619	
 -510.0000	-1.3730E-6	-1.3750E-6	-1.3730E-6	-1.3680E-6	-1.3760E-6	-1.365782E-6	-1.367413E-6	-1.362527E-6	-1.362594E-6	-1.370593E-6	  -19.9880	    8.6932	    5.5313	  -27.7728	
 -520.0000	-1.3845E-6	-1.3840E-6	-1.3840E-6	-1.3840E-6	-1.3860E-6	-1.375732E-6	-1.377531E-6	-1.376953E-6	-1.374680E-6	-1.373764E-6	  -19.9779	    8.7139	    5.5215	  -27.7767	
 -530.0000	-1.3983E-6	-1.4020E-6	-1.3980E-6	-1.4020E-6	-1.3910E-6	-1.392961E-6	-1.394508E-6	-1.390296E-6	-1.395388E-6	-1.391651E-6	  -19.9906	    8.6890	    5.5104	  -27.8164	
 -540.0000	-1.4053E-6	-1.3990E-6	-1.4040E-6	-1.4070E-6	-1.4110E-6	-1.407016E-6	-1.403077E-6	-1.407537E-6	-1.410889E-6	-1.406561E-6	  -19.9880	    8.6890	    5.4965	  -27.8435	
 -550.0000	-1.4153E-6	-1.4150E-6	-1.4130E-6	-1.4190E-6	-1.4140E-6	-1.414051E-6	-1.418475E-6	-1.418657E-6	-1.408870E-6	-1.410202E-6	  -19.9753	    8.6545	    5.5199	  -27.8230	
 -560.0000	-1.4288E-6	-1.4290E-6	-1.4280E-6	-1.4250E-6	-1.4330E-6	-1.429985E-6	-1.429384E-6	-1.432298E-6	-1.433103E-6	-1.425154E-6	  -19.9677	    8.6780	    5.5000	  -27.8448	
 -570.0000	-1.4388E-6	-1.4380E-6	-1.4430E-6	-1.4380E-6	-1.4360E-6	-1.436218E-6	-1.435756E-6	-1.439067E-6	-1.436387E-6	-1.433660E-6	  -19.9524	    8.8076	    5.4892	  -27.7716	
 -580.0000	-1.4467E-6	-1.4520E-6	-1.4490E-6	-1.4410E-6	-1.4450E-6	-1.438769E-6	-1.436515E-6	-1.430808E-6	-1.444199E-6	-1.443553E-6	  -19.9524	    8.8642	    5.4734	  -27.7615	
 -590.0000	-1.4515E-6	-1.4520E-6	-1.4490E-6	-1.4520E-6	-1.4530E-6	-1.444483E-6	-1.450461E-6	-1.440077E-6	-1.440768E-6	-1.446627E-6	  -19.9473	    8.7898	    5.4734	  -27.8155	
 -600.0000	-1.4648E-6	-1.4660E-6	-1.4690E-6	-1.4630E-6	-1.4610E-6	-1.462600E-6	-1.472906E-6	-1.463173E-6	-1.457907E-6	-1.456414E-6	  -19.9423	    8.7442	    5.4510	  -27.8928	
 -610.0000	-1.4633E-6	-1.4630E-6	-1.4690E-6	-1.4650E-6	-1.4560E-6	-1.467454E-6	-1.462913E-6	-1.463497E-6	-1.469387E-6	-1.474020E-6	  -19.9397	    8.7790	    5.4734	  -27.8234	
 -620.0000	-1.4733E-6	-1.4730E-6	-1.4760E-6	-1.4730E-6	-1.4710E-6	-1.475153E-6	-1.473287E-6	-1.473751E-6	-1.479124E-6	-1.474449E-6	  -19.9448	    8.7895	    5.4706	  -27.8214	
 -630.0000	-1.4852E-6	-1.4930E-6	-1.4820E-6	-1.4850E-6	-1.4810E-6	-1.485500E-6	-1.482923E-6	-1.488836E-6	-1.486526E-6	-1.483716E-6	  -19.9550	    8.7714	    5.4665	  -27.8426	
 -640.0000	-1.4895E-6	-1.4870E-6	-1.4840E-6	-1.4940E-6	-1.4930E-6	-1.490783E-6	-1.488453E-6	-1.496951E-6	-1.488758E-6	-1.488969E-6	  -19.9575	    8.7065	    5.4769	  -27.8692	
 -650.0000	-1.5007E-6	-1.5000E-6	-1.5000E-6	-1.5040E-6	-1.4990E-6	-1.492105E-6	-1.495669E-6	-1.495698E-6	-1.485103E-6	-1.491949E-6	  -19.9652	    8.6342	    5.5044	  -27.8679	
 -660.0000	-1.5100E-6	-1.5070E-6	-1.5100E-6	-1.5130E-6	-1.5100E-6	-1.498859E-6	-1.505396E-6	-1.497401E-6	-1.496112E-6	-1.496528E-6	  -19.9728	    8.6606	    5.5025	  -27.8525	
 -670.0000	-1.5138E-6	-1.5130E-6	-1.5190E-6	-1.5090E-6	-1.5140E-6	-1.509917E-6	-1.515418E-6	-1.508949E-6	-1.505679E-6	-1.509623E-6	  -19.9728	    8.5996	    5.5234	  -27.8562	
 -680.0000	-1.5123E-6	-1.5120E-6	-1.5120E-6	-1.5110E-6	-1.5140E-6	-1.516170E-6	-1.510112E-6	-1.516472E-6	-1.515719E-6	-1.522378E-6	  -19.9728	    8.6024	    5.5417	  -27.8185	
 -690.0000	-1.5223E-6	-1.5250E-6	-1.5210E-6	-1.5140E-6	-1.5290E-6	-1.524460E-6	-1.524076E-6	-1.530688E-6	-1.519568E-6	-1.523506E-6	  -19.9982	    8.6795	    5.5522	  -27.7423	
 -700.0000	-1.5308E-6	-1.5290E-6	-1.5270E-6	-1.5360E-6	-1.5310E-6	-1.521387E-6	-1.524260E-6	-1.524135E-6	-1.521828E-6	-1.515324E-6	  -20.0160	    8.6879	    5.5544	  -27.7318	
 -710.0000	-1.5368E-6	-1.5380E-6	-1.5380E-6	-1.5380E-6	-1.5330E-6	-1.532093E-6	-1.529745E-6	-1.531939E-6	-1.535879E-6	-1.530809E-6	  -20.0211	    8.6995	    5.5481	  -27.7357	
 -720.0000	-1.5420E-6	-1.5360E-6	-1.5380E-6	-1.5490E-6	-1.5450E-6	-1.538002E-6	-1.542687E-6	-1.540454E-6	-1.536702E-6	-1.532165E-6	  -20.0364	    8.7546	    5.5408	  -27.7097	
 -730.0000	-1.5495E-6	-1.5570E-6	-1.5550E-6	-1.5400E-6	-1.5460E-6	-1.546117E-6	-1.551501E-6	-1.545003E-6	-1.542953E-6	-1.545011E-6	  -20.0313	    8.6194	    5.5262	  -27.8363	
 -740.0000	-1.5635E-6	-1.5580E-6	-1.5660E-6	-1.5640E-6	-1.5660E-6	-1.560210E-6	-1.557970E-6	-1.557625E-6	-1.565975E-6	-1.559271E-6	  -20.0364	    8.6194	    5.5462	  -27.7976	
 -750.0000	-1.5658E-6	-1.5650E-6	-1.5650E-6	-1.5690E-6	-1.5640E-6	-1.566251E-6	-1.558617E-6	-1.565781E-6	-1.570069E-6	-1.570538E-6	  -20.0415	    8.5616	    5.5259	  -27.8789	
 -760.0000	-1.5720E-6	-1.5760E-6	-1.5780E-6	-1.5710E-6	-1.5630E-6	-1.570985E-6	-1.559909E-6	-1.567287E-6	-1.578206E-6	-1.578537E-6	  -20.0389	    8.5346	    5.5307	  -27.8893	
 -770.0000	-1.5812E-6	-1.5770E-6	-1.5810E-6	-1.5830E-6	-1.5840E-6	-1.585697E-6	-1.580880E-6	-1.583760E-6	-1.586992E-6	-1.591157E-6	  -20.0364	    8.5961	    5.5380	  -27.8305	
 -780.0000	-1.5888E-6	-1.5850E-6	-1.5950E-6	-1.5880E-6	-1.5870E-6	-1.591279E-6	-1.599183E-6	-1.589587E-6	-1.586274E-6	-1.590070E-6	  -20.0440	    8.6588	    5.5595	  -27.7432	
 -790.0000	-1.5897E-6	-1.5860E-6	-1.5880E-6	-1.5910E-6	-1.5940E-6	-1.587843E-6	-1.595947E-6	-1.586545E-6	-1.581967E-6	-1.586913E-6	  -20.0313	    8.7428	    5.5819	  -27.6388	
 -800.0000	-1.6015E-6	-1.6040E-6	-1.6030E-6	-1.6000E-6	-1.5990E-6	-1.605207E-6	-1.598848E-6	-1.609569E-6	-1.605678E-6	-1.606735E-6	  -20.0287	    8.7321	    5.6078	  -27.5967	
 -810.0000	-1.6080E-6	-1.6070E-6	-1.6140E-6	-1.6080E-6	-1.6030E-6	-1.604244E-6	-1.604781E-6	-1.609132E-6	-1.603261E-6	-1.599801E-6	  -20.0287	    8.7317	    5.5923	  -27.6267	
 -820.0000	-1.6148E-6	-1.6120E-6	-1.6210E-6	-1.6140E-6	-1.6120E-6	-1.614476E-6	-1.606060E-6	-1.606148E-6	-1.618878E-6	-1.626816E-6	  -20.0313	    8.7710	    5.6063	  -27.5714	
 -830.0000	-1.6278E-6	-1.6250E-6	-1.6260E-6	-1.6280E-6	-1.6320E-6	-1.635758E-6	-1.630676E-6	-1.639179E-6	-1.640343E-6	-1.632833E-6	  -20.0262	    8.7165	    5.6056	  -27.6123	
 -840.0000	-1.6407E-6	-1.6410E-6	-1.6410E-6	-1.6410E-6	-1.6400E-6	-1.640886E-6	-1.634072E-6	-1.638916E-6	-1.637970E-6	-1.652587E-6	  -20.0237	    8.7687	    5.5952	  -27.5944	
 -850.0000	-1.6527E-6	-1.6470E-6	-1.6500E-6	-1.6580E-6	-1.6560E-6	-1.640329E-6	-1.638281E-6	-1.638438E-6	-1.642437E-6	-1.642161E-6	  -20.0262	    8.7590	    5.5952	  -27.6014	
 -860.0000	-1.6530E-6	-1.6510E-6	-1.6570E-6	-1.6530E-6	-1.6510E-6	-1.650045E-6	-1.647010E-6	-1.650445E-6	-1.655662E-6	-1.647064E-6	  -20.0389	    8.8515	    5.5917	  -27.5408	
 -870.0000	-1.6667E-6	-1.6650E-6	-1.6710E-6	-1.6660E-6	-1.6650E-6	-1.665294E-6	-1.671762E-6	-1.672683E-6	-1.656544E-6	-1.660188E-6	  -20.0237	    8.8515	    5.5794	  -27.5646	
 -880.0000	-1.6697E-6	-1.6690E-6	-1.6720E-6	-1.6620E-6	-1.6760E-6	-1.678040E-6	-1.685767E-6	-1.676098E-6	-1.675246E-6	-1.675051E-6	  -20.0237	    8.8210	    5.5810	  -27.5837	
 -890.0000	-1.6817E-6	-1.6870E-6	-1.6830E-6	-1.6810E-6	-1.6760E-6	-1.670077E-6	-1.661617E-6	-1.661652E-6	-1.674412E-6	-1.682626E-6	  -20.0135	    8.7287	    5.5791	  -27.6545	
 -900.0000	-1.6870E-6	-1.6860E-6	-1.6840E-6	-1.6900E-6	-1.6880E-6	-1.693143E-6	-1.682544E-6	-1.698569E-6	-1.698661E-6	-1.692798E-6	  -20.0033	    8.7875	    5.5623	  -27.6441	
 -910.0000	-1.6952E-6	-1.6940E-6	-1.6980E-6	-1.6930E-6	-1.6960E-6	-1.688199E-6	-1.689132E-6	-1.695591E-6	-1.686134E-6	-1.681939E-6	  -19.9931	    8.7875	    5.5693	  -27.6307	
 -920.0000	-1.6985E-6	-1.7050E-6	-1.6940E-6	-1.6930E-6	-1.7020E-6	-1.701834E-6	-1.708664E-6	-1.699447E-6	-1.699173E-6	-1.700054E-6	  -19.9906	    8.7831	    5.5727	  -27.6272	
 -930.0000	-1.7115E-6	-1.7140E-6	-1.7120E-6	-1.7110E-6	-1.7090E-6	-1.710244E-6	-1.716158E-6	-1.709645E-6	-1.708690E-6	-1.706481E-6	  -19.9957	    8.7765	    5.5819	  -27.6143	
 -940.0000	-1.7197E-6	-1.7120E-6	-1.7210E-6	-1.7260E-6	-1.7200E-6	-1.720187E-6	-1.724475E-6	-1.712537E-6	-1.717572E-6	-1.726164E-6	  -19.9931	    8.7676	    5.5595	  -27.6641	
 -950.0000	-1.7270E-6	-1.7200E-6	-1.7310E-6	-1.7280E-6	-1.7290E-6	-1.727843E-6	-1.728419E-6	-1.731990E-6	-1.724900E-6	-1.726063E-6	  -19.9779	    8.7676	    5.5367	  -27.7082	
 -960.0000	-1.7317E-6	-1.7270E-6	-1.7300E-6	-1.7310E-6	-1.7390E-6	-1.733123E-6	-1.735512E-6	-1.729380E-6	-1.740803E-6	-1.726796E-6	  -19.9677	    8.7039	    5.5244	  -27.7785	
 -970.0000	-1.7375E-6	-1.7480E-6	-1.7340E-6	-1.7300E-6	-1.7380E-6	-1.746763E-6	-1.744924E-6	-1.744288E-6	-1.742190E-6	-1.755650E-6	  -19.9804	    8.6975	    5.5262	  -27.7795	
 -980.0000	-1.7532E-6	-1.7530E-6	-1.7510E-6	-1.7510E-6	-1.7580E-6	-1.750478E-6	-1.748562E-6	-1.750475E-6	-1.752272E-6	-1.750603E-6	  -19.9753	    8.6319	    5.5345	  -27.8112	
 -990.0000	-1.7517E-6	-1.7540E-6	-1.7530E-6	-1.7490E-6	-1.7510E-6	-1.758591E-6	-1.757681E-6	-1.763036E-6	-1.757642E-6	-1.756005E-6	  -19.9728	    8.6111	    5.5310	  -27.8330	
-1000.0000	-1.7640E-6	-1.7640E-6	-1.7610E-6	-1.7640E-6	-1.7670E-6	-1.760410E-6	-1.764185E-6	-1.762194E-6	-1.759903E-6	-1.755359E-6	  -19.9804	    8.6092	    5.5342	  -27.8283

File: Diodes/Halfmoon/Diodes/Data/PostIrrad/PSS/37399/049/IV_37399_049_PSS_HM_XX_IRRADSENSOR_1100min_2_3_2022_12_38_09_PM.txt
37399_049_PSS_HM_X_Irrad_1100min
Date/Time: 2/3/2022 12:38:09 PM
Sensor Name: 37399_049_PSS_HM_X
Station: Tesla
Annealing Status: 1100 min
Environment: -20C
Tester: Eric Spencer
Notes: After Alibava Testing

Time Delay per Ramp Step (s): 1.000

CV Time Delay per Measurement (s) :0.500

AC Voltage (V): 0.500

Current Number of measurements per voltage: 4.000

IV Time Delay per Measurement (s) :0.500


BiasVoltage	Bias Current_Avg	Bias Current_0	Bias Current_1	Bias Current_2	Bias Current_3	Temperature	Air_Temp	Humidity	Dewpoint	
  -10.0000	-2.1500E-6	-2.1500E-6	-2.1500E-6	-2.1500E-6	-2.1500E-6	  -20.0000	   26.9157	    1.3567	    0.0000	
  -20.0000	-2.8500E-6	-2.8500E-6	-2.8500E-6	-2.8500E-6	-2.8500E-6	  -20.0000	   26.9157	    1.3567	    0.0000	
  -30.0000	-3.3900E-6	-3.3900E-6	-3.3900E-6	-3.3900E-6	-3.3900E-6	  -20.0000	   26.9157	    1.3567	    0.0000	
  -40.0000	-3.8500E-6	-3.8500E-6	-3.8500E-6	-3.8500E-6	-3.8500E-6	  -20.0000	   26.9157	    1.3567	    0.0000	
  -50.0000	-4.2600E-6	-4.2600E-6	-4.2600E-6	-4.2600E-6	-4.2600E-6	  -20.0000	   26.9157	    1.3567	    0.0000	
  -60.0000	-4.6300E-6	-4.6300E-6	-4.6300E-6	-4.6300E-6	-4.6300E-6	  -20.0000	   26.9157	    1.3567	    0.0000	
  -70.0000	-4.9800E-6	-4.9800E-6	-4.9800E-6	-4.9800E-6	-4.9800E-6	  -20.0000	   26.9157	    1.3567	    0.0000	
  -80.0000	-5.3000E-6	-5.3000E-6	-5.3000E-6	-5.3000E-6	-5.3000E-6	  -20.0000	   26.9157	    1.3567	    0.0000	
  -90.0000	-5.6100E-6	-5.6100E-6	-5.6100E-6	-5.6100E-6	-5.6100E-6	  -20.0000	   26.9157	    1.3567	    0.0000	
 -100.0000	-5.9000E-6	-5.9000E-6	-5.9000E-6	-5.9000E-6	-5.9000E-6	  -20.0000	   26.9157	    1.3567	    0.0000	
 -110.0000	-6.1800E-6	-6.1800E-6	-6.1800E-6	-6.1800E-6	-6.1800E-6	  -20.0000	   26.9157	    1.3567	    0.0000	
 -120.0000	-6.4500E-6	-6.4500E-6	-6.4500E-6	-6.4500E-6	-6.4500E-6	  -20.0000	   26.9157	    1.3567	    0.0000	
 -130.0000	-6.7100E-6	-6.7100E-6	-6.7100E-6	-6.7100E-6	-6.7100E-6	  -20.0000	   26.9157	    1.3567	    0.0000	
 -140.0000	-6.9700E-6	-6.9700E-6	-6.9700E-6	-6.9700E-6	-6.9700E-6	  -20.0000	   26.9157	    1.3567	    0.0000	
 -150.0000	-7.2200E-6	-7.2200E-6	-7.2200E-6	-7.2200E-6	-7.2200E-6	  -20.0000	   26.9157	    1.3567	    0.0000	
 -160.0000	-7.4500E-6	-7.4500E-6	-7.4500E-6	-7.4500E-6	-7.4500E-6	  -20.0000	   26.9157	    1.3567	    0.0000	
 -170.0000	-7.6900E-6	-7.6900E-6	-7.6900E-6	-7.6900E-6	-7.6900E-6	  -20.0000	   26.9157	    1.3567	    0.0000	
 -180.0000	-7.9200E-6	-7.9200E-6	-7.9200E-6	-7.9200E-6	-7.9200E-6	  -20.0000	   26.9157	    1.3567	    0.0000	
 -190.0000	-8.1400E-6	-8.1400E-6	-8.1400E-6	-8.1400E-6	-8.1400E-6	  -20.0000	   26.9157	    1.3567	    0.0000	
 -200.0000	-8.3600E-6	-8.3600E-6	-8.3600E-6	-8.3600E-6	-8.3600E-6	  -20.0000	   26.9157	    1.3567	    0.0000	
 -210.0000	-8.5700E-6	-8.5700E-6	-8.5700E-6	-8.5700E-6	-8.5700E-6	  -20.0000	   26.9157	    1.3567	    0.0000	
 -220.0000	-8.7900E-6	-8.7900E-6	-8.7900E-6	-8.7900E-6	-8.7900E-6	  -20.0000	   26.9157	    1.3567	    0.0000	
 -230.0000	-9.0000E-6	-9.0000E-6	-9.0000E-6	-9.0000E-6	-9.0000E-6	  -20.0000	   26.9157	    1.3567	    0.0000	
 -240.0000	-9.2000E-6	-9.2000E-6	-9.2000E-6	-9.2000E-6	-9.2000E-6	  -20.0000	   26.9157	    1.3567	    0.0000	
 -250.0000	-9.4000E-6	-9.4000E-6	-9.4000E-6	-9.4000E-6	-9.4000E-6	  -20.0000	   26.9157	    1.3567	    0.0000	
 -260.0000	-9.6000E-6	-9.6000E-6	-9.6000E-6	-9.6000E-6	-9.6000E-6	  -20.0000	   26.9157	    1.3567	    0.0000	
 -270.0000	-9.8000E-6	-9.8000E-6	-9.8000E-6	-9.8000E-6	-9.8000E-6	  -20.0000	   26.9157	    1.3567	    0.0000	
 -280.0000	-1.0000E-5	-1.0000E-5	-1.0000E-5	-1.0000E-5	-1.0000E-5	  -20.0000	   26.9157	    1.3567	    0.0000	
 -290.0000	-1.0180E-5	-1.0180E-5	-1.0180E-5	-1.0180E-5	-1.0180E-5	  -20.0000	   26.9157	    1.3567	    0.0000	
 -300.0000	-1.0370E-5	-1.0370E-5	-1.0370E-5	-1.0370E-5	-1.0370E-5	  -20.0000	   26.9157	    1.3567	    0.0000	
 -310.0000	-1.0560E-5	-1.0560E-5	-1.0560E-5	-1.0560E-5	-1.0560E-5	  -20.0000	   26.9157	    1.3567	    0.0000	
 -320.0000	-1.0750E-5	-1.0750E-5	-1.0750E-5	-1.0750E-5	-1.0750E-5	  -20.0000	   26.9157	    1.3567	    0.0000	
 -330.0000	-1.0920E-5	-1.0920E-5	-1.0920E-5	-1.0920E-5	-1.0920E-5	  -20.0000	   26.9157	    1.3567	    0.0000	
 -340.0000	-1.1110E-5	-1.1110E-5	-1.1110E-5	-1.1110E-5	-1.1110E-5	  -20.0000	   26.9157	    1.3567	    0.0000	
 -350.0000	-1.1300E-5	-1.1300E-5	-1.1300E-5	-1.1300E-5	-1.1300E-5	  -20.0000	   26.9157	    1.3567	    0.0000	
 -360.0000	-1.1470E-5	-1.1470E-5	-1.1470E-5	-1.1470E-5	-1.1470E-5	  -20.0000	   26.9157	    1.3567	    0.0000	
 -370.0000	-1.1640E-5	-1.1640E-5	-1.1640E-5	-1.1640E-5	-1.1640E-5	  -20.0000	   26.9157	    1.3567	    0.0000	
 -380.0000	-1.1810E-5	-1.1810E-5	-1.1810E-5	-1.1810E-5	-1.1810E-5	  -20.0000	   26.9157	    1.3567	    0.0000	
 -390.0000	-1.1970E-5	-1.1970E-5	-1.1970E-5	-1.1970E-5	-1.1970E-5	  -20.0000	   26.9157	    1.3567	    0.0000	
 -400.0000	-1.2150E-5	-1.2150E-5	-1.2150E-5	-1.2150E-5	-1.2150E-5	  -20.0000	   26.9157	    1.3567	    0.0000	
 -410.0000	-1.2320E-5	-1.2320E-5	-1.2320E-5	-1.2320E-5	-1.2320E-5	  -20.0000	   26.9157	    1.3567	    0.0000	
 -420.0000	-1.2470E-5	-1.2470E-5	-1.2470E-5	-1.2470E-5	-1.2470E-5	  -20.0000	   26.9157	    1.3567	    0.0000	
 -430.0000	-1.2630E-5	-1.2630E-5	-1.2630E-5	-1.2630E-5	-1.2630E-5	  -20.0000	   26.9157	    1.3567	    0.0000	
 -440.0000	-1.2790E-5	-1.2790E-5	-1.2790E-5	-1.2790E-5	-1.2790E-5	  -20.0000	   26.9157	    1.3567	    0.0000	
 -450.0000	-1.2940E-5	-1.2940E-5	-1.2940E-5	-1.2940E-5	-1.2940E-5	  -20.0000	   26.9157	    1.3567	    0.0000	
 -460.0000	-1.3090E-5	-1.3090E-5	-1.3090E-5	-1.3090E-5	-1.3090E-5	  -20.0000	   26.9157	    1.3567	    0.0000	
 -470.0000	-1.3240E-5	-1.3240E-5	-1.3240E-5	-1.3240E-5	-1.3240E-5	  -20.0000	   26.9157	    1.3567	    0.0000	
 -480.0000	-1.3390E-5	-1.3390E-5	-1.3390E-5	-1.3390E-5	-1.3390E-5	  -20.0000	   26.9157	    1.3567	    0.0000	
 -490.0000	-1.3540E-5	-1.3540E-5	-1.3540E-5	-1.3540E-5	-1.3540E-5	  -20.0000	   26.9157	    1.3567	    0.0000	
 -500.0000	-1.3680E-5	-1.3680E-5	-1.3680E-5	-1.3680E-5	-1.3680E-5	  -20.0000	   26.9157	    1.3567	    0.0000	
 -510.0000	-1.3820E-5	-1.3820E-5	-1.3820E-5	-1.3820E-5	-1.3820E-5	  -20.0000	   26.9157	    1.3567	    0.0000	
 -520.0000	-1.3960E-5	-1.3960E-5	-1.3960E-5	-1.3960E-5	-1.3960E-5	  -20.0000	   26.9157	    1.3567	    0.0000	
 -530.0000	-1.4100E-5	-1.4100E-5	-1.4100E-5	-1.4100E-5	-1.4100E-5	  -20.0000	   26.9157	    1.3567	    0.0000	
 -540.0000	-1.4230E-5	-1.4230E-5	-1.4230E-5	-1.4230E-5	-1.4230E-5	  -20.0000	   26.9157	    1.3567	    0.0000	
 -550.0000	-1.4360E-5	-1.4360E-5	-1.4360E-5	-1.4360E-5	-1.4360E-5	  -20.0000	   26.9157	    1.3567	    0.0000	
 -560.0000	-1.4490E-5	-1.4490E-5	-1.4490E-5	-1.4490E-5	-1.4490E-5	  -20.0000	   26.9157	    1.3567	    0.0000	
 -570.0000	-1.4620E-5	-1.4620E-5	-1.4620E-5	-1.4620E-5	-1.4620E-5	  -20.0000	   26.9157	    1.3567	    0.0000	
 -580.0000	-1.4750E-5	-1.4750E-5	-1.4750E-5	-1.4750E-5	-1.4750E-5	  -20.0000	   26.9157	    1.3567	    0.0000	
 -590.0000	-1.4880E-5	-1.4880E-5	-1.4880E-5	-1.4880E-5	-1.4880E-5	  -20.0000	   26.9157	    1.3567	    0.0000	
 -600.0000	-1.5000E-5	-1.5000E-5	-1.5000E-5	-1.5000E-5	-1.5000E-5	  -20.0000	   26.9157	    1.3567	    0.0000	
 -610.0000	-1.5120E-5	-1.5120E-5	-1.5120E-5	-1.5120E-5	-1.5120E-5	  -20.0000	   26.9157	    1.3567	    0.0000	
 -620.0000	-1.5240E-5	-1.5240E-5	-1.5240E-5	-1.5240E-5	-1.5240E-5	  -20.0000	   26.9157	    1.3567	    0.0000	
 -630.0000	-1.5360E-5	-1.5360E-5	-1.5360E-5	-1.5360E-5	-1.5360E-5	  -20.0000	   26.9157	    1.3567	    0.0000	
 -640.0000	-1.5480E-5	-1.5480E-5	-1.5480E-5	-1.5480E-5	-1.5480E-5	  -20.0000	   26.9157	    1.3567	    0.0000	
 -650.0000	-1.5600E-5	-1.5600E-5	-1.5600E-5	-1.5600E-5	-1.5600E-5	  -20.0000	   26.9157	    1.3567	    0.0000	
 -660.0000	-1.5710E-5	-1.5710E-5	-1.5710E-5	-1.5710E-5	-1.5710E-5	  -20.0000	   26.9157	    1.3567	    0.0000	
 -670.0000	-1.5810E-5	-1.5810E-5	-1.5810E-5	-1.5810E-5	-1.5810E-5	  -20.0000	   26.9157	    1.3567	    0.0000	
 -680.0000	-1.5930E-5	-1.5930E-5	-1.5930E-5	-1.5930E-5	-1.5930E-5	  -20.0000	   26.9157	    1.3567	    0.0000	
 -690.0000	-1.6040E-5	-1.6040E-5	-1.6040E-5	-1.6040E-5	-1.6040E-5	  -20.0000	   26.9157	    1.3567	    0.0000	
 -700.0000	-1.6150E-5	-1.6150E-5	-1.6150E-5	-1.6150E-5	-1.6150E-5	  -20.0000	   26.9157	    1.3567	    0.0000	
 -710.0000	-1.6270E-5	-1.6270E-5	-1.6270E-5	-1.6270E-5	-1.6270E-5	  -20.0000	   26.9157	    1.3567	    0.0000	
 -720.0000	-1.6380E-5	-1.6380E-5	-1.6380E-5	-1.6380E-5	-1.6380E-5	  -20.0000	   26.9157	    1.3567	    0.0000	
 -730.0000	-1.6490E-5	-1.6490E-5	-1.6490E-5	-1.6490E-5	-1.6490E-5	  -20.0000	   26.9157	    1.3567	    0.0000	
 -740.0000	-1.6590E-5	-1.6590E-5	-1.6590E-5	-1.6590E-5	-1.6590E-5	  -20.0000	   26.9157	    1.3567	    0.0000	
 -750.0000	-1.6700E-5	-1.6700E-5	-1.6700E-5	-1.6700E-5	-1.6700E-5	  -20.0000	   26.9157	    1.3567	    0.0000	
 -760.0000	-1.6810E-5	-1.6810E-5	-1.6810E-5	-1.6810E-5	-1.6810E-5	  -20.0000	   26.9157	    1.3567	    0.0000	
 -770.0000	-1.6920E-5	-1.6920E-5	-1.6920E-5	-1.6920E-5	-1.6920E-5	  -20.0000	   26.9157	    1.3567	    0.0000	
 -780.0000	-1.7030E-5	-1.7030E-5	-1.7030E-5	-1.7030E-5	-1.7030E-5	  -20.0000	   26.9157	    1.3567	    0.0000	
 -790.0000	-1.7130E-5	-1.7130E-5	-1.7130E-5	-1.7130E-5	-1.7130E-5	  -20.0000	   26.9157	    1.3567	    0.0000	
 -800.0000	-1.7230E-5	-1.7230E-5	-1.7230E-5	-1.7230E-5	-1.7230E-5	  -20.0000	   26.9157	    1.3567	    0.0000	
 -810.0000	-1.7340E-5	-1.7340E-5	-1.7340E-5	-1.7340E-5	-1.7340E-5	  -20.0000	   26.9157	    1.3567	    0.0000	
 -820.0000	-1.7440E-5	-1.7440E-5	-1.7440E-5	-1.7440E-5	-1.7440E-5	  -20.0000	   26.9157	    1.3567	    0.0000	
 -830.0000	-1.7550E-5	-1.7550E-5	-1.7550E-5	-1.7550E-5	-1.7550E-5	  -20.0000	   26.9157	    1.3567	    0.0000	
 -840.0000	-1.7650E-5	-1.7650E-5	-1.7650E-5	-1.7650E-5	-1.7650E-5	  -20.0000	   26.9157	    1.3567	    0.0000	
 -850.0000	-1.7760E-5	-1.7760E-5	-1.7760E-5	-1.7760E-5	-1.7760E-5	  -20.0000	   26.9157	    1.3567	    0.0000	
 -860.0000	-1.7870E-5	-1.7870E-5	-1.7870E-5	-1.7870E-5	-1.7870E-5	  -20.0000	   26.9157	    1.3567	    0.0000	
 -870.0000	-1.7970E-5	-1.7970E-5	-1.7970E-5	-1.7970E-5	-1.7970E-5	  -20.0000	   26.9157	    1.3567	    0.0000	
 -880.0000	-1.8090E-5	-1.8090E-5	-1.8090E-5	-1.8090E-5	-1.8090E-5	  -20.0000	   26.9157	    1.3567	    0.0000	
 -890.0000	-1.8190E-5	-1.8190E-5	-1.8190E-5	-1.8190E-5	-1.8190E-5	  -20.0000	   26.9157	    1.3567	    0.0000	
 -900.0000	-1.8290E-5	-1.8290E-5	-1.8290E-5	-1.8290E-5	-1.8290E-5	  -20.0000	   26.9157	    1.3567	    0.0000	
 -910.0000	-1.8400E-5	-1.8400E-5	-1.8400E-5	-1.8400E-5	-1.8400E-5	  -20.0000	   26.9157	    1.3567	    0.0000	
 -920.0000	-1.8510E-5	-1.8510E-5	-1.8510E-5	-1.8510E-5	-1.8510E-5	  -20.0000	   26.9157	    1.3567	    0.0000	
 -930.0000	-1.8620E-5	-1.8620E-5	-1.8620E-5	-1.8620E-5	-1.8620E-5	  -20.0000	   26.9157	    1.3567	    0.0000	
 -940.0000	-1.8740E-5	-1.8740E-5	-1.8740E-5	-1.8740E-5	-1.8740E-5	  -20.0000	   26.9157	    1.3567	    0.0000	
 -950.0000	-1.8840E-5	-1.8840E-5	-1.8840E-5	-1.8840E-5	-1.8840E-5	  -20.0000	   26.9157	    1.3567	    0.0000	
 -960.0000	-1.8960E-5	-1.8960E-5	-1.8960E-5	-1.8960E-5	-1.8960E-5	  -20.0000	   26.9157	    1.3567	    0.0000	
 -970.0000	-1.9060E-5	-1.9060E-5	-1.9060E-5	-1.9060E-5	-1.9060E-5	  -20.0000	   26.9157	    1.3567	    0.0000	
 -980.0000	-1.9180E-5	-1.9180E-5	-1.9180E-5	-1.9180E-5	-1.9180E-5	  -20.0000	   26.9157	    1.3567	    0.0000	
 -990.0000	-1.9300E-5	-1.9300E-5	-1.9300E-5	-1.9300E-5	-1.9300E-5	  -20.0000	   26.9157	    1.3567	    0.0000	
-1000.0000	-1.9410E-5	-1.9410E-5	-1.9410E-5	-1.9410E-5	-1.9410E-5	  -20.0000	   26.9157	    1.3567	    0.0000
