Repository: ctiley/CERN_CMS_Silicon_Sensor

# CERN_CMS_Silicon_Sensor

# Code To-Do 
- Double check Halfmoon Diode Data

# Lab To-Do
- Measure more HGCAL Diodes
- Measure rest of Unirradiated Halfmoon Diodes
- Rebond D0 Diode
- Cleanup Wires at Alibava Station
-

File: Diodes/Halfmoon/Diodes/Data/PostIrrad/PSS/34340/040/CV_34340_040_PSS_HM_XX_DIODEHALFPSTOP_Irradiated_8_19_2021_2_46_33_PM.txt
GCD Test
Bias: 5000.000000
CV_34340_040_PSS_HM_XX_DIODEHALFPSTOP_Irradiated
Date/Time: 8/19/2021 2:46:33 PM
Sensor Name: 34340_040_PSS_HM_XX_DIODEHALFPSTOP
Type: P
Annealing Status: Annealed at 60C for 80 min
Environment: -20C
Tester: Andrew Kent

Time Delay per Ramp Step (s): 1.000

CV Time Delay per Measurement (s) :0.500

AC Voltage (V): 0.500

Current Number of measurements per voltage: 4.000

IV Time Delay per Measurement (s) :0.000


BiasVoltage	LCR_Cp_freq1000.0	LCR_Cp_freq10000.0	LCR_Rp_freq1000.0	LCR_Rp_freq10000.0	Temperature	Air_Temp	Humidity	Dewpoint	
  -10.0000	1.565E-11	6.588E-12	7.580E+6	4.612E+6	  -20.0237	    7.9006	    4.9323	  -29.5667	
  -20.0000	1.501E-11	6.608E-12	1.039E+7	5.397E+6	  -20.0237	    7.8186	    4.9393	  -29.6108	
  -30.0000	1.413E-11	6.629E-12	1.285E+7	5.995E+6	  -20.0160	    7.8186	    4.9459	  -29.5966	
  -40.0000	1.338E-11	6.645E-12	1.529E+7	6.525E+6	  -20.0084	    7.8825	    4.9342	  -29.5757	
  -50.0000	1.282E-11	6.652E-12	1.771E+7	6.940E+6	  -20.0084	    7.7274	    4.9412	  -29.6724	
  -60.0000	1.233E-11	6.649E-12	2.014E+7	7.393E+6	  -20.0059	    7.8597	    4.9330	  -29.5948	
  -70.0000	1.194E-11	6.647E-12	2.239E+7	7.810E+6	  -19.9957	    7.9854	    4.9235	  -29.5247	
  -80.0000	1.159E-11	6.649E-12	2.439E+7	8.149E+6	  -19.9931	    7.8675	    4.9178	  -29.6217	
  -90.0000	1.133E-11	6.651E-12	2.624E+7	8.475E+6	  -19.9855	    7.7926	    4.9064	  -29.7000	
 -100.0000	1.109E-11	6.652E-12	2.802E+7	8.784E+6	  -19.9855	    7.8172	    4.9149	  -29.6640	
 -110.0000	1.086E-11	6.647E-12	2.976E+7	9.132E+6	  -19.9931	    7.8246	    4.9089	  -29.6716	
 -120.0000	1.068E-11	6.657E-12	3.160E+7	9.395E+6	  -19.9779	    7.6953	    4.9118	  -29.7585	
 -130.0000	1.051E-11	6.653E-12	3.307E+7	9.695E+6	  -19.9982	    7.7738	    4.8997	  -29.7278	
 -140.0000	1.036E-11	6.648E-12	3.454E+7	1.002E+7	  -19.9931	    7.6839	    4.8915	  -29.8102	
 -150.0000	1.022E-11	6.647E-12	3.601E+7	1.025E+7	  -20.0059	    7.8847	    4.8906	  -29.6678	
 -160.0000	1.008E-11	6.642E-12	3.739E+7	1.055E+7	  -19.9906	    7.6354	    4.8820	  -29.8655	
 -170.0000	9.946E-12	6.638E-12	3.883E+7	1.082E+7	  -20.0008	    7.5814	    4.8548	  -29.9631	
 -180.0000	9.821E-12	6.630E-12	4.023E+7	1.115E+7	  -20.0084	    7.7379	    4.8472	  -29.8671	
 -190.0000	9.707E-12	6.623E-12	4.166E+7	1.148E+7	  -20.0109	    7.6427	    4.8431	  -29.9445	
 -200.0000	9.585E-12	6.617E-12	4.313E+7	1.179E+7	  -20.0033	    7.7057	    4.8232	  -29.9426	
 -210.0000	9.481E-12	6.610E-12	4.457E+7	1.214E+7	  -20.0033	    7.9213	    4.8077	  -29.8217	
 -220.0000	9.392E-12	6.606E-12	4.583E+7	1.243E+7	  -20.0033	    7.7066	    4.8020	  -29.9882	
 -230.0000	9.275E-12	6.599E-12	4.762E+7	1.278E+7	  -20.0059	    7.6370	    4.7881	  -30.0687	
 -240.0000	9.190E-12	6.594E-12	4.899E+7	1.314E+7	  -20.0109	    7.7407	    4.7824	  -30.0068	
 -250.0000	9.099E-12	6.590E-12	5.063E+7	1.343E+7	  -20.0084	    7.7407	    4.7793	  -30.0138	
 -260.0000	9.001E-12	6.584E-12	5.233E+7	1.384E+7	  -20.0237	    7.6467	    4.7729	  -30.0853	
 -270.0000	8.920E-12	6.581E-12	5.405E+7	1.419E+7	  -20.0084	    7.6362	    4.7710	  -30.1068	
 -280.0000	8.827E-12	6.574E-12	5.602E+7	1.468E+7	  -20.0008	    7.6176	    4.7707	  -30.1208	
 -290.0000	8.735E-12	6.570E-12	5.805E+7	1.507E+7	  -20.0059	    7.7639	    4.7793	  -29.9971	
 -300.0000	8.640E-12	6.565E-12	6.029E+7	1.553E+7	  -20.0109	    7.7098	    4.7593	  -30.0798	
 -310.0000	8.554E-12	6.562E-12	6.262E+7	1.597E+7	  -20.0059	    7.7202	    4.7543	  -30.0835	
 -320.0000	8.475E-12	6.557E-12	6.476E+7	1.655E+7	  -20.0135	    7.7311	    4.7445	  -30.0974	
 -330.0000	8.400E-12	6.555E-12	6.699E+7	1.693E+7	  -19.9906	    7.8163	    4.7476	  -30.0294	
 -340.0000	8.312E-12	6.551E-12	6.967E+7	1.747E+7	  -19.9982	    7.7919	    4.7391	  -30.0658	
 -350.0000	8.235E-12	6.549E-12	7.223E+7	1.797E+7	  -19.9957	    7.6700	    4.7296	  -30.1741	
 -360.0000	8.169E-12	6.546E-12	7.474E+7	1.848E+7	  -19.9982	    7.5919	    4.7287	  -30.2323	
 -370.0000	8.089E-12	6.545E-12	7.779E+7	1.890E+7	  -19.9855	    7.6543	    4.7245	  -30.1967	
 -380.0000	8.024E-12	6.544E-12	8.056E+7	1.934E+7	  -19.9830	    7.7020	    4.7198	  -30.1731	
 -390.0000	7.955E-12	6.542E-12	8.337E+7	1.986E+7	  -19.9779	    7.8403	    4.7277	  -30.0563	
 -400.0000	7.898E-12	6.541E-12	8.612E+7	2.032E+7	  -19.9906	    7.7996	    4.7306	  -30.0792	
 -410.0000	7.830E-12	6.540E-12	8.935E+7	2.076E+7	  -19.9931	    7.8215	    4.7347	  -30.0544	
 -420.0000	7.767E-12	6.539E-12	9.273E+7	2.122E+7	  -19.9906	    7.7271	    4.7324	  -30.1269	
 -430.0000	7.718E-12	6.538E-12	9.598E+7	2.166E+7	  -19.9931	    7.7629	    4.7236	  -30.1209	
 -440.0000	7.665E-12	6.536E-12	9.912E+7	2.215E+7	  -19.9830	    7.7516	    4.7185	  -30.1403	
 -450.0000	7.612E-12	6.534E-12	1.031E+8	2.262E+7	  -19.9830	    7.7612	    4.7198	  -30.1306	
 -460.0000	7.564E-12	6.533E-12	1.068E+8	2.307E+7	  -19.9855	    7.5349	    4.7037	  -30.3287	
 -470.0000	7.522E-12	6.533E-12	1.106E+8	2.346E+7	  -19.9728	    7.6805	    4.6983	  -30.2363	
 -480.0000	7.480E-12	6.533E-12	1.142E+8	2.380E+7	  -19.9804	    7.6805	    4.6999	  -30.2328	
 -490.0000	7.450E-12	6.532E-12	1.175E+8	2.420E+7	  -19.9779	    7.6928	    4.6989	  -30.2261	
 -500.0000	7.405E-12	6.531E-12	1.220E+8	2.459E+7	  -19.9728	    7.7621	    4.6917	  -30.1928	
 -510.0000	7.373E-12	6.531E-12	1.264E+8	2.499E+7	  -19.9830	    7.5971	    4.6828	  -30.3307	
 -520.0000	7.338E-12	6.529E-12	1.307E+8	2.535E+7	  -19.9906	    7.8365	    4.6749	  -30.1771	
 -530.0000	7.307E-12	6.529E-12	1.349E+8	2.569E+7	  -19.9906	    7.8152	    4.6714	  -30.2001	
 -540.0000	7.285E-12	6.528E-12	1.390E+8	2.602E+7	  -19.9855	    7.7957	    4.6860	  -30.1815	
 -550.0000	7.255E-12	6.527E-12	1.437E+8	2.639E+7	  -19.9880	    7.8334	    4.6762	  -30.1765	
 -560.0000	7.233E-12	6.528E-12	1.479E+8	2.662E+7	  -20.0059	    7.6783	    4.6894	  -30.2577	
 -570.0000	7.215E-12	6.528E-12	1.519E+8	2.688E+7	  -20.0160	    7.7919	    4.6875	  -30.1807	
 -580.0000	7.195E-12	6.527E-12	1.564E+8	2.711E+7	  -20.0211	    7.6973	    4.6784	  -30.2689	
 -590.0000	7.175E-12	6.526E-12	1.605E+8	2.741E+7	  -20.0211	    7.6608	    4.6784	  -30.2950	
 -600.0000	7.159E-12	6.527E-12	1.653E+8	2.764E+7	  -20.0059	    7.7469	    4.6822	  -30.2249	
 -610.0000	7.148E-12	6.526E-12	1.683E+8	2.782E+7	  -20.0237	    7.7469	    4.6553	  -30.2854	
 -620.0000	7.128E-12	6.527E-12	1.732E+8	2.799E+7	  -20.0109	    7.7184	    4.6553	  -30.3057	
 -630.0000	7.118E-12	6.527E-12	1.776E+8	2.816E+7	  -20.0287	    7.6483	    4.6502	  -30.3673	
 -640.0000	7.107E-12	6.528E-12	1.806E+8	2.833E+7	  -20.0262	    7.8096	    4.6490	  -30.2547	
 -650.0000	7.099E-12	6.527E-12	1.846E+8	2.847E+7	  -20.0313	    7.6572	    4.6528	  -30.3552	
 -660.0000	7.087E-12	6.527E-12	1.882E+8	2.868E+7	  -20.0440	    7.7392	    4.6502	  -30.3022	
 -670.0000	7.078E-12	6.527E-12	1.923E+8	2.878E+7	  -20.0262	    7.7040	    4.6572	  -30.3118	
 -680.0000	7.067E-12	6.526E-12	1.958E+8	2.892E+7	  -20.0211	    7.8326	    4.6502	  -30.2354	
 -690.0000	7.061E-12	6.528E-12	2.000E+8	2.900E+7	  -20.0313	    7.6022	    4.6461	  -30.4095	
 -700.0000	7.058E-12	6.528E-12	2.020E+8	2.913E+7	  -20.0262	    7.7693	    4.6363	  -30.3121	
 -710.0000	7.049E-12	6.528E-12	2.052E+8	2.920E+7	  -20.0211	    7.7115	    4.6395	  -30.3463	
 -720.0000	7.039E-12	6.527E-12	2.095E+8	2.938E+7	  -20.0033	    7.6290	    4.6297	  -30.4274	
 -730.0000	7.034E-12	6.527E-12	2.130E+8	2.943E+7	  -20.0033	    7.5846	    4.6322	  -30.4535	
 -740.0000	7.031E-12	6.528E-12	2.154E+8	2.950E+7	  -20.0008	    7.5999	    4.6312	  -30.4447	
 -750.0000	7.027E-12	6.528E-12	2.170E+8	2.955E+7	  -20.0059	    7.4912	    4.6161	  -30.5697	
 -760.0000	7.026E-12	6.528E-12	2.205E+8	2.962E+7	  -20.0033	    7.4319	    4.6097	  -30.6136	
 -770.0000	7.019E-12	6.528E-12	2.241E+8	2.971E+7	  -20.0033	    7.5501	    4.6082	  -30.5326	
 -780.0000	7.017E-12	6.529E-12	2.258E+8	2.970E+7	  -20.0008	    7.6040	    4.6116	  -30.4862	
 -790.0000	7.011E-12	6.529E-12	2.285E+8	2.974E+7	  -19.9931	    7.5428	    4.6142	  -30.5242	
 -800.0000	7.012E-12	6.529E-12	2.308E+8	2.975E+7	  -19.9957	    7.7147	    4.6145	  -30.4006	
 -810.0000	7.008E-12	6.530E-12	2.335E+8	2.975E+7	  -19.9931	    7.5984	    4.6173	  -30.4773	
 -820.0000	7.011E-12	6.530E-12	2.320E+8	2.983E+7	  -19.9753	    7.5706	    4.6173	  -30.4972	
 -830.0000	7.007E-12	6.529E-12	2.347E+8	2.991E+7	  -19.9855	    7.6521	    4.6044	  -30.4683	
 -840.0000	7.000E-12	6.531E-12	2.379E+8	2.988E+7	  -19.9880	    7.6521	    4.6006	  -30.4769	
 -850.0000	6.997E-12	6.531E-12	2.389E+8	2.986E+7	  -19.9702	    7.6531	    4.6022	  -30.4727	
 -860.0000	6.997E-12	6.530E-12	2.398E+8	2.992E+7	  -19.9804	    7.5022	    4.5860	  -30.6172	
 -870.0000	6.994E-12	6.531E-12	2.405E+8	2.992E+7	  -19.9855	    7.6730	    4.5794	  -30.5103	
 -880.0000	6.998E-12	6.531E-12	2.425E+8	2.987E+7	  -19.9855	    7.5998	    4.5781	  -30.5656	
 -890.0000	6.996E-12	6.532E-12	2.415E+8	2.980E+7	  -19.9880	    7.6231	    4.5623	  -30.5851	
 -900.0000	6.994E-12	6.532E-12	2.423E+8	2.990E+7	  -19.9830	    7.6517	    4.5617	  -30.5661	
 -910.0000	6.995E-12	6.533E-12	2.420E+8	2.982E+7	  -19.9906	    7.5390	    4.5550	  -30.6618	
 -920.0000	6.992E-12	6.532E-12	2.444E+8	2.985E+7	  -19.9957	    7.6737	    4.5538	  -30.5685	
 -930.0000	6.998E-12	6.533E-12	2.438E+8	2.984E+7	  -19.9957	    7.6336	    4.5648	  -30.5718	
 -940.0000	6.995E-12	6.533E-12	2.440E+8	2.983E+7	  -19.9982	    7.6875	    4.5582	  -30.5485	
 -950.0000	6.994E-12	6.534E-12	2.439E+8	2.977E+7	  -19.9957	    7.6287	    4.5576	  -30.5919	
 -960.0000	6.995E-12	6.533E-12	2.438E+8	2.977E+7	  -19.9982	    7.6239	    4.5563	  -30.5983	
 -970.0000	6.997E-12	6.534E-12	2.428E+8	2.971E+7	  -19.9982	    7.5596	    4.5534	  -30.6507	
 -980.0000	6.996E-12	6.534E-12	2.435E+8	2.967E+7	  -20.0059	    7.6324	    4.5588	  -30.5944	
 -990.0000	6.993E-12	6.534E-12	2.419E+8	2.962E+7	  -20.0033	    7.4897	    4.5522	  -30.7035	
-1000.0000	6.996E-12	6.534E-12	2.417E+8	2.963E+7	  -20.0059	    7.6403	    4.5591	  -30.5800

File: Diodes/Halfmoon/Diodes/Data/PostIrrad/PSS/34340/040/IV_34340_040_PSS_HM_XX_DIODEHALFPSTOP_Irradiated_8_19_2021_2_36_52_PM.txt
GCD Test
Bias: 5000.000000
IV_34340_040_PSS_HM_XX_DIODEHALFPSTOP_Irradiated
Date/Time: 8/19/2021 2:36:52 PM
Sensor Name: 34340_040_PSS_HM_XX_DIODEHALFPSTOP
Type: P
Annealing Status: Annealed at 60C for 80 min
Environment: -20C
Tester: Andrew Kent

Time Delay per Ramp Step (s): 1.000

CV Time Delay per Measurement (s) :0.500

AC Voltage (V): 0.500

Current Number of measurements per voltage: 4.000

IV Time Delay per Measurement (s) :0.000


BiasVoltage	Total Current_Avg	Total Current_0	Total Current_1	Total Current_2	Total Current_3	Bias Current_Avg	Bias Current_0	Bias Current_1	Bias Current_2	Bias Current_3	Temperature	Air_Temp	Humidity	Dewpoint	
  -10.0000	-3.5597E-8	-3.6070E-8	-3.5800E-8	-3.5620E-8	-3.4900E-8	-3.417285E-8	-3.423512E-8	-3.420928E-8	-3.417272E-8	-3.407429E-8	  -20.6671	    8.0653	    6.7517	  -26.0753	
  -20.0000	-7.0920E-8	-7.1390E-8	-7.1140E-8	-7.0680E-8	-7.0470E-8	-7.076795E-8	-7.094454E-8	-7.097159E-8	-7.058574E-8	-7.056991E-8	  -20.7917	    8.2046	    6.6657	  -26.1118	
  -30.0000	-1.0683E-7	-1.0640E-7	-1.0630E-7	-1.0730E-7	-1.0730E-7	-1.052927E-7	-1.055692E-7	-1.053763E-7	-1.051904E-7	-1.050347E-7	  -20.8451	    8.0920	    6.6129	  -26.2821	
  -40.0000	-1.3998E-7	-1.4000E-7	-1.3970E-7	-1.4030E-7	-1.3990E-7	-1.382158E-7	-1.386308E-7	-1.383639E-7	-1.380701E-7	-1.377982E-7	  -20.8858	    8.1457	    6.5500	  -26.3464	
  -50.0000	-1.7198E-7	-1.7360E-7	-1.7180E-7	-1.7140E-7	-1.7110E-7	-1.694684E-7	-1.699247E-7	-1.696592E-7	-1.692592E-7	-1.690304E-7	  -20.9214	    8.0086	    6.5225	  -26.4937	
  -60.0000	-2.0158E-7	-2.0210E-7	-2.0110E-7	-2.0200E-7	-2.0110E-7	-1.988539E-7	-1.993126E-7	-1.990476E-7	-1.987187E-7	-1.983368E-7	  -20.9418	    8.2859	    6.4614	  -26.3909	
  -70.0000	-2.2930E-7	-2.3060E-7	-2.3050E-7	-2.2890E-7	-2.2720E-7	-2.256704E-7	-2.261162E-7	-2.257356E-7	-2.254747E-7	-2.253551E-7	  -20.9367	    8.1439	    6.4336	  -26.5428	
  -80.0000	-2.5430E-7	-2.5570E-7	-2.5400E-7	-2.5400E-7	-2.5350E-7	-2.513246E-7	-2.519709E-7	-2.515580E-7	-2.511280E-7	-2.506414E-7	  -20.8935	    8.2918	    6.4023	  -26.4865	
  -90.0000	-2.7810E-7	-2.7960E-7	-2.7830E-7	-2.7790E-7	-2.7660E-7	-2.752180E-7	-2.755335E-7	-2.752867E-7	-2.751848E-7	-2.748669E-7	  -20.8985	    8.2918	    6.3868	  -26.5129	
 -100.0000	-3.0098E-7	-3.0170E-7	-3.0250E-7	-3.0130E-7	-2.9840E-7	-2.978463E-7	-2.982469E-7	-2.981888E-7	-2.976113E-7	-2.973383E-7	  -20.8604	    8.1268	    6.3855	  -26.6368	
 -110.0000	-3.2330E-7	-3.2550E-7	-3.2420E-7	-3.2210E-7	-3.2140E-7	-3.202497E-7	-3.207918E-7	-3.203374E-7	-3.202007E-7	-3.196687E-7	  -20.8146	    8.0978	    6.3763	  -26.6739	
 -120.0000	-3.4535E-7	-3.4590E-7	-3.4530E-7	-3.4570E-7	-3.4450E-7	-3.424160E-7	-3.434515E-7	-3.426457E-7	-3.419677E-7	-3.415989E-7	  -20.7180	    8.0249	    6.3264	  -26.8130	
 -130.0000	-3.6683E-7	-3.6740E-7	-3.6620E-7	-3.6710E-7	-3.6660E-7	-3.646445E-7	-3.645166E-7	-3.648512E-7	-3.643452E-7	-3.648651E-7	  -20.6900	    8.0249	    6.3112	  -26.8390	
 -140.0000	-3.9308E-7	-3.9360E-7	-3.9290E-7	-3.9350E-7	-3.9230E-7	-3.908538E-7	-3.910895E-7	-3.907362E-7	-3.909613E-7	-3.906281E-7	  -20.6086	    8.1400	    6.2976	  -26.7775	
 -150.0000	-4.1518E-7	-4.1510E-7	-4.1650E-7	-4.1600E-7	-4.1310E-7	-4.132391E-7	-4.132884E-7	-4.139893E-7	-4.131328E-7	-4.125460E-7	  -20.4916	    7.8858	    6.2666	  -27.0184	
 -160.0000	-4.3935E-7	-4.3900E-7	-4.4050E-7	-4.4000E-7	-4.3790E-7	-4.378943E-7	-4.383510E-7	-4.382811E-7	-4.376140E-7	-4.373310E-7	  -20.4357	    7.9599	    6.2416	  -27.0070	
 -170.0000	-4.6295E-7	-4.6410E-7	-4.6280E-7	-4.6270E-7	-4.6220E-7	-4.604601E-7	-4.615063E-7	-4.607771E-7	-4.599696E-7	-4.595872E-7	  -20.3569	    8.0490	    6.2122	  -26.9925	
 -180.0000	-4.8600E-7	-4.8800E-7	-4.8730E-7	-4.8500E-7	-4.8370E-7	-4.836494E-7	-4.835337E-7	-4.837197E-7	-4.839937E-7	-4.833505E-7	  -20.2653	    7.9436	    6.1825	  -27.1219	
 -190.0000	-5.1225E-7	-5.1450E-7	-5.1130E-7	-5.1080E-7	-5.1240E-7	-5.108236E-7	-5.111374E-7	-5.117827E-7	-5.104458E-7	-5.099287E-7	  -20.1330	    7.9089	    6.1398	  -27.2224	
 -200.0000	-5.3727E-7	-5.3540E-7	-5.3650E-7	-5.3920E-7	-5.3800E-7	-5.375531E-7	-5.384428E-7	-5.379328E-7	-5.372150E-7	-5.366218E-7	  -20.0949	    7.9089	    6.1338	  -27.2329	
 -210.0000	-5.6248E-7	-5.6360E-7	-5.6170E-7	-5.6160E-7	-5.6300E-7	-5.606582E-7	-5.601411E-7	-5.606428E-7	-5.608424E-7	-5.610065E-7	  -19.9753	    8.0903	    6.1110	  -27.1397	
 -220.0000	-5.8450E-7	-5.8480E-7	-5.8450E-7	-5.8500E-7	-5.8370E-7	-5.828716E-7	-5.833332E-7	-5.823233E-7	-5.837975E-7	-5.820324E-7	  -19.9448	    7.8856	    6.0892	  -27.3288	
 -230.0000	-6.0708E-7	-6.0630E-7	-6.0830E-7	-6.0780E-7	-6.0590E-7	-6.061758E-7	-6.062968E-7	-6.064472E-7	-6.056442E-7	-6.063148E-7	  -19.8685	    7.9330	    6.0541	  -27.3563	
 -240.0000	-6.3225E-7	-6.3300E-7	-6.3300E-7	-6.3090E-7	-6.3210E-7	-6.323316E-7	-6.325453E-7	-6.326750E-7	-6.319123E-7	-6.321937E-7	  -19.8125	    7.9859	    6.0218	  -27.3751	
 -250.0000	-6.5820E-7	-6.5930E-7	-6.5820E-7	-6.5740E-7	-6.5790E-7	-6.567044E-7	-6.567739E-7	-6.561961E-7	-6.574315E-7	-6.564163E-7	  -19.7464	    7.9415	    6.0133	  -27.4230	
 -260.0000	-6.8072E-7	-6.8220E-7	-6.8190E-7	-6.7960E-7	-6.7920E-7	-6.794708E-7	-6.795509E-7	-6.796691E-7	-6.800566E-7	-6.786067E-7	  -19.7006	    8.0394	    5.9851	  -27.4017	
 -270.0000	-7.1118E-7	-7.1260E-7	-7.1240E-7	-7.1080E-7	-7.0890E-7	-7.096132E-7	-7.108217E-7	-7.085746E-7	-7.091533E-7	-7.099032E-7	  -19.6548	    7.9597	    5.9763	  -27.4761	
 -280.0000	-7.3877E-7	-7.3880E-7	-7.3920E-7	-7.3840E-7	-7.3870E-7	-7.377928E-7	-7.373577E-7	-7.381278E-7	-7.372147E-7	-7.384711E-7	  -19.6319	    7.8528	    5.9608	  -27.5825	
 -290.0000	-7.6302E-7	-7.6340E-7	-7.6370E-7	-7.6310E-7	-7.6190E-7	-7.608508E-7	-7.608776E-7	-7.609806E-7	-7.598586E-7	-7.616866E-7	  -19.6243	    7.9867	    5.9462	  -27.5106	
 -300.0000	-7.9063E-7	-7.8950E-7	-7.9130E-7	-7.9120E-7	-7.9050E-7	-7.900260E-7	-7.902009E-7	-7.899622E-7	-7.900732E-7	-7.898679E-7	  -19.6167	    7.8935	    5.9307	  -27.6070	
 -310.0000	-8.1602E-7	-8.1640E-7	-8.1600E-7	-8.1590E-7	-8.1580E-7	-8.144056E-7	-8.148280E-7	-8.143303E-7	-8.142302E-7	-8.142341E-7	  -19.6192	    7.8844	    5.9266	  -27.6211	
 -320.0000	-8.3930E-7	-8.3980E-7	-8.3900E-7	-8.3810E-7	-8.4030E-7	-8.399623E-7	-8.392672E-7	-8.397487E-7	-8.395983E-7	-8.412352E-7	  -19.6472	    7.8882	    5.9020	  -27.6632	
 -330.0000	-8.6488E-7	-8.6460E-7	-8.6450E-7	-8.6540E-7	-8.6500E-7	-8.648739E-7	-8.645753E-7	-8.657787E-7	-8.651196E-7	-8.640219E-7	  -19.6574	    7.8882	    5.8814	  -27.7007	
 -340.0000	-8.8947E-7	-8.8860E-7	-8.8970E-7	-8.8860E-7	-8.9100E-7	-8.877722E-7	-8.874952E-7	-8.863518E-7	-8.902343E-7	-8.870076E-7	  -19.6701	    7.6414	    5.8672	  -27.9075	
 -350.0000	-9.1208E-7	-9.1160E-7	-9.1110E-7	-9.1310E-7	-9.1250E-7	-9.093824E-7	-9.077041E-7	-9.085745E-7	-9.093252E-7	-9.119258E-7	  -19.6981	    7.9698	    5.8561	  -27.6873	
 -360.0000	-9.3605E-7	-9.3750E-7	-9.3470E-7	-9.3440E-7	-9.3760E-7	-9.362911E-7	-9.364421E-7	-9.364468E-7	-9.375057E-7	-9.347698E-7	  -19.7311	    7.9836	    5.8311	  -27.7232	
 -370.0000	-9.5925E-7	-9.5850E-7	-9.6170E-7	-9.6030E-7	-9.5650E-7	-9.550498E-7	-9.532003E-7	-9.570206E-7	-9.559429E-7	-9.540353E-7	  -19.7693	    8.0078	    5.8061	  -27.7516	
 -380.0000	-9.7705E-7	-9.7870E-7	-9.7590E-7	-9.7600E-7	-9.7760E-7	-9.750444E-7	-9.745418E-7	-9.739389E-7	-9.765727E-7	-9.751244E-7	  -19.7947	    7.8399	    5.7707	  -27.9400	
 -390.0000	-9.9800E-7	-9.9900E-7	-9.9800E-7	-9.9800E-7	-9.9700E-7	-9.933280E-7	-9.935018E-7	-9.928266E-7	-9.939921E-7	-9.929913E-7	  -19.8329	    7.9389	    5.7467	  -27.9125	
 -400.0000	-1.0200E-6	-1.0190E-6	-1.0200E-6	-1.0190E-6	-1.0220E-6	-1.016247E-6	-1.016884E-6	-1.017403E-6	-1.014572E-6	-1.016128E-6	  -19.8710	    8.0851	    5.7211	  -27.8537	
 -410.0000	-1.0393E-6	-1.0400E-6	-1.0380E-6	-1.0400E-6	-1.0390E-6	-1.035033E-6	-1.035477E-6	-1.035196E-6	-1.034495E-6	-1.034963E-6	  -19.9194	    7.8718	    5.6774	  -28.0914	
 -420.0000	-1.0610E-6	-1.0610E-6	-1.0630E-6	-1.0600E-6	-1.0600E-6	-1.055656E-6	-1.055365E-6	-1.055295E-6	-1.055632E-6	-1.056334E-6	  -19.9346	    7.8718	    5.6578	  -28.1285	
 -430.0000	-1.0802E-6	-1.0810E-6	-1.0800E-6	-1.0810E-6	-1.0790E-6	-1.075223E-6	-1.076019E-6	-1.074176E-6	-1.074854E-6	-1.075842E-6	  -19.9906	    7.9352	    5.6180	  -28.1579	
 -440.0000	-1.0935E-6	-1.0960E-6	-1.0950E-6	-1.0910E-6	-1.0920E-6	-1.089571E-6	-1.086250E-6	-1.089330E-6	-1.090921E-6	-1.091783E-6	  -20.0135	    7.9419	    5.6034	  -28.1808	
 -450.0000	-1.1107E-6	-1.1120E-6	-1.1130E-6	-1.1110E-6	-1.1070E-6	-1.102882E-6	-1.103842E-6	-1.103218E-6	-1.102551E-6	-1.101915E-6	  -20.0465	    7.8509	    5.5825	  -28.2870	
 -460.0000	-1.1295E-6	-1.1300E-6	-1.1280E-6	-1.1310E-6	-1.1290E-6	-1.123989E-6	-1.124120E-6	-1.125092E-6	-1.123210E-6	-1.123536E-6	  -20.0771	    7.8500	    5.5699	  -28.3119	
 -470.0000	-1.1497E-6	-1.1510E-6	-1.1490E-6	-1.1490E-6	-1.1500E-6	-1.145437E-6	-1.143701E-6	-1.144381E-6	-1.145501E-6	-1.148167E-6	  -20.0898	    7.7888	    5.5598	  -28.3759	
 -480.0000	-1.1745E-6	-1.1730E-6	-1.1750E-6	-1.1750E-6	-1.1750E-6	-1.169571E-6	-1.172504E-6	-1.171667E-6	-1.168496E-6	-1.165617E-6	  -20.1051	    7.5614	    5.5487	  -28.5628	
 -490.0000	-1.1865E-6	-1.1890E-6	-1.1870E-6	-1.1860E-6	-1.1840E-6	-1.182170E-6	-1.180699E-6	-1.182758E-6	-1.183315E-6	-1.181909E-6	  -20.1356	    7.6965	    5.5443	  -28.4729	
 -500.0000	-1.2050E-6	-1.2060E-6	-1.2060E-6	-1.2060E-6	-1.2020E-6	-1.200507E-6	-1.200378E-6	-1.199654E-6	-1.201796E-6	-1.200201E-6	  -20.1381	    7.7843	    5.5266	  -28.4432	
 -510.0000	-1.2252E-6	-1.2240E-6	-1.2250E-6	-1.2260E-6	-1.2260E-6	-1.220207E-6	-1.222480E-6	-1.220156E-6	-1.218792E-6	-1.219399E-6	  -20.1457	    8.0295	    5.5092	  -28.2984	
 -520.0000	-1.2450E-6	-1.2490E-6	-1.2460E-6	-1.2420E-6	-1.2430E-6	-1.239016E-6	-1.238615E-6	-1.238564E-6	-1.239085E-6	-1.239799E-6	  -20.1483	    7.6538	    5.5009	  -28.5877	
 -530.0000	-1.2618E-6	-1.2620E-6	-1.2610E-6	-1.2620E-6	-1.2620E-6	-1.254618E-6	-1.255101E-6	-1.255091E-6	-1.255406E-6	-1.252874E-6	  -20.1508	    7.8483	    5.4836	  -28.4799	
 -540.0000	-1.2793E-6	-1.2800E-6	-1.2780E-6	-1.2780E-6	-1.2810E-6	-1.280486E-6	-1.280464E-6	-1.279795E-6	-1.281795E-6	-1.279891E-6	  -20.1610	    7.8895	    5.4510	  -28.5135	
 -550.0000	-1.3127E-6	-1.3120E-6	-1.3120E-6	-1.3130E-6	-1.3140E-6	-1.304011E-6	-1.307270E-6	-1.306056E-6	-1.301927E-6	-1.300792E-6	  -20.1457	    7.8895	    5.4462	  -28.5228	
 -560.0000	-1.3350E-6	-1.3340E-6	-1.3350E-6	-1.3340E-6	-1.3370E-6	-1.327759E-6	-1.326929E-6	-1.328391E-6	-1.328664E-6	-1.327051E-6	  -20.1508	    7.8659	    5.4244	  -28.5828	
 -570.0000	-1.3490E-6	-1.3520E-6	-1.3470E-6	-1.3470E-6	-1.3500E-6	-1.344109E-6	-1.345144E-6	-1.348210E-6	-1.341704E-6	-1.341380E-6	  -20.1407	    7.8906	    5.4108	  -28.5916	
 -580.0000	-1.3680E-6	-1.3670E-6	-1.3700E-6	-1.3700E-6	-1.3650E-6	-1.360527E-6	-1.359200E-6	-1.360401E-6	-1.361526E-6	-1.360982E-6	  -20.1305	    7.5843	    5.3918	  -28.8514	
 -590.0000	-1.3930E-6	-1.3920E-6	-1.3930E-6	-1.3900E-6	-1.3970E-6	-1.395680E-6	-1.403340E-6	-1.394679E-6	-1.391964E-6	-1.392737E-6	  -20.0974	    7.5843	    5.3732	  -28.8883	
 -600.0000	-1.4157E-6	-1.4240E-6	-1.4300E-6	-1.4080E-6	-1.4010E-6	-1.395638E-6	-1.391072E-6	-1.396109E-6	-1.398532E-6	-1.396839E-6	  -20.1051	    7.5550	    5.3558	  -28.9441	
 -610.0000	-1.4140E-6	-1.4170E-6	-1.4150E-6	-1.4130E-6	-1.4110E-6	-1.407048E-6	-1.403086E-6	-1.409567E-6	-1.406242E-6	-1.409297E-6	  -20.0949	    7.8066	    5.3412	  -28.7904	
 -620.0000	-1.4327E-6	-1.4320E-6	-1.4320E-6	-1.4350E-6	-1.4320E-6	-1.428618E-6	-1.430331E-6	-1.427702E-6	-1.428341E-6	-1.428097E-6	  -20.0771	    7.6273	    5.3283	  -28.9463	
 -630.0000	-1.4485E-6	-1.4470E-6	-1.4480E-6	-1.4500E-6	-1.4490E-6	-1.448879E-6	-1.444570E-6	-1.448166E-6	-1.451900E-6	-1.450880E-6	  -20.0669	    7.6273	    5.3213	  -28.9602	
 -640.0000	-1.4785E-6	-1.4760E-6	-1.4790E-6	-1.4810E-6	-1.4780E-6	-1.470757E-6	-1.474092E-6	-1.469853E-6	-1.470089E-6	-1.468993E-6	  -20.0745	    7.8421	    5.3036	  -28.8398	
 -650.0000	-1.5003E-6	-1.4980E-6	-1.4970E-6	-1.5020E-6	-1.5040E-6	-1.495468E-6	-1.496973E-6	-1.494406E-6	-1.493616E-6	-1.496877E-6	  -20.0669	    7.8844	    5.2843	  -28.8479	
 -660.0000	-1.5167E-6	-1.5170E-6	-1.5190E-6	-1.5150E-6	-1.5160E-6	-1.510666E-6	-1.507383E-6	-1.510759E-6	-1.511608E-6	-1.512914E-6	  -20.0465	    7.7683	    5.2559	  -28.9894	
 -670.0000	-1.5367E-6	-1.5340E-6	-1.5350E-6	-1.5370E-6	-1.5410E-6	-1.534564E-6	-1.534399E-6	-1.534323E-6	-1.535752E-6	-1.533781E-6	  -20.0262	    7.7683	    5.2587	  -28.9837	
 -680.0000	-1.5605E-6	-1.5600E-6	-1.5600E-6	-1.5590E-6	-1.5630E-6	-1.558042E-6	-1.554476E-6	-1.559327E-6	-1.561248E-6	-1.557117E-6	  -20.0237	    7.7805	    5.2397	  -29.0132	
 -690.0000	-1.5812E-6	-1.5790E-6	-1.5820E-6	-1.5810E-6	-1.5830E-6	-1.574239E-6	-1.577430E-6	-1.574750E-6	-1.571022E-6	-1.573755E-6	  -20.0084	    7.8121	    5.2277	  -29.0148	
 -700.0000	-1.5978E-6	-1.6030E-6	-1.6010E-6	-1.5950E-6	-1.5920E-6	-1.587756E-6	-1.585179E-6	-1.589197E-6	-1.586189E-6	-1.590460E-6	  -19.9906	    7.8023	    5.2106	  -29.0566	
 -710.0000	-1.6107E-6	-1.6140E-6	-1.6100E-6	-1.6100E-6	-1.6090E-6	-1.602058E-6	-1.599285E-6	-1.599801E-6	-1.605375E-6	-1.603772E-6	  -19.9804	    7.8023	    5.2034	  -29.0714	
 -720.0000	-1.6285E-6	-1.6290E-6	-1.6270E-6	-1.6300E-6	-1.6280E-6	-1.621351E-6	-1.623243E-6	-1.622079E-6	-1.620455E-6	-1.619626E-6	  -19.9753	    7.7744	    5.2049	  -29.0883	
 -730.0000	-1.6498E-6	-1.6500E-6	-1.6540E-6	-1.6480E-6	-1.6470E-6	-1.640114E-6	-1.639158E-6	-1.640067E-6	-1.640577E-6	-1.640654E-6	  -19.9550	    7.8649	    5.2005	  -29.0319	
 -740.0000	-1.6602E-6	-1.6580E-6	-1.6620E-6	-1.6620E-6	-1.6590E-6	-1.657904E-6	-1.656225E-6	-1.654140E-6	-1.660136E-6	-1.661115E-6	  -19.9524	    7.8946	    5.2065	  -28.9982	
 -750.0000	-1.6753E-6	-1.6770E-6	-1.6750E-6	-1.6750E-6	-1.6740E-6	-1.665270E-6	-1.667820E-6	-1.666411E-6	-1.662989E-6	-1.663861E-6	  -19.9346	    7.9031	    5.2068	  -28.9914	
 -760.0000	-1.6975E-6	-1.6970E-6	-1.6950E-6	-1.6990E-6	-1.6990E-6	-1.687843E-6	-1.685948E-6	-1.685932E-6	-1.687379E-6	-1.692114E-6	  -19.9423	    7.9211	    5.1863	  -29.0203	
 -770.0000	-1.7147E-6	-1.7110E-6	-1.7150E-6	-1.7170E-6	-1.7160E-6	-1.705646E-6	-1.702998E-6	-1.706679E-6	-1.704194E-6	-1.708713E-6	  -19.9346	    7.8615	    5.2005	  -29.0344	
 -780.0000	-1.7243E-6	-1.7250E-6	-1.7230E-6	-1.7210E-6	-1.7280E-6	-1.721997E-6	-1.720132E-6	-1.722078E-6	-1.721455E-6	-1.724324E-6	  -19.9346	    7.6966	    5.1973	  -29.1601	
 -790.0000	-1.7467E-6	-1.7470E-6	-1.7410E-6	-1.7450E-6	-1.7540E-6	-1.745848E-6	-1.749987E-6	-1.744338E-6	-1.744904E-6	-1.744164E-6	  -19.9295	    7.7820	    5.2005	  -29.0919	
 -800.0000	-1.7730E-6	-1.7770E-6	-1.7750E-6	-1.7700E-6	-1.7700E-6	-1.762428E-6	-1.763957E-6	-1.765325E-6	-1.760128E-6	-1.760300E-6	  -19.9423	    7.8459	    5.1913	  -29.0644	
 -810.0000	-1.7998E-6	-1.7990E-6	-1.7950E-6	-1.7990E-6	-1.8060E-6	-1.794427E-6	-1.798985E-6	-1.791490E-6	-1.794927E-6	-1.792308E-6	  -19.9448	    7.7428	    5.1926	  -29.1363	
 -820.0000	-1.8217E-6	-1.8240E-6	-1.8210E-6	-1.8210E-6	-1.8210E-6	-1.809613E-6	-1.811065E-6	-1.811474E-6	-1.812210E-6	-1.803703E-6	  -19.9448	    7.7926	    5.1613	  -29.1645	
 -830.0000	-1.8340E-6	-1.8300E-6	-1.8350E-6	-1.8340E-6	-1.8370E-6	-1.835622E-6	-1.832589E-6	-1.834705E-6	-1.836002E-6	-1.839191E-6	  -19.9626	    7.7751	    5.1350	  -29.2312	
 -840.0000	-1.8577E-6	-1.8620E-6	-1.8520E-6	-1.8570E-6	-1.8600E-6	-1.846480E-6	-1.849871E-6	-1.841874E-6	-1.844649E-6	-1.849526E-6	  -19.9677	    7.8505	    5.1278	  -29.1917	
 -850.0000	-1.8825E-6	-1.8720E-6	-1.8770E-6	-1.8890E-6	-1.8920E-6	-1.884616E-6	-1.881900E-6	-1.882694E-6	-1.885080E-6	-1.888790E-6	  -19.9626	    7.8430	    5.1082	  -29.2377	
 -860.0000	-1.9332E-6	-1.9310E-6	-1.9370E-6	-1.9360E-6	-1.9290E-6	-1.926526E-6	-1.928034E-6	-1.924343E-6	-1.926968E-6	-1.926758E-6	  -19.9652	    7.8265	    5.0841	  -29.2996	
 -870.0000	-1.9488E-6	-1.9560E-6	-1.9520E-6	-1.9470E-6	-1.9400E-6	-1.929474E-6	-1.930400E-6	-1.927233E-6	-1.927599E-6	-1.932664E-6	  -19.9753	    7.8628	    5.0658	  -29.3116	
 -880.0000	-1.9652E-6	-1.9560E-6	-1.9620E-6	-1.9650E-6	-1.9780E-6	-1.970907E-6	-1.971947E-6	-1.968136E-6	-1.966866E-6	-1.976678E-6	  -19.9931	    7.8597	    5.0569	  -29.3324	
 -890.0000	-1.9752E-6	-1.9710E-6	-1.9710E-6	-1.9790E-6	-1.9800E-6	-1.959196E-6	-1.970722E-6	-1.962187E-6	-1.955070E-6	-1.948807E-6	  -19.9830	    7.7999	    5.0436	  -29.4034	
 -900.0000	-1.9655E-6	-1.9680E-6	-1.9630E-6	-1.9660E-6	-1.9650E-6	-1.959515E-6	-1.960801E-6	-1.962676E-6	-1.959864E-6	-1.954720E-6	  -19.9804	    7.7421	    5.0313	  -29.4710	
 -910.0000	-1.9893E-6	-1.9890E-6	-1.9910E-6	-1.9890E-6	-1.9880E-6	-1.975824E-6	-1.975206E-6	-1.974441E-6	-1.978194E-6	-1.975455E-6	  -19.9804	    7.7421	    5.0250	  -29.4842	
 -920.0000	-2.0005E-6	-2.0080E-6	-2.0000E-6	-1.9960E-6	-1.9980E-6	-1.993225E-6	-1.992782E-6	-1.993344E-6	-1.992844E-6	-1.993928E-6	  -19.9804	    7.6507	    5.0383	  -29.5222	
 -930.0000	-2.0330E-6	-2.0310E-6	-2.0370E-6	-2.0320E-6	-2.0320E-6	-2.014540E-6	-2.023290E-6	-2.015601E-6	-2.011797E-6	-2.007471E-6	  -19.9753	    7.6825	    5.0446	  -29.4860	
 -940.0000	-2.0363E-6	-2.0330E-6	-2.0310E-6	-2.0390E-6	-2.0420E-6	-2.032696E-6	-2.032130E-6	-2.029422E-6	-2.035509E-6	-2.033723E-6	  -19.9906	    7.7024	    5.0345	  -29.4929	
 -950.0000	-2.0520E-6	-2.0590E-6	-2.0500E-6	-2.0510E-6	-2.0480E-6	-2.039714E-6	-2.039277E-6	-2.036389E-6	-2.040527E-6	-2.042665E-6	  -19.9982	    7.7024	    5.0395	  -29.4823	
 -960.0000	-2.0820E-6	-2.0780E-6	-2.0810E-6	-2.0850E-6	-2.0840E-6	-2.071597E-6	-2.072252E-6	-2.070762E-6	-2.067924E-6	-2.075448E-6	  -19.9931	    7.6982	    5.0060	  -29.5558	
 -970.0000	-2.0952E-6	-2.0950E-6	-2.0950E-6	-2.0960E-6	-2.0950E-6	-2.091425E-6	-2.092906E-6	-2.095315E-6	-2.093111E-6	-2.084369E-6	  -20.0084	    7.7851	    5.0108	  -29.4759	
 -980.0000	-2.1000E-6	-2.0980E-6	-2.0970E-6	-2.0990E-6	-2.1060E-6	-2.094441E-6	-2.096305E-6	-2.093689E-6	-2.092379E-6	-2.095391E-6	  -20.0262	    7.5448	    4.9930	  -29.6937	
 -990.0000	-2.1185E-6	-2.1220E-6	-2.1220E-6	-2.1180E-6	-2.1120E-6	-2.104454E-6	-2.105733E-6	-2.105272E-6	-2.104218E-6	-2.102592E-6	  -20.0211	    7.8309	    4.9915	  -29.4909	
-1000.0000	-2.1325E-6	-2.1320E-6	-2.1360E-6	-2.1310E-6	-2.1310E-6	-2.114292E-6	-2.119452E-6	-2.114164E-6	-2.115632E-6	-2.107921E-6	  -20.0364	    7.7583	    4.9753	  -29.5774

File: Diodes/Halfmoon/Diodes/Data/PostIrrad/PSS/34340/040/IV_34340_040_PSS_HM_XX_DIODE_Irradiated_8_19_2021_11_50_56_AM 2.txt
GCD Test
Bias: 5000.000000
IV_34340_040_PSS_HM_XX_DIODEFULL
Date/Time: 8/19/2021 11:50:56 AM
Sensor Name: 34340_040_PSS_HM_XX_DIODEFULL
Type: P
Annealing Status: 80 min
Environment: -20C
Tester: Eric Spencer

Time Delay per Ramp Step (s): 1.000

CV Time Delay per Measurement (s) :0.500

AC Voltage (V): 0.500

Current Number of measurements per voltage: 4.000

IV Time Delay per Measurement (s) :0.000


BiasVoltage	Total Current_Avg	Total Current_0	Total Current_1	Total Current_2	Total Current_3	Bias Current_Avg	Bias Current_0	Bias Current_1	Bias Current_2	Bias Current_3	Temperature	Air_Temp	Humidity	Dewpoint	
  -10.0000	-1.5778E-8	-1.5030E-8	-1.6120E-8	-1.6130E-8	-1.5830E-8	-1.859689E-8	-1.612822E-8	-1.927171E-8	-1.949349E-8	-1.949413E-8	  -20.0186	   10.6091	    4.6417	  -28.2728	
  -20.0000	-3.5947E-8	-3.5470E-8	-3.6140E-8	-3.6480E-8	-3.5700E-8	-3.576558E-8	-3.543378E-8	-3.590371E-8	-3.586714E-8	-3.585770E-8	  -20.0186	   10.6518	    4.6363	  -28.2547	
  -30.0000	-5.7403E-8	-5.6510E-8	-5.7240E-8	-5.7740E-8	-5.8120E-8	-5.941407E-8	-5.945796E-8	-5.945465E-8	-5.925163E-8	-5.949206E-8	  -20.0135	   10.6167	    4.6306	  -28.2928	
  -40.0000	-8.3557E-8	-8.2810E-8	-8.3210E-8	-8.3970E-8	-8.4240E-8	-8.524467E-8	-8.492912E-8	-8.506455E-8	-8.529589E-8	-8.568911E-8	  -20.0262	   10.6094	    4.6129	  -28.3390	
  -50.0000	-1.1375E-7	-1.1120E-7	-1.1150E-7	-1.1570E-7	-1.1660E-7	-1.146654E-7	-1.143596E-7	-1.147169E-7	-1.149300E-7	-1.146553E-7	  -20.0262	   10.5752	    4.6237	  -28.3385	
  -60.0000	-1.4505E-7	-1.4590E-7	-1.4310E-7	-1.4370E-7	-1.4750E-7	-1.458131E-7	-1.452009E-7	-1.458065E-7	-1.460487E-7	-1.461963E-7	  -20.0287	   10.5626	    4.6037	  -28.3936	
  -70.0000	-1.7925E-7	-1.7620E-7	-1.7720E-7	-1.8120E-7	-1.8240E-7	-1.803145E-7	-1.798267E-7	-1.803435E-7	-1.806655E-7	-1.804221E-7	  -20.0160	   10.5968	    4.6015	  -28.3744	
  -80.0000	-2.1500E-7	-2.1160E-7	-2.1580E-7	-2.1720E-7	-2.1540E-7	-2.180344E-7	-2.172210E-7	-2.175845E-7	-2.181301E-7	-2.192019E-7	  -20.0033	   10.4433	    4.5968	  -28.4946	
  -90.0000	-2.5673E-7	-2.5410E-7	-2.5650E-7	-2.5810E-7	-2.5820E-7	-2.583924E-7	-2.577551E-7	-2.580179E-7	-2.587618E-7	-2.590347E-7	  -20.0059	   10.5743	    4.5974	  -28.3999	
 -100.0000	-2.9860E-7	-2.9800E-7	-2.9840E-7	-2.9760E-7	-3.0040E-7	-2.995496E-7	-2.989262E-7	-2.992005E-7	-2.997871E-7	-3.002844E-7	  -20.0059	   10.5425	    4.5952	  -28.4277	
 -110.0000	-3.4328E-7	-3.4240E-7	-3.4370E-7	-3.4240E-7	-3.4460E-7	-3.454257E-7	-3.449553E-7	-3.453061E-7	-3.454674E-7	-3.459740E-7	  -19.9982	   10.5789	    4.6044	  -28.3805	
 -120.0000	-3.8653E-7	-3.8640E-7	-3.8760E-7	-3.8540E-7	-3.8670E-7	-3.874961E-7	-3.863387E-7	-3.869964E-7	-3.879204E-7	-3.887289E-7	  -19.9728	   10.6153	    4.6012	  -28.3620	
 -130.0000	-4.3868E-7	-4.3820E-7	-4.3860E-7	-4.3750E-7	-4.4040E-7	-4.402279E-7	-4.391810E-7	-4.402445E-7	-4.404119E-7	-4.410741E-7	  -19.9753	   10.5139	    4.5952	  -28.4480	
 -140.0000	-4.8743E-7	-4.8510E-7	-4.8670E-7	-4.8740E-7	-4.9050E-7	-4.891619E-7	-4.881589E-7	-4.888643E-7	-4.894069E-7	-4.902177E-7	  -19.9804	   10.4723	    4.5939	  -28.4806	
 -150.0000	-5.3925E-7	-5.3630E-7	-5.3790E-7	-5.3950E-7	-5.4330E-7	-5.426745E-7	-5.415243E-7	-5.422116E-7	-5.430541E-7	-5.439079E-7	  -19.9855	   10.5168	    4.5923	  -28.4527	
 -160.0000	-5.9610E-7	-5.9350E-7	-5.9470E-7	-5.9610E-7	-6.0010E-7	-5.997682E-7	-5.981736E-7	-5.990490E-7	-6.001870E-7	-6.016630E-7	  -19.9804	   10.4697	    4.5854	  -28.5024	
 -170.0000	-6.5485E-7	-6.5270E-7	-6.5460E-7	-6.5460E-7	-6.5750E-7	-6.596492E-7	-6.579999E-7	-6.590304E-7	-6.602253E-7	-6.613411E-7	  -19.9880	   10.5326	    4.5623	  -28.5114	
 -180.0000	-7.1790E-7	-7.1370E-7	-7.1490E-7	-7.1850E-7	-7.2450E-7	-7.273631E-7	-7.238203E-7	-7.263954E-7	-7.287841E-7	-7.304528E-7	  -19.9982	   10.4681	    4.5778	  -28.5212	
 -190.0000	-7.9530E-7	-7.8770E-7	-7.9400E-7	-7.9860E-7	-8.0090E-7	-8.039066E-7	-8.002860E-7	-8.022932E-7	-8.059284E-7	-8.071187E-7	  -19.9931	   10.5711	    4.5515	  -28.5092	
 -200.0000	-8.7430E-7	-8.6800E-7	-8.7390E-7	-8.7590E-7	-8.7940E-7	-8.871372E-7	-8.801525E-7	-8.855146E-7	-8.905704E-7	-8.923111E-7	  -19.9779	   10.4923	    4.5636	  -28.5371	
 -210.0000	-9.7960E-7	-9.6890E-7	-9.7630E-7	-9.8430E-7	-9.8890E-7	-9.918751E-7	-9.886699E-7	-9.903308E-7	-9.931689E-7	-9.953307E-7	  -19.9702	   10.5008	    4.5550	  -28.5511	
 -220.0000	-1.0758E-6	-1.0680E-6	-1.0740E-6	-1.0760E-6	-1.0850E-6	-1.087357E-6	-1.082464E-6	-1.085175E-6	-1.088883E-6	-1.092907E-6	  -19.9804	   10.5060	    4.5528	  -28.5526	
 -230.0000	-1.1790E-6	-1.1680E-6	-1.1730E-6	-1.1840E-6	-1.1910E-6	-1.192443E-6	-1.189242E-6	-1.191082E-6	-1.193545E-6	-1.195902E-6	  -19.9804	   10.5255	    4.5648	  -28.5106	
 -240.0000	-1.2843E-6	-1.2730E-6	-1.2820E-6	-1.2870E-6	-1.2950E-6	-1.295583E-6	-1.291955E-6	-1.294131E-6	-1.297031E-6	-1.299215E-6	  -19.9906	   10.4281	    4.5724	  -28.5622	
 -250.0000	-1.3913E-6	-1.3790E-6	-1.3850E-6	-1.3950E-6	-1.4060E-6	-1.409694E-6	-1.405628E-6	-1.408724E-6	-1.410625E-6	-1.413799E-6	  -19.9906	   10.4152	    4.5886	  -28.5338	
 -260.0000	-1.5087E-6	-1.4970E-6	-1.5070E-6	-1.5110E-6	-1.5200E-6	-1.522443E-6	-1.518278E-6	-1.521381E-6	-1.523985E-6	-1.526126E-6	  -19.9906	   10.3167	    4.6056	  -28.5643	
 -270.0000	-1.6205E-6	-1.6110E-6	-1.6170E-6	-1.6230E-6	-1.6310E-6	-1.635991E-6	-1.630435E-6	-1.635311E-6	-1.637299E-6	-1.640918E-6	  -20.0059	   10.3431	    4.6075	  -28.5411	
 -280.0000	-1.7333E-6	-1.7230E-6	-1.7290E-6	-1.7370E-6	-1.7440E-6	-1.746467E-6	-1.742156E-6	-1.745317E-6	-1.748739E-6	-1.749654E-6	  -20.0008	   10.3431	    4.6113	  -28.5323	
 -290.0000	-1.8447E-6	-1.8340E-6	-1.8430E-6	-1.8480E-6	-1.8540E-6	-1.857323E-6	-1.852877E-6	-1.855966E-6	-1.859064E-6	-1.861384E-6	  -20.0262	   10.3860	    4.6028	  -28.5216	
 -300.0000	-1.9587E-6	-1.9500E-6	-1.9560E-6	-1.9630E-6	-1.9660E-6	-1.970539E-6	-1.965225E-6	-1.968662E-6	-1.972434E-6	-1.975834E-6	  -20.0313	   10.3388	    4.5952	  -28.5727	
 -310.0000	-2.0730E-6	-2.0630E-6	-2.0690E-6	-2.0770E-6	-2.0830E-6	-2.085219E-6	-2.082277E-6	-2.082904E-6	-2.085874E-6	-2.089819E-6	  -20.0287	   10.2981	    4.5863	  -28.6223	
 -320.0000	-2.2058E-6	-2.1940E-6	-2.2010E-6	-2.2100E-6	-2.2180E-6	-2.227922E-6	-2.225467E-6	-2.227153E-6	-2.227812E-6	-2.231256E-6	  -20.0389	   10.3496	    4.5857	  -28.5871	
 -330.0000	-2.3368E-6	-2.3280E-6	-2.3350E-6	-2.3390E-6	-2.3450E-6	-2.350687E-6	-2.345159E-6	-2.348171E-6	-2.352822E-6	-2.356597E-6	  -20.0389	   10.3258	    4.5572	  -28.6704	
 -340.0000	-2.4592E-6	-2.4510E-6	-2.4580E-6	-2.4620E-6	-2.4660E-6	-2.468114E-6	-2.464660E-6	-2.465961E-6	-2.468711E-6	-2.473125E-6	  -20.0313	   10.3258	    4.5538	  -28.6785	
 -350.0000	-2.5750E-6	-2.5660E-6	-2.5720E-6	-2.5770E-6	-2.5850E-6	-2.585365E-6	-2.581121E-6	-2.585493E-6	-2.586391E-6	-2.588455E-6	  -20.0109	   10.3045	    4.5560	  -28.6885	
 -360.0000	-2.6980E-6	-2.6820E-6	-2.6920E-6	-2.7040E-6	-2.7140E-6	-2.717969E-6	-2.711810E-6	-2.715977E-6	-2.718420E-6	-2.725670E-6	  -20.0135	   10.2364	    4.5471	  -28.7577	
 -370.0000	-2.8347E-6	-2.8240E-6	-2.8320E-6	-2.8370E-6	-2.8460E-6	-2.847307E-6	-2.844931E-6	-2.847056E-6	-2.847623E-6	-2.849617E-6	  -19.9982	   10.2532	    4.5503	  -28.7383	
 -380.0000	-2.9615E-6	-2.9510E-6	-2.9610E-6	-2.9650E-6	-2.9690E-6	-2.968380E-6	-2.964839E-6	-2.967544E-6	-2.968657E-6	-2.972479E-6	  -20.0186	   10.3006	    4.5326	  -28.7461	
 -390.0000	-3.0827E-6	-3.0750E-6	-3.0780E-6	-3.0840E-6	-3.0940E-6	-3.096425E-6	-3.093236E-6	-3.096019E-6	-3.095682E-6	-3.100762E-6	  -20.0008	   10.3081	    4.5364	  -28.7319	
 -400.0000	-3.2133E-6	-3.2020E-6	-3.2130E-6	-3.2160E-6	-3.2220E-6	-3.228786E-6	-3.220885E-6	-3.227930E-6	-3.232755E-6	-3.233573E-6	  -20.0008	   10.2770	    4.5288	  -28.7718	
 -410.0000	-3.3373E-6	-3.3270E-6	-3.3330E-6	-3.3390E-6	-3.3500E-6	-3.348532E-6	-3.343711E-6	-3.347341E-6	-3.349967E-6	-3.353110E-6	  -19.9906	   10.2087	    4.5329	  -28.8107	
 -420.0000	-3.3947E-6	-3.3470E-6	-3.3840E-6	-3.4240E-6	-3.4240E-6	-3.359728E-6	-3.335658E-6	-3.347442E-6	-3.371112E-6	-3.384700E-6	  -19.9906	   10.2087	    4.5297	  -28.8181	
 -430.0000	-3.5187E-6	-3.4780E-6	-3.4960E-6	-3.5390E-6	-3.5620E-6	-3.569059E-6	-3.563370E-6	-3.565561E-6	-3.571706E-6	-3.575600E-6	  -19.9957	   10.2072	    4.5436	  -28.7865	
 -440.0000	-3.7110E-6	-3.7030E-6	-3.7070E-6	-3.7130E-6	-3.7210E-6	-3.729360E-6	-3.728063E-6	-3.728846E-6	-3.729191E-6	-3.731341E-6	  -19.9855	   10.2479	    4.5478	  -28.7480	
 -450.0000	-3.8485E-6	-3.8360E-6	-3.8420E-6	-3.8540E-6	-3.8620E-6	-3.855938E-6	-3.857676E-6	-3.854579E-6	-3.855753E-6	-3.855743E-6	  -19.9906	   10.2246	    4.5497	  -28.7602	
 -460.0000	-3.9845E-6	-3.9680E-6	-3.9780E-6	-3.9890E-6	-4.0030E-6	-3.999452E-6	-3.997361E-6	-3.998351E-6	-3.998831E-6	-4.003267E-6	  -19.9804	   10.2162	    4.5424	  -28.7832	
 -470.0000	-4.1270E-6	-4.1160E-6	-4.1270E-6	-4.1320E-6	-4.1330E-6	-4.128337E-6	-4.126636E-6	-4.125486E-6	-4.129868E-6	-4.131357E-6	  -20.0008	   10.2391	    4.5427	  -28.7661	
 -480.0000	-4.2543E-6	-4.2400E-6	-4.2450E-6	-4.2590E-6	-4.2730E-6	-4.268992E-6	-4.264994E-6	-4.270484E-6	-4.270294E-6	-4.270197E-6	  -19.9931	   10.2230	    4.5449	  -28.7724	
 -490.0000	-4.3908E-6	-4.3810E-6	-4.3820E-6	-4.3970E-6	-4.4030E-6	-4.397115E-6	-4.394130E-6	-4.395007E-6	-4.400772E-6	-4.398550E-6	  -20.0059	   10.1408	    4.5414	  -28.8390	
 -500.0000	-4.5123E-6	-4.5040E-6	-4.5110E-6	-4.5120E-6	-4.5220E-6	-4.529790E-6	-4.523301E-6	-4.531409E-6	-4.533931E-6	-4.530520E-6	  -20.0135	   10.1408	    4.5436	  -28.8338	
 -510.0000	-4.6395E-6	-4.6360E-6	-4.6340E-6	-4.6410E-6	-4.6470E-6	-4.637525E-6	-4.634003E-6	-4.632479E-6	-4.638802E-6	-4.644818E-6	  -19.9931	   10.1627	    4.5471	  -28.8101	
 -520.0000	-4.7597E-6	-4.7620E-6	-4.7530E-6	-4.7530E-6	-4.7710E-6	-4.769459E-6	-4.768361E-6	-4.773046E-6	-4.767428E-6	-4.769003E-6	  -20.0109	   10.2118	    4.5411	  -28.7892	
 -530.0000	-4.8820E-6	-4.8720E-6	-4.8790E-6	-4.8880E-6	-4.8890E-6	-4.896684E-6	-4.886886E-6	-4.897237E-6	-4.903653E-6	-4.898961E-6	  -20.0160	   10.1687	    4.5323	  -28.8406	
 -540.0000	-5.0080E-6	-4.9960E-6	-5.0010E-6	-5.0120E-6	-5.0230E-6	-5.017072E-6	-5.015530E-6	-5.012161E-6	-5.023575E-6	-5.017022E-6	  -20.0033	   10.1945	    4.5190	  -28.8535	
 -550.0000	-5.1312E-6	-5.1200E-6	-5.1290E-6	-5.1400E-6	-5.1360E-6	-5.137307E-6	-5.126971E-6	-5.132591E-6	-5.140524E-6	-5.149140E-6	  -20.0059	   10.1771	    4.5161	  -28.8726	
 -560.0000	-5.2535E-6	-5.2570E-6	-5.2520E-6	-5.2510E-6	-5.2540E-6	-5.256110E-6	-5.248168E-6	-5.259676E-6	-5.255997E-6	-5.260598E-6	  -20.0135	   10.1907	    4.5085	  -28.8808	
 -570.0000	-5.3530E-6	-5.3470E-6	-5.3510E-6	-5.3570E-6	-5.3570E-6	-5.348222E-6	-5.352897E-6	-5.354266E-6	-5.344703E-6	-5.341021E-6	  -20.0033	   10.1354	    4.4902	  -28.9634	
 -580.0000	-5.4547E-6	-5.4430E-6	-5.4420E-6	-5.4590E-6	-5.4750E-6	-5.466943E-6	-5.462853E-6	-5.466973E-6	-5.464624E-6	-5.473324E-6	  -20.0211	   10.0431	    4.4845	  -29.0424	
 -590.0000	-5.5953E-6	-5.5760E-6	-5.5910E-6	-5.6050E-6	-5.6090E-6	-5.587324E-6	-5.574892E-6	-5.584599E-6	-5.590646E-6	-5.599160E-6	  -20.0186	   10.0473	    4.4867	  -29.0342	
 -600.0000	-5.7075E-6	-5.6990E-6	-5.7080E-6	-5.7090E-6	-5.7140E-6	-5.692366E-6	-5.691755E-6	-5.695998E-6	-5.691478E-6	-5.690232E-6	  -20.0160	   10.0246	    4.4826	  -29.0601	
 -610.0000	-5.8010E-6	-5.8040E-6	-5.8080E-6	-5.7960E-6	-5.7960E-6	-5.804638E-6	-5.802429E-6	-5.805731E-6	-5.800060E-6	-5.810334E-6	  -20.0287	   10.0509	    4.4658	  -29.0811	
 -620.0000	-5.9285E-6	-5.9130E-6	-5.9260E-6	-5.9340E-6	-5.9410E-6	-5.936613E-6	-5.934286E-6	-5.942344E-6	-5.937000E-6	-5.932820E-6	  -20.0287	   10.1310	    4.4551	  -29.0499	
 -630.0000	-6.0122E-6	-6.0030E-6	-6.0000E-6	-6.0150E-6	-6.0310E-6	-6.031086E-6	-6.017985E-6	-6.035045E-6	-6.022743E-6	-6.048571E-6	  -20.0364	   10.0890	    4.4450	  -29.1038	
 -640.0000	-6.1445E-6	-6.1370E-6	-6.1470E-6	-6.1570E-6	-6.1370E-6	-6.138133E-6	-6.135626E-6	-6.131442E-6	-6.153804E-6	-6.131662E-6	  -20.0109	   10.0021	    4.4345	  -29.1904	
 -650.0000	-6.2460E-6	-6.2500E-6	-6.2480E-6	-6.2470E-6	-6.2390E-6	-6.237333E-6	-6.232410E-6	-6.234731E-6	-6.234673E-6	-6.247517E-6	  -20.0033	   10.0569	    4.4339	  -29.1530	
 -660.0000	-6.3560E-6	-6.3620E-6	-6.3420E-6	-6.3500E-6	-6.3700E-6	-6.370006E-6	-6.361243E-6	-6.371525E-6	-6.384852E-6	-6.362402E-6	  -19.9906	   10.0468	    4.4244	  -29.1829	
 -670.0000	-6.4532E-6	-6.4510E-6	-6.4440E-6	-6.4560E-6	-6.4620E-6	-6.447992E-6	-6.444800E-6	-6.437154E-6	-6.454003E-6	-6.456010E-6	  -19.9931	   10.0468	    4.4323	  -29.1640	
 -680.0000	-6.5752E-6	-6.5730E-6	-6.5820E-6	-6.5750E-6	-6.5710E-6	-6.549484E-6	-6.549822E-6	-6.559315E-6	-6.542911E-6	-6.545890E-6	  -19.9931	   10.0644	    4.4361	  -29.1424	
 -690.0000	-6.6668E-6	-6.6510E-6	-6.6620E-6	-6.6800E-6	-6.6740E-6	-6.664673E-6	-6.665324E-6	-6.661429E-6	-6.670633E-6	-6.661307E-6	  -20.0008	   10.0046	    4.4424	  -29.1698	
 -700.0000	-6.7570E-6	-6.7440E-6	-6.7470E-6	-6.7600E-6	-6.7770E-6	-6.780800E-6	-6.778312E-6	-6.780308E-6	-6.786064E-6	-6.778517E-6	  -19.9880	    9.9663	    4.4371	  -29.2098	
 -710.0000	-6.8593E-6	-6.8730E-6	-6.8570E-6	-6.8580E-6	-6.8490E-6	-6.854621E-6	-6.843140E-6	-6.852390E-6	-6.859601E-6	-6.863354E-6	  -19.9982	    9.9663	    4.4469	  -29.1864	
 -720.0000	-6.9915E-6	-6.9930E-6	-6.9920E-6	-6.9850E-6	-6.9960E-6	-7.002867E-6	-6.992617E-6	-6.998778E-6	-7.008117E-6	-7.011956E-6	  -19.9931	   10.0287	    4.4462	  -29.1436	
 -730.0000	-7.0975E-6	-7.1050E-6	-7.0900E-6	-7.0970E-6	-7.0980E-6	-7.087615E-6	-7.073329E-6	-7.098150E-6	-7.098063E-6	-7.080918E-6	  -19.9804	    9.9020	    4.4352	  -29.2600	
 -740.0000	-7.1690E-6	-7.1590E-6	-7.1650E-6	-7.1770E-6	-7.1750E-6	-7.181712E-6	-7.164259E-6	-7.182582E-6	-7.187472E-6	-7.192535E-6	  -19.9957	    9.9917	    4.4282	  -29.2130	
 -750.0000	-7.2953E-6	-7.2970E-6	-7.3010E-6	-7.2910E-6	-7.2920E-6	-7.280679E-6	-7.294569E-6	-7.269195E-6	-7.274240E-6	-7.284712E-6	  -19.9931	    9.9917	    4.4390	  -29.1873	
 -760.0000	-7.3942E-6	-7.3850E-6	-7.3980E-6	-7.3960E-6	-7.3980E-6	-7.387974E-6	-7.397351E-6	-7.377784E-6	-7.389196E-6	-7.387567E-6	  -19.9982	    9.9458	    4.4358	  -29.2274	
 -770.0000	-7.4917E-6	-7.4850E-6	-7.4980E-6	-7.4960E-6	-7.4880E-6	-7.465325E-6	-7.467491E-6	-7.472244E-6	-7.455748E-6	-7.465817E-6	  -19.9906	    9.9074	    4.4333	  -29.2607	
 -780.0000	-7.5228E-6	-7.5230E-6	-7.5210E-6	-7.5200E-6	-7.5270E-6	-7.487513E-6	-7.494742E-6	-7.498615E-6	-7.482142E-6	-7.474555E-6	  -19.9830	    9.8990	    4.4367	  -29.2583	
 -790.0000	-7.6105E-6	-7.5990E-6	-7.6170E-6	-7.6130E-6	-7.6130E-6	-7.605052E-6	-7.605226E-6	-7.598245E-6	-7.605145E-6	-7.611592E-6	  -19.9931	    9.9511	    4.4292	  -29.2395	
 -800.0000	-7.6655E-6	-7.6680E-6	-7.6670E-6	-7.6600E-6	-7.6670E-6	-7.686809E-6	-7.669624E-6	-7.694565E-6	-7.689217E-6	-7.693832E-6	  -19.9931	    9.9002	    4.4273	  -29.2802	
 -810.0000	-7.7760E-6	-7.7810E-6	-7.7920E-6	-7.7620E-6	-7.7690E-6	-7.784544E-6	-7.770366E-6	-7.780907E-6	-7.792612E-6	-7.794292E-6	  -19.9982	    9.9220	    4.4133	  -29.2980	
 -820.0000	-7.8567E-6	-7.8560E-6	-7.8460E-6	-7.8540E-6	-7.8710E-6	-7.859388E-6	-7.881224E-6	-7.856973E-6	-7.852076E-6	-7.847278E-6	  -19.9982	    9.8916	    4.4273	  -29.2862	
 -830.0000	-7.9250E-6	-7.9260E-6	-7.9200E-6	-7.9130E-6	-7.9410E-6	-7.930615E-6	-7.920665E-6	-7.946471E-6	-7.935080E-6	-7.920245E-6	  -20.0160	    9.8505	    4.4263	  -29.3177	
 -840.0000	-8.0195E-6	-8.0170E-6	-8.0260E-6	-8.0250E-6	-8.0100E-6	-7.992178E-6	-8.000319E-6	-7.990804E-6	-7.986454E-6	-7.991137E-6	  -20.0287	    9.8984	    4.4257	  -29.2852	
 -850.0000	-8.0773E-6	-8.0690E-6	-8.0760E-6	-8.0760E-6	-8.0880E-6	-8.070826E-6	-8.079631E-6	-8.049789E-6	-8.074923E-6	-8.078962E-6	  -20.0084	    9.8583	    4.4269	  -29.3106	
 -860.0000	-8.1760E-6	-8.1550E-6	-8.1820E-6	-8.1930E-6	-8.1740E-6	-8.156912E-6	-8.165314E-6	-8.149553E-6	-8.156991E-6	-8.155792E-6	  -20.0084	    9.7865	    4.4206	  -29.3768	
 -870.0000	-8.1862E-6	-8.1790E-6	-8.1940E-6	-8.1770E-6	-8.1950E-6	-8.220920E-6	-8.206686E-6	-8.219434E-6	-8.224557E-6	-8.233004E-6	  -20.0160	    9.7971	    4.4279	  -29.3518	
 -880.0000	-8.2805E-6	-8.2900E-6	-8.2680E-6	-8.2710E-6	-8.2930E-6	-8.273587E-6	-8.281396E-6	-8.277015E-6	-8.274586E-6	-8.261350E-6	  -20.0237	    9.8352	    4.4317	  -29.3157	
 -890.0000	-8.3678E-6	-8.3590E-6	-8.3590E-6	-8.3680E-6	-8.3850E-6	-8.378153E-6	-8.389810E-6	-8.394200E-6	-8.366177E-6	-8.362424E-6	  -20.0135	    9.7533	    4.4304	  -29.3769	
 -900.0000	-8.4380E-6	-8.4210E-6	-8.4440E-6	-8.4540E-6	-8.4330E-6	-8.428883E-6	-8.420961E-6	-8.434057E-6	-8.423674E-6	-8.436839E-6	  -20.0135	    9.7766	    4.4355	  -29.3482	
 -910.0000	-8.4618E-6	-8.4550E-6	-8.4530E-6	-8.4660E-6	-8.4730E-6	-8.457518E-6	-8.453932E-6	-8.448370E-6	-8.467507E-6	-8.460263E-6	  -20.0059	    9.7403	    4.4342	  -29.3771	
 -920.0000	-8.4863E-6	-8.4900E-6	-8.4810E-6	-8.4770E-6	-8.4970E-6	-8.518174E-6	-8.508509E-6	-8.515344E-6	-8.538515E-6	-8.510326E-6	  -20.0135	    9.7844	    4.4266	  -29.3638	
 -930.0000	-8.6255E-6	-8.6040E-6	-8.6120E-6	-8.6380E-6	-8.6480E-6	-8.618950E-6	-8.651975E-6	-8.632330E-6	-8.597121E-6	-8.594376E-6	  -20.0135	    9.8463	    4.4326	  -29.3056	
 -940.0000	-8.6475E-6	-8.6510E-6	-8.6590E-6	-8.6630E-6	-8.6170E-6	-8.630843E-6	-8.615044E-6	-8.638587E-6	-8.625077E-6	-8.644666E-6	  -20.0059	    9.7990	    4.4260	  -29.3550	
 -950.0000	-8.6798E-6	-8.7000E-6	-8.6710E-6	-8.6580E-6	-8.6900E-6	-8.682465E-6	-8.698416E-6	-8.694839E-6	-8.673028E-6	-8.663578E-6	  -20.0008	    9.7237	    4.4175	  -29.4289	
 -960.0000	-8.7660E-6	-8.7470E-6	-8.7770E-6	-8.7640E-6	-8.7760E-6	-8.786031E-6	-8.772319E-6	-8.776397E-6	-8.795251E-6	-8.800157E-6	  -20.0008	    9.7237	    4.4238	  -29.4138	
 -970.0000	-8.8460E-6	-8.8740E-6	-8.8520E-6	-8.8400E-6	-8.8180E-6	-8.825545E-6	-8.801200E-6	-8.838446E-6	-8.828889E-6	-8.833644E-6	  -20.0008	    9.7875	    4.4070	  -29.4086	
 -980.0000	-8.9073E-6	-8.8900E-6	-8.9190E-6	-8.9100E-6	-8.9100E-6	-8.879996E-6	-8.897118E-6	-8.883908E-6	-8.863942E-6	-8.875016E-6	  -19.9931	    9.7725	    4.3931	  -29.4527	
 -990.0000	-8.9322E-6	-8.9460E-6	-8.9130E-6	-8.9360E-6	-8.9340E-6	-8.913278E-6	-8.929325E-6	-8.891242E-6	-8.904286E-6	-8.928259E-6	  -20.0084	    9.7059	    4.3744	  -29.5449	
-1000.0000	-8.9978E-6	-8.9770E-6	-8.9900E-6	-9.0200E-6	-9.0040E-6	-8.985805E-6	-8.975428E-6	-8.991782E-6	-8.988271E-6	-8.987741E-6	  -20.0084	    9.7059	    4.3665	  -29.5640
