Repository: ctiley/CERN_CMS_Silicon_Sensor

# CERN_CMS_Silicon_Sensor

# Code To-Do 
- Double check Halfmoon Diode Data

# Lab To-Do
- Measure more HGCAL Diodes
- Measure rest of Unirradiated Halfmoon Diodes
- Rebond D0 Diode
- Cleanup Wires at Alibava Station
-

File: Diodes/Halfmoon/Diodes/Data/PostIrrad/PSS/34341/012/CV_34341_012_PSS_HM_XX_DIODEHALFPSTOP_Irradiated_9_7_2021_5_16_45_PM.txt
GCD Test
Bias: 5000.000000
CV_34341_012_PSS_HM_XX_DIODEHALFPSTOP_Irradiated
Date/Time: 9/7/2021 5:16:45 PM
Sensor Name: DIODEHALFPSTOP
Type: P
Annealing Status: Irradiated and Annealed at 60C for 80 min
Environment: -20C
Tester: Andrew Kent

Time Delay per Ramp Step (s): 1.000

CV Time Delay per Measurement (s) :0.500

AC Voltage (V): 0.500

Current Number of measurements per voltage: 4.000

IV Time Delay per Measurement (s) :0.000


BiasVoltage	LCR_Cp_freq1000.0	LCR_Cp_freq10000.0	LCR_Rp_freq1000.0	LCR_Rp_freq10000.0	Temperature	Air_Temp	Humidity	Dewpoint	
  -10.0000	6.061E-11	1.575E-11	2.715E+6	1.119E+6	  -19.8431	    7.6324	    2.4851	  -36.7438	
  -20.0000	6.250E-11	1.580E-11	3.006E+6	1.154E+6	  -19.9575	    7.6439	    2.5206	  -36.5965	
  -30.0000	6.314E-11	1.581E-11	3.188E+6	1.166E+6	  -20.0237	    7.6160	    2.5234	  -36.6042	
  -40.0000	6.330E-11	1.579E-11	3.311E+6	1.189E+6	  -20.0974	    7.6131	    2.5250	  -36.5999	
  -50.0000	6.337E-11	1.579E-11	3.401E+6	1.202E+6	  -20.2042	    7.6830	    2.5326	  -36.5232	
  -60.0000	6.317E-11	1.579E-11	3.468E+6	1.214E+6	  -20.2806	    7.6508	    2.5455	  -36.4945	
  -70.0000	6.286E-11	1.577E-11	3.527E+6	1.237E+6	  -20.3289	    7.6270	    2.5443	  -36.5155	
  -80.0000	6.244E-11	1.577E-11	3.571E+6	1.247E+6	  -20.3823	    7.6689	    2.5503	  -36.4639	
  -90.0000	6.204E-11	1.577E-11	3.606E+6	1.259E+6	  -20.4815	    7.7195	    2.5525	  -36.4213	
 -100.0000	6.205E-11	1.578E-11	3.635E+6	1.262E+6	  -20.5247	    7.6905	    2.5566	  -36.4249	
 -110.0000	6.171E-11	1.577E-11	3.667E+6	1.278E+6	  -20.5629	    7.7690	    2.5582	  -36.3659	
 -120.0000	6.113E-11	1.578E-11	3.690E+6	1.286E+6	  -20.6086	    7.8178	    2.5591	  -36.3293	
 -130.0000	6.122E-11	1.578E-11	3.713E+6	1.294E+6	  -20.6188	    7.8456	    2.5598	  -36.3081	
 -140.0000	6.074E-11	1.579E-11	3.734E+6	1.295E+6	  -20.6214	    7.7635	    2.5721	  -36.3160	
 -150.0000	6.039E-11	1.578E-11	3.745E+6	1.308E+6	  -20.6671	    7.7680	    2.5715	  -36.3153	
 -160.0000	6.026E-11	1.578E-11	3.761E+6	1.312E+6	  -20.6798	    7.8620	    2.5746	  -36.2398	
 -170.0000	5.985E-11	1.578E-11	3.773E+6	1.323E+6	  -20.6824	    7.8620	    2.5705	  -36.2556	
 -180.0000	5.963E-11	1.578E-11	3.792E+6	1.328E+6	  -20.6748	    7.8714	    2.5696	  -36.2237	
 -190.0000	5.961E-11	1.578E-11	3.802E+6	1.328E+6	  -20.6570	    7.8363	    2.5797	  -36.2377	
 -200.0000	5.946E-11	1.577E-11	3.812E+6	1.343E+6	  -20.6519	    7.7704	    2.5769	  -36.2931	
 -210.0000	5.911E-11	1.577E-11	3.828E+6	1.347E+6	  -20.6493	    7.8417	    2.5762	  -36.2474	
 -220.0000	5.886E-11	1.576E-11	3.836E+6	1.354E+6	  -20.6214	    7.8623	    2.5800	  -36.2190	
 -230.0000	5.878E-11	1.577E-11	3.851E+6	1.356E+6	  -20.6137	    7.8569	    2.5819	  -36.2153	
 -240.0000	5.857E-11	1.575E-11	3.860E+6	1.372E+6	  -20.5730	    7.8839	    2.5958	  -36.1438	
 -250.0000	5.806E-11	1.576E-11	3.869E+6	1.365E+6	  -20.5069	    7.8446	    2.5965	  -36.1680	
 -260.0000	5.834E-11	1.576E-11	3.884E+6	1.370E+6	  -20.4840	    7.8688	    2.5936	  -36.1625	
 -270.0000	5.807E-11	1.576E-11	3.889E+6	1.378E+6	  -20.4332	    7.8595	    2.5965	  -36.1579	
 -280.0000	5.832E-11	1.577E-11	3.902E+6	1.367E+6	  -20.3721	    7.8030	    2.6066	  -36.1575	
 -290.0000	5.831E-11	1.578E-11	3.906E+6	1.370E+6	  -20.3085	    7.8258	    2.6053	  -36.1469	
 -300.0000	5.803E-11	1.578E-11	3.924E+6	1.371E+6	  -20.2704	    7.7178	    2.6157	  -36.1803	
 -310.0000	5.812E-11	1.577E-11	3.929E+6	1.380E+6	  -20.2500	    7.7472	    2.6199	  -36.1449	
 -320.0000	5.794E-11	1.578E-11	3.939E+6	1.378E+6	  -20.1941	    7.7821	    2.6357	  -36.0616	
 -330.0000	5.821E-11	1.578E-11	3.945E+6	1.377E+6	  -20.1585	    7.7876	    2.6442	  -36.0259	
 -340.0000	5.800E-11	1.578E-11	3.949E+6	1.377E+6	  -20.1178	    7.7665	    2.6309	  -36.0900	
 -350.0000	5.772E-11	1.577E-11	3.958E+6	1.388E+6	  -20.0491	    7.8065	    2.6369	  -36.0404	
 -360.0000	5.780E-11	1.578E-11	3.970E+6	1.379E+6	  -20.0186	    7.7322	    2.6347	  -36.0989	
 -370.0000	5.830E-11	1.579E-11	3.971E+6	1.378E+6	  -19.9575	    7.7219	    2.6562	  -36.0253	
 -380.0000	5.808E-11	1.580E-11	3.976E+6	1.377E+6	  -19.8965	    7.6630	    2.6575	  -36.0605	
 -390.0000	5.818E-11	1.579E-11	3.985E+6	1.379E+6	  -19.8659	    7.6002	    2.6429	  -36.1573	
 -400.0000	5.798E-11	1.580E-11	3.989E+6	1.378E+6	  -19.8609	    7.6002	    2.6569	  -36.1053	
 -410.0000	5.807E-11	1.580E-11	4.003E+6	1.383E+6	  -19.8202	    7.6177	    2.6382	  -36.1444	
 -420.0000	5.819E-11	1.579E-11	4.008E+6	1.385E+6	  -19.7922	    7.6124	    2.6439	  -36.1456	
 -430.0000	5.805E-11	1.581E-11	4.007E+6	1.376E+6	  -19.7820	    7.6341	    2.6467	  -36.1202	
 -440.0000	5.843E-11	1.581E-11	4.018E+6	1.375E+6	  -19.7591	    7.6277	    2.6483	  -36.1186	
 -450.0000	5.851E-11	1.581E-11	4.024E+6	1.374E+6	  -19.7260	    7.5864	    2.6493	  -36.1430	
 -460.0000	5.843E-11	1.582E-11	4.021E+6	1.370E+6	  -19.7210	    7.5100	    2.6528	  -36.1817	
 -470.0000	5.863E-11	1.583E-11	4.033E+6	1.365E+6	  -19.7108	    7.4944	    2.6452	  -36.2206	
 -480.0000	5.874E-11	1.583E-11	4.034E+6	1.369E+6	  -19.6981	    7.4715	    2.6502	  -36.2172	
 -490.0000	5.861E-11	1.583E-11	4.035E+6	1.370E+6	  -19.6904	    7.4116	    2.6477	  -36.2672	
 -500.0000	5.866E-11	1.584E-11	4.043E+6	1.361E+6	  -19.6853	    7.4007	    2.6553	  -36.2463	
 -510.0000	5.860E-11	1.583E-11	4.052E+6	1.372E+6	  -19.7057	    7.3559	    2.6556	  -36.2754	
 -520.0000	5.834E-11	1.582E-11	4.047E+6	1.378E+6	  -19.7082	    7.4121	    2.6600	  -36.2209	
 -530.0000	5.826E-11	1.582E-11	4.056E+6	1.379E+6	  -19.7311	    7.4762	    2.6781	  -36.1106	
 -540.0000	5.857E-11	1.584E-11	4.057E+6	1.367E+6	  -19.7286	    7.4575	    2.6749	  -36.1373	
 -550.0000	5.824E-11	1.584E-11	4.056E+6	1.373E+6	  -19.7566	    7.4721	    2.6796	  -36.1075	
 -560.0000	5.826E-11	1.583E-11	4.058E+6	1.370E+6	  -19.7718	    7.5525	    2.6847	  -36.0343	
 -570.0000	5.825E-11	1.584E-11	4.063E+6	1.371E+6	  -19.7718	    7.5159	    2.6863	  -36.0532	
 -580.0000	5.829E-11	1.583E-11	4.068E+6	1.375E+6	  -19.8074	    7.5260	    2.6935	  -36.0196	
 -590.0000	5.830E-11	1.584E-11	4.072E+6	1.372E+6	  -19.8278	    7.4722	    2.6853	  -36.0864	
 -600.0000	5.824E-11	1.584E-11	4.069E+6	1.374E+6	  -19.8456	    7.4210	    2.6856	  -36.1199	
 -610.0000	5.816E-11	1.582E-11	4.071E+6	1.389E+6	  -19.8990	    7.4556	    2.6736	  -36.1409	
 -620.0000	5.796E-11	1.582E-11	4.073E+6	1.393E+6	  -19.9194	    7.5311	    2.6736	  -36.0898	
 -630.0000	5.774E-11	1.582E-11	4.084E+6	1.389E+6	  -19.9448	    7.5351	    2.6679	  -36.1082	
 -640.0000	5.803E-11	1.583E-11	4.085E+6	1.386E+6	  -19.9652	    7.6101	    2.6692	  -36.0527	
 -650.0000	5.781E-11	1.584E-11	4.082E+6	1.375E+6	  -19.9575	    7.5371	    2.6651	  -36.1174	
 -660.0000	5.799E-11	1.583E-11	4.084E+6	1.387E+6	  -19.9779	    7.4872	    2.6790	  -36.0996	
 -670.0000	5.788E-11	1.583E-11	4.081E+6	1.388E+6	  -19.9931	    7.4869	    2.6670	  -36.1256	
 -680.0000	5.755E-11	1.583E-11	4.088E+6	1.390E+6	  -20.0313	    7.4562	    2.6752	  -36.1346	
 -690.0000	5.800E-11	1.583E-11	4.085E+6	1.384E+6	  -20.0440	    7.5137	    2.6464	  -36.2029	
 -700.0000	5.815E-11	1.584E-11	4.087E+6	1.381E+6	  -20.0491	    7.4609	    2.6480	  -36.2326	
 -710.0000	5.811E-11	1.583E-11	4.092E+6	1.389E+6	  -20.0516	    7.4152	    2.6404	  -36.2920	
 -720.0000	5.316E-11	1.582E-11	4.138E+6	1.398E+6	  -20.0771	    7.4281	    2.6461	  -36.2620	
 -730.0000	5.769E-11	1.582E-11	4.094E+6	1.402E+6	  -20.1025	    7.4771	    2.6369	  -36.2632	
 -740.0000	5.153E-11	1.582E-11	5.144E+6	1.403E+6	  -20.1229	    7.5174	    2.6319	  -36.2549	
 -750.0000	5.737E-11	1.582E-11	4.092E+6	1.401E+6	  -20.1279	    7.6742	    2.6287	  -36.1608	
 -760.0000	5.750E-11	1.583E-11	4.098E+6	1.395E+6	  -20.1279	    7.6742	    2.6293	  -36.1584	
 -770.0000	5.733E-11	1.665E-11	4.092E+6	1.610E+6	  -20.1229	    7.7011	    2.8096	  -35.4811	
 -780.0000	5.731E-11	1.582E-11	4.094E+6	1.404E+6	  -20.1254	    7.6926	    2.7584	  -35.6702	
 -790.0000	5.156E-11	1.584E-11	4.866E+6	1.405E+6	  -20.1356	    7.7096	    2.8014	  -35.5046	
 -800.0000	2.988E-11	1.590E-11	3.844E+6	1.536E+6	  -20.1356	    7.6894	    2.6578	  -36.0414	
 -810.0000	3.837E-11	1.637E-11	5.138E+6	1.828E+6	  -20.1305	    7.6932	    2.7985	  -35.5259	
 -820.0000	4.171E-11	1.576E-11	3.884E+6	1.958E+6	  -20.1152	    7.6048	    2.7584	  -35.7299	
 -830.0000	3.278E-11	1.584E-11	4.204E+6	1.619E+6	  -20.1178	    7.6103	    2.8827	  -35.2868	
 -840.0000	4.395E-11	1.536E-11	2.514E+6	1.862E+6	  -20.1305	    7.6895	    2.7963	  -35.5363	
 -850.0000	1.674E-11	1.525E-11	1.311E+7	1.652E+6	  -20.1101	    7.6267	    2.9292	  -35.1156	
 -860.0000	2.960E-11	1.575E-11	7.207E+6	1.981E+6	  -20.0974	    7.5158	    2.7603	  -35.7835	
 -870.0000	3.880E-11	1.586E-11	1.082E+7	2.073E+6	  -20.0923	    7.5158	    3.1708	  -34.3957	
 -880.0000	3.711E-11	1.590E-11	5.309E+6	2.012E+6	  -20.0872	    7.4775	    2.7954	  -35.6838	
 -890.0000	4.425E-11	1.599E-11	4.410E+6	2.005E+6	  -20.0669	    7.5377	    3.2318	  -34.1882	
 -900.0000	3.345E-11	1.582E-11	3.399E+7	2.112E+6	  -20.0745	    7.5865	    2.9184	  -35.1799	
 -910.0000	9.220E-11	1.589E-11	2.199E+6	1.968E+6	  -20.0440	    7.5629	    3.1600	  -34.3975	
 -920.0000	6.923E-11	1.519E-11	1.043E+7	2.392E+6	  -20.0542	    7.5020	    7.1164	  -25.9203	
 -930.0000	-8.212E-11	1.612E-11	-1.257E+6	2.434E+6	  -20.0516	    7.5728	    4.0769	  -31.7905	
 -940.0000	1.163E-10	1.616E-11	-2.180E+6	2.950E+6	  -20.0338	    7.5732	    4.7593	  -30.1778	
 -950.0000	1.314E-10	1.614E-11	1.197E+6	2.448E+6	  -20.0211	    7.4651	    3.9522	  -32.1867	
 -960.0000	-5.651E-11	1.576E-11	1.817E+6	2.698E+6	  -20.0008	    7.4651	    3.7207	  -32.8064	
 -970.0000	2.044E-11	1.631E-11	-2.667E+7	2.569E+6	  -19.9880	    7.4557	    3.1256	  -33.5525	
 -980.0000	-1.582E-10	1.533E-11	-2.628E+6	3.047E+6	  -19.9804	    7.3737	    3.6037	  -33.1967	
 -990.0000	-2.721E-10	1.560E-11	6.356E+5	2.927E+6	  -19.9855	    7.4041	    3.0914	  -34.7276	
-1000.0000	1.242E-10	1.657E-11	1.342E+6	2.761E+6	  -19.9804	    7.4662	    4.1173	  -31.7637

File: Diodes/Halfmoon/Diodes/Data/PostIrrad/PSS/34341/012/CV_34341_012_PSS_HM_XX_DIODEQUARTER_Irradiated_9_7_2021_4_15_10_PM.txt
GCD Test
Bias: 5000.000000
CV_34341_012_PSS_HM_XX_DIODEQUARTER_Irradiated
Date/Time: 9/7/2021 4:15:10 PM
Sensor Name: DIODEQUARTER
Type: P
Annealing Status: Irradiated and Annealed at 60C for 80 min
Environment: -20C
Tester: Andrew Kent

Time Delay per Ramp Step (s): 1.000

CV Time Delay per Measurement (s) :0.500

AC Voltage (V): 0.500

Current Number of measurements per voltage: 4.000

IV Time Delay per Measurement (s) :0.000


BiasVoltage	LCR_Cp_freq1000.0	LCR_Cp_freq10000.0	LCR_Rp_freq1000.0	LCR_Rp_freq10000.0	Temperature	Air_Temp	Humidity	Dewpoint	
  -10.0000	8.288E-11	1.708E-11	1.884E+6	9.052E+5	  -18.8814	    8.1187	    5.0955	  -29.0650	
  -20.0000	8.206E-11	1.707E-11	1.950E+6	9.181E+5	  -19.0620	    8.1530	    5.0825	  -29.0673	
  -30.0000	8.109E-11	1.706E-11	1.986E+6	9.395E+5	  -19.1358	    8.1271	    5.0784	  -29.0946	
  -40.0000	7.996E-11	1.706E-11	2.016E+6	9.537E+5	  -19.2096	    8.1152	    5.0746	  -29.1111	
  -50.0000	7.931E-11	1.707E-11	2.040E+6	9.599E+5	  -19.3750	    8.1207	    5.0639	  -29.1296	
  -60.0000	7.867E-11	1.706E-11	2.058E+6	9.685E+5	  -19.4411	    8.1237	    5.0614	  -29.1327	
  -70.0000	7.848E-11	1.706E-11	2.067E+6	9.742E+5	  -19.5149	    8.1351	    5.0449	  -29.1590	
  -80.0000	7.746E-11	1.705E-11	2.083E+6	9.860E+5	  -19.6726	    8.1557	    5.0326	  -29.1702	
  -90.0000	7.693E-11	1.705E-11	2.094E+6	9.897E+5	  -19.7311	    8.1757	    5.0202	  -29.1817	
 -100.0000	7.656E-11	1.705E-11	2.106E+6	9.985E+5	  -19.8074	    8.1800	    5.0164	  -29.1867	
 -110.0000	7.567E-11	1.705E-11	2.116E+6	1.008E+6	  -19.9270	    8.1862	    5.0028	  -29.2109	
 -120.0000	7.489E-11	1.706E-11	2.129E+6	1.018E+6	  -20.0008	    8.1822	    5.0009	  -29.2179	
 -130.0000	7.420E-11	1.705E-11	2.137E+6	1.028E+6	  -20.0745	    8.1751	    4.9883	  -29.2498	
 -140.0000	7.324E-11	1.704E-11	2.149E+6	1.041E+6	  -20.2195	    8.1742	    4.9709	  -29.2874	
 -150.0000	7.313E-11	1.705E-11	2.155E+6	1.041E+6	  -20.2729	    8.2264	    4.9655	  -29.2613	
 -160.0000	7.279E-11	1.705E-11	2.161E+6	1.043E+6	  -20.3314	    8.1689	    4.9456	  -29.3453	
 -170.0000	7.215E-11	1.705E-11	2.169E+6	1.055E+6	  -20.3899	    8.2080	    4.9500	  -29.3077	
 -180.0000	7.158E-11	1.705E-11	2.177E+6	1.062E+6	  -20.5094	    8.2350	    4.9393	  -29.3112	
 -190.0000	7.161E-11	1.704E-11	2.179E+6	1.065E+6	  -20.5374	    8.1895	    4.9175	  -29.3908	
 -200.0000	7.079E-11	1.704E-11	2.191E+6	1.077E+6	  -20.5857	    8.1687	    4.9213	  -29.3976	
 -210.0000	7.020E-11	1.704E-11	2.202E+6	1.081E+6	  -20.6570	    8.1672	    4.9010	  -29.4423	
 -220.0000	7.008E-11	1.704E-11	2.204E+6	1.085E+6	  -20.6900	    8.1672	    4.9016	  -29.4410	
 -230.0000	6.963E-11	1.704E-11	2.214E+6	1.094E+6	  -20.7434	    8.1687	    4.9070	  -29.4282	
 -240.0000	6.967E-11	1.705E-11	2.210E+6	1.088E+6	  -20.7409	    8.1628	    4.8997	  -29.4482	
 -250.0000	6.941E-11	1.705E-11	2.217E+6	1.093E+6	  -20.7561	    8.1871	    4.8792	  -29.4752	
 -260.0000	6.896E-11	1.704E-11	2.222E+6	1.104E+6	  -20.7612	    8.1729	    4.8846	  -29.4737	
 -270.0000	6.845E-11	1.704E-11	2.233E+6	1.107E+6	  -20.7536	    8.1076	    4.8719	  -29.5480	
 -280.0000	6.806E-11	1.704E-11	2.236E+6	1.115E+6	  -20.7307	    8.1441	    4.8729	  -29.5198	
 -290.0000	6.809E-11	1.704E-11	2.241E+6	1.111E+6	  -20.7129	    8.1943	    4.8454	  -29.5435	
 -300.0000	6.792E-11	1.704E-11	2.240E+6	1.116E+6	  -20.6976	    8.1631	    4.8359	  -29.5866	
 -310.0000	6.742E-11	1.704E-11	2.248E+6	1.122E+6	  -20.6620	    8.1763	    4.8457	  -29.5558	
 -320.0000	6.713E-11	1.704E-11	2.253E+6	1.126E+6	  -20.6341	    8.1519	    4.8327	  -29.6016	
 -330.0000	6.764E-11	1.705E-11	2.249E+6	1.115E+6	  -20.5934	    8.1063	    4.8308	  -29.6384	
 -340.0000	6.773E-11	1.704E-11	2.250E+6	1.117E+6	  -20.5094	    8.1119	    4.8229	  -29.6517	
 -350.0000	6.797E-11	1.705E-11	2.245E+6	1.112E+6	  -20.4611	    8.1524	    4.8033	  -29.6656	
 -360.0000	6.795E-11	1.705E-11	2.244E+6	1.112E+6	  -20.4332	    8.1646	    4.8014	  -29.6611	
 -370.0000	6.784E-11	1.705E-11	2.251E+6	1.113E+6	  -20.3569	    8.1292	    4.7875	  -29.7170	
 -380.0000	6.808E-11	1.705E-11	2.247E+6	1.113E+6	  -20.2907	    8.1292	    4.7884	  -29.7149	
 -390.0000	6.780E-11	1.705E-11	2.253E+6	1.115E+6	  -20.2195	    8.0842	    4.7634	  -29.8024	
 -400.0000	6.786E-11	1.705E-11	2.251E+6	1.109E+6	  -20.1763	    8.1276	    4.7631	  -29.7720	
 -410.0000	6.863E-11	1.705E-11	2.242E+6	1.109E+6	  -20.0872	    8.1559	    4.7559	  -29.7678	
 -420.0000	6.817E-11	1.705E-11	2.249E+6	1.109E+6	  -20.0516	    8.1730	    4.7486	  -29.7717	
 -430.0000	6.809E-11	1.706E-11	2.247E+6	1.105E+6	  -20.0008	    8.0906	    4.7394	  -29.8510	
 -440.0000	6.870E-11	1.705E-11	2.242E+6	1.105E+6	  -19.9473	    8.1225	    4.7290	  -29.8514	
 -450.0000	6.842E-11	1.705E-11	2.245E+6	1.109E+6	  -19.8965	    8.0861	    4.7242	  -29.8881	
 -460.0000	6.848E-11	1.706E-11	2.246E+6	1.102E+6	  -19.8354	    8.1090	    4.7106	  -29.9020	
 -470.0000	6.917E-11	1.706E-11	2.235E+6	1.097E+6	  -19.8100	    8.0970	    4.6907	  -29.9552	
 -480.0000	6.920E-11	1.706E-11	2.238E+6	1.098E+6	  -19.7769	    8.1461	    4.6958	  -29.9087	
 -490.0000	6.936E-11	1.707E-11	2.236E+6	1.094E+6	  -19.7438	    8.1201	    4.6923	  -29.9351	
 -500.0000	6.944E-11	1.707E-11	2.235E+6	1.087E+6	  -19.7082	    8.1627	    4.6806	  -29.9309	
 -510.0000	7.031E-11	1.707E-11	2.225E+6	1.082E+6	  -19.6879	    8.1627	    4.6917	  -29.9061	
 -520.0000	6.999E-11	1.707E-11	2.228E+6	1.085E+6	  -19.6650	    8.1694	    4.6790	  -29.9297	
 -530.0000	6.989E-11	1.707E-11	2.230E+6	1.087E+6	  -19.6523	    8.1971	    4.6739	  -29.9213	
 -540.0000	7.031E-11	1.707E-11	2.225E+6	1.084E+6	  -19.6446	    8.2043	    4.6679	  -29.9296	
 -550.0000	6.975E-11	1.707E-11	2.232E+6	1.086E+6	  -19.6574	    8.2266	    4.6638	  -29.9230	
 -560.0000	7.030E-11	1.707E-11	2.225E+6	1.087E+6	  -19.6624	    8.1724	    4.6607	  -29.9688	
 -570.0000	7.039E-11	1.708E-11	2.222E+6	1.084E+6	  -19.6726	    8.1557	    4.6632	  -29.9751	
 -580.0000	7.030E-11	1.708E-11	2.221E+6	1.085E+6	  -19.6879	    8.1718	    4.6673	  -29.9543	
 -590.0000	7.004E-11	1.707E-11	2.227E+6	1.088E+6	  -19.6955	    8.1830	    4.6483	  -29.9892	
 -600.0000	6.984E-11	1.708E-11	2.226E+6	1.084E+6	  -19.7184	    8.1973	    4.6531	  -29.9682	
 -610.0000	7.046E-11	1.708E-11	2.220E+6	1.079E+6	  -19.7260	    8.1819	    4.6404	  -30.0078	
 -620.0000	7.060E-11	1.709E-11	2.218E+6	1.081E+6	  -19.7591	    8.2099	    4.6357	  -29.9986	
 -630.0000	7.019E-11	1.708E-11	2.226E+6	1.086E+6	  -19.7769	    8.2025	    4.6433	  -29.9867	
 -640.0000	7.030E-11	1.708E-11	2.223E+6	1.084E+6	  -19.7795	    8.2025	    4.6284	  -30.0204	
 -650.0000	7.003E-11	1.708E-11	2.226E+6	1.080E+6	  -19.8303	    8.2209	    4.6392	  -29.9728	
 -660.0000	7.081E-11	1.709E-11	2.215E+6	1.080E+6	  -19.8507	    8.1799	    4.6284	  -30.0365	
 -670.0000	7.032E-11	1.708E-11	2.225E+6	1.086E+6	  -19.8736	    8.1792	    4.6303	  -30.0327	
 -680.0000	6.968E-11	1.709E-11	2.228E+6	1.082E+6	  -19.8888	    8.1553	    4.6110	  -30.0937	
 -690.0000	7.020E-11	1.709E-11	2.226E+6	1.087E+6	  -19.9219	    8.1509	    4.6161	  -30.0853	
 -700.0000	7.004E-11	1.708E-11	2.225E+6	1.087E+6	  -19.9448	    8.1625	    4.6129	  -30.0842	
 -710.0000	6.967E-11	1.708E-11	2.232E+6	1.088E+6	  -19.9626	    8.1936	    4.6157	  -30.0555	
 -720.0000	6.929E-11	1.708E-11	2.237E+6	1.095E+6	  -20.0033	    8.1875	    4.6205	  -30.0491	
 -730.0000	6.964E-11	1.709E-11	2.230E+6	1.089E+6	  -20.0109	    8.1854	    4.6256	  -30.0391	
 -740.0000	6.956E-11	1.708E-11	2.233E+6	1.093E+6	  -20.0364	    8.1688	    4.6344	  -30.0308	
 -750.0000	6.988E-11	1.709E-11	2.232E+6	1.091E+6	  -20.0618	    8.1511	    4.6622	  -29.9805	
 -760.0000	6.986E-11	1.708E-11	2.230E+6	1.095E+6	  -20.0644	    8.1500	    4.6724	  -29.9585	
 -770.0000	6.948E-11	1.709E-11	2.235E+6	1.091E+6	  -20.0796	    8.1632	    4.6667	  -29.9619	
 -780.0000	6.974E-11	1.709E-11	2.236E+6	1.089E+6	  -20.1076	    8.1490	    4.6727	  -29.9585	
 -790.0000	6.942E-11	1.708E-11	2.237E+6	1.094E+6	  -20.1254	    8.1273	    4.6682	  -29.9840	
 -800.0000	6.912E-11	1.708E-11	2.240E+6	1.101E+6	  -20.1279	    8.1599	    4.6711	  -29.9543	
 -810.0000	6.934E-11	1.708E-11	2.242E+6	1.099E+6	  -20.1356	    8.1758	    4.6638	  -29.9593	
 -820.0000	6.885E-11	1.708E-11	2.248E+6	1.099E+6	  -20.1508	    8.1819	    4.6705	  -29.9399	
 -830.0000	6.903E-11	1.709E-11	2.242E+6	1.096E+6	  -20.1483	    8.1920	    4.6534	  -29.9713	
 -840.0000	6.990E-11	1.709E-11	2.230E+6	1.089E+6	  -20.1407	    8.2189	    4.6645	  -29.9270	
 -850.0000	6.936E-11	1.708E-11	2.239E+6	1.099E+6	  -20.1407	    8.2340	    4.6569	  -29.9334	
 -860.0000	6.956E-11	1.708E-11	2.236E+6	1.097E+6	  -20.1229	    8.2722	    4.6645	  -29.8889	
 -870.0000	6.915E-11	1.708E-11	2.245E+6	1.105E+6	  -20.1381	    8.2722	    4.6528	  -29.9153	
 -880.0000	6.907E-11	1.708E-11	2.243E+6	1.101E+6	  -20.1254	    8.2265	    4.6404	  -29.9760	
 -890.0000	6.865E-11	1.708E-11	2.254E+6	1.107E+6	  -20.1305	    8.2143	    4.6401	  -29.9854	
 -900.0000	6.850E-11	1.708E-11	2.250E+6	1.105E+6	  -20.1330	    8.2034	    4.6287	  -30.0191	
 -910.0000	6.899E-11	1.708E-11	2.248E+6	1.101E+6	  -20.1279	    8.2240	    4.6233	  -30.0165	
 -920.0000	6.865E-11	1.709E-11	2.251E+6	1.100E+6	  -20.1203	    8.1419	    4.5914	  -30.1480	
 -930.0000	6.875E-11	1.708E-11	2.251E+6	1.101E+6	  -20.1127	    8.1666	    4.6044	  -30.1008	
 -940.0000	6.899E-11	1.709E-11	2.248E+6	1.101E+6	  -20.0974	    8.2100	    4.6028	  -30.0734	
 -950.0000	6.923E-11	1.708E-11	2.250E+6	1.102E+6	  -20.0923	    8.2117	    4.5927	  -30.0953	
 -960.0000	6.875E-11	1.708E-11	2.252E+6	1.106E+6	  -20.0923	    8.2147	    4.5854	  -30.1098	
 -970.0000	6.860E-11	1.708E-11	2.258E+6	1.103E+6	  -20.0694	    8.2028	    4.5743	  -30.1437	
 -980.0000	6.893E-11	1.708E-11	2.255E+6	1.104E+6	  -20.0491	    8.1560	    4.5737	  -30.1785	
 -990.0000	6.845E-11	1.708E-11	2.262E+6	1.105E+6	  -20.0364	    8.1783	    4.5651	  -30.1822	
-1000.0000	6.909E-11	1.708E-11	2.253E+6	1.101E+6	  -20.0211	    8.2018	    4.5721	  -30.1495

File: Diodes/Halfmoon/Diodes/Data/PostIrrad/PSS/34341/012/CV_34341_012_PSS_HM_XX_DIODE_Irradiated_9_7_2021_5_35_13_PM.txt
GCD Test
Bias: 5000.000000
CV_34341_012_PSS_HM_XX_DIODE_Irradiated
Date/Time: 9/7/2021 5:35:13 PM
Sensor Name: DIODEP
Type: P
Annealing Status: Irradiated and Annealed at 60C for 80 min
Environment: -20C
Tester: Andrew Kent

Time Delay per Ramp Step (s): 1.000

CV Time Delay per Measurement (s) :0.500

AC Voltage (V): 0.500

Current Number of measurements per voltage: 4.000

IV Time Delay per Measurement (s) :0.000


BiasVoltage	LCR_Cp_freq1000.0	LCR_Cp_freq10000.0	LCR_Rp_freq1000.0	LCR_Rp_freq10000.0	Temperature	Air_Temp	Humidity	Dewpoint	
  -10.0000	2.370E-10	4.150E-11	3.140E+5	1.425E+5	   16.8652	   15.1260	   14.8552	  -11.4272	
  -20.0000	1.832E-10	4.316E-11	4.486E+5	1.867E+5	   16.2738	   15.1260	   14.8188	  -11.4577	
  -30.0000	1.520E-10	4.117E-11	5.647E+5	2.231E+5	   15.3844	   15.1135	   14.7802	  -11.5002	
  -40.0000	1.314E-10	3.894E-11	6.337E+5	2.580E+5	   14.8241	   15.1325	   14.7717	  -11.4922	
  -50.0000	1.171E-10	3.661E-11	6.661E+5	2.851E+5	   14.3718	   15.1386	   14.7796	  -11.4806	
  -60.0000	1.328E-10	4.219E-11	6.769E+5	2.657E+5	   13.9812	   15.1227	   14.7815	  -11.4918	
  -70.0000	1.219E-10	4.052E-11	7.564E+5	2.928E+5	   12.9768	   15.0920	   14.7774	  -11.5198	
  -80.0000	1.132E-10	3.903E-11	8.347E+5	3.190E+5	   12.6095	   15.0604	   14.7717	  -11.5500	
  -90.0000	1.054E-10	3.755E-11	9.093E+5	3.449E+5	   12.1524	   15.0570	   14.7536	  -11.5679	
 -100.0000	9.937E-11	3.626E-11	9.894E+5	3.702E+5	   11.3077	   15.0332	   14.5680	  -11.7446	
 -110.0000	9.375E-11	3.369E-11	1.045E+6	3.847E+5	   10.9663	   15.0204	   14.4639	  -11.8439	
 -120.0000	8.860E-11	3.232E-11	1.124E+6	4.096E+5	    0.0000	    0.0000	    0.0000	    0.0000

File: Diodes/Halfmoon/Diodes/Data/PostIrrad/PSS/34341/012/IV_34341_012_PSS_HM_XX_DIODEQUARTER_Irradiated_9_7_2021_4_27_21_PM.txt
GCD Test
Bias: 5000.000000
IV_34341_012_PSS_HM_XX_DIODEQUARTER_Irradiated
Date/Time: 9/7/2021 4:27:21 PM
Sensor Name: DIODEQUARTER
Type: P
Annealing Status: Irradiated and Annealed at 60C for 80 min
Environment: -20C
Tester: Andrew Kent

Time Delay per Ramp Step (s): 1.000

CV Time Delay per Measurement (s) :0.500

AC Voltage (V): 0.500

Current Number of measurements per voltage: 4.000

IV Time Delay per Measurement (s) :0.000


BiasVoltage	Total Current_Avg	Total Current_0	Total Current_1	Total Current_2	Total Current_3	Bias Current_Avg	Bias Current_0	Bias Current_1	Bias Current_2	Bias Current_3	Temperature	Air_Temp	Humidity	Dewpoint	
  -10.0000	 1.7467E-9	 1.5870E-9	 1.5140E-9	 1.9070E-9	 1.9790E-9	-2.954490E-9	-2.930682E-9	-3.017107E-9	-2.925227E-9	-2.944944E-9	  -19.9524	    8.2333	    4.4949	  -30.3056	
  -20.0000	9.0550E-10	 1.1740E-9	9.8900E-10	8.6100E-10	5.9800E-10	-2.820275E-9	-2.982775E-9	-2.677527E-9	-2.812678E-9	-2.808122E-9	  -19.9473	    8.2666	    4.4883	  -30.2974	
  -30.0000	1.5100E-10	1.7800E-10	2.3800E-10	-1.1700E-10	3.0500E-10	-2.947688E-9	-2.873647E-9	-2.883987E-9	-3.022552E-9	-3.010567E-9	  -19.9473	    8.2388	    4.4880	  -30.3180	
  -40.0000	-4.0675E-10	-7.6000E-10	-4.8200E-10	-2.5500E-10	-1.3000E-10	-2.735334E-9	-2.797324E-9	-2.788232E-9	-2.714536E-9	-2.641242E-9	  -19.9423	    8.2910	    4.4848	  -30.2882	
  -50.0000	-9.2575E-10	-8.8000E-10	-1.0990E-9	-1.0150E-9	-7.0900E-10	-2.728911E-9	-2.757732E-9	-2.652555E-9	-2.768753E-9	-2.736606E-9	  -19.9346	    8.2739	    4.4813	  -30.3085	
  -60.0000	-1.1448E-9	-1.3430E-9	-8.4500E-10	-1.2240E-9	-1.1670E-9	-2.881705E-9	-2.951129E-9	-2.883551E-9	-2.848996E-9	-2.843143E-9	  -19.9397	    8.2204	    4.4738	  -30.3643	
  -70.0000	-1.6458E-9	-1.4580E-9	-1.5630E-9	-1.6900E-9	-1.8720E-9	-2.766373E-9	-2.722337E-9	-2.633534E-9	-2.853709E-9	-2.855911E-9	  -19.9397	    8.2319	    4.4639	  -30.3792	
  -80.0000	-2.2958E-9	-2.2810E-9	-2.4020E-9	-2.4240E-9	-2.0760E-9	-2.641956E-9	-2.716418E-9	-2.682454E-9	-2.625703E-9	-2.543250E-9	  -19.9397	    8.2035	    4.4541	  -30.4224	
  -90.0000	-2.7092E-9	-2.6720E-9	-2.9790E-9	-2.6410E-9	-2.5450E-9	-2.666276E-9	-2.683195E-9	-2.789876E-9	-2.560723E-9	-2.631310E-9	  -19.9372	    8.1586	    4.4421	  -30.4827	
 -100.0000	-3.0832E-9	-3.3730E-9	-3.2620E-9	-2.9570E-9	-2.7410E-9	-2.541676E-9	-2.494538E-9	-2.538473E-9	-2.459930E-9	-2.673765E-9	  -19.9397	    8.1656	    4.4390	  -30.4851	
 -110.0000	-3.2765E-9	-3.4530E-9	-2.9370E-9	-3.3630E-9	-3.3530E-9	-2.550932E-9	-2.679259E-9	-2.421356E-9	-2.530488E-9	-2.572624E-9	  -19.9473	    8.1903	    4.4311	  -30.4862	
 -120.0000	-3.6447E-9	-3.9340E-9	-3.3310E-9	-3.6260E-9	-3.6880E-9	-1.261862E-9	-1.392952E-9	-1.140011E-9	-1.439004E-9	-1.075480E-9	  -19.9550	    8.2277	    4.4355	  -30.4492	
 -130.0000	-4.0952E-9	-4.6030E-9	-4.1180E-9	-4.0960E-9	-3.5640E-9	-1.327572E-9	-1.410428E-9	-1.286086E-9	-1.448000E-9	-1.165773E-9	  -19.9550	    8.2577	    4.4146	  -30.4772	
 -140.0000	-4.4005E-9	-4.6910E-9	-4.2030E-9	-4.1850E-9	-4.5230E-9	-1.135413E-9	-1.313279E-9	-1.148989E-9	-1.048634E-9	-1.030750E-9	  -19.9575	    8.2850	    4.4124	  -30.4630	
 -150.0000	-4.8548E-9	-4.5280E-9	-4.9320E-9	-4.8590E-9	-5.1000E-9	-9.046814E-10	-8.815188E-10	-9.393145E-10	-9.548136E-10	-8.430785E-10	  -19.9601	    8.2599	    4.4070	  -30.4936	
 -160.0000	-5.4400E-9	-5.4810E-9	-5.3000E-9	-5.6610E-9	-5.3180E-9	-1.133847E-9	-1.146301E-9	-1.141968E-9	-1.124710E-9	-1.122410E-9	  -19.9728	    8.2939	    4.4061	  -30.4717	
 -170.0000	-5.8208E-9	-5.8970E-9	-6.0880E-9	-5.6220E-9	-5.6760E-9	-8.094709E-10	-9.685989E-10	-7.498109E-10	-8.409438E-10	-6.785299E-10	  -19.9830	    8.2515	    4.3937	  -30.5312	
 -180.0000	-6.2005E-9	-6.3930E-9	-6.3790E-9	-6.0000E-9	-6.0300E-9	-5.457201E-10	-5.083193E-10	-5.346577E-10	-4.857797E-10	-6.541238E-10	  -19.9880	    8.2737	    4.3836	  -30.5395	
 -190.0000	-6.3492E-9	-6.5990E-9	-6.4400E-9	-5.9310E-9	-6.4270E-9	-5.752936E-10	-5.320390E-10	-6.100572E-10	-6.405549E-10	-5.185233E-10	  -20.0135	    8.2857	    4.3719	  -30.5590	
 -200.0000	-6.7423E-9	-7.0380E-9	-6.4050E-9	-6.7090E-9	-6.8170E-9	-2.220648E-10	-3.474058E-10	-2.039591E-11	-2.110041E-10	-3.094534E-10	  -19.9957	    8.2857	    4.3697	  -30.5643	
 -210.0000	-7.3955E-9	-7.3630E-9	-7.6890E-9	-7.2860E-9	-7.2440E-9	-9.872917E-11	-1.608177E-10	-6.264277E-11	-2.407677E-10	6.931150E-11	  -20.0287	    8.2780	    4.3627	  -30.5864	
 -220.0000	-7.5348E-9	-7.7680E-9	-7.6860E-9	-7.0800E-9	-7.6050E-9	-9.355671E-11	-2.434001E-10	-3.288203E-11	-1.866588E-10	8.871409E-11	  -20.0262	    8.2780	    4.3754	  -30.5562	
 -230.0000	-8.1832E-9	-8.1640E-9	-8.3340E-9	-8.2080E-9	-8.0270E-9	-6.135453E-11	-4.801739E-12	1.242350E-10	-1.534280E-10	-2.114234E-10	  -20.0313	    8.2449	    4.3466	  -30.6487	
 -240.0000	-8.5740E-9	-8.5390E-9	-8.8320E-9	-8.5030E-9	-8.4220E-9	3.961550E-10	1.511039E-10	3.904876E-10	4.397331E-10	6.032954E-10	  -20.0109	    8.2717	    4.3397	  -30.6464	
 -250.0000	-8.7930E-9	-9.3120E-9	-8.8540E-9	-8.7800E-9	-8.2260E-9	4.417602E-10	3.141395E-10	2.792674E-10	5.394585E-10	6.341755E-10	  -20.0135	    8.3006	    4.3564	  -30.5855	
 -260.0000	-9.2985E-9	-9.0460E-9	-9.3370E-9	-9.4230E-9	-9.3880E-9	5.011202E-10	4.593572E-10	5.447858E-10	4.754603E-10	5.248774E-10	  -20.0237	    8.3671	    4.3422	  -30.5726	
 -270.0000	-9.3350E-9	-1.0090E-8	-9.5000E-9	-8.9600E-9	-8.7900E-9	-2.775645E-9	-2.644733E-9	-2.882941E-9	-2.811260E-9	-2.763646E-9	  -20.0313	    8.3812	    4.3327	  -30.5854	
 -280.0000	-9.3975E-9	-9.3700E-9	-9.4500E-9	-9.4300E-9	-9.3400E-9	-2.875184E-9	-2.890584E-9	-2.911674E-9	-2.768071E-9	-2.930407E-9	  -20.0415	    8.3201	    4.3254	  -30.6463	
 -290.0000	-9.8875E-9	-9.9300E-9	-9.9100E-9	-9.7900E-9	-9.9200E-9	-2.950152E-9	-2.864902E-9	-2.985483E-9	-2.964730E-9	-2.985494E-9	  -20.0465	    8.2768	    4.3219	  -30.6855	
 -300.0000	-1.0147E-8	-1.0210E-8	-1.0040E-8	-1.0160E-8	-1.0180E-8	-2.894379E-9	-2.894300E-9	-2.871609E-9	-2.968803E-9	-2.842805E-9	  -20.0415	    8.2768	    4.3216	  -30.6862	
 -310.0000	-1.1630E-8	-1.1810E-8	-1.1600E-8	-1.1610E-8	-1.1500E-8	-2.923477E-9	-2.891098E-9	-3.034712E-9	-2.826347E-9	-2.941751E-9	  -20.0364	    8.2971	    4.3270	  -30.6589	
 -320.0000	-1.1038E-8	-1.1550E-8	-1.0950E-8	-1.0770E-8	-1.0880E-8	-2.981303E-9	-3.027360E-9	-3.005563E-9	-3.063328E-9	-2.828960E-9	  -20.0313	    8.3358	    4.3229	  -30.6413	
 -330.0000	-1.2418E-8	-1.2570E-8	-1.2420E-8	-1.2410E-8	-1.2270E-8	-2.977956E-9	-2.909390E-9	-2.997279E-9	-2.943870E-9	-3.061285E-9	  -20.0338	    8.3292	    4.3229	  -30.6460	
 -340.0000	-1.2903E-8	-1.2910E-8	-1.3030E-8	-1.2930E-8	-1.2740E-8	-2.942818E-9	-2.973501E-9	-2.890574E-9	-2.912214E-9	-2.994985E-9	  -20.0313	    8.2572	    4.3365	  -30.6642	
 -350.0000	-1.3282E-8	-1.3520E-8	-1.3370E-8	-1.3160E-8	-1.3080E-8	-3.059628E-9	-3.084973E-9	-3.027527E-9	-3.072996E-9	-3.053016E-9	  -20.0287	    8.2572	    4.3507	  -30.6300	
 -360.0000	-1.3608E-8	-1.3390E-8	-1.3620E-8	-1.3740E-8	-1.3680E-8	-3.022950E-9	-2.944530E-9	-3.079782E-9	-3.073726E-9	-2.993762E-9	  -20.0237	    8.2260	    4.3428	  -30.6712	
 -370.0000	-1.3085E-8	-1.3570E-8	-1.3080E-8	-1.2860E-8	-1.2830E-8	-3.004789E-9	-3.048753E-9	-2.983525E-9	-3.084619E-9	-2.902259E-9	  -20.0262	    8.2795	    4.3406	  -30.6385	
 -380.0000	-1.3488E-8	-1.3610E-8	-1.3510E-8	-1.3400E-8	-1.3430E-8	-3.054981E-9	-3.073642E-9	-2.957022E-9	-3.127842E-9	-3.061419E-9	  -20.0033	    8.2542	    4.3447	  -30.6466	
 -390.0000	-1.4170E-8	-1.4830E-8	-1.4380E-8	-1.3870E-8	-1.3600E-8	-3.118902E-9	-3.133152E-9	-3.033432E-9	-3.194278E-9	-3.114746E-9	  -20.0109	    8.2981	    4.3302	  -30.6505	
 -400.0000	-1.5255E-8	-1.5380E-8	-1.5390E-8	-1.5190E-8	-1.5060E-8	-2.996719E-9	-2.963253E-9	-3.051904E-9	-2.976938E-9	-2.994782E-9	  -20.0186	    8.2981	    4.3387	  -30.6299	
 -410.0000	-1.5653E-8	-1.5790E-8	-1.5800E-8	-1.5560E-8	-1.5460E-8	-3.015899E-9	-2.982572E-9	-3.105822E-9	-2.947486E-9	-3.027715E-9	  -19.9982	    8.3083	    4.3409	  -30.6173	
 -420.0000	-1.5845E-8	-1.5400E-8	-1.5810E-8	-1.6100E-8	-1.6070E-8	-3.164967E-9	-3.127476E-9	-3.172325E-9	-3.127830E-9	-3.232237E-9	  -20.0059	    8.3083	    4.3520	  -30.5907	
 -430.0000	-1.5405E-8	-1.5430E-8	-1.5450E-8	-1.5380E-8	-1.5360E-8	-3.119716E-9	-3.118347E-9	-3.120850E-9	-3.206053E-9	-3.033615E-9	  -20.0109	    8.3113	    4.3495	  -30.5946	
 -440.0000	-1.5817E-8	-1.5850E-8	-1.5870E-8	-1.5780E-8	-1.5770E-8	-3.149791E-9	-3.078243E-9	-3.302501E-9	-3.061390E-9	-3.157031E-9	  -19.9931	    8.2921	    4.3390	  -30.6334	
 -450.0000	-1.6500E-8	-1.7280E-8	-1.6700E-8	-1.6110E-8	-1.5910E-8	-3.256423E-9	-3.285932E-9	-3.208861E-9	-3.298671E-9	-3.232228E-9	  -19.9906	    8.3221	    4.3498	  -30.5862	
 -460.0000	-1.6685E-8	-1.7270E-8	-1.6610E-8	-1.6370E-8	-1.6490E-8	-3.195142E-9	-3.228157E-9	-3.165367E-9	-3.274211E-9	-3.112834E-9	  -19.9779	    8.3493	    4.3441	  -30.5806	
 -470.0000	-1.8057E-8	-1.7900E-8	-1.8210E-8	-1.8160E-8	-1.7960E-8	-3.224583E-9	-3.248608E-9	-3.204215E-9	-3.203761E-9	-3.241750E-9	  -19.9804	    8.3493	    4.3343	  -30.6042	
 -480.0000	-1.7380E-8	-1.7380E-8	-1.7340E-8	-1.7440E-8	-1.7360E-8	-3.379456E-9	-3.308640E-9	-3.422037E-9	-3.403064E-9	-3.384082E-9	  -19.9728	    8.4102	    4.3425	  -30.5412	
 -490.0000	-1.7795E-8	-1.8020E-8	-1.7650E-8	-1.7740E-8	-1.7770E-8	-3.282266E-9	-3.405993E-9	-3.209097E-9	-3.270048E-9	-3.243925E-9	  -19.9804	    8.4260	    4.3419	  -30.5315	
 -500.0000	-1.8263E-8	-1.8650E-8	-1.8130E-8	-1.8070E-8	-1.8200E-8	-3.288994E-9	-3.180088E-9	-3.317628E-9	-3.317026E-9	-3.341235E-9	  -19.9855	    8.4266	    4.3422	  -30.5304	
 -510.0000	-1.9545E-8	-1.9100E-8	-1.9560E-8	-1.9830E-8	-1.9690E-8	-3.424009E-9	-3.478998E-9	-3.489605E-9	-3.350104E-9	-3.377330E-9	  -19.9855	    8.3604	    4.3466	  -30.5667	
 -520.0000	-1.9080E-8	-1.9070E-8	-1.9120E-8	-1.9050E-8	-1.9080E-8	-3.323584E-9	-3.317632E-9	-3.392605E-9	-3.308893E-9	-3.275207E-9	  -19.9804	    8.3604	    4.3431	  -30.5750	
 -530.0000	-1.9443E-8	-1.9420E-8	-1.9490E-8	-1.9430E-8	-1.9430E-8	-3.344869E-9	-3.345257E-9	-3.374581E-9	-3.379277E-9	-3.280362E-9	  -19.9855	    8.3688	    4.3431	  -30.5690	
 -540.0000	-1.9542E-8	-1.9800E-8	-1.9860E-8	-1.9550E-8	-1.8960E-8	-3.488400E-9	-3.433607E-9	-3.590500E-9	-3.488470E-9	-3.441024E-9	  -19.9957	    8.3688	    4.3308	  -30.5988	
 -550.0000	-2.0260E-8	-2.0280E-8	-2.0240E-8	-2.0300E-8	-2.0220E-8	-3.494160E-9	-3.488470E-9	-3.412552E-9	-3.523336E-9	-3.552283E-9	  -19.9880	    8.3331	    4.3283	  -30.6303	
 -560.0000	-2.0673E-8	-2.0660E-8	-2.0730E-8	-2.0660E-8	-2.0640E-8	-3.434707E-9	-3.489313E-9	-3.393391E-9	-3.384073E-9	-3.472049E-9	  -19.9830	    8.3807	    4.3068	  -30.6485	
 -570.0000	-2.1165E-8	-2.1760E-8	-2.1100E-8	-2.0850E-8	-2.0950E-8	-3.508132E-9	-3.601359E-9	-3.517071E-9	-3.507450E-9	-3.406649E-9	  -19.9906	    8.4296	    4.3046	  -30.6192	
 -580.0000	-2.2638E-8	-2.2800E-8	-2.2650E-8	-2.2490E-8	-2.2610E-8	-3.623779E-9	-3.649806E-9	-3.649815E-9	-3.609604E-9	-3.585891E-9	  -19.9931	    8.3681	    4.2881	  -30.7028	
 -590.0000	-2.1903E-8	-2.1920E-8	-2.1960E-8	-2.1890E-8	-2.1840E-8	-3.544164E-9	-3.623695E-9	-3.574415E-9	-3.574809E-9	-3.403735E-9	  -19.9982	    8.3681	    4.2900	  -30.6982	
 -600.0000	-2.3400E-8	-2.3530E-8	-2.3540E-8	-2.3320E-8	-2.3210E-8	-3.610157E-9	-3.648968E-9	-3.536624E-9	-3.601226E-9	-3.653812E-9	  -19.9982	    8.4072	    4.2812	  -30.6921	
 -610.0000	-2.3395E-8	-2.2940E-8	-2.3150E-8	-2.3630E-8	-2.3860E-8	-3.669521E-9	-3.630821E-9	-3.725736E-9	-3.640836E-9	-3.680690E-9	  -20.0059	    8.3792	    4.2713	  -30.7359	
 -620.0000	-2.3400E-8	-2.3300E-8	-2.3160E-8	-2.3310E-8	-2.3830E-8	-3.643158E-9	-3.692420E-9	-3.636625E-9	-3.684939E-9	-3.558648E-9	  -20.0059	    8.3423	    4.2770	  -30.7481	
 -630.0000	-2.3632E-8	-2.3640E-8	-2.3590E-8	-2.3520E-8	-2.3780E-8	-3.631148E-9	-3.615408E-9	-3.716242E-9	-3.595854E-9	-3.597087E-9	  -19.9931	    8.3495	    4.2650	  -30.7724	
 -640.0000	-2.4387E-8	-2.4110E-8	-2.4040E-8	-2.4420E-8	-2.4980E-8	-3.797481E-9	-3.868099E-9	-3.714570E-9	-3.790310E-9	-3.816946E-9	  -20.0059	    8.3495	    4.2631	  -30.7771	
 -650.0000	-2.4430E-8	-2.4760E-8	-2.4270E-8	-2.4310E-8	-2.4380E-8	-3.763264E-9	-3.696592E-9	-3.801663E-9	-3.685798E-9	-3.869002E-9	  -19.9906	    8.4255	    4.2631	  -30.7232	
 -660.0000	-2.4793E-8	-2.4770E-8	-2.4800E-8	-2.4840E-8	-2.4760E-8	-3.790988E-9	-3.776805E-9	-3.778987E-9	-3.800423E-9	-3.807737E-9	  -19.9957	    8.4255	    4.2691	  -30.7085	
 -670.0000	-2.5418E-8	-2.5440E-8	-2.5340E-8	-2.5290E-8	-2.5600E-8	-3.920116E-9	-3.906057E-9	-4.029447E-9	-3.887080E-9	-3.857878E-9	  -19.9957	    8.3656	    4.2679	  -30.7540	
 -680.0000	-2.6800E-8	-2.6900E-8	-2.6950E-8	-2.6730E-8	-2.6620E-8	-3.833398E-9	-3.792184E-9	-3.818348E-9	-3.788524E-9	-3.934538E-9	  -20.0008	    8.4057	    4.2489	  -30.7722	
 -690.0000	-2.6552E-8	-2.6260E-8	-2.6240E-8	-2.6630E-8	-2.7080E-8	-3.842859E-9	-3.887078E-9	-3.894093E-9	-3.874212E-9	-3.716055E-9	  -20.0084	    8.4225	    4.2416	  -30.7781	
 -700.0000	-2.6755E-8	-2.6710E-8	-2.6570E-8	-2.6630E-8	-2.7110E-8	-3.975374E-9	-3.939954E-9	-4.062861E-9	-3.952003E-9	-3.946680E-9	  -19.9855	    8.4294	    4.2299	  -30.8020	
 -710.0000	-2.7083E-8	-2.7100E-8	-2.6980E-8	-2.6950E-8	-2.7300E-8	-3.906935E-9	-3.894704E-9	-3.875210E-9	-3.928273E-9	-3.929554E-9	  -19.9906	    8.4294	    4.2309	  -30.7997	
 -720.0000	-2.7565E-8	-2.7510E-8	-2.7390E-8	-2.7430E-8	-2.7930E-8	-3.906194E-9	-3.877587E-9	-3.941361E-9	-3.894453E-9	-3.911374E-9	  -19.9931	    8.3644	    4.2324	  -30.8418	
 -730.0000	-2.8218E-8	-2.7890E-8	-2.7880E-8	-2.8320E-8	-2.8780E-8	-4.056227E-9	-4.190763E-9	-4.105354E-9	-4.071841E-9	-3.856949E-9	  -19.9957	    8.3337	    4.2312	  -30.8667	
 -740.0000	-2.8080E-8	-2.8130E-8	-2.7990E-8	-2.8110E-8	-2.8090E-8	-3.995504E-9	-3.900730E-9	-3.972492E-9	-4.003437E-9	-4.105358E-9	  -19.9982	    8.3530	    4.2435	  -30.8227	
 -750.0000	-2.8545E-8	-2.8520E-8	-2.8590E-8	-2.8540E-8	-2.8530E-8	-4.034731E-9	-4.103991E-9	-4.042493E-9	-4.038920E-9	-3.953520E-9	  -20.0033	    8.4007	    4.2549	  -30.7609	
 -760.0000	-2.9190E-8	-2.9180E-8	-2.9040E-8	-2.9080E-8	-2.9460E-8	-4.139796E-9	-4.312988E-9	-4.026786E-9	-4.143300E-9	-4.076109E-9	  -20.0084	    8.3931	    4.2555	  -30.7647	
 -770.0000	-2.9830E-8	-2.9570E-8	-2.9530E-8	-2.9900E-8	-3.0320E-8	-4.113351E-9	-4.205498E-9	-4.143736E-9	-4.067419E-9	-4.036751E-9	  -20.0160	    8.3632	    4.2584	  -30.7790	
 -780.0000	-2.9928E-8	-3.0020E-8	-2.9940E-8	-2.9850E-8	-2.9900E-8	-4.084486E-9	-4.120737E-9	-4.010457E-9	-4.147020E-9	-4.059731E-9	  -20.0160	    8.3820	    4.2552	  -30.7734	
 -790.0000	-3.0262E-8	-3.0260E-8	-3.0240E-8	-3.0290E-8	-3.0260E-8	-4.118868E-9	-4.162314E-9	-4.041654E-9	-4.166154E-9	-4.105352E-9	  -20.0109	    8.3758	    4.2590	  -30.7685	
 -800.0000	-3.0760E-8	-3.0830E-8	-3.0820E-8	-3.0740E-8	-3.0650E-8	-4.207345E-9	-4.137334E-9	-4.209768E-9	-4.168497E-9	-4.313780E-9	  -20.0211	    8.3493	    4.2660	  -30.7702	
 -810.0000	-3.1390E-8	-3.2060E-8	-3.1480E-8	-3.1080E-8	-3.0940E-8	-4.152856E-9	-4.184790E-9	-4.092416E-9	-4.152918E-9	-4.181301E-9	  -20.0109	    8.3674	    4.2758	  -30.7334	
 -820.0000	-3.1668E-8	-3.1790E-8	-3.1710E-8	-3.1580E-8	-3.1590E-8	-4.234467E-9	-4.237212E-9	-4.342629E-9	-4.263028E-9	-4.094998E-9	  -20.0262	    8.3461	    4.2600	  -30.7872	
 -830.0000	-3.2430E-8	-3.2180E-8	-3.2150E-8	-3.2480E-8	-3.2910E-8	-4.293510E-9	-4.223119E-9	-4.360200E-9	-4.314530E-9	-4.276190E-9	  -20.0135	    8.3461	    4.2426	  -30.8299	
 -840.0000	-3.2497E-8	-3.2530E-8	-3.2570E-8	-3.2450E-8	-3.2440E-8	-4.259865E-9	-4.305786E-9	-4.228722E-9	-4.304669E-9	-4.200283E-9	  -20.0211	    8.3525	    4.2388	  -30.8347	
 -850.0000	-3.3095E-8	-3.3110E-8	-3.2970E-8	-3.2930E-8	-3.3370E-8	-4.327595E-9	-4.418910E-9	-4.371094E-9	-4.266761E-9	-4.253616E-9	  -20.0211	    8.3525	    4.2271	  -30.8635	
 -860.0000	-3.3300E-8	-3.3380E-8	-3.3220E-8	-3.3320E-8	-3.3280E-8	-4.494827E-9	-4.448439E-9	-4.494483E-9	-4.484965E-9	-4.551422E-9	  -20.0033	    8.3879	    4.2366	  -30.8151	
 -870.0000	-3.4125E-8	-3.4020E-8	-3.3900E-8	-3.4060E-8	-3.4520E-8	-4.380473E-9	-4.428024E-9	-4.413721E-9	-4.449553E-9	-4.230592E-9	  -20.0084	    8.3923	    4.2290	  -30.8307	
 -880.0000	-3.4557E-8	-3.5300E-8	-3.4670E-8	-3.4200E-8	-3.4060E-8	-4.433788E-9	-4.380041E-9	-4.444395E-9	-4.397253E-9	-4.513464E-9	  -20.0109	    8.3923	    4.2302	  -30.8276	
 -890.0000	-3.4730E-8	-3.4790E-8	-3.4680E-8	-3.4750E-8	-3.4700E-8	-4.675451E-9	-4.690450E-9	-4.567136E-9	-4.712462E-9	-4.731754E-9	  -20.0084	    8.4620	    4.2350	  -30.7665	
 -900.0000	-3.5455E-8	-3.5410E-8	-3.5250E-8	-3.5330E-8	-3.5830E-8	-4.465984E-9	-4.469678E-9	-4.518586E-9	-4.484993E-9	-4.390680E-9	  -20.0084	    8.4620	    4.2429	  -30.7471	
 -910.0000	-3.5715E-8	-3.5710E-8	-3.5720E-8	-3.5640E-8	-3.5790E-8	-4.578128E-9	-4.693777E-9	-4.579893E-9	-4.503350E-9	-4.535492E-9	  -20.0109	    8.4382	    4.2318	  -30.7912	
 -920.0000	-3.6213E-8	-3.6270E-8	-3.6210E-8	-3.6110E-8	-3.6260E-8	-4.739285E-9	-4.828337E-9	-4.637911E-9	-4.845610E-9	-4.645283E-9	  -19.9906	    8.3762	    4.2179	  -30.8694	
 -930.0000	-3.6760E-8	-3.7390E-8	-3.6660E-8	-3.6440E-8	-3.6550E-8	-4.622482E-9	-4.684797E-9	-4.601226E-9	-4.588999E-9	-4.614908E-9	  -19.9931	    8.4203	    4.2394	  -30.7851	
 -940.0000	-3.7225E-8	-3.7280E-8	-3.7210E-8	-3.7140E-8	-3.7270E-8	-4.663195E-9	-4.664103E-9	-4.771694E-9	-4.646326E-9	-4.570655E-9	  -19.9855	    8.4438	    4.2217	  -30.8122	
 -950.0000	-3.7598E-8	-3.7610E-8	-3.7580E-8	-3.7640E-8	-3.7560E-8	-4.666074E-9	-4.757628E-9	-4.749172E-9	-4.537322E-9	-4.620175E-9	  -19.9931	    8.4438	    4.2122	  -30.8356	
 -960.0000	-3.8125E-8	-3.8140E-8	-3.8170E-8	-3.8120E-8	-3.8070E-8	-4.688834E-9	-4.669358E-9	-4.703808E-9	-4.688390E-9	-4.693778E-9	  -19.9906	    8.4429	    4.2002	  -30.8661	
 -970.0000	-3.8768E-8	-3.8820E-8	-3.8780E-8	-3.8660E-8	-3.8810E-8	-4.609361E-9	-4.573619E-9	-4.674794E-9	-4.588183E-9	-4.600848E-9	  -19.9982	    8.4429	    4.1834	  -30.9078	
 -980.0000	-3.9457E-8	-3.9470E-8	-3.9310E-8	-3.9260E-8	-3.9790E-8	-4.714635E-9	-4.740325E-9	-4.741225E-9	-4.655824E-9	-4.721165E-9	  -19.9957	    8.4335	    4.1910	  -30.8955	
 -990.0000	-3.9698E-8	-3.9690E-8	-3.9760E-8	-3.9680E-8	-3.9660E-8	-4.964297E-9	-5.246908E-9	-4.861628E-9	-4.890579E-9	-4.858074E-9	  -19.9830	    8.4018	    4.1679	  -30.9755	
-1000.0000	-4.0225E-8	-4.0220E-8	-4.0350E-8	-4.0230E-8	-4.0100E-8	-4.790787E-9	-4.770577E-9	-4.822750E-9	-4.832955E-9	-4.736864E-9	  -19.9830	    8.4329	    4.1758	  -30.9338
