Repository: ctiley/CERN_CMS_Silicon_Sensor

# CERN_CMS_Silicon_Sensor

# Code To-Do 
- Double check Halfmoon Diode Data

# Lab To-Do
- Measure more HGCAL Diodes
- Measure rest of Unirradiated Halfmoon Diodes
- Rebond D0 Diode
- Cleanup Wires at Alibava Station
-

File: Diodes/Halfmoon/Diodes/Data/PostIrrad/PSS/36696/039/CV_36696_039_PSS_HM_XX_DIODEQUARTER_Irradiated_9_20_2021_5_26_17_PM.txt
GCD Test
Bias: 5000.000000
CV_36696_039_PSS_HM_XX_DIODEQUARTER_Irradiated
Date/Time: 9/20/2021 5:26:17 PM
Sensor Name: DIODEQUARTER
Type: P
Annealing Status: Irradiated and Annealed for 80min at 60C
Environment: -20C
Tester: Andrew Kent

Time Delay per Ramp Step (s): 1.000

CV Time Delay per Measurement (s) :0.500

AC Voltage (V): 0.500

Current Number of measurements per voltage: 4.000

IV Time Delay per Measurement (s) :0.000


BiasVoltage	LCR_Cp_freq1000.0	LCR_Cp_freq10000.0	LCR_Rp_freq1000.0	LCR_Rp_freq10000.0	Temperature	Air_Temp	Humidity	Dewpoint	
  -10.0000	8.537E-11	2.232E-11	2.104E+6	9.566E+5	  -19.7947	   10.0118	    6.0987	  -25.7510	
  -20.0000	8.497E-11	2.233E-11	2.169E+6	9.717E+5	  -19.8507	    9.9826	    6.0478	  -25.8642	
  -30.0000	8.419E-11	2.234E-11	2.209E+6	9.794E+5	  -19.9041	    9.9832	    6.0304	  -25.8952	
  -40.0000	8.363E-11	2.235E-11	2.239E+6	9.916E+5	  -20.0415	   10.0629	    5.9466	  -25.9898	
  -50.0000	8.274E-11	2.235E-11	2.262E+6	1.006E+6	  -20.1025	   10.0232	    5.9314	  -26.0467	
  -60.0000	8.211E-11	2.235E-11	2.282E+6	1.016E+6	  -20.1508	   10.0301	    5.8953	  -26.1083	
  -70.0000	8.152E-11	2.235E-11	2.297E+6	1.023E+6	  -20.2755	    9.9777	    5.8087	  -26.3079	
  -80.0000	8.100E-11	2.235E-11	2.307E+6	1.038E+6	  -20.3212	   10.0074	    5.7698	  -26.3594	
  -90.0000	8.032E-11	2.235E-11	2.319E+6	1.043E+6	  -20.3772	    9.9555	    5.7283	  -26.4757	
 -100.0000	7.988E-11	2.235E-11	2.328E+6	1.047E+6	  -20.4586	    9.9332	    5.6600	  -26.6223	
 -110.0000	7.954E-11	2.235E-11	2.333E+6	1.052E+6	  -20.4942	    9.9573	    5.6306	  -26.6613	
 -120.0000	7.868E-11	2.236E-11	2.345E+6	1.063E+6	  -20.5323	   10.0262	    5.5753	  -26.7185	
 -130.0000	7.867E-11	2.236E-11	2.348E+6	1.065E+6	  -20.6035	   10.0003	    5.5228	  -26.8398	
 -140.0000	7.823E-11	2.237E-11	2.354E+6	1.063E+6	  -20.6214	    9.9855	    5.4820	  -26.9309	
 -150.0000	7.805E-11	2.236E-11	2.357E+6	1.077E+6	  -20.6544	    9.9684	    5.4472	  -27.0122	
 -160.0000	7.756E-11	2.236E-11	2.363E+6	1.081E+6	  -20.6849	    9.9737	    5.3925	  -27.1175	
 -170.0000	7.751E-11	2.237E-11	2.365E+6	1.079E+6	  -20.7002	    9.9271	    5.3877	  -27.1608	
 -180.0000	7.736E-11	2.237E-11	2.368E+6	1.085E+6	  -20.7078	    9.9670	    5.3707	  -27.1662	
 -190.0000	7.717E-11	2.237E-11	2.371E+6	1.083E+6	  -20.7154	    9.9374	    5.3109	  -27.3084	
 -200.0000	7.657E-11	2.237E-11	2.378E+6	1.094E+6	  -20.7002	    9.9831	    5.2799	  -27.3386	
 -210.0000	7.622E-11	2.236E-11	2.382E+6	1.100E+6	  -20.6900	    9.9333	    5.2404	  -27.4555	
 -220.0000	7.549E-11	2.236E-11	2.391E+6	1.105E+6	  -20.6798	    9.7890	    5.2065	  -27.6294	
 -230.0000	7.570E-11	2.236E-11	2.391E+6	1.108E+6	  -20.6570	    9.7890	    5.1970	  -27.6490	
 -240.0000	7.555E-11	2.236E-11	2.392E+6	1.108E+6	  -20.6112	    9.8104	    5.1733	  -27.6828	
 -250.0000	7.572E-11	2.236E-11	2.393E+6	1.107E+6	  -20.5832	    9.8117	    5.1521	  -27.7260	
 -260.0000	7.533E-11	2.236E-11	2.396E+6	1.110E+6	  -20.5501	    9.8250	    5.1205	  -27.7825	
 -270.0000	7.525E-11	2.236E-11	2.397E+6	1.110E+6	  -20.4815	    9.8292	    5.0395	  -27.9505	
 -280.0000	7.548E-11	2.236E-11	2.395E+6	1.109E+6	  -20.4459	    9.8354	    5.0300	  -27.9663	
 -290.0000	7.538E-11	2.236E-11	2.397E+6	1.110E+6	  -20.3721	    9.8440	    4.9829	  -28.0610	
 -300.0000	7.552E-11	2.236E-11	2.396E+6	1.110E+6	  -20.3263	    9.8653	    4.9513	  -28.1139	
 -310.0000	7.534E-11	2.236E-11	2.398E+6	1.115E+6	  -20.2907	    9.8680	    4.9323	  -28.1531	
 -320.0000	7.526E-11	2.236E-11	2.400E+6	1.114E+6	  -20.2119	    9.8032	    4.8903	  -28.2912	
 -330.0000	7.531E-11	2.236E-11	2.402E+6	1.114E+6	  -20.1788	    9.7614	    4.8741	  -28.3564	
 -340.0000	7.549E-11	2.236E-11	2.400E+6	1.112E+6	  -20.1229	    9.7972	    4.8498	  -28.3843	
 -350.0000	7.583E-11	2.237E-11	2.398E+6	1.103E+6	  -20.0465	    9.8106	    4.8106	  -28.4614	
 -360.0000	7.595E-11	2.237E-11	2.397E+6	1.105E+6	  -20.0135	    9.8368	    4.7992	  -28.4679	
 -370.0000	7.574E-11	2.236E-11	2.397E+6	1.111E+6	  -19.9855	    9.7902	    4.8049	  -28.4886	
 -380.0000	7.577E-11	2.236E-11	2.399E+6	1.107E+6	  -19.9168	    9.8103	    4.7742	  -28.5425	
 -390.0000	7.625E-11	2.236E-11	2.394E+6	1.106E+6	  -19.8863	    9.7826	    4.7704	  -28.5708	
 -400.0000	7.618E-11	2.236E-11	2.397E+6	1.099E+6	  -19.8431	    9.7653	    4.7132	  -28.7118	
 -410.0000	7.624E-11	2.236E-11	2.395E+6	1.101E+6	  -19.8227	    9.7640	    4.6818	  -28.7836	
 -420.0000	7.671E-11	2.237E-11	2.391E+6	1.094E+6	  -19.7973	    9.7413	    4.6534	  -28.8647	
 -430.0000	7.677E-11	2.236E-11	2.391E+6	1.096E+6	  -19.7693	    9.7647	    4.6047	  -28.9598	
 -440.0000	7.676E-11	2.236E-11	2.391E+6	1.094E+6	  -19.7515	    9.7463	    4.5775	  -29.0359	
 -450.0000	7.698E-11	2.236E-11	2.391E+6	1.093E+6	  -19.7286	    9.8032	    4.5550	  -29.0114	
 -460.0000	7.656E-11	2.235E-11	2.393E+6	1.099E+6	  -19.7260	    9.8259	    4.5440	  -29.0571	
 -470.0000	7.682E-11	2.236E-11	2.393E+6	1.084E+6	  -19.7210	    9.8124	    4.5361	  -29.0853	
 -480.0000	7.729E-11	2.236E-11	2.388E+6	1.090E+6	  -19.7210	    9.8357	    4.5225	  -29.1005	
 -490.0000	7.692E-11	2.235E-11	2.392E+6	1.088E+6	  -19.7260	    9.7900	    4.5114	  -29.1590	
 -500.0000	7.675E-11	2.235E-11	2.393E+6	1.099E+6	  -19.7286	    9.7851	    4.4984	  -29.1930	
 -510.0000	7.609E-11	2.237E-11	2.400E+6	1.106E+6	  -19.7489	    9.8027	    4.4620	  -29.2665	
 -520.0000	7.638E-11	2.238E-11	2.398E+6	1.095E+6	  -19.7540	    9.7561	    4.4481	  -29.3326	
 -530.0000	7.698E-11	2.238E-11	2.394E+6	1.092E+6	  -19.7566	    9.7376	    4.4244	  -29.4024	
 -540.0000	7.712E-11	2.238E-11	2.393E+6	1.093E+6	  -19.7820	    9.7216	    4.3915	  -29.4926	
 -550.0000	7.731E-11	2.238E-11	2.390E+6	1.090E+6	  -19.7973	    9.7216	    4.3782	  -29.5246	
 -560.0000	7.699E-11	2.238E-11	2.395E+6	1.092E+6	  -19.8252	    9.6806	    4.3710	  -29.5713	
 -570.0000	7.691E-11	2.238E-11	2.396E+6	1.091E+6	  -19.8354	    9.6549	    4.3643	  -29.6056	
 -580.0000	7.707E-11	2.238E-11	2.395E+6	1.097E+6	  -19.8481	    9.7020	    4.3495	  -29.6082	
 -590.0000	7.681E-11	2.237E-11	2.396E+6	1.094E+6	  -19.8812	    9.6227	    4.3295	  -29.7128	
 -600.0000	7.672E-11	2.237E-11	2.398E+6	1.099E+6	  -19.8965	    9.5859	    4.3216	  -29.7582	
 -610.0000	7.672E-11	2.237E-11	2.399E+6	1.096E+6	  -19.9245	    9.6557	    4.3166	  -29.7210	
 -620.0000	7.702E-11	2.238E-11	2.397E+6	1.091E+6	  -19.9346	    9.6404	    4.3182	  -29.7280	
 -630.0000	7.672E-11	2.237E-11	2.399E+6	1.094E+6	  -19.9524	    9.6536	    4.3242	  -29.7040	
 -640.0000	7.694E-11	2.237E-11	2.398E+6	1.092E+6	  -19.9830	    9.6288	    4.2938	  -29.7958	
 -650.0000	7.647E-11	2.237E-11	2.401E+6	1.095E+6	  -20.0008	    9.6583	    4.2948	  -29.7727	
 -660.0000	7.674E-11	2.236E-11	2.399E+6	1.099E+6	  -20.0262	    9.6192	    4.2596	  -29.8867	
 -670.0000	7.639E-11	2.236E-11	2.402E+6	1.100E+6	  -20.0389	    9.5876	    4.2634	  -29.8998	
 -680.0000	7.600E-11	2.236E-11	2.406E+6	1.107E+6	  -20.0491	    9.6526	    4.2400	  -29.9117	
 -690.0000	7.616E-11	2.236E-11	2.407E+6	1.104E+6	  -20.0720	    9.6999	    4.2236	  -29.9192	
 -700.0000	7.658E-11	2.237E-11	2.403E+6	1.099E+6	  -20.0847	    9.6679	    4.2211	  -29.9481	
 -710.0000	7.667E-11	2.236E-11	2.401E+6	1.100E+6	  -20.0974	    9.6954	    4.2151	  -29.9436	
 -720.0000	7.646E-11	2.236E-11	2.403E+6	1.105E+6	  -20.1076	    9.6871	    4.1638	  -30.0781	
 -730.0000	7.641E-11	2.236E-11	2.405E+6	1.106E+6	  -20.1127	    9.6801	    4.1553	  -30.1046	
 -740.0000	7.601E-11	2.236E-11	2.410E+6	1.105E+6	  -20.1152	    9.6652	    4.1290	  -30.1816	
 -750.0000	7.597E-11	2.236E-11	2.410E+6	1.106E+6	  -20.1178	    9.6853	    4.1050	  -30.2288	
 -760.0000	7.624E-11	2.236E-11	2.408E+6	1.108E+6	  -20.1152	    9.7155	    4.0794	  -30.2731	
 -770.0000	7.598E-11	2.236E-11	2.408E+6	1.109E+6	  -20.1203	    9.6805	    4.0487	  -30.3770	
 -780.0000	7.595E-11	2.236E-11	2.409E+6	1.106E+6	  -20.1178	    9.6684	    4.0212	  -30.4569	
 -790.0000	7.572E-11	2.235E-11	2.412E+6	1.110E+6	  -20.1178	    9.6983	    4.0183	  -30.4433	
 -800.0000	7.540E-11	2.236E-11	2.414E+6	1.109E+6	  -20.1127	    9.6905	    3.9908	  -30.5207	
 -810.0000	7.599E-11	2.236E-11	2.409E+6	1.110E+6	  -20.1051	    9.6907	    3.9763	  -30.5588	
 -820.0000	7.591E-11	2.236E-11	2.411E+6	1.108E+6	  -20.1000	    9.6907	    3.9836	  -30.5397	
 -830.0000	7.568E-11	2.235E-11	2.414E+6	1.112E+6	  -20.0898	    9.6744	    3.9728	  -30.5702	
 -840.0000	7.563E-11	2.238E-11	2.414E+6	1.110E+6	  -20.0771	    9.6869	    3.9662	  -30.5881	
 -850.0000	7.600E-11	2.238E-11	2.410E+6	1.108E+6	  -20.0745	    9.6715	    3.9557	  -30.6264	
 -860.0000	7.612E-11	2.239E-11	2.410E+6	1.108E+6	  -20.0669	    9.6908	    3.9434	  -30.6455	
 -870.0000	7.613E-11	2.239E-11	2.409E+6	1.109E+6	  -20.0491	    9.6756	    3.9273	  -30.6990	
 -880.0000	7.630E-11	2.239E-11	2.408E+6	1.110E+6	  -20.0440	    9.5995	    3.9181	  -30.7768	
 -890.0000	7.574E-11	2.238E-11	2.413E+6	1.112E+6	  -20.0415	    9.6891	    3.9288	  -30.6853	
 -900.0000	7.613E-11	2.238E-11	2.412E+6	1.109E+6	  -20.0262	    9.6542	    3.9393	  -30.6821	
 -910.0000	7.612E-11	2.238E-11	2.411E+6	1.104E+6	  -20.0211	    9.6184	    3.9288	  -30.7349	
 -920.0000	7.573E-11	2.237E-11	2.413E+6	1.116E+6	  -20.0211	    9.6424	    3.9133	  -30.7594	
 -930.0000	7.597E-11	2.238E-11	2.411E+6	1.103E+6	  -20.0008	    9.6169	    3.9070	  -30.7942	
 -940.0000	7.606E-11	2.238E-11	2.408E+6	1.104E+6	  -20.0008	    9.6189	    3.9045	  -30.7995	
 -950.0000	7.625E-11	2.237E-11	2.409E+6	1.109E+6	  -19.9957	    9.6189	    3.8934	  -30.8291	
 -960.0000	7.621E-11	2.236E-11	2.409E+6	1.114E+6	  -19.9880	    9.6206	    3.9061	  -30.7772	
 -970.0000	7.565E-11	2.236E-11	2.413E+6	1.116E+6	  -19.9906	    9.6522	    3.8931	  -30.8066	
 -980.0000	7.575E-11	2.237E-11	2.411E+6	1.107E+6	  -19.9880	    9.5956	    3.8814	  -30.8777	
 -990.0000	7.601E-11	2.237E-11	2.409E+6	1.104E+6	  -19.9830	    9.6258	    3.8776	  -30.8667	
-1000.0000	7.611E-11	2.237E-11	2.410E+6	1.107E+6	  -19.9804	    9.6205	    3.8390	  -30.9747

File: Diodes/Halfmoon/Diodes/Data/PostIrrad/PSS/36696/039/CV_36696_039_PSS_HM_XX_DIODE_Irradiated_9_20_2021_1_24_34_PM.txt
GCD Test
Bias: 5000.000000
CV_36696_039_PSS_HM_XX_DIODE_Irradiated
Date/Time: 9/20/2021 1:24:34 PM
Sensor Name: DIODE
Type: P
Annealing Status: Irradiated and Annealed for 80min at 60C
Environment: -20C
Tester: Andrew Kent

Time Delay per Ramp Step (s): 1.000

CV Time Delay per Measurement (s) :0.500

AC Voltage (V): 0.500

Current Number of measurements per voltage: 4.000

IV Time Delay per Measurement (s) :0.000


BiasVoltage	LCR_Cp_freq1000.0	LCR_Cp_freq10000.0	LCR_Rp_freq1000.0	LCR_Rp_freq10000.0	Temperature	Air_Temp	Humidity	Dewpoint	
  -10.0000	7.671E-11	2.456E-11	1.354E+6	8.467E+5	  -19.9677	    9.6171	    6.3599	  -25.5815	
  -20.0000	7.767E-11	2.470E-11	1.530E+6	8.915E+5	  -20.0135	    9.5895	    6.3349	  -25.6450	
  -30.0000	7.627E-11	2.482E-11	1.670E+6	9.283E+5	  -20.1508	    9.6599	    6.2802	  -25.6882	
  -40.0000	7.453E-11	2.491E-11	1.787E+6	9.528E+5	  -20.2017	    9.6339	    6.2489	  -25.7621	
  -50.0000	7.262E-11	2.499E-11	1.885E+6	9.749E+5	  -20.2449	    9.6450	    6.2249	  -25.7961	
  -60.0000	7.177E-11	2.504E-11	1.965E+6	9.989E+5	  -20.3594	    9.6524	    6.1736	  -25.8811	
  -70.0000	7.046E-11	2.510E-11	2.024E+6	1.020E+6	  -20.3925	    9.6273	    6.1553	  -25.9321	
  -80.0000	6.898E-11	2.514E-11	2.081E+6	1.042E+6	  -20.4535	    9.6143	    6.1297	  -25.9871	
  -90.0000	6.813E-11	2.519E-11	2.130E+6	1.051E+6	  -20.5247	    9.5981	    6.0756	  -26.0958	
 -100.0000	6.735E-11	2.521E-11	2.196E+6	1.063E+6	  -20.5552	    9.6172	    6.0493	  -26.1291	
 -110.0000	6.674E-11	2.524E-11	2.206E+6	1.080E+6	  -20.5959	    9.6410	    6.0019	  -26.1975	
 -120.0000	6.586E-11	2.526E-11	2.263E+6	1.096E+6	  -20.6417	    9.6953	    5.9295	  -26.2901	
 -130.0000	6.521E-11	2.530E-11	2.310E+6	1.110E+6	  -20.6493	    9.5854	    5.8978	  -26.4286	
 -140.0000	6.454E-11	2.529E-11	2.321E+6	1.127E+6	  -20.6773	    9.5854	    5.8533	  -26.5112	
 -150.0000	6.341E-11	2.531E-11	2.371E+6	1.130E+6	  -20.7002	    9.5463	    5.7875	  -26.6624	
 -160.0000	6.400E-11	2.533E-11	2.386E+6	1.143E+6	  -20.7027	    9.5983	    5.7492	  -26.6965	
 -170.0000	6.291E-11	2.535E-11	2.395E+6	1.151E+6	  -20.7027	    9.6546	    5.7242	  -26.7028	
 -180.0000	6.276E-11	2.535E-11	2.407E+6	1.159E+6	  -20.7027	    9.6396	    5.7071	  -26.7461	
 -190.0000	6.211E-11	2.535E-11	2.441E+6	1.177E+6	  -20.6748	    9.6501	    5.6452	  -26.8568	
 -200.0000	6.178E-11	2.537E-11	2.484E+6	1.182E+6	  -20.6595	    9.7021	    5.6271	  -26.8536	
 -210.0000	6.160E-11	2.538E-11	2.505E+6	1.185E+6	  -20.6442	    9.6891	    5.5851	  -26.9444	
 -220.0000	6.125E-11	2.538E-11	2.491E+6	1.200E+6	  -20.5985	    9.6918	    5.5522	  -27.0063	
 -230.0000	6.064E-11	2.538E-11	2.516E+6	1.207E+6	  -20.5832	    9.6792	    5.5307	  -27.0575	
 -240.0000	6.025E-11	2.538E-11	2.537E+6	1.220E+6	  -20.5451	    9.6171	    5.5120	  -27.1391	
 -250.0000	6.015E-11	2.538E-11	2.572E+6	1.219E+6	  -20.4866	    9.5197	    5.4658	  -27.3007	
 -260.0000	5.977E-11	2.538E-11	2.564E+6	1.229E+6	  -20.4611	    9.5476	    5.4383	  -27.3348	
 -270.0000	5.986E-11	2.537E-11	2.597E+6	1.238E+6	  -20.4153	    9.5510	    5.4077	  -27.3934	
 -280.0000	5.922E-11	2.537E-11	2.589E+6	1.247E+6	  -20.3518	    9.5523	    5.3748	  -27.4582	
 -290.0000	5.861E-11	2.538E-11	2.621E+6	1.258E+6	  -20.3085	    9.4649	    5.3580	  -27.5551	
 -300.0000	5.868E-11	2.538E-11	2.639E+6	1.259E+6	  -20.2653	    9.4649	    5.3384	  -27.5946	
 -310.0000	5.873E-11	2.539E-11	2.630E+6	1.258E+6	  -20.1915	    9.4500	    5.3077	  -27.6674	
 -320.0000	5.866E-11	2.539E-11	2.656E+6	1.276E+6	  -20.1432	    9.4629	    5.3014	  -27.6708	
 -330.0000	5.820E-11	2.539E-11	2.651E+6	1.270E+6	  -20.1076	    9.3920	    5.2881	  -27.7490	
 -340.0000	5.850E-11	2.539E-11	2.660E+6	1.278E+6	  -20.0618	    9.4210	    5.2824	  -27.7397	
 -350.0000	5.828E-11	2.538E-11	2.671E+6	1.288E+6	  -19.9931	    9.4916	    5.2334	  -27.7888	
 -360.0000	5.791E-11	2.539E-11	2.695E+6	1.293E+6	  -19.9626	    9.4747	    5.2236	  -27.8211	
 -370.0000	5.785E-11	2.540E-11	2.682E+6	1.291E+6	  -19.9321	    9.4236	    5.1860	  -27.9357	
 -380.0000	5.796E-11	2.542E-11	2.677E+6	1.296E+6	  -19.8710	    9.4343	    5.1477	  -28.0073	
 -390.0000	5.787E-11	2.541E-11	2.724E+6	1.305E+6	  -19.8532	    9.4783	    5.1293	  -28.0139	
 -400.0000	5.781E-11	2.541E-11	2.703E+6	1.310E+6	  -19.8252	    9.4478	    5.0942	  -28.1094	
 -410.0000	5.770E-11	2.541E-11	2.710E+6	1.315E+6	  -19.7896	    9.5079	    5.0569	  -28.1448	
 -420.0000	5.719E-11	2.542E-11	2.749E+6	1.324E+6	  -19.7820	    9.5069	    5.0493	  -28.1616	
 -430.0000	5.741E-11	2.542E-11	2.763E+6	1.331E+6	  -19.7667	    9.5069	    5.0319	  -28.1985	
 -440.0000	5.753E-11	2.543E-11	2.771E+6	1.329E+6	  -19.7438	    9.4161	    5.0035	  -28.3245	
 -450.0000	5.735E-11	2.545E-11	2.751E+6	1.327E+6	  -19.7337	    9.4780	    4.9832	  -28.3233	
 -460.0000	5.732E-11	2.545E-11	2.752E+6	1.337E+6	  -19.7311	    9.4683	    4.9516	  -28.3983	
 -470.0000	5.698E-11	2.545E-11	2.794E+6	1.342E+6	  -19.7210	    9.4774	    4.9447	  -28.4068	
 -480.0000	5.683E-11	2.546E-11	2.790E+6	1.351E+6	  -19.7260	    9.4857	    4.8969	  -28.5044	
 -490.0000	5.644E-11	2.546E-11	2.802E+6	1.358E+6	  -19.7260	    9.5141	    4.8874	  -28.5047	
 -500.0000	5.671E-11	2.547E-11	2.839E+6	1.359E+6	  -19.7286	    9.4719	    4.8681	  -28.5771	
 -510.0000	5.649E-11	2.547E-11	2.811E+6	1.366E+6	  -19.7489	    9.4396	    4.8264	  -28.6921	
 -520.0000	5.653E-11	2.548E-11	2.848E+6	1.371E+6	  -19.7515	    9.4967	    4.8178	  -28.6700	
 -530.0000	5.623E-11	2.548E-11	2.830E+6	1.370E+6	  -19.7591	    9.4092	    4.7951	  -28.7831	
 -540.0000	5.636E-11	2.549E-11	2.854E+6	1.372E+6	  -19.7820	    9.4307	    4.7755	  -28.8113	
 -550.0000	5.596E-11	2.548E-11	2.857E+6	1.383E+6	  -19.7896	    9.4207	    4.7694	  -28.8319	
 -560.0000	5.599E-11	2.549E-11	2.881E+6	1.383E+6	  -19.8100	    9.4465	    4.7413	  -28.8764	
 -570.0000	5.604E-11	2.550E-11	2.866E+6	1.386E+6	  -19.8329	    9.4060	    4.7087	  -28.9786	
 -580.0000	5.606E-11	2.550E-11	2.869E+6	1.391E+6	  -19.8456	    9.4223	    4.6945	  -28.9990	
 -590.0000	5.589E-11	2.551E-11	2.881E+6	1.395E+6	  -19.8659	    9.4223	    4.6765	  -29.0399	
 -600.0000	5.583E-11	2.551E-11	2.901E+6	1.401E+6	  -19.8888	    9.4510	    4.6537	  -29.0711	
 -610.0000	5.571E-11	2.552E-11	2.930E+6	1.406E+6	  -19.9117	    9.4698	    4.6404	  -29.0880	
 -620.0000	5.533E-11	2.552E-11	2.938E+6	1.412E+6	  -19.9245	    9.4758	    4.6401	  -29.0845	
 -630.0000	5.538E-11	2.551E-11	2.925E+6	1.411E+6	  -19.9397	    9.4479	    4.6126	  -29.1675	
 -640.0000	5.526E-11	2.552E-11	2.974E+6	1.420E+6	  -19.9677	    9.4580	    4.6063	  -29.1748	
 -650.0000	5.520E-11	2.554E-11	2.958E+6	1.422E+6	  -19.9880	    9.4426	    4.5917	  -29.2194	
 -660.0000	5.492E-11	2.553E-11	2.973E+6	1.426E+6	  -20.0059	    9.4216	    4.5677	  -29.2899	
 -670.0000	5.459E-11	2.553E-11	3.005E+6	1.432E+6	  -20.0389	    9.4174	    4.5345	  -29.3701	
 -680.0000	5.506E-11	2.553E-11	3.029E+6	1.429E+6	  -20.0491	    9.4383	    4.5275	  -29.3714	
 -690.0000	5.486E-11	2.554E-11	3.033E+6	1.440E+6	  -20.0669	    9.4235	    4.4984	  -29.4502	
 -700.0000	5.499E-11	2.555E-11	3.024E+6	1.437E+6	  -20.0847	    9.3696	    4.4877	  -29.5138	
 -710.0000	5.476E-11	2.555E-11	3.058E+6	1.451E+6	  -20.0923	    9.3354	    4.4756	  -29.5665	
 -720.0000	5.478E-11	2.555E-11	3.071E+6	1.443E+6	  -20.1000	    9.3611	    4.4671	  -29.5684	
 -730.0000	5.468E-11	2.556E-11	3.061E+6	1.448E+6	  -20.1127	    9.4056	    4.4513	  -29.5742	
 -740.0000	5.463E-11	2.556E-11	3.090E+6	1.450E+6	  -20.1178	    9.4714	    4.4292	  -29.5801	
 -750.0000	5.459E-11	2.556E-11	3.105E+6	1.452E+6	  -20.1178	    9.4714	    4.4222	  -29.5967	
 -760.0000	5.459E-11	2.555E-11	3.063E+6	1.454E+6	  -20.1178	    9.4842	    4.4137	  -29.6080	
 -770.0000	5.412E-11	2.556E-11	3.120E+6	1.462E+6	  -20.1254	    9.5020	    4.4004	  -29.6272	
 -780.0000	5.415E-11	2.557E-11	3.125E+6	1.459E+6	  -20.1254	    9.4809	    4.3858	  -29.6771	
 -790.0000	5.425E-11	2.556E-11	3.157E+6	1.476E+6	  -20.1178	    9.4618	    4.3757	  -29.7150	
 -800.0000	5.402E-11	2.556E-11	3.177E+6	1.473E+6	  -20.1203	    9.4339	    4.3536	  -29.7882	
 -810.0000	5.377E-11	2.557E-11	3.136E+6	1.475E+6	  -20.1152	    9.4525	    4.3444	  -29.7973	
 -820.0000	5.405E-11	2.557E-11	3.172E+6	1.482E+6	  -20.1101	    9.4565	    4.3384	  -29.8090	
 -830.0000	5.413E-11	2.557E-11	3.174E+6	1.477E+6	  -20.0974	    9.4023	    4.3175	  -29.8982	
 -840.0000	5.380E-11	2.558E-11	3.187E+6	1.480E+6	  -20.0949	    9.4093	    4.3238	  -29.8779	
 -850.0000	5.410E-11	2.558E-11	3.201E+6	1.483E+6	  -20.0898	    9.3584	    4.3219	  -29.9185	
 -860.0000	5.400E-11	2.559E-11	3.218E+6	1.484E+6	  -20.0720	    9.4307	    4.3020	  -29.9160	
 -870.0000	5.395E-11	2.559E-11	3.161E+6	1.475E+6	  -20.0644	    9.4007	    4.3008	  -29.9403	
 -880.0000	5.404E-11	2.559E-11	3.219E+6	1.478E+6	  -20.0516	    9.4196	    4.2748	  -29.9905	
 -890.0000	5.381E-11	2.560E-11	3.183E+6	1.475E+6	  -20.0389	    9.4491	    4.2676	  -29.9876	
 -900.0000	5.405E-11	2.558E-11	3.199E+6	1.484E+6	  -20.0364	    9.4557	    4.2568	  -30.0094	
 -910.0000	5.387E-11	2.559E-11	3.202E+6	1.485E+6	  -20.0237	    9.3495	    4.2473	  -30.1080	
 -920.0000	5.376E-11	2.559E-11	3.252E+6	1.489E+6	  -20.0186	    9.4378	    4.2290	  -30.0910	
 -930.0000	5.351E-11	2.560E-11	3.215E+6	1.489E+6	  -20.0135	    9.4378	    4.2271	  -30.0957	
 -940.0000	5.361E-11	2.560E-11	3.206E+6	1.490E+6	  -20.0059	    9.3790	    4.2030	  -30.1972	
 -950.0000	5.389E-11	2.560E-11	3.259E+6	1.482E+6	  -20.0008	    9.3303	    4.1970	  -30.2466	
 -960.0000	5.403E-11	2.560E-11	3.243E+6	1.484E+6	  -19.9982	    9.3161	    4.1885	  -30.2780	
 -970.0000	5.334E-11	2.561E-11	3.265E+6	1.493E+6	  -19.9931	    9.3105	    4.1920	  -30.2733	
 -980.0000	5.317E-11	2.560E-11	3.247E+6	1.498E+6	  -19.9931	    9.3501	    4.1825	  -30.2691	
 -990.0000	5.398E-11	2.560E-11	3.264E+6	1.485E+6	  -19.9880	    9.3257	    4.1762	  -30.3022	
-1000.0000	5.382E-11	2.560E-11	3.225E+6	1.487E+6	  -19.9753	    9.3474	    4.1499	  -30.3529

File: Diodes/Halfmoon/Diodes/Data/PostIrrad/PSS/36696/039/CV_36696_039_PSS_HM_XX_DIODE_Irradiated_9_20_2021_2_49_42_PM.txt
GCD Test
Bias: 5000.000000
CV_36696_039_PSS_HM_XX_DIODE_Irradiated
Date/Time: 9/20/2021 2:49:42 PM
Sensor Name: DIODE
Type: P
Annealing Status: Irradiated and Annealed for 80min at 60C
Environment: -20C
Tester: Andrew Kent

Time Delay per Ramp Step (s): 1.000

CV Time Delay per Measurement (s) :0.500

AC Voltage (V): 0.500

Current Number of measurements per voltage: 4.000

IV Time Delay per Measurement (s) :0.000


BiasVoltage	LCR_Cp_freq1000.0	LCR_Cp_freq10000.0	LCR_Rp_freq1000.0	LCR_Rp_freq10000.0	Temperature	Air_Temp	Humidity	Dewpoint	
  -10.0000	6.771E-11	2.407E-11	1.483E+6	9.409E+5	  -20.0008	    9.0343	    2.9877	  -33.9548	
  -20.0000	6.847E-11	2.417E-11	1.681E+6	9.927E+5	  -20.0033	    9.0025	    2.9886	  -33.9733	
  -30.0000	6.840E-11	2.426E-11	1.818E+6	1.022E+6	  -20.0059	    9.0229	    2.9741	  -34.0088	
  -40.0000	6.684E-11	2.433E-11	1.917E+6	1.044E+6	  -20.0059	    8.9908	    2.9668	  -34.0555	
  -50.0000	6.635E-11	2.439E-11	2.011E+6	1.069E+6	  -20.0033	    8.9922	    2.9576	  -34.0858	
  -60.0000	6.563E-11	2.442E-11	2.098E+6	1.084E+6	  -20.0059	    8.9922	    2.9481	  -34.1182	
  -70.0000	6.501E-11	2.440E-11	2.164E+6	1.102E+6	  -20.0033	    9.0143	    2.9412	  -34.1379	
  -80.0000	6.381E-11	2.454E-11	2.220E+6	1.113E+6	  -20.0033	    9.0179	    2.9399	  -34.1290	
  -90.0000	6.383E-11	2.458E-11	2.267E+6	1.123E+6	  -20.0059	    9.0254	    2.9285	  -34.1631	
 -100.0000	6.330E-11	2.452E-11	2.301E+6	1.131E+6	  -20.0084	    9.0488	    2.9367	  -34.1187	
 -110.0000	6.231E-11	2.455E-11	2.326E+6	1.141E+6	  -20.0033	    9.0451	    2.9235	  -34.1671	
 -120.0000	6.179E-11	2.458E-11	2.356E+6	1.154E+6	  -20.0033	    9.0278	    2.9307	  -34.1538	
 -130.0000	6.179E-11	2.461E-11	2.398E+6	1.163E+6	  -20.0033	    9.0172	    2.9206	  -34.1959	
 -140.0000	6.106E-11	2.462E-11	2.400E+6	1.174E+6	  -20.0059	    9.0321	    2.9203	  -34.1869	
 -150.0000	6.070E-11	2.464E-11	2.443E+6	1.184E+6	  -20.0059	    9.0069	    2.9168	  -34.2161	
 -160.0000	6.057E-11	2.465E-11	2.472E+6	1.192E+6	  -20.0033	    9.0166	    2.9190	  -34.2018	
 -170.0000	6.073E-11	2.468E-11	2.479E+6	1.191E+6	  -20.0008	    9.0353	    2.9023	  -34.2472	
 -180.0000	6.051E-11	2.466E-11	2.451E+6	1.189E+6	  -20.0008	    9.0232	    2.9039	  -34.2500	
 -190.0000	6.027E-11	2.467E-11	2.454E+6	1.187E+6	  -19.9880	    9.0232	    2.8960	  -34.2775	
 -200.0000	6.070E-11	2.466E-11	2.469E+6	1.190E+6	  -19.9906	    9.0410	    2.8994	  -34.2532	
 -210.0000	6.032E-11	2.466E-11	2.469E+6	1.191E+6	  -19.9906	    9.0062	    2.9023	  -34.2670	
 -220.0000	6.012E-11	2.466E-11	2.479E+6	1.192E+6	  -19.9880	    9.0462	    2.8978	  -34.2552	
 -230.0000	6.005E-11	2.466E-11	2.488E+6	1.192E+6	  -19.9880	    9.0604	    2.8934	  -34.2609	
 -240.0000	6.053E-11	2.475E-11	2.490E+6	1.196E+6	  -19.9906	    9.0575	    2.9171	  -34.1805	
 -250.0000	5.985E-11	2.475E-11	2.488E+6	1.200E+6	  -19.9931	    9.0321	    2.9358	  -34.1334	
 -260.0000	6.053E-11	2.476E-11	2.486E+6	1.199E+6	  -19.9931	    9.0661	    2.9469	  -34.0722	
 -270.0000	6.052E-11	2.476E-11	2.475E+6	1.196E+6	  -19.9982	    9.0738	    2.9639	  -34.0085	
 -280.0000	6.040E-11	2.477E-11	2.495E+6	1.198E+6	  -20.0008	    9.0679	    2.9636	  -34.0136	
 -290.0000	6.038E-11	2.476E-11	2.494E+6	1.198E+6	  -20.0033	    9.0479	    2.9741	  -33.9917	
 -300.0000	6.028E-11	2.476E-11	2.473E+6	1.198E+6	  -20.0033	    9.0650	    2.9911	  -33.9220	
 -310.0000	6.034E-11	2.477E-11	2.496E+6	1.198E+6	  -20.0059	    9.0522	    2.9842	  -33.9543	
 -320.0000	6.031E-11	2.476E-11	2.499E+6	1.201E+6	  -20.0084	    9.0522	    2.9994	  -33.9030	
 -330.0000	6.004E-11	2.476E-11	2.478E+6	1.199E+6	  -20.0109	    9.0342	    2.9953	  -33.9292	
 -340.0000	6.033E-11	2.478E-11	2.492E+6	1.194E+6	  -20.0109	    9.0821	    3.0025	  -33.8719	
 -350.0000	5.995E-11	2.477E-11	2.482E+6	1.197E+6	  -20.0135	    9.0929	    3.0155	  -33.8208	
 -360.0000	6.024E-11	2.477E-11	2.503E+6	1.199E+6	  -20.0160	    9.0438	    3.0335	  -33.7940	
 -370.0000	6.026E-11	2.477E-11	2.464E+6	1.197E+6	  -20.0109	    9.0532	    3.0620	  -33.6928	
 -380.0000	6.005E-11	2.476E-11	2.503E+6	1.197E+6	  -20.0135	    9.0637	    3.0648	  -33.6763	
 -390.0000	6.026E-11	2.477E-11	2.504E+6	1.198E+6	  -20.0135	    9.0324	    3.0769	  -33.6580	
 -400.0000	6.018E-11	2.477E-11	2.473E+6	1.196E+6	  -20.0084	    9.0434	    3.0705	  -33.6713	
 -410.0000	6.050E-11	2.477E-11	2.488E+6	1.197E+6	  -20.0109	    9.0628	    3.0841	  -33.6131	
 -420.0000	6.022E-11	2.477E-11	2.472E+6	1.198E+6	  -20.0084	    9.0538	    3.1018	  -33.5611	
 -430.0000	6.004E-11	2.477E-11	2.498E+6	1.198E+6	  -20.0109	    9.0643	    3.1025	  -33.5519	
 -440.0000	6.040E-11	2.477E-11	2.478E+6	1.198E+6	  -20.0109	    9.0846	    3.0908	  -33.5763	
 -450.0000	6.022E-11	2.479E-11	2.477E+6	1.192E+6	  -20.0059	    9.0702	    3.0908	  -33.5862	
 -460.0000	6.009E-11	2.477E-11	2.480E+6	1.193E+6	  -20.0033	    9.0694	    3.0860	  -33.5951	
 -470.0000	6.007E-11	2.476E-11	2.488E+6	1.197E+6	  -20.0008	    9.1035	    3.0999	  -33.5333	
 -480.0000	6.018E-11	2.478E-11	2.473E+6	1.198E+6	  -20.0033	    9.0528	    3.0993	  -33.5701	
 -490.0000	6.015E-11	2.476E-11	2.497E+6	1.199E+6	  -20.0008	    9.0446	    3.0908	  -33.6038	
 -500.0000	6.033E-11	2.477E-11	2.501E+6	1.200E+6	  -19.9957	    9.0259	    3.0810	  -33.6488	
 -510.0000	6.044E-11	2.477E-11	2.488E+6	1.199E+6	  -19.9880	    9.0358	    3.0724	  -33.6702	
 -520.0000	6.015E-11	2.477E-11	2.472E+6	1.200E+6	  -19.9880	    9.0399	    3.0810	  -33.6392	
 -530.0000	6.007E-11	2.477E-11	2.472E+6	1.199E+6	  -19.9880	    9.0443	    3.0841	  -33.6258	
 -540.0000	6.013E-11	2.477E-11	2.475E+6	1.196E+6	  -19.9906	    9.0748	    3.0813	  -33.6143	
 -550.0000	6.031E-11	2.476E-11	2.505E+6	1.200E+6	  -19.9906	    9.0734	    3.0655	  -33.6675	
 -560.0000	6.009E-11	2.476E-11	2.481E+6	1.198E+6	  -19.9906	    9.0320	    3.0772	  -33.6572	
 -570.0000	5.992E-11	2.477E-11	2.485E+6	1.202E+6	  -19.9931	    9.0450	    3.0734	  -33.6608	
 -580.0000	6.032E-11	2.477E-11	2.500E+6	1.199E+6	  -19.9957	    9.0410	    3.0835	  -33.6302	
 -590.0000	6.032E-11	2.478E-11	2.470E+6	1.198E+6	  -19.9931	    9.0514	    3.0816	  -33.6303	
 -600.0000	6.007E-11	2.468E-11	2.475E+6	1.196E+6	  -19.9931	    9.0395	    3.0772	  -33.6520	
 -610.0000	6.058E-11	2.468E-11	2.497E+6	1.192E+6	  -19.9931	    9.0445	    3.0664	  -33.6841	
 -620.0000	6.020E-11	2.468E-11	2.491E+6	1.196E+6	  -19.9931	    9.0746	    3.0658	  -33.6656	
 -630.0000	5.986E-11	2.468E-11	2.475E+6	1.198E+6	  -20.0008	    9.0715	    3.0623	  -33.6793	
 -640.0000	6.014E-11	2.468E-11	2.501E+6	1.197E+6	  -20.0033	    9.0488	    3.0595	  -33.7043	
 -650.0000	6.028E-11	2.467E-11	2.500E+6	1.193E+6	  -20.0008	    9.0543	    3.0569	  -33.7089	
 -660.0000	6.017E-11	2.468E-11	2.472E+6	1.196E+6	  -20.0008	    9.0542	    3.0553	  -33.7142	
 -670.0000	6.007E-11	2.469E-11	2.491E+6	1.194E+6	  -20.0008	    9.0534	    3.0724	  -33.6582	
 -680.0000	6.032E-11	2.478E-11	2.497E+6	1.199E+6	  -20.0008	    9.0710	    3.0756	  -33.6357	
 -690.0000	6.004E-11	2.477E-11	2.479E+6	1.200E+6	  -20.0033	    9.1289	    3.1034	  -33.5045	
 -700.0000	5.993E-11	2.476E-11	2.479E+6	1.199E+6	  -20.0059	    9.1010	    3.1082	  -33.5080	
 -710.0000	6.034E-11	2.478E-11	2.499E+6	1.200E+6	  -20.0059	    9.1014	    3.1227	  -33.4603	
 -720.0000	6.028E-11	2.477E-11	2.492E+6	1.202E+6	  -20.0059	    9.1156	    3.1316	  -33.4218	
 -730.0000	5.989E-11	2.477E-11	2.485E+6	1.201E+6	  -20.0008	    9.0838	    3.1524	  -33.3760	
 -740.0000	6.026E-11	2.477E-11	2.503E+6	1.203E+6	  -19.9982	    9.0785	    3.1553	  -33.3704	
 -750.0000	6.006E-11	2.477E-11	2.480E+6	1.203E+6	  -19.9957	    9.1057	    3.1524	  -33.3609	
 -760.0000	5.991E-11	2.478E-11	2.495E+6	1.200E+6	  -19.9982	    9.0868	    3.1401	  -33.4138	
 -770.0000	5.985E-11	2.476E-11	2.479E+6	1.201E+6	  -20.0008	    9.0655	    3.1395	  -33.4305	
 -780.0000	5.983E-11	2.477E-11	2.484E+6	1.202E+6	  -19.9982	    9.0773	    3.1335	  -33.4419	
 -790.0000	6.042E-11	2.477E-11	2.492E+6	1.200E+6	  -19.9982	    9.1093	    3.1344	  -33.4168	
 -800.0000	6.011E-11	2.477E-11	2.491E+6	1.196E+6	  -19.9982	    9.0631	    3.1293	  -33.4650	
 -810.0000	6.040E-11	2.477E-11	2.499E+6	1.200E+6	  -19.9957	    9.0631	    3.1306	  -33.4608	
 -820.0000	5.996E-11	2.477E-11	2.504E+6	1.198E+6	  -20.0008	    9.0700	    3.1335	  -33.4540	
 -830.0000	6.013E-11	2.476E-11	2.498E+6	1.200E+6	  -20.0008	    9.0414	    3.1392	  -33.4481	
 -840.0000	6.007E-11	2.476E-11	2.476E+6	1.200E+6	  -19.9982	    9.0670	    3.1293	  -33.4623	
 -850.0000	5.988E-11	2.477E-11	2.488E+6	1.198E+6	  -19.9957	    9.0624	    3.1360	  -33.4439	
 -860.0000	5.990E-11	2.476E-11	2.483E+6	1.202E+6	  -20.0033	    9.0748	    3.1256	  -33.4693	
 -870.0000	5.988E-11	2.477E-11	2.497E+6	1.203E+6	  -20.0033	    9.0614	    3.1271	  -33.4733	
 -880.0000	6.021E-11	2.476E-11	2.498E+6	1.200E+6	  -20.0008	    9.0595	    3.1300	  -33.4654	
 -890.0000	6.041E-11	2.477E-11	2.504E+6	1.200E+6	  -20.0059	    9.0688	    3.1059	  -33.5374	
 -900.0000	6.042E-11	2.477E-11	2.490E+6	1.199E+6	  -20.0109	    9.0362	    3.1031	  -33.5691	
 -910.0000	6.013E-11	2.477E-11	2.500E+6	1.194E+6	  -20.0109	    9.0500	    3.1028	  -33.5606	
 -920.0000	6.046E-11	2.477E-11	2.483E+6	1.198E+6	  -20.0109	    9.0853	    3.1110	  -33.5096	
 -930.0000	6.022E-11	2.477E-11	2.493E+6	1.198E+6	  -20.0109	    9.0743	    3.0987	  -33.5575	
 -940.0000	6.014E-11	2.478E-11	2.493E+6	1.196E+6	  -20.0084	    9.0694	    3.0965	  -33.5681	
 -950.0000	6.004E-11	2.479E-11	2.475E+6	1.196E+6	  -20.0059	    9.0789	    3.0835	  -33.6042	
 -960.0000	6.075E-11	2.477E-11	2.486E+6	1.197E+6	  -20.0059	    9.1136	    3.0841	  -33.5783	
 -970.0000	6.032E-11	2.476E-11	2.488E+6	1.199E+6	  -20.0033	    9.1037	    3.0769	  -33.6091	
 -980.0000	5.990E-11	2.468E-11	2.483E+6	1.197E+6	  -19.9982	    9.1147	    3.0607	  -33.6549	
 -990.0000	6.001E-11	2.467E-11	2.476E+6	1.197E+6	  -20.0033	    9.0961	    3.0433	  -33.7255	
-1000.0000	5.990E-11	2.468E-11	2.484E+6	1.197E+6	  -20.0008	    9.1006	    3.0465	  -33.7119

File: Diodes/Halfmoon/Diodes/Data/PostIrrad/PSS/36696/039/CV_36696_039_PSS_HM_XX_DIODE_Irradiated_9_20_2021_3_19_07_PM.txt
GCD Test
Bias: 5000.000000
CV_36696_039_PSS_HM_XX_DIODE_Irradiated
Date/Time: 9/20/2021 3:19:07 PM
Sensor Name: DIODE
Type: P
Annealing Status: Irradiated and Annealed for 80min at 60C
Environment: -20C
Tester: Andrew Kent

Time Delay per Ramp Step (s): 1.000

CV Time Delay per Measurement (s) :0.500

AC Voltage (V): 0.500

Current Number of measurements per voltage: 4.000

IV Time Delay per Measurement (s) :0.000


BiasVoltage	LCR_Cp_freq1000.0	LCR_Cp_freq10000.0	LCR_Rp_freq1000.0	LCR_Rp_freq10000.0	Temperature	Air_Temp	Humidity	Dewpoint	
  -10.0000	6.553E-11	2.335E-11	1.512E+6	9.627E+5	  -19.9906	    9.2840	    4.2413	  -30.1692	
  -20.0000	6.690E-11	2.346E-11	1.703E+6	1.006E+6	  -19.9931	    9.2729	    4.2337	  -30.1959	
  -30.0000	6.668E-11	2.356E-11	1.834E+6	1.036E+6	  -19.9906	    9.2858	    4.2413	  -30.1679	
  -40.0000	6.554E-11	2.362E-11	1.951E+6	1.063E+6	  -19.9931	    9.2971	    4.2429	  -30.1561	
  -50.0000	6.479E-11	2.369E-11	2.044E+6	1.081E+6	  -19.9931	    9.2816	    4.2536	  -30.1404	
  -60.0000	6.398E-11	2.374E-11	2.109E+6	1.098E+6	  -19.9931	    9.2527	    4.2631	  -30.1375	
  -70.0000	6.383E-11	2.379E-11	2.177E+6	1.115E+6	  -19.9931	    9.2523	    4.2789	  -30.0989	
  -80.0000	6.290E-11	2.384E-11	2.238E+6	1.128E+6	  -19.9880	    9.2461	    4.2457	  -30.1851	
  -90.0000	6.243E-11	2.387E-11	2.282E+6	1.142E+6	  -19.9931	    9.2458	    4.2366	  -30.2079	
 -100.0000	6.152E-11	2.392E-11	2.303E+6	1.148E+6	  -19.9931	    9.2656	    4.2204	  -30.2340	
 -110.0000	6.133E-11	2.394E-11	2.337E+6	1.159E+6	  -19.9931	    9.2853	    4.2065	  -30.2547	
 -120.0000	6.124E-11	2.398E-11	2.375E+6	1.167E+6	  -19.9931	    9.2871	    4.2100	  -30.2448	
 -130.0000	6.050E-11	2.400E-11	2.415E+6	1.174E+6	  -19.9957	    9.2871	    4.2027	  -30.2629	
 -140.0000	6.026E-11	2.402E-11	2.432E+6	1.187E+6	  -20.0033	    9.2608	    4.2315	  -30.2099	
 -150.0000	5.963E-11	2.404E-11	2.453E+6	1.193E+6	  -20.0059	    9.2743	    4.2546	  -30.1433	
 -160.0000	5.924E-11	2.405E-11	2.487E+6	1.199E+6	  -20.0033	    9.2897	    4.2638	  -30.1097	
 -170.0000	5.895E-11	2.407E-11	2.493E+6	1.212E+6	  -20.0059	    9.2862	    4.2777	  -30.0780	
 -180.0000	5.846E-11	2.408E-11	2.522E+6	1.219E+6	  -20.0008	    9.3065	    4.3023	  -30.0031	
 -190.0000	5.847E-11	2.409E-11	2.528E+6	1.223E+6	  -20.0059	    9.2514	    4.2875	  -30.0785	
 -200.0000	5.816E-11	2.409E-11	2.575E+6	1.232E+6	  -20.0059	    9.2922	    4.2691	  -30.0947	
 -210.0000	5.819E-11	2.411E-11	2.566E+6	1.240E+6	  -20.0033	    9.2990	    4.2685	  -30.0914	
 -220.0000	5.746E-11	2.411E-11	2.606E+6	1.247E+6	  -19.9982	    9.2897	    4.2596	  -30.1199	
 -230.0000	5.745E-11	2.411E-11	2.619E+6	1.253E+6	  -20.0008	    9.2627	    4.2584	  -30.1421	
 -240.0000	5.734E-11	2.412E-11	2.619E+6	1.264E+6	  -20.0008	    9.2824	    4.2837	  -30.0659	
 -250.0000	5.663E-11	2.413E-11	2.633E+6	1.271E+6	  -19.9931	    9.2686	    4.3049	  -30.0238	
 -260.0000	5.686E-11	2.413E-11	2.660E+6	1.276E+6	  -19.9957	    9.2558	    4.3204	  -29.9951	
 -270.0000	5.665E-11	2.414E-11	2.671E+6	1.279E+6	  -20.0033	    9.2152	    4.3504	  -29.9510	
 -280.0000	5.657E-11	2.413E-11	2.668E+6	1.290E+6	  -19.9982	    9.2680	    4.3798	  -29.8426	
 -290.0000	5.635E-11	2.413E-11	2.694E+6	1.293E+6	  -19.9804	    9.2680	    4.4020	  -29.7895	
 -300.0000	5.587E-11	2.417E-11	2.689E+6	1.308E+6	  -19.9957	    9.2373	    4.4152	  -29.7795	
 -310.0000	5.566E-11	2.414E-11	2.692E+6	1.309E+6	  -19.9982	    9.2640	    4.4124	  -29.7674	
 -320.0000	5.550E-11	2.414E-11	2.705E+6	1.318E+6	  -20.0033	    9.2701	    4.4023	  -29.7872	
 -330.0000	5.516E-11	2.414E-11	2.720E+6	1.323E+6	  -20.0059	    9.2797	    4.4029	  -29.7789	
 -340.0000	5.535E-11	2.414E-11	2.732E+6	1.329E+6	  -20.0109	    9.2427	    4.3941	  -29.8264	
 -350.0000	5.514E-11	2.414E-11	2.764E+6	1.340E+6	  -20.0135	    9.2631	    4.3808	  -29.8438	
 -360.0000	5.469E-11	2.415E-11	2.783E+6	1.347E+6	  -20.0109	    9.2509	    4.3741	  -29.8684	
 -370.0000	5.453E-11	2.415E-11	2.774E+6	1.350E+6	  -20.0008	    9.2640	    4.3767	  -29.8531	
 -380.0000	5.448E-11	2.416E-11	2.801E+6	1.358E+6	  -20.0059	    9.2764	    4.3656	  -29.8709	
 -390.0000	5.439E-11	2.416E-11	2.798E+6	1.363E+6	  -20.0059	    9.2825	    4.3536	  -29.8956	
 -400.0000	5.399E-11	2.415E-11	2.825E+6	1.373E+6	  -20.0033	    9.2530	    4.3318	  -29.9694	
 -410.0000	5.386E-11	2.417E-11	2.827E+6	1.379E+6	  -20.0033	    9.2957	    4.3134	  -29.9838	
 -420.0000	5.412E-11	2.417E-11	2.829E+6	1.381E+6	  -20.0033	    9.2957	    4.2944	  -30.0301	
 -430.0000	5.376E-11	2.417E-11	2.878E+6	1.389E+6	  -20.0008	    9.2573	    4.2536	  -30.1576	
 -440.0000	5.375E-11	2.419E-11	2.877E+6	1.398E+6	  -20.0033	    9.2825	    4.2676	  -30.1055	
 -450.0000	5.329E-11	2.418E-11	2.861E+6	1.404E+6	  -19.9957	    9.3010	    4.2435	  -30.1517	
 -460.0000	5.300E-11	2.418E-11	2.893E+6	1.408E+6	  -20.0008	    9.2809	    4.2426	  -30.1683	
 -470.0000	5.320E-11	2.420E-11	2.924E+6	1.411E+6	  -20.0059	    9.3004	    4.2562	  -30.1209	
 -480.0000	5.291E-11	2.420E-11	2.927E+6	1.425E+6	  -20.0084	    9.2974	    4.2596	  -30.1144	
 -490.0000	5.298E-11	2.420E-11	2.954E+6	1.431E+6	  -20.0008	    9.3417	    4.2726	  -30.0512	
 -500.0000	5.252E-11	2.421E-11	2.953E+6	1.436E+6	  -20.0033	    9.3200	    4.2853	  -30.0354	
 -510.0000	5.263E-11	2.420E-11	2.976E+6	1.442E+6	  -20.0008	    9.2549	    4.2824	  -30.0885	
 -520.0000	5.231E-11	2.422E-11	2.960E+6	1.448E+6	  -20.0033	    9.2602	    4.2846	  -30.0793	
 -530.0000	5.248E-11	2.422E-11	2.993E+6	1.455E+6	  -20.0033	    9.2872	    4.2834	  -30.0633	
 -540.0000	5.212E-11	2.422E-11	3.013E+6	1.459E+6	  -20.0059	    9.2737	    4.2751	  -30.0931	
 -550.0000	5.210E-11	2.422E-11	3.021E+6	1.465E+6	  -20.0084	    9.2658	    4.2951	  -30.0498	
 -560.0000	5.207E-11	2.423E-11	3.034E+6	1.470E+6	  -20.0033	    9.2758	    4.2713	  -30.1009	
 -570.0000	5.159E-11	2.422E-11	3.027E+6	1.476E+6	  -19.9931	    9.2536	    4.2732	  -30.1119	
 -580.0000	5.148E-11	2.425E-11	3.057E+6	1.478E+6	  -19.9957	    9.2459	    4.2467	  -30.1828	
 -590.0000	5.183E-11	2.425E-11	3.068E+6	1.478E+6	  -19.9931	    9.2532	    4.2075	  -30.2750	
 -600.0000	5.178E-11	2.425E-11	3.045E+6	1.484E+6	  -19.9957	    9.2663	    4.2027	  -30.2776	
 -610.0000	5.170E-11	2.425E-11	3.103E+6	1.490E+6	  -19.9906	    9.2663	    4.1790	  -30.3370	
 -620.0000	5.118E-11	2.424E-11	3.092E+6	1.491E+6	  -19.9880	    9.2683	    4.1461	  -30.3801	
 -630.0000	5.115E-11	2.425E-11	3.091E+6	1.499E+6	  -19.9855	    9.2693	    4.1534	  -30.3993	
 -640.0000	5.140E-11	2.425E-11	3.100E+6	1.500E+6	  -19.9830	    9.2547	    4.1471	  -30.4256	
 -650.0000	5.137E-11	2.427E-11	3.142E+6	1.504E+6	  -19.9830	    9.2203	    4.1518	  -30.4379	
 -660.0000	5.091E-11	2.427E-11	3.128E+6	1.507E+6	  -19.9880	    9.2405	    4.1572	  -30.4101	
 -670.0000	5.107E-11	2.426E-11	3.135E+6	1.512E+6	  -19.9830	    9.2614	    4.1477	  -30.4192	
 -680.0000	5.091E-11	2.427E-11	3.146E+6	1.515E+6	  -19.9906	    9.2753	    4.1214	  -30.4759	
 -690.0000	5.113E-11	2.427E-11	3.176E+6	1.519E+6	  -19.9880	    9.2886	    4.1107	  -30.4938	
 -700.0000	5.114E-11	2.426E-11	3.193E+6	1.522E+6	  -19.9830	    9.2506	    4.0961	  -30.5578	
 -710.0000	5.094E-11	2.427E-11	3.209E+6	1.520E+6	  -19.9906	    9.2599	    4.0965	  -30.5504	
 -720.0000	5.090E-11	2.428E-11	3.207E+6	1.520E+6	  -20.0033	    9.2564	    4.0633	  -30.6380	
 -730.0000	5.105E-11	2.427E-11	3.201E+6	1.521E+6	  -20.0059	    9.2941	    4.0484	  -30.6497	
 -740.0000	5.085E-11	2.427E-11	3.213E+6	1.529E+6	  -20.0033	    9.2941	    4.0250	  -30.7103	
 -750.0000	5.063E-11	2.428E-11	3.227E+6	1.532E+6	  -20.0008	    9.3358	    3.9877	  -30.7782	
 -760.0000	5.052E-11	2.429E-11	3.220E+6	1.536E+6	  -19.9931	    9.2992	    3.9823	  -30.8180	
 -770.0000	5.053E-11	2.427E-11	3.226E+6	1.534E+6	  -19.9855	    9.2919	    3.9687	  -30.8588	
 -780.0000	5.050E-11	2.428E-11	3.238E+6	1.541E+6	  -19.9906	    9.2603	    3.9560	  -30.9144	
 -790.0000	5.058E-11	2.428E-11	3.262E+6	1.544E+6	  -19.9957	    9.3185	    3.9197	  -30.9697	
 -800.0000	5.031E-11	2.429E-11	3.270E+6	1.547E+6	  -19.9957	    9.3104	    3.9096	  -31.0023	
 -810.0000	5.027E-11	2.429E-11	3.298E+6	1.546E+6	  -20.0008	    9.2953	    3.9140	  -31.0011	
 -820.0000	5.046E-11	2.430E-11	3.292E+6	1.548E+6	  -20.0008	    9.2962	    3.8861	  -31.0748	
 -830.0000	5.042E-11	2.430E-11	3.274E+6	1.546E+6	  -20.0008	    9.3042	    3.8659	  -31.1235	
 -840.0000	5.023E-11	2.432E-11	3.266E+6	1.546E+6	  -19.9982	    9.3141	    3.8574	  -31.1396	
 -850.0000	5.044E-11	2.431E-11	3.307E+6	1.548E+6	  -20.0033	    9.2504	    3.8526	  -31.1970	
 -860.0000	5.026E-11	2.431E-11	3.287E+6	1.552E+6	  -20.0059	    9.3055	    3.8444	  -31.1807	
 -870.0000	5.045E-11	2.431E-11	3.318E+6	1.550E+6	  -20.0059	    9.2822	    3.8428	  -31.2013	
 -880.0000	5.044E-11	2.430E-11	3.342E+6	1.550E+6	  -20.0186	    9.2932	    3.8517	  -31.1696	
 -890.0000	5.034E-11	2.431E-11	3.321E+6	1.553E+6	  -20.0160	    9.3307	    3.8397	  -31.1758	
 -900.0000	5.042E-11	2.430E-11	3.336E+6	1.556E+6	  -20.0084	    9.3153	    3.8450	  -31.1721	
 -910.0000	5.017E-11	2.431E-11	3.332E+6	1.560E+6	  -20.0033	    9.2990	    3.8355	  -31.2092	
 -920.0000	4.995E-11	2.430E-11	3.381E+6	1.563E+6	  -19.9957	    9.3108	    3.8299	  -31.2164	
 -930.0000	5.000E-11	2.431E-11	3.333E+6	1.563E+6	  -19.9931	    9.2965	    3.8229	  -31.2453	
 -940.0000	5.017E-11	2.430E-11	3.345E+6	1.563E+6	  -20.0059	    9.3015	    3.8466	  -31.1774	
 -950.0000	4.995E-11	2.432E-11	3.385E+6	1.561E+6	  -20.0059	    9.2810	    3.8599	  -31.1560	
 -960.0000	5.013E-11	2.432E-11	3.394E+6	1.564E+6	  -20.0084	    9.2810	    3.8371	  -31.2175	
 -970.0000	5.008E-11	2.433E-11	3.403E+6	1.565E+6	  -20.0059	    9.3017	    3.8232	  -31.1953	
 -980.0000	4.986E-11	2.433E-11	3.400E+6	1.566E+6	  -20.0084	    9.2871	    3.8096	  -31.2880	
 -990.0000	5.012E-11	2.432E-11	3.362E+6	1.562E+6	  -20.0084	    9.3059	    3.8102	  -31.2732	
-1000.0000	5.034E-11	2.433E-11	3.399E+6	1.566E+6	  -20.0084	    9.3223	    3.7979	  -31.2953
