Repository: ctiley/CERN_CMS_Silicon_Sensor

# CERN_CMS_Silicon_Sensor

# Code To-Do 
- Double check Halfmoon Diode Data

# Lab To-Do
- Measure more HGCAL Diodes
- Measure rest of Unirradiated Halfmoon Diodes
- Rebond D0 Diode
- Cleanup Wires at Alibava Station
-

File: Diodes/Halfmoon/Diodes/Data/Postirrad/PSS/34341/012/CV_34341_012_PSS_HM_XX_DIODEHALFPSTOP_Irradiated_9_8_2021_1_32_27_PM.txt
GCD Test
Bias: 5000.000000
CV_34341_012_PSS_HM_XX_DIODEHALFPSTOP_Irradiated
Date/Time: 9/8/2021 1:32:27 PM
Sensor Name: DIODEHALFPSTOP
Type: P
Annealing Status: Irradiated and Annealed at 60C for 80 min
Environment: -20C
Tester: Andrew Kent

Time Delay per Ramp Step (s): 1.000

CV Time Delay per Measurement (s) :0.500

AC Voltage (V): 0.500

Current Number of measurements per voltage: 4.000

IV Time Delay per Measurement (s) :0.000


BiasVoltage	LCR_Cp_freq1000.0	LCR_Cp_freq10000.0	LCR_Rp_freq1000.0	LCR_Rp_freq10000.0	Temperature	Air_Temp	Humidity	Dewpoint	
  -10.0000	1.525E-11	5.492E-12	6.665E+6	4.211E+6	  -19.4716	    9.6887	    7.1176	  -24.2866	
  -20.0000	1.506E-11	5.586E-12	8.970E+6	4.771E+6	  -19.7210	    9.8143	    7.2245	  -24.0273	
  -30.0000	1.434E-11	5.621E-12	1.076E+7	5.262E+6	  -19.8278	    9.8205	    7.2853	  -23.9295	
  -40.0000	1.360E-11	5.656E-12	1.244E+7	5.708E+6	  -20.0211	    9.9382	    7.4124	  -23.6486	
  -50.0000	1.291E-11	5.687E-12	1.411E+7	6.112E+6	  -20.1381	    9.9904	    7.5402	  -23.4185	
  -60.0000	1.234E-11	5.708E-12	1.586E+7	6.457E+6	  -20.2195	   10.0084	    7.6195	  -23.2877	
  -70.0000	1.185E-11	5.717E-12	1.762E+7	6.811E+6	  -20.3034	   10.0692	    7.7271	  -23.0849	
  -80.0000	1.150E-11	5.728E-12	1.928E+7	7.103E+6	  -20.4916	   10.1283	    7.9959	  -22.6558	
  -90.0000	1.116E-11	5.733E-12	2.098E+7	7.396E+6	  -20.5451	   10.1348	    8.0778	  -22.5360	
 -100.0000	1.090E-11	5.738E-12	2.256E+7	7.680E+6	  -20.6035	   10.2101	    8.2027	  -22.3058	
 -110.0000	1.065E-11	5.741E-12	2.409E+7	7.971E+6	  -20.7231	   10.2288	    8.4934	  -21.8973	
 -120.0000	1.044E-11	5.755E-12	2.573E+7	8.222E+6	  -20.7765	   10.2908	    8.6047	  -21.7023	
 -130.0000	1.023E-11	5.756E-12	2.718E+7	8.493E+6	  -20.8273	   10.3277	    8.7287	  -21.5115	
 -140.0000	1.005E-11	5.758E-12	2.866E+7	8.737E+6	  -20.9011	   10.3134	    8.8874	  -21.3169	
 -150.0000	9.885E-12	5.762E-12	3.000E+7	8.954E+6	  -20.9189	   10.3292	    9.0063	  -21.1531	
 -160.0000	9.737E-12	5.762E-12	3.129E+7	9.181E+6	  -20.9316	   10.3396	    9.0708	  -21.0636	
 -170.0000	9.582E-12	5.764E-12	3.266E+7	9.433E+6	  -20.9214	   10.3877	    9.1657	  -20.9078	
 -180.0000	9.456E-12	5.763E-12	3.362E+7	9.637E+6	  -20.8935	   10.3902	    9.2015	  -20.8613	
 -190.0000	9.344E-12	5.763E-12	3.439E+7	9.799E+6	  -20.8553	   10.4235	    9.2113	  -20.8236	
 -200.0000	9.272E-12	5.766E-12	3.501E+7	9.938E+6	  -20.7332	   10.4137	    9.2919	  -20.7812	
 -210.0000	9.194E-12	5.768E-12	3.590E+7	1.010E+7	  -20.6239	   10.3894	    9.3463	  -20.6827	
 -220.0000	9.131E-12	5.768E-12	3.676E+7	1.026E+7	  -20.5425	   10.4162	    9.4247	  -20.5663	
 -230.0000	9.045E-12	5.771E-12	3.794E+7	1.045E+7	  -20.4357	   10.4381	    9.4573	  -20.5098	
 -240.0000	8.977E-12	5.771E-12	3.879E+7	1.059E+7	  -20.1737	   10.4226	    9.6546	  -20.2842	
 -250.0000	8.931E-12	5.771E-12	4.006E+7	1.072E+7	  -20.0593	   10.3839	    9.6793	  -20.2845	
 -260.0000	8.891E-12	5.774E-12	4.147E+7	1.082E+7	  -19.8863	   10.3780	    9.7347	  -20.2233	
 -270.0000	8.805E-12	5.778E-12	4.301E+7	1.090E+7	  -19.6370	   10.3108	    9.8447	  -20.1455	
 -280.0000	8.726E-12	5.780E-12	4.454E+7	1.101E+7	  -19.5073	   10.2848	    9.9254	  -20.0714	
 -290.0000	1.161E-11	7.234E-12	3.373E+7	5.159E+6	  -19.3623	   10.2848	    9.9965	  -19.9890	
 -300.0000	1.118E-11	7.428E-12	3.524E+7	5.011E+6	  -19.1231	   10.3433	   10.0980	  -19.8270	
 -310.0000	1.063E-11	7.685E-12	3.426E+7	5.719E+6	  -18.9755	   10.3821	   10.1629	  -19.7230	
 -320.0000	1.155E-11	6.937E-12	3.895E+7	6.992E+6	  -18.8661	   10.3755	   10.2065	  -19.6784	
 -330.0000	1.049E-11	6.612E-12	3.955E+7	8.883E+6	  -18.7592	   10.3899	   10.2385	  -19.6311	
 -340.0000	9.453E-12	6.418E-12	4.380E+7	8.885E+6	  -18.5201	   10.3816	   10.3349	  -19.5288	
 -350.0000	9.533E-12	6.460E-12	4.603E+7	9.137E+6	  -18.4284	   10.3270	   10.3735	  -19.5279	
 -360.0000	9.334E-12	6.376E-12	4.760E+7	9.195E+6	  -18.3216	   10.3382	   10.3672	  -19.5263	
 -370.0000	9.252E-12	6.399E-12	5.073E+7	9.334E+6	  -18.1078	   10.3781	   10.4820	  -19.3676	
 -380.0000	9.184E-12	6.455E-12	5.378E+7	9.403E+6	  -18.0111	   10.3795	   10.5060	  -19.3399	
 -390.0000	9.134E-12	6.492E-12	5.440E+7	9.549E+6	  -17.8940	   10.3803	   10.5617	  -19.2779	
 -400.0000	8.999E-12	6.449E-12	5.582E+7	9.487E+6	  -17.7260	   10.3689	   10.6221	  -19.2204	
 -410.0000	8.902E-12	6.464E-12	5.861E+7	9.754E+6	  -17.6064	   10.4216	   10.6439	  -19.1556	
 -420.0000	8.854E-12	6.403E-12	5.952E+7	9.675E+6	  -17.5300	   10.3784	   10.6613	  -19.1702	
 -430.0000	8.799E-12	6.382E-12	6.391E+7	9.752E+6	  -17.4536	   10.3556	   10.7015	  -19.1442	
 -440.0000	8.693E-12	6.386E-12	6.451E+7	9.849E+6	  -17.2627	   10.3424	   10.8963	  -18.9443	
 -450.0000	8.677E-12	6.413E-12	6.643E+7	9.900E+6	  -17.1914	   10.3628	   10.9481	  -18.8730	
 -460.0000	8.576E-12	6.405E-12	7.111E+7	1.004E+7	  -17.1023	   10.3531	   11.0117	  -18.8130	
 -470.0000	8.599E-12	6.431E-12	7.454E+7	1.014E+7	  -16.9496	   10.3706	   11.1951	  -18.6063	
 -480.0000	8.455E-12	6.419E-12	7.205E+7	1.016E+7	  -16.8859	   10.3396	   11.2391	  -18.5847	
 -490.0000	8.525E-12	6.412E-12	7.593E+7	1.009E+7	  -16.7917	   10.3672	   11.2751	  -18.5256	
 -500.0000	8.411E-12	6.413E-12	7.983E+7	1.029E+7	  -16.6517	   10.3116	   11.5244	  -18.3131	
 -510.0000	8.278E-12	6.445E-12	8.338E+7	1.033E+7	  -16.5779	   10.3211	   11.4867	  -18.3440	
 -520.0000	8.333E-12	6.429E-12	8.452E+7	1.042E+7	  -16.4913	   10.3211	   11.5202	  -18.3098	
 -530.0000	8.238E-12	6.433E-12	8.822E+7	1.042E+7	  -16.3589	   10.3377	   11.5917	  -18.2242	
 -540.0000	8.224E-12	6.358E-12	9.031E+7	1.025E+7	  -16.2672	   10.3785	   11.5886	  -18.1954	
 -550.0000	8.193E-12	6.433E-12	9.025E+7	1.043E+7	  -16.2036	   10.3707	   11.6018	  -18.1881	
 -560.0000	8.180E-12	6.463E-12	9.471E+7	1.058E+7	  -16.1374	   10.3637	   11.6271	  -18.1680	
 -570.0000	8.191E-12	6.429E-12	9.488E+7	1.055E+7	  -16.0024	   10.3829	   11.8140	  -17.9655	
 -580.0000	8.090E-12	6.493E-12	1.008E+8	1.092E+7	  -15.9515	   10.3803	   11.8593	  -17.9226	
 -590.0000	8.091E-12	6.490E-12	1.029E+8	1.087E+7	  -15.8954	   10.3673	   11.8773	  -17.9150	
 -600.0000	8.022E-12	6.529E-12	1.073E+8	1.101E+7	  -15.7885	   10.3884	   11.9491	  -17.8275	
 -610.0000	8.035E-12	6.551E-12	1.084E+8	1.113E+7	  -15.7401	   10.3696	   11.9611	  -17.8304	
 -620.0000	8.116E-12	6.557E-12	1.112E+8	1.125E+7	  -15.6891	   10.3719	   11.9519	  -17.8376	
 -630.0000	7.980E-12	6.526E-12	1.165E+8	1.126E+7	  -15.5847	   10.4088	   12.0047	  -17.7567	
 -640.0000	7.970E-12	6.526E-12	1.141E+8	1.114E+7	  -15.5363	   10.4305	   12.0209	  -17.7238	
 -650.0000	7.942E-12	6.527E-12	1.162E+8	1.129E+7	  -15.4854	   10.4527	   12.1176	  -17.6117	
 -660.0000	7.864E-12	6.533E-12	1.270E+8	1.138E+7	  -15.4090	   10.4441	   12.2802	  -17.4611	
 -670.0000	7.918E-12	6.505E-12	1.210E+8	1.105E+7	  -15.3784	   10.4117	   12.2916	  -17.4758	
 -680.0000	7.872E-12	6.541E-12	1.216E+8	1.118E+7	  -15.3377	   10.4117	   12.3318	  -17.4372	
 -690.0000	7.893E-12	6.541E-12	1.282E+8	1.145E+7	  -15.2791	   10.3847	   12.4984	  -17.2997	
 -700.0000	7.907E-12	6.543E-12	1.263E+8	1.138E+7	  -15.2383	   10.4138	   12.5765	  -17.2029	
 -710.0000	7.825E-12	6.515E-12	1.351E+8	1.144E+7	  -15.2103	   10.4616	   12.5658	  -17.1753	
 -720.0000	7.804E-12	6.496E-12	1.267E+8	1.137E+7	  -15.1848	   10.4702	   12.5898	  -17.1458	
 -730.0000	7.845E-12	6.527E-12	1.324E+8	1.153E+7	  -15.1059	   10.4479	   12.6613	  -17.0964	
 -740.0000	7.791E-12	6.491E-12	1.355E+8	1.159E+7	  -15.0804	   10.4291	   12.6831	  -17.0908	
 -750.0000	7.788E-12	6.561E-12	1.355E+8	1.160E+7	  -15.0473	   10.4318	   12.7306	  -17.0444	
 -760.0000	7.792E-12	6.541E-12	1.320E+8	1.155E+7	  -14.9759	   10.4346	   12.8833	  -16.9006	
 -770.0000	7.789E-12	6.570E-12	1.410E+8	1.167E+7	  -14.9505	   10.4205	   12.9102	  -16.8871	
 -780.0000	7.746E-12	6.494E-12	1.427E+8	1.150E+7	  -14.9224	   10.3974	   12.8865	  -16.9272	
 -790.0000	7.744E-12	6.518E-12	1.436E+8	1.166E+7	  -14.8562	   10.4007	   12.9197	  -16.8940	
 -800.0000	7.812E-12	6.529E-12	1.501E+8	1.160E+7	  -14.8205	   10.4001	   12.9409	  -16.8751	
 -810.0000	7.782E-12	6.514E-12	1.428E+8	1.167E+7	  -14.7823	   10.4146	   12.9222	  -16.8807	
 -820.0000	7.742E-12	6.518E-12	1.465E+8	1.174E+7	  -14.7288	   10.4453	   13.0082	  -16.7775	
 -830.0000	7.752E-12	6.513E-12	1.491E+8	1.166E+7	  -14.7085	   10.3496	   13.0104	  -16.8515	
 -840.0000	7.747E-12	6.508E-12	1.481E+8	1.161E+7	  -14.6753	   10.3496	   13.0006	  -16.8604	
 -850.0000	7.742E-12	6.493E-12	1.463E+8	1.164E+7	  -14.6295	   10.3888	   13.0863	  -16.7511	
 -860.0000	7.728E-12	6.513E-12	1.490E+8	1.162E+7	  -14.6091	   10.3918	   13.1316	  -16.7078	
 -870.0000	7.685E-12	6.488E-12	1.463E+8	1.157E+7	  -14.6015	   10.3979	   13.1059	  -16.7261	
 -880.0000	7.713E-12	6.499E-12	1.569E+8	1.167E+7	  -14.5862	   10.4379	   13.0743	  -16.7231	
 -890.0000	7.818E-12	6.505E-12	1.702E+8	1.171E+7	  -14.5658	   10.4700	   13.0487	  -16.7209	
 -900.0000	7.708E-12	6.500E-12	1.511E+8	1.171E+7	  -14.5531	   10.4507	   13.1597	  -16.6355	
 -910.0000	7.704E-12	6.497E-12	1.502E+8	1.171E+7	  -14.5429	   10.4673	   13.1689	  -16.6140	
 -920.0000	7.680E-12	6.519E-12	1.567E+8	1.180E+7	  -14.5250	   10.4766	   13.3510	  -16.4429	
 -930.0000	7.786E-12	6.505E-12	1.520E+8	1.185E+7	  -14.5225	   10.4506	   13.4665	  -16.3608	
 -940.0000	7.673E-12	6.511E-12	1.537E+8	1.176E+7	  -14.5174	   10.4327	   13.5101	  -16.3365	
 -950.0000	7.711E-12	6.511E-12	1.495E+8	1.186E+7	  -14.4995	   10.4503	   13.5443	  -16.2923	
 -960.0000	7.667E-12	6.515E-12	1.542E+8	1.171E+7	  -14.4766	   10.4809	   13.5098	  -16.2983	
 -970.0000	7.703E-12	6.507E-12	1.555E+8	1.177E+7	  -14.4588	   10.5245	   13.5424	  -16.2349	
 -980.0000	7.671E-12	6.471E-12	1.521E+8	1.163E+7	  -14.4078	   10.5022	   13.5787	  -16.2206	
 -990.0000	7.707E-12	6.495E-12	1.531E+8	1.167E+7	  -14.3849	   10.4924	   13.5990	  -16.2106	
-1000.0000	7.649E-12	6.498E-12	1.544E+8	1.169E+7	  -14.3492	   10.5129	   13.6110	  -16.1837

File: Diodes/Halfmoon/Diodes/Data/Postirrad/PSS/34341/012/CV_34341_012_PSS_HM_XX_DIODEHALFPSTOP_Irradiated_9_8_2021_1_42_26_PM.txt
GCD Test
Bias: 5000.000000
CV_34341_012_PSS_HM_XX_DIODEHALFPSTOP_Irradiated
Date/Time: 9/8/2021 1:42:26 PM
Sensor Name: DIODEHALFPSTOP
Type: P
Annealing Status: Irradiated and Annealed at 60C for 80 min
Environment: -20C
Tester: Andrew Kent

Time Delay per Ramp Step (s): 1.000

CV Time Delay per Measurement (s) :0.500

AC Voltage (V): 0.500

Current Number of measurements per voltage: 4.000

IV Time Delay per Measurement (s) :0.000


BiasVoltage	LCR_Cp_freq1000.0	LCR_Cp_freq10000.0	LCR_Rp_freq1000.0	LCR_Rp_freq10000.0	Temperature	Air_Temp	Humidity	Dewpoint	
  -10.0000	1.890E-11	5.485E-12	5.424E+6	3.286E+6	  -13.8498	   10.4507	   14.0677	  -15.8383	
  -20.0000	1.817E-11	5.646E-12	7.484E+6	3.711E+6	  -13.8294	   10.4764	   14.0898	  -15.7989	
  -30.0000	1.705E-11	5.706E-12	9.080E+6	4.065E+6	  -13.8116	   10.4756	   14.1249	  -15.7696	
  -40.0000	1.602E-11	5.754E-12	1.052E+7	4.403E+6	  -13.7836	   10.4484	   14.2214	  -15.7098	
  -50.0000	1.515E-11	5.808E-12	1.191E+7	4.683E+6	  -13.7708	   10.5106	   14.2881	  -15.6037	
  -60.0000	1.439E-11	5.847E-12	1.333E+7	4.949E+6	  -13.7479	   10.5106	   14.2584	  -15.6287	
  -70.0000	1.376E-11	5.872E-12	1.475E+7	5.203E+6	  -13.7097	   10.4855	   14.3020	  -15.6121	
  -80.0000	1.325E-11	5.890E-12	1.616E+7	5.428E+6	  -13.6867	   10.4916	   14.3561	  -15.5619	
  -90.0000	1.283E-11	5.897E-12	1.747E+7	5.654E+6	  -13.6689	   10.5576	   14.3931	  -15.4780	
 -100.0000	1.249E-11	5.909E-12	1.871E+7	5.854E+6	  -13.6510	   10.5436	   14.4175	  -15.4689	
 -110.0000	1.215E-11	5.916E-12	1.993E+7	6.062E+6	  -13.6026	   10.5635	   14.4254	  -15.4463	
 -120.0000	1.190E-11	5.938E-12	2.117E+7	6.222E+6	  -13.5822	   10.4856	   14.4605	  -15.4796	
 -130.0000	1.167E-11	5.943E-12	2.223E+7	6.406E+6	  -13.5542	   10.4415	   14.5164	  -15.4685	
 -140.0000	1.144E-11	5.948E-12	2.328E+7	6.568E+6	  -13.4981	   10.4789	   14.7223	  -15.2689	
 -150.0000	1.124E-11	5.948E-12	2.431E+7	6.755E+6	  -13.4752	   10.4951	   14.7925	  -15.1985	
 -160.0000	1.104E-11	5.948E-12	2.525E+7	6.906E+6	  -13.4421	   10.5119	   14.7536	  -15.2168	
 -170.0000	1.089E-11	5.951E-12	2.600E+7	7.056E+6	  -13.3962	   10.5058	   14.6578	  -15.3002	
 -180.0000	1.075E-11	5.947E-12	2.635E+7	7.191E+6	  -13.3503	   10.5366	   14.6164	  -15.3096	
 -190.0000	1.063E-11	5.947E-12	2.689E+7	7.281E+6	  -13.3146	   10.5262	   14.7306	  -15.2241	
 -200.0000	1.052E-11	5.944E-12	2.750E+7	7.429E+6	  -13.2560	   10.5647	   14.7688	  -15.1619	
 -210.0000	1.044E-11	5.944E-12	2.824E+7	7.569E+6	  -13.2203	   10.5523	   14.7780	  -15.1643	
 -220.0000	1.034E-11	5.945E-12	2.890E+7	7.683E+6	  -13.1949	   10.5313	   14.8008	  -15.1626	
 -230.0000	1.025E-11	5.943E-12	2.963E+7	7.821E+6	  -13.1617	   10.5942	   14.8757	  -15.0511	
 -240.0000	1.017E-11	5.937E-12	3.045E+7	7.951E+6	  -13.0955	   10.5876	   14.9807	  -14.9714	
 -250.0000	1.006E-11	5.938E-12	3.148E+7	8.073E+6	  -13.0725	   10.5707	   15.0035	  -14.9667	
 -260.0000	9.965E-12	5.937E-12	3.283E+7	8.198E+6	  -13.0368	   10.5870	   15.0753	  -14.8959	
 -270.0000	9.836E-12	5.943E-12	3.390E+7	8.308E+6	  -12.9782	   10.5546	   15.1319	  -14.8767	
 -280.0000	1.198E-11	6.610E-12	2.619E+7	6.357E+6	  -12.9476	   10.5535	   15.1910	  -14.8304	
 -290.0000	1.155E-11	6.566E-12	2.813E+7	6.631E+6	  -12.9043	   10.5419	   15.2527	  -14.7907	
 -300.0000	1.124E-11	6.541E-12	3.026E+7	6.795E+6	  -12.8508	   10.5506	   15.3169	  -14.7329	
 -310.0000	1.097E-11	6.489E-12	3.140E+7	6.976E+6	  -12.8176	   10.5260	   15.2688	  -14.7908	
 -320.0000	1.076E-11	6.482E-12	3.248E+7	7.124E+6	  -12.7743	   10.5260	   15.1613	  -14.8763	
 -330.0000	1.065E-11	6.484E-12	3.433E+7	7.289E+6	  -12.7106	   10.5200	   15.1739	  -14.8710	
 -340.0000	1.052E-11	6.493E-12	3.607E+7	7.444E+6	  -12.6749	   10.5028	   15.2239	  -14.8451	
 -350.0000	1.037E-11	6.504E-12	3.815E+7	7.594E+6	  -12.6494	   10.5386	   15.2400	  -14.8034	
 -360.0000	1.018E-11	6.471E-12	3.962E+7	7.799E+6	  -12.6290	   10.5372	   15.2571	  -14.7910	
 -370.0000	1.002E-11	6.473E-12	4.102E+7	7.899E+6	  -12.5908	   10.5233	   15.1923	  -14.8537	
 -380.0000	9.958E-12	6.522E-12	4.247E+7	8.041E+6	  -12.5806	   10.5460	   15.2125	  -14.8193	
 -390.0000	9.777E-12	6.447E-12	4.441E+7	8.204E+6	  -12.5653	   10.4889	   15.1524	  -14.9133	
 -400.0000	9.672E-12	6.497E-12	4.564E+7	8.374E+6	  -12.5500	   10.5313	   15.2489	  -14.8022	
 -410.0000	9.576E-12	6.526E-12	4.774E+7	8.535E+6	  -12.5423	   10.5129	   15.1996	  -14.8563	
 -420.0000	9.477E-12	6.508E-12	4.892E+7	8.685E+6	  -12.5449	   10.5266	   15.1787	  -14.8619	
 -430.0000	9.368E-12	6.537E-12	5.101E+7	8.808E+6	  -12.5525	   10.5494	   15.2008	  -14.8258	
 -440.0000	9.261E-12	6.483E-12	5.325E+7	8.934E+6	  -12.5576	   10.5154	   15.1622	  -14.8840	
 -450.0000	9.151E-12	6.522E-12	5.641E+7	9.103E+6	  -12.5704	   10.5063	   15.1904	  -14.8690	
 -460.0000	9.102E-12	6.559E-12	5.750E+7	9.275E+6	  -12.6010	   10.5337	   15.1505	  -14.8786	
 -470.0000	9.069E-12	6.546E-12	5.926E+7	9.385E+6	  -12.6162	   10.5821	   15.1006	  -14.8796	
 -480.0000	8.931E-12	6.571E-12	6.126E+7	9.483E+6	  -12.6264	   10.6006	   15.1559	  -14.8204	
 -490.0000	8.837E-12	6.547E-12	6.443E+7	9.646E+6	  -12.6672	   10.5921	   15.0677	  -14.8979	
 -500.0000	8.822E-12	6.536E-12	6.701E+7	9.736E+6	  -12.6876	   10.5919	   14.9858	  -14.9639	
 -510.0000	8.654E-12	6.537E-12	6.833E+7	9.808E+6	  -12.7055	   10.5562	   14.9738	  -15.0023	
 -520.0000	8.640E-12	6.553E-12	7.029E+7	9.970E+6	  -12.7513	   10.5219	   15.0560	  -14.9638	
 -530.0000	8.551E-12	6.585E-12	7.265E+7	1.016E+7	  -12.7692	   10.4952	   15.0993	  -14.9506	
 -540.0000	8.510E-12	6.576E-12	7.658E+7	1.015E+7	  -12.7921	   10.5349	   15.0481	  -14.9597	
 -550.0000	8.498E-12	6.553E-12	7.214E+7	1.031E+7	  -12.8482	   10.5493	   15.0512	  -14.9456	
 -560.0000	8.365E-12	6.577E-12	8.016E+7	1.037E+7	  -12.8712	   10.5312	   15.0712	  -14.9442	
 -570.0000	8.342E-12	6.547E-12	8.083E+7	1.047E+7	  -12.8941	   10.5507	   15.0478	  -14.9472	
 -580.0000	8.344E-12	6.545E-12	8.453E+7	1.051E+7	  -12.9451	   10.5443	   15.0421	  -14.9570	
 -590.0000	8.337E-12	6.561E-12	8.739E+7	1.058E+7	  -12.9680	   10.5898	   15.1097	  -14.8660	
 -600.0000	8.300E-12	6.574E-12	9.094E+7	1.076E+7	  -12.9833	   10.6015	   15.1063	  -14.8593	
 -610.0000	8.152E-12	6.557E-12	9.124E+7	1.070E+7	  -13.0241	   10.6060	   15.2011	  -14.7799	
 -620.0000	8.125E-12	6.576E-12	9.272E+7	1.083E+7	  -13.0343	   10.6033	   15.2277	  -14.7610	
 -630.0000	8.149E-12	6.560E-12	8.996E+7	1.081E+7	  -13.0521	   10.5957	   15.2653	  -14.7372	
 -640.0000	8.145E-12	6.574E-12	1.064E+8	1.099E+7	  -13.0623	   10.6150	   15.2163	  -14.7606	
 -650.0000	8.107E-12	6.550E-12	9.986E+7	1.104E+7	  -13.0598	   10.6400	   15.2755	  -14.6935	
 -660.0000	8.046E-12	6.558E-12	1.005E+8	1.103E+7	  -13.0521	   10.5882	   15.3191	  -14.7007	
 -670.0000	8.004E-12	6.552E-12	1.043E+8	1.102E+7	  -13.0445	   10.6079	   15.5740	  -14.4847	
 -680.0000	7.956E-12	6.611E-12	1.161E+8	1.116E+7	  -13.0317	   10.6059	   15.6208	  -14.4498	
 -690.0000	8.017E-12	6.605E-12	1.143E+8	1.130E+7	  -13.0088	   10.6059	   15.5860	  -14.4769	
 -700.0000	7.960E-12	6.592E-12	1.101E+8	1.133E+7	  -12.9706	   10.5498	   15.5911	  -14.5184	
 -710.0000	7.941E-12	6.545E-12	1.128E+8	1.121E+7	  -12.9374	   10.5863	   15.7068	  -14.3991	
 -720.0000	7.929E-12	6.557E-12	1.174E+8	1.133E+7	  -12.9017	   10.5930	   15.7685	  -14.3460	
 -730.0000	7.901E-12	6.575E-12	1.202E+8	1.128E+7	  -12.8737	   10.6352	   15.8533	  -14.2467	
 -740.0000	7.932E-12	6.569E-12	1.205E+8	1.135E+7	  -12.7947	   10.6449	   15.9706	  -14.1490	
 -750.0000	7.890E-12	6.549E-12	1.204E+8	1.139E+7	  -12.7539	   10.6362	   16.0560	  -14.0912	
 -760.0000	7.904E-12	6.548E-12	1.244E+8	1.132E+7	  -12.7182	   10.5934	   16.0822	  -14.1061	
 -770.0000	7.870E-12	6.555E-12	1.232E+8	1.138E+7	  -12.6290	   10.5761	   16.1553	  -14.0649	
 -780.0000	7.840E-12	6.559E-12	1.259E+8	1.148E+7	  -12.5959	   10.6102	   16.1486	  -14.0422	
 -790.0000	7.809E-12	6.568E-12	1.248E+8	1.151E+7	  -12.5525	   10.6159	   16.1781	  -14.0154	
 -800.0000	7.805E-12	6.574E-12	1.232E+8	1.153E+7	  -12.4888	   10.5861	   16.2786	  -13.9640	
 -810.0000	7.774E-12	6.548E-12	1.327E+8	1.154E+7	  -12.4607	   10.6196	   16.3450	  -13.8872	
 -820.0000	7.808E-12	6.550E-12	1.302E+8	1.161E+7	  -12.4225	   10.6360	   16.3805	  -13.8474	
 -830.0000	7.826E-12	6.571E-12	1.284E+8	1.167E+7	  -12.3664	   10.6545	   16.3561	  -13.8506	
 -840.0000	7.809E-12	6.579E-12	1.340E+8	1.172E+7	  -12.3384	   10.6481	   16.3131	  -13.8879	
 -850.0000	7.734E-12	6.534E-12	1.301E+8	1.145E+7	  -12.3078	   10.6481	   16.3899	  -13.8305	
 -860.0000	7.759E-12	6.543E-12	1.405E+8	1.174E+7	  -12.2491	   10.6451	   16.6063	  -13.7465	
 -870.0000	7.774E-12	6.549E-12	1.363E+8	1.169E+7	  -12.2135	   10.5963	   16.5873	  -13.7265	
 -880.0000	7.737E-12	6.523E-12	1.352E+8	1.126E+7	  -12.1982	   10.6649	   16.5250	  -13.7166	
 -890.0000	7.757E-12	6.546E-12	1.403E+8	1.145E+7	  -12.1676	   10.6385	   16.5452	  -13.7232	
 -900.0000	7.744E-12	6.525E-12	1.379E+8	1.123E+7	  -12.1013	   10.6506	   16.5471	  -13.7119	
 -910.0000	7.733E-12	6.527E-12	1.350E+8	1.135E+7	  -12.0860	   10.6067	   16.5405	  -13.7526	
 -920.0000	7.703E-12	6.505E-12	1.355E+8	1.132E+7	  -12.0630	   10.6005	   16.5386	  -13.7590	
 -930.0000	7.761E-12	6.553E-12	1.362E+8	1.158E+7	  -12.0044	   10.6350	   16.5060	  -13.7550	
 -940.0000	7.700E-12	6.525E-12	1.356E+8	1.152E+7	  -11.9840	   10.6923	   16.5503	  -13.6757	
 -950.0000	7.728E-12	6.512E-12	1.329E+8	1.141E+7	  -11.9534	   10.6987	   16.6265	  -13.6142	
 -960.0000	7.733E-12	6.513E-12	1.361E+8	1.150E+7	  -11.9075	   10.5756	   16.8068	  -13.5826	
 -970.0000	7.754E-12	6.548E-12	1.396E+8	1.165E+7	  -11.8871	   10.5868	   16.7796	  -13.5933	
 -980.0000	7.680E-12	6.534E-12	1.361E+8	1.159E+7	  -11.8565	   10.5868	   16.8472	  -13.5441	
 -990.0000	7.693E-12	6.518E-12	1.423E+8	1.156E+7	  -11.8157	   10.6125	   16.9361	  -13.4587	
-1000.0000	7.703E-12	6.553E-12	1.356E+8	1.192E+7	  -11.7902	   10.6363	   16.9213	  -13.4500

File: Diodes/Halfmoon/Diodes/Data/Postirrad/PSS/34341/012/CV_34341_012_PSS_HM_XX_DIODEHALF_Irradiated_9_7_2021_6_28_09_PM.txt
GCD Test
Bias: 5000.000000
CV_34341_012_PSS_HM_XX_DIODEHALF_Irradiated
Date/Time: 9/7/2021 6:28:09 PM
Sensor Name: DIODEHALF
Type: P
Annealing Status: Irradiated and Annealed at 60C for 80 min
Environment: -20C
Tester: Andrew Kent

Time Delay per Ramp Step (s): 1.000

CV Time Delay per Measurement (s) :0.500

AC Voltage (V): 0.500

Current Number of measurements per voltage: 4.000

IV Time Delay per Measurement (s) :0.000


BiasVoltage	LCR_Cp_freq1000.0	LCR_Cp_freq10000.0	LCR_Rp_freq1000.0	LCR_Rp_freq10000.0	Temperature	Air_Temp	Humidity	Dewpoint	
  -10.0000	1.677E-11	7.437E-12	7.125E+6	3.700E+6	  -20.2831	   11.1185	    3.6480	  -30.4629	
  -20.0000	1.682E-11	7.469E-12	9.275E+6	4.067E+6	  -20.2399	   11.1184	    3.6521	  -30.4512	
  -30.0000	1.619E-11	7.483E-12	1.099E+7	4.417E+6	  -20.1686	   11.0216	    3.6546	  -30.5112	
  -40.0000	1.551E-11	7.518E-12	1.273E+7	4.688E+6	  -20.1229	   11.0936	    3.6401	  -30.5029	
  -50.0000	1.493E-11	7.545E-12	1.455E+7	4.890E+6	  -20.0771	   11.1330	    3.6490	  -30.4501	
  -60.0000	1.451E-11	7.560E-12	1.635E+7	5.074E+6	  -20.0160	   11.1877	    3.6417	  -30.4329	
  -70.0000	1.413E-11	7.561E-12	1.817E+7	5.280E+6	  -19.9855	   11.1012	    3.6303	  -30.5259	
  -80.0000	1.383E-11	7.567E-12	1.980E+7	5.426E+6	  -19.9677	   11.1176	    3.6271	  -30.5236	
  -90.0000	1.358E-11	7.577E-12	2.131E+7	5.562E+6	  -19.9346	   11.0675	    3.6202	  -30.5785	
 -100.0000	1.339E-11	7.599E-12	2.265E+7	5.641E+6	  -19.8838	   11.0885	    3.6085	  -30.5977	
 -110.0000	1.323E-11	7.603E-12	2.392E+7	5.758E+6	  -19.8507	   11.1087	    3.6094	  -30.5810	
 -120.0000	1.304E-11	7.622E-12	2.540E+7	5.848E+6	  -19.8151	   11.1364	    3.6218	  -30.5260	
 -130.0000	1.291E-11	7.631E-12	2.656E+7	5.923E+6	  -19.8024	   11.0728	    3.6202	  -30.5747	
 -140.0000	1.276E-11	7.633E-12	2.769E+7	6.025E+6	  -19.7871	   11.0123	    3.6145	  -30.6332	
 -150.0000	1.264E-11	7.646E-12	2.873E+7	6.088E+6	  -19.7820	   11.0526	    3.5993	  -30.6492	
 -160.0000	1.252E-11	7.646E-12	2.973E+7	6.181E+6	  -19.7260	   11.0653	    3.5977	  -30.6450	
 -170.0000	1.238E-11	7.650E-12	3.085E+7	6.260E+6	  -19.7108	   11.0719	    3.6012	  -30.6304	
 -180.0000	1.230E-11	7.656E-12	3.179E+7	6.315E+6	  -19.7006	   11.0930	    3.5819	  -30.6718	
 -190.0000	1.218E-11	7.658E-12	3.262E+7	6.390E+6	  -19.6981	   11.1650	    3.5810	  -30.6247	
 -200.0000	1.208E-11	7.664E-12	3.351E+7	6.452E+6	  -19.6955	   11.0662	    3.5712	  -30.7218	
 -210.0000	1.199E-11	7.674E-12	3.416E+7	6.493E+6	  -19.7057	   11.0662	    3.5626	  -30.7468	
 -220.0000	1.191E-11	7.673E-12	3.502E+7	6.576E+6	  -19.7108	   11.0250	    3.5724	  -30.7606	
 -230.0000	1.181E-11	7.670E-12	3.590E+7	6.655E+6	  -19.7362	   11.1071	    3.5538	  -30.7445	
 -240.0000	1.170E-11	7.674E-12	3.657E+7	6.726E+6	  -19.7489	   11.0972	    3.5534	  -30.7523	
 -250.0000	1.164E-11	7.671E-12	3.748E+7	6.807E+6	  -19.7591	   11.0563	    3.5490	  -30.7936	
 -260.0000	1.150E-11	7.675E-12	3.851E+7	6.883E+6	  -19.8074	   11.0620	    3.5481	  -30.7924	
 -270.0000	1.144E-11	7.676E-12	3.938E+7	6.941E+6	  -19.7998	   11.1587	    3.5430	  -30.7403	
 -280.0000	1.134E-11	7.677E-12	4.015E+7	7.005E+6	  -19.8151	   11.1510	    3.5557	  -30.7084	
 -290.0000	1.128E-11	7.679E-12	4.069E+7	7.066E+6	  -19.8481	   11.1299	    3.5544	  -30.7268	
 -300.0000	1.117E-11	7.680E-12	4.069E+7	7.113E+6	  -19.8558	   11.1092	    3.5560	  -30.7365	
 -310.0000	1.113E-11	7.673E-12	4.060E+7	7.172E+6	  -19.8761	   11.1194	    3.5515	  -30.7424	
 -320.0000	1.098E-11	7.674E-12	4.086E+7	7.217E+6	  -19.8939	   11.0590	    3.5655	  -30.7435	
 -330.0000	1.091E-11	7.671E-12	4.001E+7	7.250E+6	  -19.9219	   11.0901	    3.5702	  -30.7080	
 -340.0000	1.082E-11	7.662E-12	4.009E+7	7.303E+6	  -19.9372	   11.0367	    3.5699	  -30.7460	
 -350.0000	1.076E-11	7.652E-12	3.910E+7	7.326E+6	  -19.9448	   10.9943	    3.5658	  -30.7875	
 -360.0000	1.054E-11	7.640E-12	3.746E+7	7.377E+6	  -19.9626	   10.9874	    3.5626	  -30.8015	
 -370.0000	1.052E-11	7.639E-12	3.796E+7	7.422E+6	  -19.9753	   10.9966	    3.5471	  -30.8406	
 -380.0000	1.046E-11	7.612E-12	3.665E+7	7.467E+6	  -19.9982	   10.9615	    3.5490	  -30.8594	
 -390.0000	1.016E-11	7.593E-12	3.332E+7	7.482E+6	  -20.0338	   10.9239	    3.5332	  -30.9319	
 -400.0000	9.919E-12	7.582E-12	3.015E+7	7.480E+6	  -20.0338	   10.9461	    3.5307	  -30.9240	
 -410.0000	9.826E-12	7.560E-12	3.037E+7	7.530E+6	  -20.0516	   10.9601	    3.5206	  -30.9443	
 -420.0000	9.762E-12	7.558E-12	2.959E+7	7.554E+6	  -20.0720	   10.9279	    3.5171	  -30.9769	
 -430.0000	9.556E-12	7.542E-12	2.812E+7	7.540E+6	  -20.0745	   10.9548	    3.5199	  -30.9498	
 -440.0000	9.341E-12	7.518E-12	2.677E+7	7.542E+6	  -20.0720	   10.9918	    3.5003	  -30.9824	
 -450.0000	9.301E-12	7.479E-12	2.507E+7	7.521E+6	  -20.0923	   11.1486	    3.4921	  -30.8984	
 -460.0000	9.302E-12	7.463E-12	2.366E+7	7.455E+6	  -20.0974	   11.1534	    3.4870	  -30.9102	
 -470.0000	9.146E-12	7.449E-12	2.491E+7	7.472E+6	  -20.1101	   11.1534	    3.4741	  -30.9490	
 -480.0000	5.437E-12	7.297E-12	1.507E+7	7.055E+6	  -20.1330	   11.0951	    3.4747	  -30.9874	
 -490.0000	7.986E-12	7.272E-12	1.191E+7	7.048E+6	  -20.1381	   11.0703	    3.4750	  -31.0036	
 -500.0000	8.437E-12	7.279E-12	1.223E+7	7.045E+6	  -20.1432	   11.0454	    3.4700	  -31.0360	
 -510.0000	8.666E-12	7.269E-12	1.143E+7	7.004E+6	  -20.1356	   11.0490	    3.4564	  -31.0744	
 -520.0000	8.826E-12	7.258E-12	1.209E+7	7.042E+6	  -20.1330	   11.0900	    3.4655	  -31.0185	
 -530.0000	8.232E-12	7.246E-12	1.128E+7	7.094E+6	  -20.1330	   11.1058	    3.4459	  -31.0666	
 -540.0000	8.829E-12	7.215E-12	1.220E+7	7.123E+6	  -20.1356	   11.0951	    3.4529	  -31.0311	
 -550.0000	8.870E-12	7.256E-12	1.197E+7	7.063E+6	  -20.1229	   11.0838	    3.4475	  -31.0771	
 -560.0000	8.991E-12	7.246E-12	1.252E+7	7.048E+6	  -20.1000	   11.1384	    3.4374	  -31.0699	
 -570.0000	8.484E-12	7.257E-12	1.166E+7	7.084E+6	  -20.0898	   11.1431	    3.4453	  -31.0428	
 -580.0000	9.454E-12	7.237E-12	1.182E+7	7.017E+6	  -20.0567	   11.1068	    3.4307	  -31.1119	
 -590.0000	9.473E-12	7.228E-12	1.140E+7	7.003E+6	  -20.0567	   11.0713	    3.4339	  -31.1268	
 -600.0000	1.033E-11	7.217E-12	1.109E+7	6.969E+6	  -20.0618	   11.1105	    3.4260	  -31.1237	
 -610.0000	8.593E-12	7.236E-12	1.038E+7	6.902E+6	  -20.0389	   11.0646	    3.4184	  -31.1785	
 -620.0000	9.930E-12	7.202E-12	1.114E+7	6.900E+6	  -20.0364	   11.0896	    3.4260	  -31.1381	
 -630.0000	1.032E-11	7.215E-12	1.116E+7	6.919E+6	  -20.0440	   11.1059	    3.4159	  -31.1577	
 -640.0000	1.075E-11	7.198E-12	1.181E+7	6.934E+6	  -20.0465	   11.0706	    3.4149	  -31.1850	
 -650.0000	1.054E-11	7.184E-12	1.112E+7	6.894E+6	  -20.0059	   11.0367	    3.4067	  -31.2334	
 -660.0000	1.029E-11	7.179E-12	1.097E+7	6.975E+6	  -20.0109	   11.0910	    3.4035	  -31.2056	
 -670.0000	1.114E-11	7.165E-12	1.009E+7	6.838E+6	  -20.0186	   11.0220	    3.4039	  -31.2523	
 -680.0000	1.654E-11	7.191E-12	1.406E+7	6.871E+6	  -19.9931	   11.0744	    3.3896	  -31.2596	
 -690.0000	1.158E-11	7.173E-12	9.978E+6	6.805E+6	  -19.9880	   11.1211	    3.3824	  -31.2497	
 -700.0000	1.336E-11	7.175E-12	9.955E+6	6.787E+6	  -19.9804	   11.1218	    3.3874	  -31.2337	
 -710.0000	1.294E-11	7.168E-12	9.542E+6	6.771E+6	  -19.9677	   11.0918	    3.3808	  -31.2748	
 -720.0000	1.315E-11	7.129E-12	9.777E+6	6.716E+6	  -19.9601	   11.0740	    3.3738	  -31.3085	
 -730.0000	1.309E-11	7.131E-12	1.144E+7	6.665E+6	  -19.9626	   11.0595	    3.3744	  -31.3165	
 -740.0000	1.321E-11	7.130E-12	1.014E+7	6.706E+6	  -19.9830	   11.0897	    3.3786	  -31.2850	
 -750.0000	1.540E-11	7.069E-12	9.161E+6	6.532E+6	    0.0000	    0.0000	    0.0000	    0.0000
