Repository: ctiley/CERN_CMS_Silicon_Sensor

# CERN_CMS_Silicon_Sensor

# Code To-Do 
- Double check Halfmoon Diode Data

# Lab To-Do
- Measure more HGCAL Diodes
- Measure rest of Unirradiated Halfmoon Diodes
- Rebond D0 Diode
- Cleanup Wires at Alibava Station
-

File: Diodes/Halfmoon/Diodes/Data/PreIrrad/2S/37903/003/CV_37903_003_2-S_HM_XX_DIODEHALFPSTOP_4_22_2022_12_38_40_PM.txt
GCD Test
Bias: 5000.000000
CV_37903_003_2-S_HM_XX_DIODEHALFPSTOP
Date/Time: 4/22/2022 12:38:40 PM
Sensor Name: 
Type: P
Annealing Status: Unirradiated
Environment: 20C
Tester: Andrew Kent

Time Delay per Ramp Step (s): 0.500

CV Time Delay per Measurement (s) :0.500

AC Voltage (V): 0.500

Current Number of measurements per voltage: 1.000

IV Time Delay per Measurement (s) :0.000


BiasVoltage	LCR_Cp_freqNaN	LCR_Rp_freqNaN	Temperature	Air_Temp	Humidity	Dewpoint	
  -10.0000	1.088E-11	5.835E+9	   20.9048	   21.8412	   28.5089	    2.7828	
  -20.0000	7.563E-12	4.339E+9	   20.8791	   21.8475	   29.5323	    3.2858	
  -30.0000	6.110E-12	4.320E+9	   20.8611	   21.8462	   30.1354	    3.5708	
  -40.0000	5.245E-12	4.064E+9	   20.8456	   21.8468	   30.4972	    3.7404	
  -50.0000	4.654E-12	4.314E+9	   20.8225	   21.8510	   31.0490	    3.9989	
  -60.0000	4.220E-12	4.303E+9	   20.8096	   21.8527	   31.2666	    4.0997	
  -70.0000	3.881E-12	4.178E+9	   20.7967	   21.8444	   31.4930	    4.1952	
  -80.0000	3.612E-12	4.669E+9	   20.7838	   21.8474	   31.6869	    4.2852	
  -90.0000	3.387E-12	4.509E+9	   20.7710	   21.8454	   31.8526	    4.3578	
 -100.0000	3.196E-12	4.761E+9	   20.7607	   21.8453	   32.0025	    4.4247	
 -110.0000	3.032E-12	4.163E+9	   20.7504	   21.8425	   32.1322	    4.4799	
 -120.0000	2.885E-12	4.922E+9	   20.7375	   21.8413	   32.2511	    4.5316	
 -130.0000	2.769E-12	6.165E+9	   20.7246	   21.8348	   32.3915	    4.5880	
 -140.0000	2.649E-12	5.429E+9	   20.7118	   21.8335	   32.5054	    4.6370	
 -150.0000	2.553E-12	5.728E+9	   20.7015	   21.8280	   32.6088	    4.6777	
 -160.0000	2.462E-12	6.428E+9	   20.6860	   21.8280	   32.7106	    4.7223	
 -170.0000	2.384E-12	7.431E+9	   20.6757	   21.8259	   32.7906	    4.7553	
 -180.0000	2.306E-12	7.855E+9	   20.6654	   21.8309	   32.8469	    4.7843	
 -190.0000	2.233E-12	9.838E+9	   20.6551	   21.8210	   32.9178	    4.8064	
 -200.0000	2.163E-12	1.095E+10	   20.6422	   21.8252	   32.9620	    4.8294	
 -210.0000	2.098E-12	9.151E+9	   20.6345	   21.8230	   33.0183	    4.8519	
 -220.0000	2.044E-12	1.182E+10	   20.6242	   21.8258	   33.0712	    4.8772	
 -230.0000	2.013E-12	1.101E+10	   20.6139	   21.8243	   33.1148	    4.8948	
 -240.0000	1.998E-12	1.472E+10	   20.6036	   21.8190	   33.1584	    4.9090	
 -250.0000	1.987E-12	1.371E+10	   20.5959	   21.8154	   33.2024	    4.9248	
 -260.0000	1.983E-12	1.725E+10	   20.5856	   21.8190	   33.2448	    4.9463	
 -270.0000	1.981E-12	1.701E+10	   20.5753	   21.8177	   33.2805	    4.9605	
 -280.0000	1.970E-12	1.529E+10	   20.5650	   21.8135	   33.3166	    4.9724	
 -290.0000	1.970E-12	1.451E+10	   20.5599	   21.8134	   33.3552	    4.9889	
 -300.0000	1.965E-12	1.275E+10	   20.5496	   21.8108	   33.3817	    4.9980	
 -310.0000	1.969E-12	1.567E+10	   20.5418	   21.8063	   33.4023	    5.0029	
 -320.0000	1.968E-12	2.217E+10	   20.5341	   21.8054	   33.4254	    5.0120	
 -330.0000	1.963E-12	1.256E+10	   20.5238	   21.8032	   33.4560	    5.0232	
 -340.0000	1.961E-12	1.520E+10	   20.5135	   21.8046	   33.4772	    5.0335	
 -350.0000	1.962E-12	1.529E+10	   20.5032	   21.8046	   33.4899	    5.0389	
 -360.0000	1.960E-12	1.943E+10	   20.4981	   21.8012	   33.5139	    5.0463	
 -370.0000	1.957E-12	1.509E+10	   20.4878	   21.8000	   33.5158	    5.0461	
 -380.0000	1.957E-12	1.723E+10	   20.4801	   21.7941	   33.5174	    5.0415	
 -390.0000	1.957E-12	1.327E+10	   20.4749	   21.7956	   33.5142	    5.0415	
 -400.0000	1.957E-12	1.480E+10	   20.4646	   21.7956	   33.5038	    5.0371	
 -420.0000	1.959E-12	1.265E+10	   20.4595	   21.7896	   33.5164	    5.0372	
 -440.0000	1.954E-12	1.700E+10	   20.4517	   21.7915	   33.5066	    5.0347	
 -460.0000	1.953E-12	1.633E+10	   20.4414	   21.7952	   33.5013	    5.0356	
 -480.0000	1.952E-12	1.488E+10	   20.4312	   21.7952	   33.4877	    5.0298	
 -500.0000	1.949E-12	2.184E+10	   20.4234	   21.7901	   33.4747	    5.0198	
 -520.0000	1.952E-12	1.629E+10	   20.4183	   21.7838	   33.4608	    5.0083	
 -540.0000	1.954E-12	1.610E+10	   20.4106	   21.7816	   33.4326	    4.9943	
 -560.0000	1.948E-12	1.730E+10	   20.4003	   21.7816	   33.3839	    4.9734	
 -580.0000	1.947E-12	1.300E+10	   20.3951	   21.7784	   33.3435	    4.9533	
 -600.0000	1.946E-12	1.612E+10	   20.3874	   21.7805	   33.3125	    4.9417

File: Diodes/Halfmoon/Diodes/Data/PreIrrad/2S/37903/003/CV_37903_003_2-S_HM_XX_DIODE_4_21_2022_10_26_19_AM.txt
GCD Test
Bias: 5000.000000
CV_37903_003_2-S_HM_XX_DIODE
Date/Time: 4/21/2022 10:26:19 AM
Sensor Name: 
Type: P
Annealing Status: Unirradiated
Environment: 20C
Tester: Andrew Kent

Time Delay per Ramp Step (s): 0.500

CV Time Delay per Measurement (s) :0.500

AC Voltage (V): 0.500

Current Number of measurements per voltage: 1.000

IV Time Delay per Measurement (s) :0.000


BiasVoltage	LCR_Cp_freqNaN	LCR_Rp_freqNaN	Temperature	Air_Temp	Humidity	Dewpoint	
  -10.0000	6.003E-11	9.456E+8	   20.0013	   21.8973	   25.9662	    1.5227	
  -20.0000	4.140E-11	1.318E+9	   19.9987	   21.8942	   25.9646	    1.5191	
  -30.0000	3.200E-11	1.696E+9	   19.9987	   21.8942	   25.9788	    1.5268	
  -40.0000	2.656E-11	2.281E+9	   20.0013	   21.8923	   25.9722	    1.5216	
  -50.0000	2.366E-11	2.277E+9	   20.0039	   21.8962	   25.9753	    1.5266	
  -60.0000	2.156E-11	2.165E+9	   20.0090	   21.8939	   25.9696	    1.5216	
  -70.0000	2.001E-11	1.653E+9	   20.0142	   21.8946	   25.9652	    1.5199	
  -80.0000	1.867E-11	3.047E+8	   20.0167	   21.8930	   25.9734	    1.5229	
  -90.0000	1.548E-11	1.553E+8	   20.0193	   21.8881	   25.9700	    1.5169	
 -100.0000	1.428E-11	1.736E+9	   20.0193	   21.8934	   25.9693	    1.5210	
 -110.0000	1.363E-11	2.001E+9	   20.0167	   21.8943	   25.9715	    1.5229	
 -120.0000	1.307E-11	2.621E+9	   20.0116	   21.8912	   25.9620	    1.5152	
 -130.0000	1.258E-11	2.833E+9	   20.0039	   21.8912	   25.9500	    1.5088	
 -140.0000	1.214E-11	3.207E+9	   19.9987	   21.8884	   25.9643	    1.5141	
 -150.0000	1.175E-11	3.738E+9	   19.9936	   21.8849	   25.9614	    1.5096	
 -160.0000	1.140E-11	3.771E+9	   19.9910	   21.8893	   25.9608	    1.5130	
 -170.0000	1.107E-11	3.623E+9	   19.9910	   21.8939	   25.9589	    1.5159	
 -180.0000	1.077E-11	3.670E+9	   19.9936	   21.8822	   25.9529	    1.5027	
 -190.0000	1.047E-11	3.877E+9	   19.9987	   21.8842	   25.9488	    1.5022	
 -200.0000	1.019E-11	3.857E+9	   20.0039	   21.8842	   25.9491	    1.5023	
 -210.0000	9.924E-12	3.529E+9	   20.0090	   21.8886	   25.9472	    1.5051	
 -220.0000	9.725E-12	3.824E+9	   20.0142	   21.8806	   25.9488	    1.4991	
 -230.0000	9.630E-12	3.879E+9	   20.0167	   21.8885	   25.9469	    1.5048	
 -240.0000	9.586E-12	3.957E+9	   20.0167	   21.8885	   25.9491	    1.5060	
 -250.0000	9.560E-12	4.254E+9	   20.0142	   21.8927	   25.9503	    1.5102	
 -260.0000	9.543E-12	4.204E+9	   20.0090	   21.8880	   25.9377	    1.4994	
 -270.0000	9.532E-12	4.138E+9	   20.0039	   21.8914	   25.9428	    1.5050	
 -280.0000	9.518E-12	4.278E+9	   20.0013	   21.8870	   25.9485	    1.5044	
 -290.0000	9.513E-12	3.873E+9	   19.9987	   21.8851	   25.9342	    1.4951	
 -300.0000	9.507E-12	4.212E+9	   19.9936	   21.8840	   25.9254	    1.4894	
 -310.0000	9.497E-12	4.121E+9	   19.9936	   21.8843	   25.9206	    1.4871	
 -320.0000	9.498E-12	3.804E+9	   19.9936	   21.8822	   25.9216	    1.4859	
 -330.0000	9.491E-12	4.635E+9	   19.9961	   21.8836	   25.9200	    1.4862	
 -340.0000	9.485E-12	4.334E+9	   20.0013	   21.8863	   25.9231	    1.4902	
 -350.0000	9.484E-12	4.088E+9	   20.0064	   21.8777	   25.9231	    1.4829	
 -360.0000	9.480E-12	4.226E+9	   20.0116	   21.8819	   25.9213	    1.4854	
 -370.0000	9.478E-12	4.064E+9	   20.0142	   21.8819	   25.9140	    1.4815	
 -380.0000	9.473E-12	4.853E+9	   20.0142	   21.8819	   25.9140	    1.4815	
 -390.0000	9.472E-12	4.364E+9	   20.0142	   21.8821	   25.9105	    1.4798	
 -400.0000	9.471E-12	4.386E+9	   20.0142	   21.8858	   25.9083	    1.4818	
 -420.0000	9.464E-12	4.404E+9	   20.0064	   21.8771	   25.9096	    1.4751	
 -440.0000	9.460E-12	4.099E+9	   20.0013	   21.8844	   25.9035	    1.4780	
 -460.0000	9.457E-12	4.132E+9	   19.9987	   21.8767	   25.9073	    1.4735	
 -480.0000	9.454E-12	3.976E+9	   19.9961	   21.8783	   25.9061	    1.4742	
 -500.0000	9.454E-12	4.239E+9	   19.9961	   21.8783	   25.9061	    1.4742	
 -520.0000	9.451E-12	4.485E+9	   19.9936	   21.8783	   25.9010	    1.4715	
 -540.0000	9.447E-12	4.299E+9	   19.9987	   21.8742	   25.8963	    1.4655	
 -560.0000	9.445E-12	4.215E+9	   20.0013	   21.8782	   25.8956	    1.4685	
 -580.0000	9.444E-12	4.097E+9	   20.0064	   21.8765	   25.8814	    1.4594	
 -600.0000	9.441E-12	4.261E+9	   20.0090	   21.8793	   25.8918	    1.4674
