Repository: ctiley/CERN_CMS_Silicon_Sensor

# CERN_CMS_Silicon_Sensor

# Code To-Do 
- Double check Halfmoon Diode Data

# Lab To-Do
- Measure more HGCAL Diodes
- Measure rest of Unirradiated Halfmoon Diodes
- Rebond D0 Diode
- Cleanup Wires at Alibava Station
-

File: Diodes/Halfmoon/Diodes/Data/PreIrrad/2S/38693/001/CV_38693_001_2-S_HM_XX_DIODEHALFPSTOP_4_22_2022_2_28_38_PM.txt
GCD Test
Bias: 5000.000000
CV_38693_001_2-S_HM_XX_DIODEHALFPSTOP
Date/Time: 4/22/2022 2:28:38 PM
Sensor Name: 
Type: P
Annealing Status: Unirradiated
Environment: 20C
Tester: Andrew Kent

Time Delay per Ramp Step (s): 0.500

CV Time Delay per Measurement (s) :0.500

AC Voltage (V): 0.500

Current Number of measurements per voltage: 1.000

IV Time Delay per Measurement (s) :0.000


BiasVoltage	LCR_Cp_freqNaN	LCR_Rp_freqNaN	Temperature	Air_Temp	Humidity	Dewpoint	
  -10.0000	1.007E-11	2.690E+9	   19.9961	   21.5132	   22.1844	   -0.9708	
  -20.0000	7.068E-12	2.932E+9	   19.9987	   21.5132	   22.1847	   -0.9706	
  -30.0000	5.758E-12	3.064E+9	   20.0013	   21.5162	   22.1834	   -0.9689	
  -40.0000	4.979E-12	2.992E+9	   20.0039	   21.5162	   22.1752	   -0.9740	
  -50.0000	4.455E-12	3.277E+9	   20.0039	   21.5117	   22.1781	   -0.9759	
  -60.0000	4.063E-12	3.147E+9	   20.0064	   21.5122	   22.1777	   -0.9757	
  -70.0000	3.762E-12	3.253E+9	   20.0064	   21.5162	   22.1837	   -0.9687	
  -80.0000	3.513E-12	3.328E+9	   20.0039	   21.5168	   22.1850	   -0.9674	
  -90.0000	3.308E-12	3.265E+9	   20.0039	   21.5154	   22.1752	   -0.9746	
 -100.0000	3.131E-12	3.499E+9	   20.0013	   21.5115	   22.1695	   -0.9814	
 -110.0000	2.983E-12	3.246E+9	   20.0013	   21.5146	   22.1847	   -0.9695	
 -120.0000	2.847E-12	3.219E+9	   19.9987	   21.5104	   22.1799	   -0.9759	
 -130.0000	2.727E-12	3.329E+9	   19.9987	   21.5104	   22.1815	   -0.9749	
 -140.0000	2.620E-12	3.176E+9	   19.9987	   21.5104	   22.1815	   -0.9749	
 -150.0000	2.510E-12	3.484E+9	   19.9961	   21.5061	   22.1727	   -0.9839	
 -160.0000	2.420E-12	3.694E+9	   19.9961	   21.5091	   22.1834	   -0.9748	
 -170.0000	2.335E-12	3.867E+9	   19.9987	   21.5086	   22.1777	   -0.9787	
 -180.0000	2.260E-12	3.533E+9	   19.9987	   21.5052	   22.1799	   -0.9802	
 -190.0000	2.192E-12	3.658E+9	   20.0013	   21.5087	   22.1724	   -0.9820	
 -200.0000	2.141E-12	3.556E+9	   20.0039	   21.5073	   22.1784	   -0.9794	
 -210.0000	2.116E-12	3.471E+9	   20.0064	   21.5125	   22.1834	   -0.9720	
 -220.0000	2.100E-12	3.605E+9	   20.0064	   21.5074	   22.1781	   -0.9795	
 -230.0000	2.086E-12	3.369E+9	   20.0064	   21.5083	   22.1730	   -0.9818	
 -240.0000	2.076E-12	3.502E+9	   20.0039	   21.5083	   22.1796	   -0.9778	
 -250.0000	2.064E-12	3.651E+9	   20.0013	   21.5107	   22.1638	   -0.9855	
 -260.0000	2.055E-12	3.674E+9	   20.0013	   21.5139	   22.1720	   -0.9778	
 -270.0000	2.052E-12	3.335E+9	   19.9987	   21.5165	   22.1739	   -0.9744	
 -280.0000	2.045E-12	3.777E+9	   19.9987	   21.5070	   22.1565	   -0.9931	
 -290.0000	2.037E-12	3.835E+9	   19.9961	   21.5116	   22.1673	   -0.9826	
 -300.0000	2.038E-12	3.625E+9	   19.9961	   21.5142	   22.1613	   -0.9842	
 -310.0000	2.034E-12	3.709E+9	   19.9961	   21.5095	   22.1607	   -0.9885	
 -320.0000	2.031E-12	3.644E+9	   19.9987	   21.5095	   22.1622	   -0.9875	
 -330.0000	2.022E-12	3.687E+9	   19.9987	   21.5095	   22.1622	   -0.9875	
 -340.0000	2.013E-12	4.182E+9	   19.9987	   21.5062	   22.1565	   -0.9937	
 -350.0000	2.011E-12	4.348E+9	   20.0039	   21.5052	   22.1664	   -0.9886	
 -360.0000	2.006E-12	4.781E+9	   20.0090	   21.5090	   22.1512	   -0.9947	
 -370.0000	2.004E-12	4.305E+9	   20.0090	   21.5085	   22.1385	   -1.0030	
 -380.0000	2.004E-12	4.146E+9	   20.0064	   21.5077	   22.1382	   -1.0038	
 -390.0000	2.002E-12	4.765E+9	   20.0064	   21.5068	   22.1401	   -1.0034	
 -400.0000	2.005E-12	4.565E+9	   20.0039	   21.5063	   22.1275	   -1.0116	
 -420.0000	2.002E-12	5.064E+9	   20.0039	   21.5063	   22.1275	   -1.0116	
 -440.0000	1.998E-12	5.120E+9	   20.0013	   21.5107	   22.1278	   -1.0077	
 -460.0000	1.996E-12	5.587E+9	   19.9987	   21.5062	   22.1290	   -1.0107	
 -480.0000	1.992E-12	5.781E+9	   19.9987	   21.5050	   22.1392	   -1.0055	
 -500.0000	1.993E-12	5.354E+9	   19.9961	   21.5192	   22.1256	   -1.0020	
 -520.0000	1.992E-12	4.926E+9	   19.9961	   21.5159	   22.1335	   -0.9998	
 -540.0000	1.990E-12	5.531E+9	   19.9987	   21.5085	   22.1303	   -1.0080	
 -560.0000	1.988E-12	5.347E+9	   19.9987	   21.5145	   22.1259	   -1.0057	
 -580.0000	1.989E-12	5.399E+9	   20.0013	   21.5139	   22.1256	   -1.0064	
 -600.0000	1.991E-12	5.272E+9	   20.0039	   21.5110	   22.1161	   -1.0147

File: Diodes/Halfmoon/Diodes/Data/PreIrrad/2S/38693/001/CV_38693_001_2-S_HM_XX_DIODEQUARTER_4_22_2022_2_37_48_PM.txt
GCD Test
Bias: 5000.000000
CV_38693_001_2-S_HM_XX_DIODEQUARTER
Date/Time: 4/22/2022 2:37:48 PM
Sensor Name: 
Type: P
Annealing Status: Unirradiated
Environment: 20C
Tester: Andrew Kent

Time Delay per Ramp Step (s): 0.500

CV Time Delay per Measurement (s) :0.500

AC Voltage (V): 0.500

Current Number of measurements per voltage: 1.000

IV Time Delay per Measurement (s) :0.000


BiasVoltage	LCR_Cp_freqNaN	LCR_Rp_freqNaN	Temperature	Air_Temp	Humidity	Dewpoint	
  -10.0000	7.412E-12	2.194E+9	   19.9987	   21.4908	   21.9620	   -1.1268	
  -20.0000	5.062E-12	4.910E+9	   20.0039	   21.4953	   21.9564	   -1.1266	
  -30.0000	3.940E-12	5.185E+9	   20.0039	   21.4936	   21.9497	   -1.1321	
  -40.0000	3.242E-12	4.786E+9	   20.0064	   21.4979	   21.9494	   -1.1287	
  -50.0000	2.709E-12	5.091E+9	   20.0064	   21.4946	   21.9564	   -1.1272	
  -60.0000	2.279E-12	2.301E+9	   20.0064	   21.4913	   21.9541	   -1.1313	
  -70.0000	1.747E-12	6.407E+8	   20.0039	   21.4931	   21.9481	   -1.1335	
  -80.0000	8.569E-13	4.349E+8	   20.0013	   21.4966	   21.9497	   -1.1296	
  -90.0000	5.252E-13	2.553E+9	   20.0013	   21.4919	   21.9481	   -1.1345	
 -100.0000	4.508E-13	4.085E+9	   19.9987	   21.4978	   21.9434	   -1.1325	
 -110.0000	4.037E-13	4.459E+9	   19.9987	   21.4922	   21.9409	   -1.1388	
 -120.0000	3.675E-13	4.672E+9	   19.9961	   21.4998	   21.9412	   -1.1323	
 -130.0000	3.390E-13	5.325E+9	   19.9961	   21.4998	   21.9443	   -1.1303	
 -140.0000	3.123E-13	5.629E+9	   19.9961	   21.5010	   21.9421	   -1.1307	
 -150.0000	2.882E-13	5.783E+9	   19.9987	   21.5011	   21.9443	   -1.1292	
 -160.0000	2.626E-13	6.845E+9	   20.0039	   21.4972	   21.9431	   -1.1332	
 -170.0000	2.409E-13	6.534E+9	   20.0039	   21.5010	   21.9399	   -1.1321	
 -180.0000	2.218E-13	5.992E+9	   20.0039	   21.5010	   21.9399	   -1.1321	
 -190.0000	2.077E-13	6.159E+9	   20.0064	   21.5010	   21.9355	   -1.1348	
 -200.0000	1.948E-13	7.166E+9	   20.0064	   21.5021	   21.9257	   -1.1400	
 -210.0000	1.834E-13	5.891E+9	   20.0039	   21.5064	   21.9266	   -1.1358	
 -220.0000	1.783E-13	6.790E+9	   19.9987	   21.5037	   21.9257	   -1.1386	
 -230.0000	1.793E-13	6.514E+9	   19.9987	   21.5040	   21.9269	   -1.1376	
 -240.0000	1.764E-13	6.330E+9	   19.9987	   21.5049	   21.9222	   -1.1397	
 -250.0000	1.764E-13	6.692E+9	   19.9961	   21.5004	   21.9241	   -1.1424	
 -260.0000	1.705E-13	6.066E+9	   19.9987	   21.5040	   21.9140	   -1.1457	
 -270.0000	1.728E-13	6.148E+9	   19.9987	   21.5027	   21.9257	   -1.1395	
 -280.0000	1.688E-13	5.760E+9	   20.0013	   21.5027	   21.9228	   -1.1412	
 -290.0000	1.741E-13	6.217E+9	   20.0013	   21.5064	   21.9197	   -1.1401	
 -300.0000	1.708E-13	7.023E+9	   20.0039	   21.5024	   21.9279	   -1.1383	
 -310.0000	1.704E-13	6.273E+9	   20.0039	   21.5028	   21.9099	   -1.1492	
 -320.0000	1.689E-13	6.335E+9	   20.0039	   21.5070	   21.9168	   -1.1414	
 -330.0000	1.695E-13	6.025E+9	   20.0039	   21.5070	   21.9168	   -1.1414	
 -340.0000	1.677E-13	5.750E+9	   20.0039	   21.5107	   21.9080	   -1.1438	
 -350.0000	1.715E-13	6.077E+9	   20.0013	   21.5047	   21.9042	   -1.1512	
 -360.0000	1.675E-13	6.454E+9	   20.0039	   21.5043	   21.9048	   -1.1511	
 -370.0000	1.676E-13	6.568E+9	   20.0013	   21.5077	   21.8928	   -1.1557	
 -380.0000	1.691E-13	5.782E+9	   20.0013	   21.5077	   21.8928	   -1.1557	
 -390.0000	1.685E-13	6.310E+9	   19.9961	   21.5093	   21.8960	   -1.1524	
 -400.0000	1.652E-13	6.588E+9	   19.9961	   21.5075	   21.8852	   -1.1607	
 -420.0000	1.675E-13	6.647E+9	   19.9936	   21.5121	   21.8877	   -1.1553	
 -440.0000	1.670E-13	6.979E+9	   19.9936	   21.5088	   21.8846	   -1.1600	
 -460.0000	1.686E-13	6.614E+9	   19.9961	   21.5055	   21.8874	   -1.1609	
 -480.0000	1.686E-13	6.428E+9	   19.9987	   21.5107	   21.8915	   -1.1540	
 -500.0000	1.659E-13	6.408E+9	   19.9987	   21.5107	   21.8915	   -1.1540	
 -520.0000	1.693E-13	6.855E+9	   20.0064	   21.5171	   21.8861	   -1.1520	
 -540.0000	1.619E-13	6.641E+9	   20.0064	   21.5126	   21.8808	   -1.1591	
 -560.0000	1.664E-13	5.971E+9	   20.0090	   21.5115	   21.8751	   -1.1636	
 -580.0000	1.694E-13	6.607E+9	   20.0064	   21.5115	   21.8811	   -1.1599	
 -600.0000	1.644E-13	6.615E+9	   20.0064	   21.5098	   21.8760	   -1.1644

File: Diodes/Halfmoon/Diodes/Data/PreIrrad/2S/38693/001/IV_38693_001_2-S_HM_XX_DIODEHALFPSTOP_4_22_2022_2_24_15_PM.txt
GCD Test
Bias: 5000.000000
IV_38693_001_2-S_HM_XX_DIODEHALFPSTOP
Date/Time: 4/22/2022 2:24:15 PM
Sensor Name: 
Type: P
Annealing Status: Unirradiated
Environment: 20C
Tester: Andrew Kent

Time Delay per Ramp Step (s): 0.500

CV Time Delay per Measurement (s) :0.500

AC Voltage (V): 0.500

Current Number of measurements per voltage: 1.000

IV Time Delay per Measurement (s) :0.000


BiasVoltage	Total Current_Avg	Total Current_0	Bias Current_Avg	Bias Current_0	Temperature	Air_Temp	Humidity	Dewpoint	
  -10.0000	2.5100E-10	2.5100E-10	-7.897138E-11	-7.897138E-11	   20.0013	   21.5221	   22.3741	   -0.8471	
  -20.0000	2.0800E-10	2.0800E-10	-8.616054E-11	-8.616054E-11	   20.0013	   21.5159	   22.3406	   -0.8727	
  -30.0000	1.3300E-10	1.3300E-10	-9.146825E-11	-9.146825E-11	   19.9987	   21.5159	   22.3273	   -0.8727	
  -40.0000	-2.6000E-11	-2.6000E-11	-9.447906E-11	-9.447906E-11	   19.9961	   21.5159	   22.3090	   -0.8808	
  -50.0000	-7.4000E-11	-7.4000E-11	-9.714056E-11	-9.714056E-11	   19.9961	   21.5167	   22.3090	   -0.8915	
  -60.0000	-2.0600E-10	-2.0600E-10	-9.944070E-11	-9.944070E-11	   19.9987	   21.5171	   22.2954	   -0.8994	
  -70.0000	-1.3300E-10	-1.3300E-10	-1.012396E-10	-1.012396E-10	   19.9987	   21.5190	   22.2789	   -0.9079	
  -80.0000	-3.0900E-10	-3.0900E-10	-1.031256E-10	-1.031256E-10	   20.0013	   21.5163	   22.2660	   -0.9181	
  -90.0000	-3.5200E-10	-3.5200E-10	-1.046893E-10	-1.046893E-10	   20.0013	   21.5201	   22.2596	   -0.9188	
 -100.0000	-3.5600E-10	-3.5600E-10	-1.065640E-10	-1.065640E-10	   20.0039	   21.5193	   22.2426	   -0.9299	
 -110.0000	-4.3800E-10	-4.3800E-10	-1.082920E-10	-1.082920E-10	   20.0039	   21.5241	   22.2423	   -0.9262	
 -120.0000	-3.3000E-10	-3.3000E-10	-1.100062E-10	-1.100062E-10	   20.0039	   21.5247	   22.2236	   -0.9371	
 -130.0000	-4.6000E-10	-4.6000E-10	-1.118384E-10	-1.118384E-10	   20.0039	   21.5206	   22.2334	   -0.9345	
 -140.0000	-4.0200E-10	-4.0200E-10	-1.136968E-10	-1.136968E-10	   20.0039	   21.5270	   22.2252	   -0.9342	
 -150.0000	-5.0700E-10	-5.0700E-10	-1.164330E-10	-1.164330E-10	   20.0013	   21.5288	   22.2236	   -0.9337	
 -160.0000	-5.6300E-10	-5.6300E-10	-1.189065E-10	-1.189065E-10	   19.9987	   21.5305	   22.2211	   -0.9338	
 -170.0000	-4.7800E-10	-4.7800E-10	-1.228714E-10	-1.228714E-10	   19.9987	   21.5265	   22.2160	   -0.9402	
 -180.0000	-4.9300E-10	-4.9300E-10	-1.270070E-10	-1.270070E-10	   19.9987	   21.5215	   22.2151	   -0.9450	
 -190.0000	-5.2000E-10	-5.2000E-10	-1.324523E-10	-1.324523E-10	   19.9961	   21.5215	   22.2119	   -0.9450	
 -200.0000	-6.0000E-10	-6.0000E-10	-1.379171E-10	-1.379171E-10	   19.9961	   21.5269	   22.2119	   -0.9424	
 -210.0000	-5.8800E-10	-5.8800E-10	-1.425650E-10	-1.425650E-10	   19.9961	   21.5207	   22.1939	   -0.9615	
 -220.0000	-6.0800E-10	-6.0800E-10	-1.461256E-10	-1.461256E-10	   19.9961	   21.5207	   22.1942	   -0.9587	
 -230.0000	-7.0200E-10	-7.0200E-10	-1.494959E-10	-1.494959E-10	   19.9987	   21.5219	   22.2008	   -0.9575	
 -240.0000	-7.6700E-10	-7.6700E-10	-1.522829E-10	-1.522829E-10	   20.0013	   21.5232	   22.1945	   -0.9523	
 -250.0000	-7.8300E-10	-7.8300E-10	-1.551957E-10	-1.551957E-10	   20.0013	   21.5240	   22.1945	   -0.9555	
 -260.0000	-6.8800E-10	-6.8800E-10	-1.569065E-10	-1.569065E-10	   20.0039	   21.5272	   22.1812	   -0.9611	
 -270.0000	-7.5000E-10	-7.5000E-10	-1.591911E-10	-1.591911E-10	   20.0039	   21.5223	   22.1977	   -0.9550	
 -280.0000	-7.6000E-10	-7.6000E-10	-1.613932E-10	-1.613932E-10	   20.0064	   21.5245	   22.1913	   -0.9570	
 -290.0000	-7.4600E-10	-7.4600E-10	-1.628667E-10	-1.628667E-10	   20.0064	   21.5310	   22.1841	   -0.9561	
 -300.0000	-8.3300E-10	-8.3300E-10	-1.649502E-10	-1.649502E-10	   20.0064	   21.5253	   22.1942	   -0.9546	
 -310.0000	-8.2200E-10	-8.2200E-10	-1.666229E-10	-1.666229E-10	   20.0039	   21.5285	   22.1948	   -0.9516	
 -320.0000	-8.5500E-10	-8.5500E-10	-1.682382E-10	-1.682382E-10	   20.0039	   21.5280	   22.1863	   -0.9572	
 -330.0000	-8.2400E-10	-8.2400E-10	-1.694445E-10	-1.694445E-10	   20.0013	   21.5274	   22.1910	   -0.9549	
 -340.0000	-9.2000E-10	-9.2000E-10	-1.712646E-10	-1.712646E-10	   19.9987	   21.5249	   22.1799	   -0.9637	
 -350.0000	-9.2400E-10	-9.2400E-10	-1.721461E-10	-1.721461E-10	   19.9987	   21.5355	   22.1869	   -0.9507	
 -360.0000	-8.9500E-10	-8.9500E-10	-1.738411E-10	-1.738411E-10	   19.9961	   21.5262	   22.1923	   -0.9551	
 -370.0000	-1.0110E-9	-1.0110E-9	-1.748168E-10	-1.748168E-10	   19.9936	   21.5262	   22.1888	   -0.9572	
 -380.0000	-1.0550E-9	-1.0550E-9	-1.767471E-10	-1.767471E-10	   19.9961	   21.5266	   22.1796	   -0.9626	
 -390.0000	-1.0550E-9	-1.0550E-9	-1.776521E-10	-1.776521E-10	   19.9961	   21.5319	   22.1879	   -0.9531	
 -400.0000	-1.0090E-9	-1.0090E-9	-1.789364E-10	-1.789364E-10	   19.9987	   21.5288	   22.1806	   -0.9601	
 -420.0000	-1.2060E-9	-1.2060E-9	-1.815427E-10	-1.815427E-10	   19.9987	   21.5253	   22.1951	   -0.9541	
 -440.0000	-1.2740E-9	-1.2740E-9	-1.839237E-10	-1.839237E-10	   20.0039	   21.5258	   22.1793	   -0.9634	
 -460.0000	-1.4140E-9	-1.4140E-9	-1.858019E-10	-1.858019E-10	   20.0064	   21.5223	   22.1856	   -0.9624	
 -480.0000	-1.5550E-9	-1.5550E-9	-1.877618E-10	-1.877618E-10	   20.0090	   21.5234	   22.1812	   -0.9642	
 -500.0000	-1.5490E-9	-1.5490E-9	-1.897950E-10	-1.897950E-10	   20.0090	   21.5234	   22.1727	   -0.9642	
 -520.0000	-1.6130E-9	-1.6130E-9	-1.919527E-10	-1.919527E-10	   20.0090	   21.5270	   22.1727	   -0.9665	
 -540.0000	-1.6440E-9	-1.6440E-9	-1.933174E-10	-1.933174E-10	   20.0090	   21.5254	   22.1825	   -0.9618	
 -560.0000	-1.6860E-9	-1.6860E-9	-1.953021E-10	-1.953021E-10	   20.0064	   21.5254	   22.1784	   -0.9618	
 -580.0000	-1.7760E-9	-1.7760E-9	-1.967571E-10	-1.967571E-10	   20.0064	   21.5236	   22.1784	   -0.9658	
 -600.0000	-1.8130E-9	-1.8130E-9	-1.981466E-10	-1.981466E-10	   20.0039	   21.5257	   22.1822	   -0.9617	
 -620.0000	-1.8440E-9	-1.8440E-9	-1.997946E-10	-1.997946E-10	   20.0039	   21.5218	   22.1787	   -0.9671	
 -640.0000	-1.8680E-9	-1.8680E-9	-2.013315E-10	-2.013315E-10	   19.9987	   21.5218	   22.1743	   -0.9671	
 -660.0000	-1.9120E-9	-1.9120E-9	-2.030874E-10	-2.030874E-10	   19.9987	   21.5235	   22.1743	   -0.9684	
 -680.0000	-2.0440E-9	-2.0440E-9	-2.051867E-10	-2.051867E-10	   19.9961	   21.5264	   22.1803	   -0.9623	
 -700.0000	-2.0220E-9	-2.0220E-9	-2.070867E-10	-2.070867E-10	   19.9961	   21.5255	   22.1790	   -0.9638	
 -720.0000	-2.0630E-9	-2.0630E-9	-2.094774E-10	-2.094774E-10	   19.9961	   21.5255	   22.1790	   -0.9638	
 -740.0000	-2.1090E-9	-2.1090E-9	-2.125710E-10	-2.125710E-10	   19.9987	   21.5255	   22.1777	   -0.9646	
 -760.0000	-2.1360E-9	-2.1360E-9	-2.211450E-10	-2.211450E-10	   19.9987	   21.5209	   22.1689	   -0.9739	
 -780.0000	-3.0950E-9	-3.0950E-9	-1.066358E-9	-1.066358E-9	   20.0013	   21.5228	   22.1853	   -0.9622	
 -800.0000	-2.8310E-8	-2.8310E-8	-1.494800E-8	-1.494800E-8	   20.0039	   21.5228	   22.1853	   -0.9622	
 -820.0000	-9.9900E-8	-9.9900E-8	0.000000E+0	0.000000E+0	    0.0000	    0.0000	    0.0000	    0.0000

File: Diodes/Halfmoon/Diodes/Data/PreIrrad/2S/38693/001/IV_38693_001_2-S_HM_XX_DIODEHALF_4_22_2022_2_14_39_PM.txt
GCD Test
Bias: 5000.000000
IV_38693_001_2-S_HM_XX_DIODEHALF
Date/Time: 4/22/2022 2:14:39 PM
Sensor Name: 
Type: P
Annealing Status: Unirradiated
Environment: 20C
Tester: Andrew Kent

Time Delay per Ramp Step (s): 0.500

CV Time Delay per Measurement (s) :0.500

AC Voltage (V): 0.500

Current Number of measurements per voltage: 1.000

IV Time Delay per Measurement (s) :0.000


BiasVoltage	Total Current_Avg	Total Current_0	Bias Current_Avg	Bias Current_0	Temperature	Air_Temp	Humidity	Dewpoint	
  -10.0000	4.0500E-10	4.0500E-10	-8.381673E-11	-8.381673E-11	   19.9987	   21.5110	   22.1559	   -0.9902	
  -20.0000	2.2600E-10	2.2600E-10	-9.188757E-11	-9.188757E-11	   19.9961	   21.5132	   22.1534	   -0.9899	
  -30.0000	2.3900E-10	2.3900E-10	-9.763772E-11	-9.763772E-11	   19.9961	   21.5102	   22.1537	   -0.9922	
  -40.0000	1.1700E-10	1.1700E-10	-1.020250E-10	-1.020250E-10	   19.9987	   21.5102	   22.1433	   -0.9922	
  -50.0000	-7.3000E-11	-7.3000E-11	-1.045014E-10	-1.045014E-10	   19.9987	   21.5066	   22.1379	   -1.0016	
  -60.0000	-1.9800E-10	-1.9800E-10	-1.068308E-10	-1.068308E-10	   19.9987	   21.5070	   22.1379	   -1.0046	
  -70.0000	-1.7000E-10	-1.7000E-10	-1.089395E-10	-1.089395E-10	   20.0013	   21.5116	   22.1436	   -0.9972	
  -80.0000	-3.6800E-10	-3.6800E-10	-1.105834E-10	-1.105834E-10	   20.0013	   21.5124	   22.1546	   -0.9898	
  -90.0000	-2.8500E-10	-2.8500E-10	-1.116062E-10	-1.116062E-10	   20.0039	   21.5109	   22.1414	   -0.9991	
 -100.0000	-3.5800E-10	-3.5800E-10	-1.123873E-10	-1.123873E-10	   20.0039	   21.5144	   22.1335	   -1.0011	
 -110.0000	-4.6700E-10	-4.6700E-10	-1.133879E-10	-1.133879E-10	   20.0039	   21.5158	   22.1300	   -1.0021	
 -120.0000	-4.1100E-10	-4.1100E-10	-1.139520E-10	-1.139520E-10	   20.0039	   21.5132	   22.1328	   -1.0025	
 -130.0000	-5.1400E-10	-5.1400E-10	-1.150420E-10	-1.150420E-10	   20.0013	   21.5122	   22.1208	   -1.0107	
 -140.0000	-5.7200E-10	-5.7200E-10	-1.158104E-10	-1.158104E-10	   20.0013	   21.5130	   22.1284	   -1.0054	
 -150.0000	-5.3800E-10	-5.3800E-10	-1.171885E-10	-1.171885E-10	   19.9987	   21.5135	   22.1404	   -0.9976	
 -160.0000	-5.8800E-10	-5.8800E-10	-1.190830E-10	-1.190830E-10	   19.9961	   21.5122	   22.1275	   -1.0067	
 -170.0000	-6.0700E-10	-6.0700E-10	-1.209193E-10	-1.209193E-10	   19.9961	   21.5108	   22.1183	   -1.0135	
 -180.0000	-6.8400E-10	-6.8400E-10	-1.240919E-10	-1.240919E-10	   19.9961	   21.5169	   22.1262	   -1.0036	
 -190.0000	-6.9900E-10	-6.9900E-10	-1.287465E-10	-1.287465E-10	   19.9961	   21.5169	   22.1271	   -1.0036	
 -200.0000	-7.5000E-10	-7.5000E-10	-1.337988E-10	-1.337988E-10	   19.9987	   21.5144	   22.1189	   -1.0050	
 -210.0000	-8.3500E-10	-8.3500E-10	-1.383650E-10	-1.383650E-10	   19.9987	   21.5088	   22.1176	   -1.0148	
 -220.0000	-7.9600E-10	-7.9600E-10	-1.419645E-10	-1.419645E-10	   20.0013	   21.5125	   22.1268	   -1.0125	
 -230.0000	-8.4500E-10	-8.4500E-10	-1.444076E-10	-1.444076E-10	   20.0039	   21.5095	   22.1157	   -1.0094	
 -240.0000	-8.8600E-10	-8.8600E-10	-1.473619E-10	-1.473619E-10	   20.0039	   21.5082	   22.1157	   -1.0172	
 -250.0000	-9.0100E-10	-9.0100E-10	-1.497598E-10	-1.497598E-10	   20.0039	   21.5091	   22.1139	   -1.0177	
 -260.0000	-9.9900E-10	-9.9900E-10	-1.510939E-10	-1.510939E-10	   20.0039	   21.5088	   22.1189	   -1.0147	
 -270.0000	-9.9000E-10	-9.9000E-10	-1.532392E-10	-1.532392E-10	   20.0064	   21.5056	   22.1237	   -1.0145	
 -280.0000	-9.5800E-10	-9.5800E-10	-1.548415E-10	-1.548415E-10	   20.0039	   21.5091	   22.1246	   -1.0110	
 -290.0000	-1.1730E-9	-1.1730E-9	-1.562300E-10	-1.562300E-10	   20.0039	   21.5093	   22.1214	   -1.0128	
 -300.0000	-1.0670E-9	-1.0670E-9	-1.577222E-10	-1.577222E-10	   20.0013	   21.5095	   22.1154	   -1.0164	
 -310.0000	-1.1120E-9	-1.1120E-9	-1.592690E-10	-1.592690E-10	   19.9987	   21.5120	   22.1189	   -1.0121	
 -320.0000	-1.1240E-9	-1.1240E-9	-1.612684E-10	-1.612684E-10	   19.9987	   21.5048	   22.1085	   -1.0245	
 -330.0000	-1.2860E-9	-1.2860E-9	-1.623272E-10	-1.623272E-10	   19.9987	   21.5048	   22.1085	   -1.0245	
 -340.0000	-1.3300E-9	-1.3300E-9	-1.634993E-10	-1.634993E-10	   19.9961	   21.5039	   22.1154	   -1.0210	
 -350.0000	-1.2230E-9	-1.2230E-9	-1.647393E-10	-1.647393E-10	   19.9987	   21.5092	   22.1157	   -1.0164	
 -360.0000	-1.2190E-9	-1.2190E-9	-1.661553E-10	-1.661553E-10	   19.9987	   21.5118	   22.1195	   -1.0119	
 -370.0000	-1.4370E-9	-1.4370E-9	-1.671447E-10	-1.671447E-10	   19.9987	   21.5098	   22.1259	   -1.0096	
 -380.0000	-1.3310E-9	-1.3310E-9	-1.677856E-10	-1.677856E-10	   20.0013	   21.5098	   22.1218	   -1.0096	
 -390.0000	-1.3650E-9	-1.3650E-9	-1.693627E-10	-1.693627E-10	   20.0013	   21.5058	   22.1218	   -1.0155	
 -400.0000	-1.5080E-9	-1.5080E-9	-1.704621E-10	-1.704621E-10	   20.0013	   21.5072	   22.1202	   -1.0153	
 -420.0000	-1.5280E-9	-1.5280E-9	-1.720806E-10	-1.720806E-10	   20.0039	   21.5072	   22.1262	   -1.0153	
 -440.0000	-1.6670E-9	-1.6670E-9	-1.744995E-10	-1.744995E-10	   20.0039	   21.5114	   22.1262	   -1.0081	
 -460.0000	-1.7170E-9	-1.7170E-9	-1.765938E-10	-1.765938E-10	   20.0039	   21.5086	   22.1243	   -1.0117	
 -480.0000	-1.8160E-9	-1.8160E-9	-1.781471E-10	-1.781471E-10	   20.0039	   21.5104	   22.1230	   -1.0109	
 -500.0000	-1.9200E-9	-1.9200E-9	-1.797812E-10	-1.797812E-10	   20.0039	   21.5104	   22.1132	   -1.0169	
 -520.0000	-1.9600E-9	-1.9600E-9	-1.817781E-10	-1.817781E-10	   20.0039	   21.5104	   22.1132	   -1.0169	
 -540.0000	-1.9960E-9	-1.9960E-9	-1.829999E-10	-1.829999E-10	   20.0039	   21.5126	   22.1135	   -1.0150	
 -560.0000	-2.0530E-9	-2.0530E-9	-1.843333E-10	-1.843333E-10	   20.0013	   21.5097	   22.1224	   -1.0118	
 -580.0000	-2.1860E-9	-2.1860E-9	-1.861964E-10	-1.861964E-10	   19.9987	   21.5103	   22.1259	   -1.0093	
 -600.0000	-2.2200E-9	-2.2200E-9	-1.872944E-10	-1.872944E-10	   19.9961	   21.5103	   22.1249	   -1.0093	
 -620.0000	-2.2470E-9	-2.2470E-9	-1.883979E-10	-1.883979E-10	   19.9961	   21.5098	   22.1249	   -1.0102	
 -640.0000	-2.2170E-9	-2.2170E-9	-1.901649E-10	-1.901649E-10	   19.9961	   21.5095	   22.1366	   -1.0033	
 -660.0000	-2.2800E-9	-2.2800E-9	-1.917127E-10	-1.917127E-10	   19.9936	   21.5088	   22.1284	   -1.0089	
 -680.0000	-2.3790E-9	-2.3790E-9	-1.931232E-10	-1.931232E-10	   19.9961	   21.5041	   22.1157	   -1.0206	
 -700.0000	-2.4200E-9	-2.4200E-9	-1.946708E-10	-1.946708E-10	   19.9961	   21.5041	   22.1173	   -1.0206	
 -720.0000	-2.4440E-9	-2.4440E-9	-1.959559E-10	-1.959559E-10	   19.9961	   21.5131	   22.1173	   -1.0121	
 -740.0000	-2.5290E-9	-2.5290E-9	-1.973457E-10	-1.973457E-10	   19.9987	   21.5110	   22.1208	   -1.0118	
 -760.0000	-2.4930E-9	-2.4930E-9	-1.991125E-10	-1.991125E-10	   20.0013	   21.5066	   22.1227	   -1.0142	
 -780.0000	-2.5690E-9	-2.5690E-9	-2.004529E-10	-2.004529E-10	   20.0013	   21.5066	   22.1227	   -1.0142	
 -800.0000	-2.6020E-9	-2.6020E-9	-2.020198E-10	-2.020198E-10	   20.0039	   21.5113	   22.1316	   -1.0049	
 -820.0000	-2.6990E-9	-2.6990E-9	-2.038165E-10	-2.038165E-10	   20.0064	   21.5059	   22.1312	   -1.0096	
 -840.0000	-2.6940E-9	-2.6940E-9	-2.051734E-10	-2.051734E-10	   20.0039	   21.5160	   22.1376	   -0.9972	
 -860.0000	-2.7830E-9	-2.7830E-9	-2.070164E-10	-2.070164E-10	   20.0064	   21.5160	   22.1417	   -0.9972	
 -880.0000	-2.8210E-9	-2.8210E-9	-2.092350E-10	-2.092350E-10	   20.0064	   21.5144	   22.1417	   -0.9961	
 -900.0000	-2.8360E-9	-2.8360E-9	-2.109855E-10	-2.109855E-10	   20.0064	   21.5101	   22.1373	   -1.0024	
 -920.0000	-2.8440E-9	-2.8440E-9	-2.125611E-10	-2.125611E-10	   20.0039	   21.5096	   22.1344	   -1.0046	
 -940.0000	-2.9390E-9	-2.9390E-9	-2.142242E-10	-2.142242E-10	   20.0039	   21.5106	   22.1376	   -1.0018	
 -960.0000	-2.9600E-9	-2.9600E-9	-2.166697E-10	-2.166697E-10	   19.9987	   21.5106	   22.1420	   -1.0018	
 -980.0000	-3.0140E-9	-3.0140E-9	-2.188361E-10	-2.188361E-10	   19.9987	   21.5096	   22.1420	   -0.9998	
-1000.0000	-3.1940E-9	-3.1940E-9	-2.210163E-10	-2.210163E-10	   19.9987	   21.5094	   22.1490	   -0.9958

File: Diodes/Halfmoon/Diodes/Data/PreIrrad/2S/38693/001/IV_38693_001_2-S_HM_XX_DIODE_4_22_2022_2_00_55_PM.txt
GCD Test
Bias: 5000.000000
IV_38693_001_2-S_HM_XX_DIODE
Date/Time: 4/22/2022 2:00:55 PM
Sensor Name: 
Type: P
Annealing Status: Unirradiated
Environment: 20C
Tester: Andrew Kent

Time Delay per Ramp Step (s): 0.500

CV Time Delay per Measurement (s) :0.500

AC Voltage (V): 0.500

Current Number of measurements per voltage: 1.000

IV Time Delay per Measurement (s) :0.000


BiasVoltage	Total Current_Avg	Total Current_0	Bias Current_Avg	Bias Current_0	Temperature	Air_Temp	Humidity	Dewpoint	
  -10.0000	7.0000E-12	7.0000E-12	-1.892522E-10	-1.892522E-10	   20.0039	   21.5533	   22.9997	   -0.4185	
  -20.0000	-2.1100E-10	-2.1100E-10	-2.054816E-10	-2.054816E-10	   20.0039	   21.5556	   22.9997	   -0.4418	
  -30.0000	-2.3600E-10	-2.3600E-10	-2.223344E-10	-2.223344E-10	   19.9987	   21.5449	   22.9763	   -0.4647	
  -40.0000	-3.8600E-10	-3.8600E-10	-2.349988E-10	-2.349988E-10	   19.9987	   21.5511	   22.9592	   -0.4698	
  -50.0000	-4.8100E-10	-4.8100E-10	-2.408617E-10	-2.408617E-10	   19.9961	   21.5489	   22.9541	   -0.4746	
  -60.0000	-5.1400E-10	-5.1400E-10	-2.452037E-10	-2.452037E-10	   19.9961	   21.5506	   22.9311	   -0.4870	
  -70.0000	-5.7200E-10	-5.7200E-10	-2.495669E-10	-2.495669E-10	   19.9936	   21.5506	   22.9108	   -0.4870	
  -80.0000	-4.9000E-10	-4.9000E-10	-2.529773E-10	-2.529773E-10	   19.9961	   21.5494	   22.9108	   -0.5001	
  -90.0000	-5.4900E-10	-5.4900E-10	-2.557034E-10	-2.557034E-10	   19.9987	   21.5536	   22.8915	   -0.4996	
 -100.0000	-5.7200E-10	-5.7200E-10	-2.585596E-10	-2.585596E-10	   19.9987	   21.5536	   22.8805	   -0.5081	
 -110.0000	-7.2700E-10	-7.2700E-10	-2.617679E-10	-2.617679E-10	   20.0013	   21.5505	   22.8751	   -0.5173	
 -120.0000	-6.2300E-10	-6.2300E-10	-2.643287E-10	-2.643287E-10	   20.0039	   21.5455	   22.8631	   -0.5247	
 -130.0000	-6.8200E-10	-6.8200E-10	-2.671356E-10	-2.671356E-10	   20.0039	   21.5409	   22.8631	   -0.5358	
 -140.0000	-7.2900E-10	-7.2900E-10	-2.707533E-10	-2.707533E-10	   20.0064	   21.5430	   22.8583	   -0.5368	
 -150.0000	-6.9300E-10	-6.9300E-10	-2.755098E-10	-2.755098E-10	   20.0064	   21.5488	   22.8501	   -0.5370	
 -160.0000	-7.2000E-10	-7.2000E-10	-2.813829E-10	-2.813829E-10	   20.0064	   21.5426	   22.8210	   -0.5595	
 -170.0000	-7.9400E-10	-7.9400E-10	-2.925800E-10	-2.925800E-10	   20.0064	   21.5464	   22.8324	   -0.5495	
 -180.0000	-7.6500E-10	-7.6500E-10	-3.073667E-10	-3.073667E-10	   20.0064	   21.5518	   22.8153	   -0.5553	
 -190.0000	-7.1500E-10	-7.1500E-10	-3.280405E-10	-3.280405E-10	   20.0039	   21.5485	   22.8147	   -0.5584	
 -200.0000	-8.9800E-10	-8.9800E-10	-3.485001E-10	-3.485001E-10	   20.0013	   21.5538	   22.8020	   -0.5616	
 -210.0000	-9.2200E-10	-9.2200E-10	-3.641352E-10	-3.641352E-10	   19.9961	   21.5489	   22.8042	   -0.5643	
 -220.0000	-9.6700E-10	-9.6700E-10	-3.762094E-10	-3.762094E-10	   19.9961	   21.5496	   22.8014	   -0.5655	
 -230.0000	-1.0790E-9	-1.0790E-9	-3.858231E-10	-3.858231E-10	   19.9961	   21.5496	   22.8014	   -0.5655	
 -240.0000	-1.0370E-9	-1.0370E-9	-3.945280E-10	-3.945280E-10	   19.9961	   21.5531	   22.7865	   -0.5714	
 -250.0000	-1.1060E-9	-1.1060E-9	-4.019786E-10	-4.019786E-10	   19.9961	   21.5531	   22.7865	   -0.5714	
 -260.0000	-1.0760E-9	-1.0760E-9	-4.076902E-10	-4.076902E-10	   20.0013	   21.5531	   22.7929	   -0.5676	
 -270.0000	-1.1210E-9	-1.1210E-9	-4.139375E-10	-4.139375E-10	   20.0013	   21.5531	   22.7830	   -0.5676	
 -280.0000	-1.1820E-9	-1.1820E-9	-4.192859E-10	-4.192859E-10	   20.0013	   21.5472	   22.7830	   -0.5785	
 -290.0000	-1.1710E-9	-1.1710E-9	-4.246223E-10	-4.246223E-10	   20.0064	   21.5467	   22.7944	   -0.5720	
 -300.0000	-1.2300E-9	-1.2300E-9	-4.287109E-10	-4.287109E-10	   20.0064	   21.5464	   22.7720	   -0.5858	
 -310.0000	-1.2980E-9	-1.2980E-9	-4.327174E-10	-4.327174E-10	   20.0064	   21.5471	   22.7726	   -0.5848	
 -320.0000	-1.3290E-9	-1.3290E-9	-4.363160E-10	-4.363160E-10	   20.0064	   21.5486	   22.7676	   -0.5866	
 -330.0000	-1.3840E-9	-1.3840E-9	-4.396232E-10	-4.396232E-10	   20.0064	   21.5485	   22.7612	   -0.5905	
 -340.0000	-1.3150E-9	-1.3150E-9	-4.438034E-10	-4.438034E-10	   20.0039	   21.5485	   22.7650	   -0.5905	
 -350.0000	-1.3620E-9	-1.3620E-9	-4.470980E-10	-4.470980E-10	   20.0039	   21.5509	   22.7650	   -0.5862	
 -360.0000	-1.3390E-9	-1.3390E-9	-4.501082E-10	-4.501082E-10	   20.0013	   21.5508	   22.7584	   -0.5903	
 -370.0000	-1.4740E-9	-1.4740E-9	-4.535602E-10	-4.535602E-10	   19.9987	   21.5508	   22.7527	   -0.5903	
 -380.0000	-1.5250E-9	-1.5250E-9	-4.569687E-10	-4.569687E-10	   19.9987	   21.5450	   22.7527	   -0.5986	
 -390.0000	-1.5120E-9	-1.5120E-9	-4.595682E-10	-4.595682E-10	   19.9987	   21.5477	   22.7505	   -0.5976	
 -400.0000	-1.4540E-9	-1.4540E-9	-4.622936E-10	-4.622936E-10	   19.9961	   21.5477	   22.7400	   -0.5976	
 -420.0000	-1.6650E-9	-1.6650E-9	-4.686702E-10	-4.686702E-10	   19.9961	   21.5477	   22.7400	   -0.6039	
 -440.0000	-1.6660E-9	-1.6660E-9	-4.742045E-10	-4.742045E-10	   19.9987	   21.5452	   22.7423	   -0.6047	
 -460.0000	-1.7820E-9	-1.7820E-9	-4.795686E-10	-4.795686E-10	   19.9987	   21.5475	   22.7315	   -0.6092	
 -480.0000	-1.8320E-9	-1.8320E-9	-4.843154E-10	-4.843154E-10	   19.9987	   21.5452	   22.7359	   -0.6085	
 -500.0000	-1.9190E-9	-1.9190E-9	-4.893830E-10	-4.893830E-10	   19.9987	   21.5476	   22.7207	   -0.6157	
 -520.0000	-2.0170E-9	-2.0170E-9	-4.938550E-10	-4.938550E-10	   20.0013	   21.5442	   22.7236	   -0.6168	
 -540.0000	-2.0920E-9	-2.0920E-9	-4.984634E-10	-4.984634E-10	   20.0039	   21.5442	   22.7283	   -0.6168	
 -560.0000	-2.0890E-9	-2.0890E-9	-5.021242E-10	-5.021242E-10	   20.0039	   21.5491	   22.7283	   -0.6098	
 -580.0000	-2.1370E-9	-2.1370E-9	-5.067418E-10	-5.067418E-10	   20.0039	   21.5490	   22.7211	   -0.6143	
 -600.0000	-2.2830E-9	-2.2830E-9	-5.107933E-10	-5.107933E-10	   20.0039	   21.5518	   22.7211	   -0.6120	
 -620.0000	-2.3030E-9	-2.3030E-9	-5.155438E-10	-5.155438E-10	   20.0064	   21.5518	   22.7011	   -0.6120	
 -640.0000	-2.4190E-9	-2.4190E-9	-5.194678E-10	-5.194678E-10	   20.0064	   21.5456	   22.7011	   -0.6291	
 -660.0000	-2.4010E-9	-2.4010E-9	-5.240990E-10	-5.240990E-10	   20.0039	   21.5472	   22.7005	   -0.6281	
 -680.0000	-2.4550E-9	-2.4550E-9	-5.280275E-10	-5.280275E-10	   20.0039	   21.5472	   22.7005	   -0.6281	
 -700.0000	-2.4910E-9	-2.4910E-9	-5.325405E-10	-5.325405E-10	   20.0013	   21.5472	   22.6894	   -0.6348	
 -720.0000	-2.4730E-9	-2.4730E-9	-5.365045E-10	-5.365045E-10	   19.9987	   21.5407	   22.6834	   -0.6439	
 -740.0000	-2.5780E-9	-2.5780E-9	-5.425312E-10	-5.425312E-10	   19.9987	   21.5407	   22.6834	   -0.6439	
 -760.0000	-2.6200E-9	-2.6200E-9	-5.473013E-10	-5.473013E-10	   19.9987	   21.5409	   22.6793	   -0.6462	
 -780.0000	-2.6290E-9	-2.6290E-9	-5.528877E-10	-5.528877E-10	   19.9987	   21.5381	   22.6787	   -0.6489	
 -800.0000	-2.7180E-9	-2.7180E-9	-5.584118E-10	-5.584118E-10	   19.9961	   21.5453	   22.6692	   -0.6486	
 -820.0000	-2.7710E-9	-2.7710E-9	-5.643420E-10	-5.643420E-10	   19.9987	   21.5453	   22.6578	   -0.6486	
 -840.0000	-2.7690E-9	-2.7690E-9	-5.713148E-10	-5.713148E-10	   19.9987	   21.5405	   22.6578	   -0.6595	
 -860.0000	-2.8500E-9	-2.8500E-9	-5.784561E-10	-5.784561E-10	   19.9987	   21.5361	   22.6692	   -0.6563	
 -880.0000	-2.8380E-9	-2.8380E-9	-5.869785E-10	-5.869785E-10	   19.9987	   21.5361	   22.6673	   -0.6563	
 -900.0000	-2.9290E-9	-2.9290E-9	-5.947732E-10	-5.947732E-10	   19.9987	   21.5361	   22.6673	   -0.6574	
 -920.0000	-2.9110E-9	-2.9110E-9	-6.038715E-10	-6.038715E-10	   20.0013	   21.5384	   22.6575	   -0.6615	
 -940.0000	-6.0400E-9	-6.0400E-9	-5.001090E-9	-5.001090E-9	   20.0013	   21.5384	   22.6575	   -0.6615	
 -960.0000	-1.3810E-8	-1.3810E-8	-1.194719E-8	-1.194719E-8	   20.0039	   21.5357	   22.6540	   -0.6658	
 -980.0000	-2.4620E-8	-2.4620E-8	-2.074847E-8	-2.074847E-8	   20.0064	   21.5338	   22.6439	   -0.6736	
-1000.0000	-4.0460E-8	-4.0460E-8	-4.135810E-8	-4.135810E-8	   20.0064	   21.5338	   22.6439	   -0.6736
