Repository: ctiley/CERN_CMS_Silicon_Sensor

# CERN_CMS_Silicon_Sensor

# Code To-Do 
- Double check Halfmoon Diode Data

# Lab To-Do
- Measure more HGCAL Diodes
- Measure rest of Unirradiated Halfmoon Diodes
- Rebond D0 Diode
- Cleanup Wires at Alibava Station
-

File: Diodes/Halfmoon/Diodes/Data/PreIrrad/2S/38874/011/CV_38874_011_2-S_HM_XX_DIODEHALF_3_9_2022_10_51_51_AM.txt
GCD Test
Bias: 5000.000000
CV_38874_011_2-S_HM_XX_DIODEHALF
Date/Time: 3/9/2022 10:51:51 AM
Sensor Name: 
Type: P
Annealing Status: Unirradiated
Environment: 20C
Tester: Andrew Kent

Time Delay per Ramp Step (s): 0.500

CV Time Delay per Measurement (s) :0.500

AC Voltage (V): 0.500

Current Number of measurements per voltage: 1.000

IV Time Delay per Measurement (s) :0.000


BiasVoltage	LCR_Cp_freqNaN	LCR_Rp_freqNaN	Temperature	Air_Temp	Humidity	Dewpoint	
  -10.0000	1.778E-11	3.260E+9	   19.9704	   22.0284	   18.0294	   -3.3468	
  -20.0000	1.237E-11	4.386E+9	   19.9704	   22.0291	   18.0300	   -3.3458	
  -30.0000	9.817E-12	4.270E+9	   19.9704	   22.0252	   18.0459	   -3.3373	
  -40.0000	7.836E-12	4.413E+9	   19.9730	   22.0265	   18.0367	   -3.3430	
  -50.0000	6.191E-12	4.768E+9	   19.9704	   22.0299	   18.0329	   -3.3431	
  -60.0000	5.468E-12	3.595E+9	   19.9678	   22.0289	   18.0544	   -3.3279	
  -70.0000	3.690E-12	3.076E+9	   19.9704	   22.0222	   18.0563	   -3.3319	
  -80.0000	3.452E-12	3.257E+9	   19.9704	   22.0206	   18.0642	   -3.3274	
  -90.0000	3.252E-12	3.526E+9	   19.9704	   22.0248	   18.0623	   -3.3254	
 -100.0000	3.081E-12	3.762E+9	   19.9704	   22.0247	   18.0740	   -3.3168	
 -110.0000	2.942E-12	3.582E+9	   19.9704	   22.0228	   18.0753	   -3.3174	
 -120.0000	2.820E-12	4.287E+9	   19.9704	   22.0240	   18.0746	   -3.3169	
 -130.0000	2.710E-12	4.083E+9	   19.9678	   22.0240	   18.0784	   -3.3141	
 -140.0000	2.612E-12	4.172E+9	   19.9678	   22.0241	   18.0772	   -3.3150	
 -150.0000	2.520E-12	4.603E+9	   19.9678	   22.0241	   18.0756	   -3.3162	
 -160.0000	2.437E-12	4.336E+9	   19.9678	   22.0179	   18.0886	   -3.3116	
 -170.0000	2.354E-12	4.416E+9	   19.9678	   22.0228	   18.0806	   -3.3134	
 -180.0000	2.277E-12	4.872E+9	   19.9678	   22.0155	   18.0857	   -3.3156	
 -190.0000	2.210E-12	4.549E+9	   19.9678	   22.0204	   18.0778	   -3.3175	
 -200.0000	2.159E-12	5.290E+9	   19.9678	   22.0185	   18.0759	   -3.3204	
 -210.0000	2.134E-12	5.388E+9	   19.9678	   22.0185	   18.0838	   -3.3146	
 -220.0000	2.122E-12	4.985E+9	   19.9678	   22.0136	   18.0813	   -3.3205	
 -230.0000	2.113E-12	5.093E+9	   19.9678	   22.0136	   18.0813	   -3.3205	
 -240.0000	2.109E-12	6.116E+9	   19.9678	   22.0151	   18.0715	   -3.3265	
 -250.0000	2.104E-12	5.973E+9	   19.9653	   22.0115	   18.0746	   -3.3271	
 -260.0000	2.102E-12	7.312E+9	   19.9653	   22.0115	   18.0746	   -3.3271	
 -270.0000	2.101E-12	6.146E+9	   19.9653	   22.0144	   18.0724	   -3.3264	
 -280.0000	2.098E-12	5.818E+9	   19.9653	   22.0105	   18.0734	   -3.3288	
 -290.0000	2.096E-12	6.579E+9	   19.9653	   22.0104	   18.0655	   -3.3348	
 -300.0000	2.093E-12	5.656E+9	   19.9653	   22.0119	   18.0601	   -3.3375	
 -310.0000	2.092E-12	6.523E+9	   19.9653	   22.0119	   18.0629	   -3.3354	
 -320.0000	2.088E-12	5.491E+9	   19.9627	   22.0079	   18.0544	   -3.3450	
 -330.0000	2.090E-12	6.185E+9	   19.9627	   22.0078	   18.0534	   -3.3458	
 -340.0000	2.084E-12	6.397E+9	   19.9653	   22.0056	   18.0506	   -3.3497	
 -350.0000	2.088E-12	6.184E+9	   19.9627	   22.0040	   18.0515	   -3.3503	
 -360.0000	2.083E-12	6.281E+9	   19.9653	   22.0059	   18.0345	   -3.3614	
 -370.0000	2.082E-12	6.380E+9	   19.9627	   22.0031	   18.0367	   -3.3620	
 -380.0000	2.085E-12	6.282E+9	   19.9627	   22.0031	   18.0335	   -3.3644	
 -390.0000	2.083E-12	6.687E+9	   19.9653	   22.0045	   18.0294	   -3.3663	
 -400.0000	2.085E-12	7.363E+9	   19.9653	   22.0045	   18.0294	   -3.3663	
 -420.0000	2.081E-12	9.438E+9	   19.9627	   21.9973	   18.0133	   -3.3841	
 -440.0000	2.081E-12	5.674E+9	   19.9627	   21.9959	   18.0183	   -3.3815	
 -460.0000	2.081E-12	7.359E+9	   19.9627	   21.9959	   18.0183	   -3.3815	
 -480.0000	2.080E-12	7.397E+9	   19.9627	   22.0000	   18.0073	   -3.3864	
 -500.0000	2.084E-12	6.658E+9	   19.9601	   21.9991	   18.0051	   -3.3888	
 -520.0000	2.079E-12	7.083E+9	   19.9601	   21.9991	   18.0051	   -3.3888	
 -540.0000	2.078E-12	6.376E+9	   19.9627	   21.9947	   17.9924	   -3.4018	
 -560.0000	2.075E-12	7.426E+9	   19.9627	   21.9954	   17.9823	   -3.4087	
 -580.0000	2.078E-12	6.943E+9	   19.9627	   21.9958	   17.9877	   -3.4044	
 -600.0000	2.076E-12	8.163E+9	   19.9627	   21.9958	   17.9877	   -3.4044

File: Diodes/Halfmoon/Diodes/Data/PreIrrad/2S/38874/011/CV_38874_011_2-S_HM_XX_DIODEQUARTER_3_9_2022_11_25_13_AM.txt
GCD Test
Bias: 5000.000000
CV_38874_011_2-S_HM_XX_DIODEQUARTER
Date/Time: 3/9/2022 11:25:13 AM
Sensor Name: 
Type: P
Annealing Status: Unirradiated
Environment: 20C
Tester: Andrew Kent

Time Delay per Ramp Step (s): 0.500

CV Time Delay per Measurement (s) :0.500

AC Voltage (V): 0.500

Current Number of measurements per voltage: 1.000

IV Time Delay per Measurement (s) :0.000


BiasVoltage	LCR_Cp_freqNaN	LCR_Rp_freqNaN	Temperature	Air_Temp	Humidity	Dewpoint	
  -10.0000	7.467E-12	4.438E+9	   20.0013	   21.9297	   18.0617	   -3.4034	
  -20.0000	4.958E-12	5.798E+9	   19.9987	   21.9316	   18.0528	   -3.4084	
  -30.0000	3.675E-12	6.191E+9	   19.9987	   21.9323	   18.0598	   -3.4027	
  -40.0000	2.688E-12	5.050E+9	   19.9987	   21.9323	   18.0500	   -3.4100	
  -50.0000	1.853E-12	5.938E+9	   19.9987	   21.9349	   18.0576	   -3.4021	
  -60.0000	1.559E-12	8.210E+8	   20.0013	   21.9318	   18.0538	   -3.4076	
  -70.0000	6.290E-13	3.987E+9	   19.9987	   21.9348	   18.0569	   -3.4027	
  -80.0000	5.622E-13	3.949E+9	   19.9987	   21.9367	   18.0560	   -3.4019	
  -90.0000	5.126E-13	4.002E+9	   20.0013	   21.9351	   18.0560	   -3.4032	
 -100.0000	4.703E-13	4.161E+9	   19.9987	   21.9366	   18.0515	   -3.4052	
 -110.0000	4.331E-13	4.173E+9	   19.9987	   21.9366	   18.0585	   -3.4001	
 -120.0000	4.009E-13	4.623E+9	   20.0013	   21.9337	   18.0636	   -3.3987	
 -130.0000	3.707E-13	5.033E+9	   20.0013	   21.9349	   18.0626	   -3.3984	
 -140.0000	3.473E-13	5.191E+9	   20.0013	   21.9335	   18.0614	   -3.4005	
 -150.0000	3.248E-13	5.576E+9	   20.0013	   21.9335	   18.0626	   -3.3996	
 -160.0000	3.046E-13	4.996E+9	   20.0013	   21.9335	   18.0626	   -3.3996	
 -170.0000	2.774E-13	5.361E+9	   20.0013	   21.9347	   18.0576	   -3.4024	
 -180.0000	2.587E-13	5.885E+9	   20.0013	   21.9356	   18.0588	   -3.4007	
 -190.0000	2.410E-13	5.567E+9	   19.9987	   21.9318	   18.0633	   -3.4005	
 -200.0000	2.316E-13	5.537E+9	   20.0013	   21.9303	   18.0626	   -3.4022	
 -210.0000	2.216E-13	7.034E+9	   20.0013	   21.9303	   18.0626	   -3.4022	
 -220.0000	2.178E-13	6.581E+9	   19.9987	   21.9296	   18.0759	   -3.3929	
 -230.0000	2.154E-13	5.355E+9	   19.9987	   21.9335	   18.0708	   -3.3935	
 -240.0000	2.167E-13	6.804E+9	   19.9987	   21.9313	   18.0702	   -3.3958	
 -250.0000	2.137E-13	6.195E+9	   19.9987	   21.9313	   18.0702	   -3.3958	
 -260.0000	2.105E-13	6.019E+9	   20.0013	   21.9313	   18.0781	   -3.3899	
 -270.0000	2.076E-13	6.063E+9	   20.0013	   21.9348	   18.0857	   -3.3814	
 -280.0000	2.058E-13	5.794E+9	   20.0013	   21.9330	   18.0778	   -3.3887	
 -290.0000	2.055E-13	6.056E+9	   20.0013	   21.9340	   18.0904	   -3.3786	
 -300.0000	2.063E-13	5.756E+9	   20.0013	   21.9311	   18.0901	   -3.3812	
 -310.0000	2.055E-13	6.426E+9	   20.0013	   21.9328	   18.0908	   -3.3793	
 -320.0000	2.035E-13	6.034E+9	   20.0013	   21.9310	   18.0952	   -3.3775	
 -330.0000	2.041E-13	7.655E+9	   19.9987	   21.9315	   18.0999	   -3.3736	
 -340.0000	2.027E-13	7.131E+9	   19.9987	   21.9287	   18.1151	   -3.3647	
 -350.0000	1.991E-13	6.580E+9	   19.9987	   21.9264	   18.1110	   -3.3696	
 -360.0000	2.016E-13	7.647E+9	   19.9961	   21.9278	   18.1088	   -3.3701	
 -370.0000	2.019E-13	7.005E+9	   19.9961	   21.9284	   18.1101	   -3.3687	
 -380.0000	2.001E-13	8.026E+9	   19.9961	   21.9231	   18.1139	   -3.3702	
 -390.0000	1.986E-13	7.266E+9	   19.9987	   21.9249	   18.1211	   -3.3634	
 -400.0000	2.023E-13	6.956E+9	   19.9987	   21.9205	   18.1208	   -3.3672	
 -420.0000	1.978E-13	7.596E+9	   20.0013	   21.9321	   18.1195	   -3.3587	
 -440.0000	1.979E-13	7.261E+9	   20.0013	   21.9294	   18.1335	   -3.3506	
 -460.0000	1.993E-13	6.255E+9	   20.0039	   21.9284	   18.1328	   -3.3519	
 -480.0000	1.976E-13	6.943E+9	   20.0064	   21.9278	   18.1392	   -3.3477	
 -500.0000	2.000E-13	7.509E+9	   20.0064	   21.9278	   18.1401	   -3.3470	
 -520.0000	2.002E-13	7.091E+9	   20.0039	   21.9295	   18.1480	   -3.3398	
 -540.0000	1.987E-13	6.938E+9	   20.0013	   21.9198	   18.1483	   -3.3475	
 -560.0000	1.981E-13	7.853E+9	   20.0013	   21.9277	   18.1562	   -3.3352	
 -580.0000	1.984E-13	6.921E+9	   20.0013	   21.9277	   18.1607	   -3.3319	
 -600.0000	1.960E-13	7.543E+9	   19.9987	   21.9282	   18.1603	   -3.3318

File: Diodes/Halfmoon/Diodes/Data/PreIrrad/2S/38874/011/IV_38874_011_2-S_HM_XX_DIODEQUARTER_3_9_2022_11_20_55_AM.txt
GCD Test
Bias: 5000.000000
IV_38874_011_2-S_HM_XX_DIODEQUARTER
Date/Time: 3/9/2022 11:20:55 AM
Sensor Name: 
Type: P
Annealing Status: Unirradiated
Environment: 20C
Tester: Andrew Kent

Time Delay per Ramp Step (s): 0.500

CV Time Delay per Measurement (s) :0.500

AC Voltage (V): 0.500

Current Number of measurements per voltage: 1.000

IV Time Delay per Measurement (s) :0.000


BiasVoltage	Total Current_Avg	Total Current_0	Bias Current_Avg	Bias Current_0	Temperature	Air_Temp	Humidity	Dewpoint	
  -10.0000	 1.7940E-9	 1.7940E-9	-4.697057E-11	-4.697057E-11	   20.1789	   21.9582	   18.1961	   -3.2929	
  -20.0000	 1.4410E-9	 1.4410E-9	-5.105788E-11	-5.105788E-11	   20.1789	   21.9518	   18.1961	   -3.2862	
  -30.0000	 1.1270E-9	 1.1270E-9	-5.526741E-11	-5.526741E-11	   20.1763	   21.9484	   18.1863	   -3.2962	
  -40.0000	9.3400E-10	9.3400E-10	-6.155684E-11	-6.155684E-11	   20.1737	   21.9518	   18.2043	   -3.2802	
  -50.0000	8.1300E-10	8.1300E-10	-6.826672E-11	-6.826672E-11	   20.1686	   21.9512	   18.2056	   -3.2798	
  -60.0000	6.5200E-10	6.5200E-10	-7.198021E-11	-7.198021E-11	   20.1634	   21.9558	   18.2113	   -3.2718	
  -70.0000	5.3200E-10	5.3200E-10	-7.353435E-11	-7.353435E-11	   20.1583	   21.9461	   18.2116	   -3.2795	
  -80.0000	4.3300E-10	4.3300E-10	-7.445470E-11	-7.445470E-11	   20.1531	   21.9480	   18.2078	   -3.2807	
  -90.0000	2.5700E-10	2.5700E-10	-7.537058E-11	-7.537058E-11	   20.1454	   21.9497	   18.2201	   -3.2703	
 -100.0000	1.6600E-10	1.6600E-10	-7.612576E-11	-7.612576E-11	   20.1403	   21.9497	   18.2182	   -3.2703	
 -110.0000	1.3200E-10	1.3200E-10	-7.688421E-11	-7.688421E-11	   20.1351	   21.9505	   18.2185	   -3.2710	
 -120.0000	8.2000E-11	8.2000E-11	-7.776792E-11	-7.776792E-11	   20.1326	   21.9479	   18.2255	   -3.2729	
 -130.0000	5.5000E-11	5.5000E-11	-7.825334E-11	-7.825334E-11	   20.1326	   21.9500	   18.2255	   -3.2661	
 -140.0000	1.0100E-10	1.0100E-10	-7.839571E-11	-7.839571E-11	   20.1274	   21.9526	   18.2283	   -3.2619	
 -150.0000	5.7000E-11	5.7000E-11	-7.928821E-11	-7.928821E-11	   20.1223	   21.9478	   18.2283	   -3.2657	
 -160.0000	-1.2000E-10	-1.2000E-10	-8.005359E-11	-8.005359E-11	   20.1197	   21.9496	   18.2381	   -3.2571	
 -170.0000	-7.5000E-11	-7.5000E-11	-8.109310E-11	-8.109310E-11	   20.1171	   21.9475	   18.2324	   -3.2630	
 -180.0000	-1.9500E-10	-1.9500E-10	-8.220780E-11	-8.220780E-11	   20.1120	   21.9432	   18.2375	   -3.2628	
 -190.0000	-2.2800E-10	-2.2800E-10	-8.390857E-11	-8.390857E-11	   20.1094	   21.9422	   18.2394	   -3.2623	
 -200.0000	-1.4900E-10	-1.4900E-10	-8.565768E-11	-8.565768E-11	   20.1042	   21.9394	   18.2312	   -3.2705	
 -210.0000	-2.2200E-10	-2.2200E-10	-8.707982E-11	-8.707982E-11	   20.1017	   21.9484	   18.2426	   -3.2549	
 -220.0000	-1.9900E-10	-1.9900E-10	-8.853800E-11	-8.853800E-11	   20.0991	   21.9441	   18.2438	   -3.2574	
 -230.0000	-3.5600E-10	-3.5600E-10	-9.015545E-11	-9.015545E-11	   20.0939	   21.9452	   18.2498	   -3.2521	
 -240.0000	-3.8100E-10	-3.8100E-10	-9.111841E-11	-9.111841E-11	   20.0914	   21.9416	   18.2378	   -3.2639	
 -250.0000	-3.0000E-10	-3.0000E-10	-9.172757E-11	-9.172757E-11	   20.0888	   21.9427	   18.2426	   -3.2595	
 -260.0000	-2.9400E-10	-2.9400E-10	-9.287628E-11	-9.287628E-11	   20.0862	   21.9416	   18.2486	   -3.2560	
 -270.0000	-3.3600E-10	-3.3600E-10	-9.355994E-11	-9.355994E-11	   20.0837	   21.9436	   18.2356	   -3.2639	
 -280.0000	-3.4400E-10	-3.4400E-10	-9.447520E-11	-9.447520E-11	   20.0785	   21.9411	   18.2407	   -3.2622	
 -290.0000	-3.7700E-10	-3.7700E-10	-9.586101E-11	-9.586101E-11	   20.0759	   21.9446	   18.2315	   -3.2660	
 -300.0000	-4.1700E-10	-4.1700E-10	-9.670949E-11	-9.670949E-11	   20.0734	   21.9385	   18.2362	   -3.2675	
 -310.0000	-4.1100E-10	-4.1100E-10	-9.678326E-11	-9.678326E-11	   20.0708	   21.9416	   18.2309	   -3.2690	
 -320.0000	-5.4200E-10	-5.4200E-10	-9.776149E-11	-9.776149E-11	   20.0656	   21.9416	   18.2432	   -3.2690	
 -330.0000	-5.7000E-10	-5.7000E-10	-9.782302E-11	-9.782302E-11	   20.0631	   21.9385	   18.2347	   -3.2625	
 -340.0000	-4.7000E-10	-4.7000E-10	-9.899112E-11	-9.899112E-11	   20.0605	   21.9389	   18.2347	   -3.2684	
 -350.0000	-4.7900E-10	-4.7900E-10	-9.915229E-11	-9.915229E-11	   20.0553	   21.9388	   18.2356	   -3.2668	
 -360.0000	-6.3300E-10	-6.3300E-10	-9.984468E-11	-9.984468E-11	   20.0553	   21.9388	   18.2277	   -3.2678	
 -370.0000	-6.4900E-10	-6.4900E-10	-1.005501E-10	-1.005501E-10	   20.0553	   21.9380	   18.2277	   -3.2743	
 -380.0000	-5.3900E-10	-5.3900E-10	-1.009148E-10	-1.009148E-10	   20.0528	   21.9355	   18.2207	   -3.2814	
 -390.0000	-6.5800E-10	-6.5800E-10	-1.013735E-10	-1.013735E-10	   20.0476	   21.9416	   18.2170	   -3.2792	
 -400.0000	-6.8500E-10	-6.8500E-10	-1.018148E-10	-1.018148E-10	   20.0450	   21.9423	   18.2109	   -3.2830	
 -420.0000	-7.8900E-10	-7.8900E-10	-1.032689E-10	-1.032689E-10	   20.0450	   21.9391	   18.2163	   -3.2817	
 -440.0000	-7.9800E-10	-7.9800E-10	-1.039257E-10	-1.039257E-10	   20.0399	   21.9373	   18.2151	   -3.2841	
 -460.0000	-8.5900E-10	-8.5900E-10	-1.049112E-10	-1.049112E-10	   20.0399	   21.9372	   18.2090	   -3.2886	
 -480.0000	-9.3900E-10	-9.3900E-10	-1.060159E-10	-1.060159E-10	   20.0373	   21.9331	   18.2024	   -3.2968	
 -500.0000	-9.5500E-10	-9.5500E-10	-1.068477E-10	-1.068477E-10	   20.0347	   21.9379	   18.1951	   -3.2983	
 -520.0000	-1.0080E-9	-1.0080E-9	-1.075713E-10	-1.075713E-10	   20.0322	   21.9353	   18.1904	   -3.3038	
 -540.0000	-1.0570E-9	-1.0570E-9	-1.085367E-10	-1.085367E-10	   20.0296	   21.9378	   18.1856	   -3.3053	
 -560.0000	-1.1730E-9	-1.1730E-9	-1.089714E-10	-1.089714E-10	   20.0296	   21.9342	   18.1733	   -3.3174	
 -580.0000	-1.1780E-9	-1.1780E-9	-1.102224E-10	-1.102224E-10	   20.0270	   21.9323	   18.1762	   -3.3168	
 -600.0000	-1.3620E-9	-1.3620E-9	-1.108296E-10	-1.108296E-10	   20.0245	   21.9353	   18.1752	   -3.3151	
 -620.0000	-1.3620E-9	-1.3620E-9	-1.118130E-10	-1.118130E-10	   20.0219	   21.9321	   18.1695	   -3.3218	
 -640.0000	-1.3790E-9	-1.3790E-9	-1.125374E-10	-1.125374E-10	   20.0219	   21.9352	   18.1632	   -3.3240	
 -660.0000	-1.4290E-9	-1.4290E-9	-1.135804E-10	-1.135804E-10	   20.0219	   21.9352	   18.1632	   -3.3240	
 -680.0000	-1.4560E-9	-1.4560E-9	-1.138721E-10	-1.138721E-10	   20.0167	   21.9352	   18.1531	   -3.3314	
 -700.0000	-1.4650E-9	-1.4650E-9	-1.151162E-10	-1.151162E-10	   20.0167	   21.9331	   18.1550	   -3.3318	
 -720.0000	-1.5000E-9	-1.5000E-9	-1.153900E-10	-1.153900E-10	   20.0142	   21.9314	   18.1439	   -3.3413	
 -740.0000	-1.5660E-9	-1.5660E-9	-1.166711E-10	-1.166711E-10	   20.0116	   21.9314	   18.1373	   -3.3462	
 -760.0000	-1.5350E-9	-1.5350E-9	-1.178183E-10	-1.178183E-10	   20.0090	   21.9314	   18.1287	   -3.3462	
 -780.0000	-1.5560E-9	-1.5560E-9	-1.183636E-10	-1.183636E-10	   20.0090	   21.9314	   18.1287	   -3.3525	
 -800.0000	-1.6670E-9	-1.6670E-9	-1.196189E-10	-1.196189E-10	   20.0090	   21.9308	   18.1256	   -3.3553	
 -820.0000	-1.6510E-9	-1.6510E-9	-1.204239E-10	-1.204239E-10	   20.0064	   21.9308	   18.1221	   -3.3553	
 -840.0000	-1.6590E-9	-1.6590E-9	-1.217735E-10	-1.217735E-10	   20.0064	   21.9283	   18.1221	   -3.3598	
 -860.0000	-1.7100E-9	-1.7100E-9	-1.234770E-10	-1.234770E-10	   20.0064	   21.9325	   18.1195	   -3.3583	
 -880.0000	-1.7190E-9	-1.7190E-9	-1.250555E-10	-1.250555E-10	   20.0039	   21.9309	   18.1176	   -3.3610	
 -900.0000	-1.7150E-9	-1.7150E-9	-1.272977E-10	-1.272977E-10	   20.0064	   21.9320	   18.1230	   -3.3561	
 -920.0000	-1.8690E-9	-1.8690E-9	-1.289324E-10	-1.289324E-10	   20.0064	   21.9320	   18.1230	   -3.3561	
 -940.0000	-1.8920E-9	-1.8920E-9	-1.309423E-10	-1.309423E-10	   20.0013	   21.9282	   18.1088	   -3.3697	
 -960.0000	-1.9360E-9	-1.9360E-9	-1.336286E-10	-1.336286E-10	   20.0039	   21.9261	   18.0993	   -3.3785	
 -980.0000	-1.9080E-9	-1.9080E-9	-1.369021E-10	-1.369021E-10	   20.0039	   21.9261	   18.0993	   -3.3785	
-1000.0000	-1.9670E-9	-1.9670E-9	-1.396312E-10	-1.396312E-10	   20.0013	   21.9283	   18.0917	   -3.3823
