Repository: ctiley/CERN_CMS_Silicon_Sensor

# CERN_CMS_Silicon_Sensor

# Code To-Do 
- Double check Halfmoon Diode Data

# Lab To-Do
- Measure more HGCAL Diodes
- Measure rest of Unirradiated Halfmoon Diodes
- Rebond D0 Diode
- Cleanup Wires at Alibava Station
-

File: Diodes/Halfmoon/Diodes/Data/PreIrrad/PSS/34252/008_RINSC/Original/CV_34252_008_PSS_HM_XX_DIODEHALFPSTOP_4_27_2021_2_59_02_PM.txt
GCD Test
Bias: 5000.000000
CV_34252_008_PSS_HM_XX_DIODEHALFPSTOP
Date/Time: 4/27/2021 2:59:02 PM
Sensor Name: DIODEHALFPSTOP
Type: P
Annealing Status: Unirradiated
Environment: RT
Tester: Andrew Kent

Time Delay per Ramp Step (s): 0.500

CV Time Delay per Measurement (s) :0.500

AC Voltage (V): 0.500

Current Number of measurements per voltage: 1.000

IV Time Delay per Measurement (s) :0.000


BiasVoltage	LCR_Cp_freqNaN	LCR_Rp_freqNaN	Temperature	Air_Temp	Humidity	Dewpoint	
   -5.0000	2.110E-11	3.718E+8	   22.9394	   23.1809	    6.2059	  -15.9588	
  -10.0000	1.626E-11	3.744E+8	   22.9394	   23.1792	    6.1901	  -15.9906	
  -15.0000	1.410E-11	4.045E+8	   22.9394	   23.1792	    6.1869	  -15.9967	
  -20.0000	1.278E-11	4.257E+8	   22.9394	   23.1792	    6.1869	  -15.9967	
  -25.0000	1.192E-11	4.265E+8	   22.9394	   23.1836	    6.1531	  -16.0592	
  -30.0000	1.133E-11	4.395E+8	   22.9394	   23.1835	    6.1559	  -16.0537	
  -35.0000	1.087E-11	4.257E+8	   22.9394	   23.1833	    6.1600	  -16.0459	
  -40.0000	1.048E-11	4.285E+8	   22.9394	   23.1818	    6.1803	  -16.0077	
  -45.0000	1.016E-11	4.404E+8	   22.9419	   23.1830	    6.1841	  -15.9995	
  -50.0000	9.902E-12	4.317E+8	   22.9394	   23.1851	    6.2100	  -15.9478	
  -55.0000	9.673E-12	4.353E+8	   22.9419	   23.1852	    6.2302	  -15.9088	
  -60.0000	9.466E-12	4.491E+8	   22.9419	   23.1841	    6.2362	  -15.8980	
  -65.0000	9.287E-12	4.576E+8	   22.9419	   23.1814	    6.2441	  -15.8848	
  -70.0000	9.127E-12	4.558E+8	   22.9419	   23.1837	    6.2631	  -15.8468	
  -75.0000	8.983E-12	4.626E+8	   22.9419	   23.1882	    6.2884	  -15.7952	
  -80.0000	8.859E-12	4.616E+8	   22.9419	   23.1916	    6.3248	  -15.7235	
  -85.0000	8.736E-12	4.744E+8	   22.9445	   23.1872	    6.3071	  -15.7603	
  -90.0000	8.623E-12	4.920E+8	   22.9419	   23.1841	    6.3172	  -15.7433	
  -95.0000	8.526E-12	4.877E+8	   22.9419	   23.1841	    6.2998	  -15.7764	
 -100.0000	8.425E-12	5.121E+8	   22.9419	   23.1857	    6.3074	  -15.7608	
 -105.0000	8.330E-12	5.406E+8	   22.9419	   23.1878	    6.3080	  -15.7581	
 -110.0000	8.235E-12	5.777E+8	   22.9419	   23.1863	    6.3087	  -15.7580	
 -115.0000	8.149E-12	6.148E+8	   22.9445	   23.1852	    6.3159	  -15.7449	
 -120.0000	8.081E-12	6.032E+8	   22.9419	   23.1872	    6.3011	  -15.7717	
 -125.0000	8.014E-12	5.996E+8	   22.9445	   23.1847	    6.2875	  -15.7995	
 -130.0000	7.946E-12	6.234E+8	   22.9419	   23.1893	    6.2717	  -15.8264	
 -135.0000	7.891E-12	6.287E+8	   22.9419	   23.1854	    6.2378	  -15.8940	
 -140.0000	7.832E-12	6.413E+8	   22.9445	   23.1859	    6.2318	  -15.9052	
 -145.0000	7.779E-12	6.212E+8	   22.9419	   23.1860	    6.2413	  -15.8869	
 -150.0000	7.726E-12	6.466E+8	   22.9419	   23.1887	    6.2511	  -15.8662	
 -155.0000	7.679E-12	6.300E+8	   22.9445	   23.1837	    6.2568	  -15.8588	
 -160.0000	7.633E-12	6.659E+8	   22.9445	   23.1893	    6.2571	  -15.8542	
 -165.0000	7.586E-12	6.720E+8	   22.9445	   23.1897	    6.2498	  -15.8679	
 -170.0000	7.545E-12	6.551E+8	   22.9445	   23.1874	    6.2517	  -15.8659	
 -175.0000	7.504E-12	6.527E+8	   22.9445	   23.1891	    6.2622	  -15.8446	
 -180.0000	7.467E-12	6.494E+8	   22.9445	   23.1859	    6.2755	  -15.8216	
 -185.0000	7.428E-12	6.871E+8	   22.9445	   23.1884	    6.2565	  -15.8561	
 -190.0000	7.396E-12	6.543E+8	   22.9445	   23.1897	    6.2498	  -15.8678	
 -195.0000	7.355E-12	7.013E+8	   22.9445	   23.1897	    6.2498	  -15.8678	
 -200.0000	7.326E-12	6.951E+8	   22.9445	   23.1895	    6.2413	  -15.8844	
 -205.0000	7.285E-12	7.027E+8	   22.9445	   23.1890	    6.2448	  -15.8781	
 -210.0000	7.255E-12	7.053E+8	   22.9445	   23.1890	    6.2783	  -15.8139	
 -215.0000	7.224E-12	6.860E+8	   22.9445	   23.1846	    6.2862	  -15.8020	
 -220.0000	7.190E-12	6.997E+8	   22.9445	   23.1931	    6.2751	  -15.8169	
 -225.0000	7.163E-12	6.830E+8	   22.9471	   23.1888	    6.2486	  -15.8710	
 -230.0000	7.131E-12	7.006E+8	   22.9445	   23.1932	    6.2334	  -15.8969	
 -235.0000	7.099E-12	7.068E+8	   22.9445	   23.1909	    6.2255	  -15.9138	
 -240.0000	7.073E-12	7.141E+8	   22.9471	   23.1909	    6.2302	  -15.9047	
 -245.0000	7.046E-12	7.289E+8	   22.9445	   23.1897	    6.2460	  -15.8751	
 -250.0000	7.021E-12	7.356E+8	   22.9471	   23.1880	    6.2682	  -15.8340	
 -255.0000	7.010E-12	7.112E+8	   22.9445	   23.1902	    6.2625	  -15.8432	
 -260.0000	6.993E-12	7.321E+8	   22.9445	   23.1902	    6.2625	  -15.8432	
 -265.0000	6.986E-12	7.052E+8	   22.9471	   23.1917	    6.2470	  -15.8718	
 -270.0000	6.975E-12	7.308E+8	   22.9471	   23.1925	    6.2350	  -15.8944	
 -275.0000	6.955E-12	7.394E+8	   22.9471	   23.1935	    6.2460	  -15.8724	
 -280.0000	6.935E-12	7.394E+8	   22.9471	   23.1951	    6.2549	  -15.8542	
 -285.0000	6.903E-12	7.907E+8	   22.9471	   23.1920	    6.2619	  -15.8432	
 -290.0000	6.882E-12	9.528E+8	   22.9471	   23.1923	    6.2622	  -15.8423	
 -295.0000	6.875E-12	1.049E+9	   22.9471	   23.1947	    6.2369	  -15.8892	
 -300.0000	6.872E-12	1.073E+9	   22.9471	   23.1962	    6.2236	  -15.9136	
 -305.0000	6.867E-12	1.080E+9	   22.9471	   23.1937	    6.2144	  -15.9331	
 -310.0000	6.859E-12	1.167E+9	   22.9471	   23.1902	    6.2021	  -15.9594	
 -315.0000	6.857E-12	1.168E+9	   22.9471	   23.1924	    6.1935	  -15.9743	
 -320.0000	6.852E-12	1.225E+9	   22.9471	   23.1946	    6.1970	  -15.9660	
 -325.0000	6.847E-12	1.299E+9	   22.9471	   23.1933	    6.1926	  -15.9755	
 -330.0000	6.846E-12	1.261E+9	   22.9497	   23.1938	    6.1682	  -16.0223	
 -335.0000	6.843E-12	1.308E+9	   22.9471	   23.1923	    6.1803	  -16.0001	
 -340.0000	6.839E-12	1.328E+9	   22.9471	   23.1957	    6.1667	  -16.0240	
 -345.0000	6.839E-12	1.402E+9	   22.9497	   23.1938	    6.1866	  -15.9868	
 -350.0000	6.839E-12	1.400E+9	   22.9471	   23.1954	    6.2144	  -15.9319	
 -355.0000	6.837E-12	1.406E+9	   22.9471	   23.1924	    6.2249	  -15.9139	
 -360.0000	6.835E-12	1.453E+9	   22.9471	   23.1924	    6.2249	  -15.9139	
 -365.0000	6.831E-12	1.457E+9	   22.9497	   23.1961	    6.2119	  -15.9362	
 -370.0000	6.827E-12	1.508E+9	   22.9497	   23.1985	    6.1888	  -15.9791	
 -375.0000	6.831E-12	1.599E+9	   22.9497	   23.1979	    6.1904	  -15.9764	
 -380.0000	6.825E-12	1.499E+9	   22.9497	   23.1973	    6.1818	  -15.9934	
 -385.0000	6.821E-12	1.558E+9	   22.9497	   23.1982	    6.1711	  -16.0136	
 -390.0000	6.824E-12	1.648E+9	   22.9497	   23.1990	    6.1689	  -16.0173	
 -395.0000	6.821E-12	1.620E+9	   22.9497	   23.1982	    6.1799	  -15.9965	
 -400.0000	6.823E-12	1.624E+9	   22.9497	   23.1982	    6.1645	  -16.0265	
 -410.0000	6.821E-12	1.677E+9	   22.9497	   23.2010	    6.1670	  -16.0196	
 -420.0000	6.817E-12	1.701E+9	   22.9497	   23.2034	    6.1569	  -16.0375	
 -430.0000	6.813E-12	1.674E+9	   22.9497	   23.2019	    6.1512	  -16.0496	
 -440.0000	6.812E-12	1.752E+9	   22.9497	   23.2019	    6.1483	  -16.0552	
 -450.0000	6.810E-12	1.753E+9	   22.9497	   23.2016	    6.1471	  -16.0579	
 -460.0000	6.811E-12	1.747E+9	   22.9522	   23.2037	    6.1373	  -16.0754	
 -470.0000	6.811E-12	1.787E+9	   22.9522	   23.2046	    6.1429	  -16.0637	
 -480.0000	6.803E-12	1.817E+9	   22.9497	   23.2048	    6.1341	  -16.0808	
 -490.0000	6.806E-12	1.783E+9	   22.9522	   23.1997	    6.1319	  -16.0888	
 -500.0000	6.806E-12	1.889E+9	   22.9522	   23.2022	    6.1199	  -16.1105	
 -510.0000	6.804E-12	1.851E+9	   22.9497	   23.1998	    6.1325	  -16.0875	
 -520.0000	6.806E-12	1.856E+9	   22.9522	   23.2032	    6.1461	  -16.0585	
 -530.0000	6.805E-12	1.882E+9	   22.9548	   23.2035	    6.1774	  -15.9975	
 -540.0000	6.806E-12	1.853E+9	   22.9522	   23.2035	    6.1958	  -15.9620	
 -550.0000	6.803E-12	1.844E+9	   22.9522	   23.2035	    6.2094	  -15.9620	
 -560.0000	6.801E-12	1.942E+9	   22.9522	   23.2076	    6.2094	  -15.9328	
 -570.0000	6.800E-12	1.777E+9	   22.9522	   23.2054	    6.2264	  -15.9014	
 -580.0000	6.802E-12	1.825E+9	   22.9522	   23.2023	    6.2464	  -15.8654	
 -590.0000	6.801E-12	1.863E+9	   22.9522	   23.2023	    6.2777	  -15.8054	
 -600.0000	6.800E-12	1.862E+9	   22.9522	   23.2059	    6.2887	  -15.7817

File: Diodes/Halfmoon/Diodes/Data/PreIrrad/PSS/34252/008_RINSC/Original/IV_34252_008_PSS_HM_XX_DIODEHALF_4_27_2021_2_35_06_PM.txt
GCD Test
Bias: 5000.000000
IV_34252_008_PSS_HM_XX_DIODEHALF
Date/Time: 4/27/2021 2:35:06 PM
Sensor Name: DIODEHALF
Type: P
Annealing Status: Unirradiated
Environment: RT
Tester: Andrew Kent

Time Delay per Ramp Step (s): 0.500

CV Time Delay per Measurement (s) :0.500

AC Voltage (V): 0.500

Current Number of measurements per voltage: 1.000

IV Time Delay per Measurement (s) :0.000


BiasVoltage	Bias Current_Avg	Bias Current_0	Temperature	Air_Temp	Humidity	Dewpoint	
   -5.0000	-1.177422E-9	-1.177422E-9	   22.9059	   23.1170	    6.2818	  -15.8594	
  -10.0000	-1.183720E-9	-1.183720E-9	   22.9059	   23.1170	    6.2818	  -15.8594	
  -15.0000	-1.186358E-9	-1.186358E-9	   22.9059	   23.1133	    6.2859	  -15.8543	
  -20.0000	-1.192868E-9	-1.192868E-9	   22.9059	   23.1186	    6.2834	  -15.8552	
  -25.0000	-1.196423E-9	-1.196423E-9	   22.9059	   23.1186	    6.2834	  -15.8552	
  -30.0000	-1.200220E-9	-1.200220E-9	   22.9059	   23.1186	    6.2868	  -15.8486	
  -35.0000	-1.204265E-9	-1.204265E-9	   22.9059	   23.1186	    6.2868	  -15.8486	
  -40.0000	-1.209724E-9	-1.209724E-9	   22.9059	   23.1200	    6.2701	  -15.8796	
  -45.0000	-1.215691E-9	-1.215691E-9	   22.9084	   23.1202	    6.2682	  -15.8831	
  -50.0000	-1.219937E-9	-1.219937E-9	   22.9084	   23.1202	    6.2682	  -15.8831	
  -55.0000	-1.223736E-9	-1.223736E-9	   22.9059	   23.1186	    6.2521	  -15.9151	
  -60.0000	-1.228848E-9	-1.228848E-9	   22.9059	   23.1186	    6.2521	  -15.9151	
  -65.0000	-1.230318E-9	-1.230318E-9	   22.9084	   23.1168	    6.2536	  -15.9134	
  -70.0000	-1.231706E-9	-1.231706E-9	   22.9059	   23.1200	    6.2457	  -15.9262	
  -75.0000	-1.232696E-9	-1.232696E-9	   22.9059	   23.1200	    6.2457	  -15.9262	
  -80.0000	-1.233649E-9	-1.233649E-9	   22.9059	   23.1206	    6.2340	  -15.9482	
  -85.0000	-1.236597E-9	-1.236597E-9	   22.9059	   23.1206	    6.2340	  -15.9482	
  -90.0000	-1.236154E-9	-1.236154E-9	   22.9059	   23.1163	    6.2571	  -15.9071	
  -95.0000	-1.236916E-9	-1.236916E-9	   22.9084	   23.1223	    6.2631	  -15.8912	
 -100.0000	-1.237177E-9	-1.237177E-9	   22.9084	   23.1223	    6.2631	  -15.8912	
 -105.0000	-1.237719E-9	-1.237719E-9	   22.9059	   23.1223	    6.2653	  -15.8870	
 -110.0000	-1.238683E-9	-1.238683E-9	   22.9059	   23.1223	    6.2653	  -15.8870	
 -115.0000	-1.238486E-9	-1.238486E-9	   22.9059	   23.1188	    6.2514	  -15.9162	
 -120.0000	-1.240317E-9	-1.240317E-9	   22.9059	   23.1188	    6.2514	  -15.9162	
 -125.0000	-1.240046E-9	-1.240046E-9	   22.9059	   23.1157	    6.2527	  -15.9160	
 -130.0000	-1.240577E-9	-1.240577E-9	   22.9059	   23.1157	    6.2527	  -15.9160	
 -135.0000	-1.240787E-9	-1.240787E-9	   22.9084	   23.1175	    6.2606	  -15.8996	
 -140.0000	-1.241130E-9	-1.241130E-9	   22.9084	   23.1175	    6.2669	  -15.8875	
 -145.0000	-1.241753E-9	-1.241753E-9	   22.9084	   23.1175	    6.2669	  -15.8875	
 -150.0000	-1.242113E-9	-1.242113E-9	   22.9059	   23.1229	    6.2691	  -15.8793	
 -155.0000	-1.242100E-9	-1.242100E-9	   22.9059	   23.1229	    6.2691	  -15.8793	
 -160.0000	-1.242698E-9	-1.242698E-9	   22.9084	   23.1169	    6.2704	  -15.8812	
 -165.0000	-1.243529E-9	-1.243529E-9	   22.9084	   23.1169	    6.2704	  -15.8812	
 -170.0000	-1.243681E-9	-1.243681E-9	   22.9059	   23.1174	    6.2565	  -15.9075	
 -175.0000	-1.243795E-9	-1.243795E-9	   22.9084	   23.1153	    6.2682	  -15.8866	
 -180.0000	-1.245746E-9	-1.245746E-9	   22.9084	   23.1153	    6.2682	  -15.8866	
 -185.0000	-1.246369E-9	-1.246369E-9	   22.9084	   23.1153	    6.2995	  -15.8269	
 -190.0000	-1.246825E-9	-1.246825E-9	   22.9084	   23.1153	    6.2995	  -15.8269	
 -195.0000	-1.247382E-9	-1.247382E-9	   22.9084	   23.1151	    6.3159	  -15.7958	
 -200.0000	-1.247155E-9	-1.247155E-9	   22.9084	   23.1151	    6.3159	  -15.7958	
 -205.0000	-1.247333E-9	-1.247333E-9	   22.9084	   23.1149	    6.3295	  -15.7701	
 -210.0000	-1.247391E-9	-1.247391E-9	   22.9059	   23.1113	    6.3485	  -15.7368	
 -215.0000	-1.248350E-9	-1.248350E-9	   22.9059	   23.1113	    6.3485	  -15.7368	
 -220.0000	-1.249270E-9	-1.249270E-9	   22.9084	   23.1189	    6.3346	  -15.7576	
 -225.0000	-1.249471E-9	-1.249471E-9	   22.9084	   23.1189	    6.3346	  -15.7576	
 -230.0000	-1.249585E-9	-1.249585E-9	   22.9084	   23.1141	    6.3346	  -15.7611	
 -235.0000	-1.250551E-9	-1.250551E-9	   22.9084	   23.1144	    6.3412	  -15.7483	
 -240.0000	-1.251379E-9	-1.251379E-9	   22.9084	   23.1144	    6.3412	  -15.7483	
 -245.0000	-1.252278E-9	-1.252278E-9	   22.9084	   23.1144	    6.3144	  -15.7993	
 -250.0000	-1.252751E-9	-1.252751E-9	   22.9084	   23.1144	    6.3144	  -15.7993	
 -255.0000	-1.253662E-9	-1.253662E-9	   22.9084	   23.1126	    6.3131	  -15.8030	
 -260.0000	-1.253706E-9	-1.253706E-9	   22.9084	   23.1126	    6.3131	  -15.8030	
 -265.0000	-1.254357E-9	-1.254357E-9	   22.9084	   23.1144	    6.2913	  -15.8432	
 -270.0000	-1.254792E-9	-1.254792E-9	   22.9084	   23.1148	    6.2853	  -15.8543	
 -275.0000	-1.255251E-9	-1.255251E-9	   22.9084	   23.1148	    6.2853	  -15.8543	
 -280.0000	-1.256042E-9	-1.256042E-9	   22.9084	   23.1186	    6.2707	  -15.8794	
 -285.0000	-1.256959E-9	-1.256959E-9	   22.9084	   23.1186	    6.2707	  -15.8794	
 -290.0000	-1.257220E-9	-1.257220E-9	   22.9084	   23.1154	    6.2574	  -15.9071	
 -295.0000	-1.257626E-9	-1.257626E-9	   22.9084	   23.1135	    6.2571	  -15.9091	
 -300.0000	-1.257274E-9	-1.257274E-9	   22.9084	   23.1135	    6.2571	  -15.9091	
 -305.0000	-1.258265E-9	-1.258265E-9	   22.9084	   23.1135	    6.2530	  -15.9170	
 -310.0000	-1.258727E-9	-1.258727E-9	   22.9084	   23.1135	    6.2530	  -15.9170	
 -315.0000	-1.258769E-9	-1.258769E-9	   22.9084	   23.1136	    6.2353	  -15.9509	
 -320.0000	-1.259731E-9	-1.259731E-9	   22.9084	   23.1136	    6.2353	  -15.9509	
 -325.0000	-1.259864E-9	-1.259864E-9	   22.9084	   23.1147	    6.2451	  -15.9313	
 -330.0000	-1.260664E-9	-1.260664E-9	   22.9084	   23.1176	    6.2340	  -15.9504	
 -335.0000	-1.261033E-9	-1.261033E-9	   22.9084	   23.1176	    6.2340	  -15.9504	
 -340.0000	-1.261773E-9	-1.261773E-9	   22.9084	   23.1153	    6.2404	  -15.9399	
 -345.0000	-1.261532E-9	-1.261532E-9	   22.9084	   23.1153	    6.2404	  -15.9399	
 -350.0000	-1.262403E-9	-1.262403E-9	   22.9084	   23.1151	    6.2337	  -15.9528	
 -355.0000	-1.262761E-9	-1.262761E-9	   22.9084	   23.1179	    6.2467	  -15.9260	
 -360.0000	-1.263442E-9	-1.263442E-9	   22.9084	   23.1179	    6.2467	  -15.9260	
 -365.0000	-1.263788E-9	-1.263788E-9	   22.9084	   23.1218	    6.2577	  -15.9019	
 -370.0000	-1.265061E-9	-1.265061E-9	   22.9084	   23.1218	    6.2577	  -15.9019	
 -375.0000	-1.265150E-9	-1.265150E-9	   22.9084	   23.1187	    6.2644	  -15.8914	
 -380.0000	-1.265247E-9	-1.265247E-9	   22.9084	   23.1187	    6.2644	  -15.8914	
 -385.0000	-1.266079E-9	-1.266079E-9	   22.9084	   23.1157	    6.2799	  -15.8639	
 -390.0000	-1.266153E-9	-1.266153E-9	   22.9084	   23.1157	    6.2799	  -15.8639	
 -395.0000	-1.266347E-9	-1.266347E-9	   22.9084	   23.1128	    6.2492	  -15.9248	
 -400.0000	-1.266775E-9	-1.266775E-9	   22.9084	   23.1128	    6.2492	  -15.9248	
 -410.0000	-1.267878E-9	-1.267878E-9	   22.9084	   23.1161	    6.2451	  -15.9302	
 -420.0000	-1.268544E-9	-1.268544E-9	   22.9084	   23.1161	    6.2451	  -15.9302	
 -430.0000	-1.269282E-9	-1.269282E-9	   22.9084	   23.1162	    6.2264	  -15.9660	
 -440.0000	-1.271102E-9	-1.271102E-9	   22.9084	   23.1175	    6.2188	  -15.9797	
 -450.0000	-1.270265E-9	-1.270265E-9	   22.9084	   23.1175	    6.2188	  -15.9797	
 -460.0000	-1.270791E-9	-1.270791E-9	   22.9084	   23.1158	    6.2192	  -15.9803	
 -470.0000	-1.272145E-9	-1.272145E-9	   22.9084	   23.1158	    6.2192	  -15.9803	
 -480.0000	-1.273117E-9	-1.273117E-9	   22.9084	   23.1176	    6.2264	  -15.9650	
 -490.0000	-1.273386E-9	-1.273386E-9	   22.9084	   23.1164	    6.2198	  -15.9787	
 -500.0000	-1.274295E-9	-1.274295E-9	   22.9084	   23.1164	    6.2198	  -15.9787	
 -510.0000	-1.276161E-9	-1.276161E-9	   22.9084	   23.1202	    6.2214	  -15.9729	
 -520.0000	-1.277465E-9	-1.277465E-9	   22.9084	   23.1202	    6.2214	  -15.9729	
 -530.0000	-1.278123E-9	-1.278123E-9	   22.9084	   23.1162	    6.2173	  -15.9837	
 -540.0000	-1.278547E-9	-1.278547E-9	   22.9084	   23.1205	    6.2324	  -15.9514	
 -550.0000	-1.279467E-9	-1.279467E-9	   22.9084	   23.1205	    6.2324	  -15.9514	
 -560.0000	-1.280465E-9	-1.280465E-9	   22.9084	   23.1159	    6.2710	  -15.8807	
 -570.0000	-1.281015E-9	-1.281015E-9	   22.9084	   23.1159	    6.2710	  -15.8807	
 -580.0000	-1.282881E-9	-1.282881E-9	   22.9084	   23.1136	    6.3112	  -15.8059	
 -590.0000	-1.283617E-9	-1.283617E-9	   22.9084	   23.1136	    6.3112	  -15.8059	
 -600.0000	-1.284602E-9	-1.284602E-9	   22.9110	   23.1118	    6.3071	  -15.8150	
 -610.0000	-1.285230E-9	-1.285230E-9	   22.9084	   23.1199	    6.2973	  -15.8277	
 -620.0000	-1.286634E-9	-1.286634E-9	   22.9084	   23.1199	    6.2973	  -15.8277	
 -630.0000	-1.287537E-9	-1.287537E-9	   22.9084	   23.1196	    6.2739	  -15.8726	
 -640.0000	-1.289048E-9	-1.289048E-9	   22.9084	   23.1196	    6.2739	  -15.8726	
 -650.0000	-1.290718E-9	-1.290718E-9	   22.9084	   23.1184	    6.2505	  -15.9183	
 -660.0000	-1.292139E-9	-1.292139E-9	   22.9110	   23.1217	    6.2451	  -15.9262	
 -670.0000	-1.293305E-9	-1.293305E-9	   22.9110	   23.1217	    6.2451	  -15.9262	
 -680.0000	-1.295370E-9	-1.295370E-9	   22.9084	   23.1167	    6.2302	  -15.9584	
 -690.0000	-1.298337E-9	-1.298337E-9	   22.9084	   23.1167	    6.2302	  -15.9584	
 -700.0000	-1.299258E-9	-1.299258E-9	   22.9084	   23.1226	    6.2315	  -15.9516	
 -710.0000	-1.301634E-9	-1.301634E-9	   22.9084	   23.1226	    6.2315	  -15.9516	
 -720.0000	-1.304137E-9	-1.304137E-9	   22.9084	   23.1187	    6.2511	  -15.9169	
 -730.0000	-1.307150E-9	-1.307150E-9	   22.9084	   23.1217	    6.2483	  -15.9201	
 -740.0000	-1.309639E-9	-1.309639E-9	   22.9084	   23.1217	    6.2483	  -15.9201	
 -750.0000	-1.312765E-9	-1.312765E-9	   22.9084	   23.1168	    6.2489	  -15.9225	
 -760.0000	-1.316162E-9	-1.316162E-9	   22.9084	   23.1168	    6.2489	  -15.9225	
 -770.0000	-1.319767E-9	-1.319767E-9	   22.9084	   23.1205	    6.2176	  -15.9799	
 -780.0000	-1.323440E-9	-1.323440E-9	   22.9084	   23.1205	    6.2176	  -15.9799	
 -790.0000	-1.327841E-9	-1.327841E-9	   22.9084	   23.1182	    6.2211	  -15.9749	
 -800.0000	-1.333171E-9	-1.333171E-9	   22.9084	   23.1253	    6.2052	  -16.0003	
 -810.0000	-1.338260E-9	-1.338260E-9	   22.9084	   23.1253	    6.2052	  -16.0003	
 -820.0000	-1.343251E-9	-1.343251E-9	   22.9110	   23.1192	    6.1888	  -16.0365	
 -830.0000	-1.349504E-9	-1.349504E-9	   22.9110	   23.1192	    6.1888	  -16.0365	
 -840.0000	-1.355813E-9	-1.355813E-9	   22.9110	   23.1170	    6.1834	  -16.0484	
 -850.0000	-1.363078E-9	-1.363078E-9	   22.9110	   23.1245	    6.1847	  -16.0406	
 -860.0000	-1.371007E-9	-1.371007E-9	   22.9110	   23.1245	    6.1847	  -16.0406	
 -870.0000	-1.378647E-9	-1.378647E-9	   22.9110	   23.1240	    6.1863	  -16.0378	
 -880.0000	-1.388014E-9	-1.388014E-9	   22.9110	   23.1240	    6.1863	  -16.0378	
 -890.0000	-1.398099E-9	-1.398099E-9	   22.9110	   23.1203	    6.1787	  -16.0552	
 -900.0000	-1.408341E-9	-1.408341E-9	   22.9110	   23.1203	    6.1787	  -16.0552	
 -910.0000	-1.419141E-9	-1.419141E-9	   22.9110	   23.1202	    6.1641	  -16.0835	
 -920.0000	-1.432348E-9	-1.432348E-9	   22.9110	   23.1247	    6.1746	  -16.0600	
 -930.0000	-1.445829E-9	-1.445829E-9	   22.9110	   23.1247	    6.1746	  -16.0600	
 -940.0000	-1.459785E-9	-1.459785E-9	   22.9110	   23.1277	    6.1743	  -16.0585	
 -950.0000	-1.476403E-9	-1.476403E-9	   22.9110	   23.1277	    6.1743	  -16.0585	
 -960.0000	-1.493227E-9	-1.493227E-9	   22.9084	   23.1268	    6.1660	  -16.0751	
 -970.0000	-1.511359E-9	-1.511359E-9	   22.9110	   23.1259	    6.1818	  -16.0451	
 -980.0000	-1.531359E-9	-1.531359E-9	   22.9110	   23.1259	    6.1818	  -16.0451	
 -990.0000	-1.552925E-9	-1.552925E-9	   22.9110	   23.1259	    6.2116	  -15.9877	
-1000.0000	-1.575754E-9	-1.575754E-9	   22.9110	   23.1259	    6.2116	  -15.9877
