Repository: ctiley/CERN_CMS_Silicon_Sensor

# CERN_CMS_Silicon_Sensor

# Code To-Do 
- Double check Halfmoon Diode Data

# Lab To-Do
- Measure more HGCAL Diodes
- Measure rest of Unirradiated Halfmoon Diodes
- Rebond D0 Diode
- Cleanup Wires at Alibava Station
-

File: Diodes/Halfmoon/Diodes/Data/PreIrrad/PSS/34253/037/CV_34253_037_PSS_HM_XX_DIODEHALFPSTOP_4_12_2021_3_50_15_PM.txt
GCD Test
Bias: 5000.000000
CV_34253_037_PSS_HM_XX_DIODEHALFPSTOP
Date/Time: 4/12/2021 3:50:15 PM
Sensor Name: DIODEHALFPSTOP
Type: P
Annealing Status: Not Irradiated
Environment: RT
Tester: Andrew Kent

Time Delay per Ramp Step (s): 0.500

CV Time Delay per Measurement (s) :0.500

AC Voltage (V): 0.500

Current Number of measurements per voltage: 4.000

IV Time Delay per Measurement (s) :0.000


BiasVoltage	LCR_Cp_freq1000.0	LCR_Cp_freq10000.0	LCR_Rp_freq1000.0	LCR_Rp_freq10000.0	Temperature	Air_Temp	Humidity	Dewpoint	
   -5.0000	2.074E-11	2.068E-11	8.417E+8	1.872E+8	   23.0269	   23.2315	    6.5582	  -15.2587	
  -10.0000	1.612E-11	1.607E-11	1.574E+9	2.527E+8	   23.0269	   23.2266	    6.5620	  -15.2552	
  -15.0000	1.400E-11	1.392E-11	1.603E+9	2.727E+8	   23.0295	   23.2295	    6.5414	  -15.2909	
  -20.0000	1.271E-11	1.264E-11	1.660E+9	2.899E+8	   23.0295	   23.2313	    6.5370	  -15.2978	
  -25.0000	1.188E-11	1.177E-11	1.651E+9	2.912E+8	   23.0295	   23.2278	    6.5275	  -15.3178	
  -30.0000	1.126E-11	1.116E-11	1.669E+9	2.736E+8	   23.0295	   23.2292	    6.5446	  -15.2853	
  -35.0000	1.077E-11	1.067E-11	1.633E+9	2.969E+8	   23.0295	   23.2293	    6.5395	  -15.2945	
  -40.0000	1.038E-11	1.030E-11	1.700E+9	2.988E+8	   23.0295	   23.2291	    6.5345	  -15.3040	
  -45.0000	1.007E-11	9.983E-12	1.719E+9	3.020E+8	   23.0295	   23.2262	    6.5342	  -15.3067	
  -50.0000	9.800E-12	9.718E-12	1.763E+9	3.050E+8	   23.0295	   23.2262	    6.5272	  -15.3196	
  -55.0000	9.569E-12	9.489E-12	1.713E+9	3.037E+8	   23.0295	   23.2313	    6.5209	  -15.3275	
  -60.0000	9.367E-12	9.289E-12	1.754E+9	3.064E+8	   23.0295	   23.2282	    6.5164	  -15.3380	
  -65.0000	9.192E-12	9.112E-12	1.714E+9	3.075E+8	   23.0295	   23.2289	    6.5136	  -15.3427	
  -70.0000	9.031E-12	8.953E-12	1.707E+9	3.071E+8	   23.0295	   23.2296	    6.5136	  -15.3422	
  -75.0000	8.886E-12	8.809E-12	1.706E+9	3.098E+8	   23.0295	   23.2335	    6.5092	  -15.3476	
  -80.0000	8.755E-12	8.678E-12	1.733E+9	3.098E+8	   23.0295	   23.2271	    6.5009	  -15.3674	
  -85.0000	8.631E-12	8.557E-12	1.719E+9	3.075E+8	   23.0295	   23.2340	    6.5063	  -15.3525	
  -90.0000	8.518E-12	8.443E-12	1.723E+9	3.087E+8	   23.0295	   23.2313	    6.4930	  -15.3790	
  -95.0000	8.412E-12	8.335E-12	1.681E+9	3.095E+8	   23.0295	   23.2304	    6.4908	  -15.3838	
 -100.0000	8.311E-12	8.233E-12	1.741E+9	3.087E+8	   23.0295	   23.2317	    6.4905	  -15.3835	
 -105.0000	8.214E-12	8.137E-12	1.830E+9	3.096E+8	   23.0295	   23.2323	    6.4845	  -15.3942	
 -110.0000	8.128E-12	8.050E-12	1.766E+9	3.104E+8	   23.0295	   23.2300	    6.4858	  -15.3935	
 -115.0000	8.046E-12	7.979E-12	1.828E+9	2.888E+8	   23.0295	   23.2308	    6.4788	  -15.4058	
 -120.0000	7.977E-12	7.908E-12	1.838E+9	2.901E+8	   23.0321	   23.2322	    6.4782	  -15.4060	
 -125.0000	7.907E-12	7.842E-12	1.882E+9	2.906E+8	   23.0295	   23.2322	    6.4744	  -15.4131	
 -130.0000	7.850E-12	7.780E-12	1.881E+9	2.915E+8	   23.0321	   23.2352	    6.4598	  -15.4380	
 -135.0000	7.790E-12	7.720E-12	1.860E+9	2.780E+8	   23.0321	   23.2333	    6.4595	  -15.4399	
 -140.0000	7.735E-12	7.665E-12	1.866E+9	2.914E+8	   23.0295	   23.2348	    6.4472	  -15.4618	
 -145.0000	7.680E-12	7.612E-12	1.983E+9	2.913E+8	   23.0295	   23.2302	    6.4548	  -15.4510	
 -150.0000	7.629E-12	7.562E-12	1.886E+9	2.913E+8	   23.0295	   23.2329	    6.4583	  -15.4425	
 -155.0000	7.584E-12	7.514E-12	1.939E+9	2.929E+8	   23.0321	   23.2326	    6.4469	  -15.4640	
 -160.0000	7.536E-12	7.467E-12	1.899E+9	2.779E+8	   23.0321	   23.2336	    6.4402	  -15.4757	
 -165.0000	7.494E-12	7.428E-12	1.943E+9	2.996E+8	   23.0321	   23.2367	    6.4447	  -15.4652	
 -170.0000	7.449E-12	7.382E-12	1.894E+9	2.922E+8	   23.0321	   23.2357	    6.4402	  -15.4741	
 -175.0000	7.410E-12	7.343E-12	1.935E+9	2.908E+8	   23.0321	   23.2367	    6.4339	  -15.4853	
 -180.0000	7.372E-12	7.303E-12	1.992E+9	2.915E+8	   23.0347	   23.2361	    6.4219	  -15.5081	
 -185.0000	7.334E-12	7.266E-12	1.948E+9	2.926E+8	   23.0321	   23.2361	    6.4133	  -15.5242	
 -190.0000	7.299E-12	7.230E-12	1.957E+9	2.933E+8	   23.0321	   23.2397	    6.4105	  -15.5269	
 -195.0000	7.264E-12	7.194E-12	1.986E+9	2.932E+8	   23.0347	   23.2396	    6.4200	  -15.5092	
 -200.0000	7.228E-12	7.160E-12	1.922E+9	2.923E+8	   23.0321	   23.2378	    6.4067	  -15.5354	
 -205.0000	7.198E-12	7.130E-12	2.096E+9	3.000E+8	   23.0321	   23.2379	    6.4048	  -15.5388	
 -210.0000	7.161E-12	7.093E-12	1.982E+9	2.917E+8	   23.0321	   23.2437	    6.3963	  -15.5507	
 -215.0000	7.128E-12	7.061E-12	1.924E+9	2.905E+8	   23.0321	   23.2364	    6.4064	  -15.5370	
 -220.0000	7.096E-12	7.029E-12	1.963E+9	2.905E+8	   23.0347	   23.2421	    6.3963	  -15.5519	
 -225.0000	7.067E-12	6.999E-12	1.977E+9	2.884E+8	   23.0347	   23.2392	    6.3975	  -15.5516	
 -230.0000	7.036E-12	6.969E-12	1.970E+9	2.855E+8	   23.0347	   23.2406	    6.3899	  -15.5648	
 -235.0000	7.009E-12	6.942E-12	2.060E+9	2.791E+8	   23.0321	   23.2447	    6.3947	  -15.5529	
 -240.0000	6.985E-12	6.915E-12	1.861E+9	2.598E+8	   23.0347	   23.2448	    6.3899	  -15.5618	
 -245.0000	6.962E-12	6.894E-12	1.968E+9	2.589E+8	   23.0373	   23.2413	    6.3903	  -15.5638	
 -250.0000	6.946E-12	6.873E-12	2.021E+9	2.366E+8	   23.0347	   23.2409	    6.3861	  -15.5718	
 -255.0000	6.936E-12	6.856E-12	2.004E+9	2.297E+8	   23.0347	   23.2424	    6.3865	  -15.5701	
 -260.0000	6.922E-12	6.837E-12	1.966E+9	2.225E+8	   23.0347	   23.2413	    6.3887	  -15.5667	
 -265.0000	6.912E-12	6.819E-12	1.886E+9	2.316E+8	   23.0347	   23.2411	    6.3824	  -15.5787	
 -270.0000	6.899E-12	6.804E-12	1.829E+9	2.418E+8	   23.0373	   23.2436	    6.3710	  -15.5984	
 -275.0000	6.883E-12	6.796E-12	1.735E+9	2.721E+8	   23.0347	   23.2433	    6.3688	  -15.6028	
 -280.0000	6.865E-12	6.790E-12	1.863E+9	2.875E+8	   23.0373	   23.2415	    6.3612	  -15.6184	
 -285.0000	6.851E-12	6.785E-12	2.163E+9	2.959E+8	   23.0347	   23.2423	    6.3612	  -15.6179	
 -290.0000	6.848E-12	6.780E-12	2.414E+9	3.016E+8	   23.0373	   23.2461	    6.3612	  -15.6151	
 -295.0000	6.843E-12	6.776E-12	2.319E+9	3.004E+8	   23.0347	   23.2439	    6.3722	  -15.5958	
 -300.0000	6.835E-12	6.772E-12	2.502E+9	3.025E+8	   23.0373	   23.2427	    6.3646	  -15.6110	
 -305.0000	6.836E-12	6.767E-12	2.492E+9	2.892E+8	   23.0347	   23.2417	    6.3662	  -15.6087	
 -310.0000	6.831E-12	6.765E-12	2.393E+9	3.035E+8	   23.0373	   23.2408	    6.3590	  -15.6231	
 -315.0000	6.833E-12	6.762E-12	2.555E+9	3.038E+8	   23.0373	   23.2440	    6.3580	  -15.6226	
 -320.0000	6.825E-12	6.760E-12	2.694E+9	3.043E+8	   23.0373	   23.2425	    6.3514	  -15.6362	
 -325.0000	6.826E-12	6.758E-12	2.526E+9	3.047E+8	   23.0373	   23.2468	    6.3517	  -15.6325	
 -330.0000	6.821E-12	6.756E-12	2.764E+9	3.053E+8	   23.0373	   23.2502	    6.3596	  -15.6151	
 -335.0000	6.820E-12	6.754E-12	2.704E+9	3.045E+8	   23.0373	   23.2435	    6.3608	  -15.6176	
 -340.0000	6.817E-12	6.752E-12	2.729E+9	3.047E+8	   23.0373	   23.2467	    6.3479	  -15.6398	
 -345.0000	6.817E-12	6.750E-12	2.678E+9	3.058E+8	   23.0373	   23.2478	    6.3564	  -15.6228	
 -350.0000	6.817E-12	6.749E-12	2.597E+9	3.073E+8	   23.0373	   23.2495	    6.3488	  -15.6360	
 -355.0000	6.814E-12	6.747E-12	2.813E+9	3.065E+8	   23.0373	   23.2477	    6.3359	  -15.6618	
 -360.0000	6.812E-12	6.746E-12	2.658E+9	3.063E+8	   23.0373	   23.2487	    6.3428	  -15.6479	
 -365.0000	6.810E-12	6.745E-12	2.807E+9	3.056E+8	   23.0373	   23.2490	    6.3460	  -15.6417	
 -370.0000	6.812E-12	6.744E-12	2.703E+9	3.054E+8	   23.0373	   23.2508	    6.3479	  -15.6368	
 -375.0000	6.810E-12	6.742E-12	2.775E+9	3.056E+8	   23.0373	   23.2498	    6.3270	  -15.6771	
 -380.0000	6.810E-12	6.742E-12	2.867E+9	3.078E+8	   23.0398	   23.2524	    6.3318	  -15.6662	
 -385.0000	6.807E-12	6.740E-12	2.880E+9	3.082E+8	   23.0373	   23.2496	    6.3251	  -15.6808	
 -390.0000	6.808E-12	6.740E-12	2.955E+9	3.070E+8	   23.0398	   23.2515	    6.3175	  -15.6939	
 -395.0000	6.804E-12	6.739E-12	2.773E+9	3.073E+8	   23.0398	   23.2497	    6.3219	  -15.6868	
 -400.0000	6.805E-12	6.738E-12	2.778E+9	3.091E+8	   23.0398	   23.2576	    6.3318	  -15.6624	
 -410.0000	6.805E-12	6.736E-12	2.693E+9	3.054E+8	   23.0398	   23.2533	    6.3232	  -15.6817	
 -420.0000	6.803E-12	6.735E-12	2.894E+9	3.069E+8	   23.0398	   23.2508	    6.3182	  -15.6932	
 -430.0000	6.800E-12	6.734E-12	2.668E+9	3.071E+8	   23.0398	   23.2495	    6.3169	  -15.6965	
 -440.0000	6.799E-12	6.733E-12	2.888E+9	3.079E+8	   23.0398	   23.2518	    6.3352	  -15.6600	
 -450.0000	6.801E-12	6.735E-12	3.094E+9	3.148E+8	   23.0424	   23.2508	    6.3292	  -15.6721	
 -460.0000	6.801E-12	6.731E-12	2.910E+9	3.105E+8	   23.0398	   23.2513	    6.3257	  -15.6784	
 -470.0000	6.800E-12	6.730E-12	2.864E+9	3.072E+8	   23.0398	   23.2540	    6.3182	  -15.6909	
 -480.0000	6.799E-12	6.729E-12	2.891E+9	3.088E+8	   23.0398	   23.2546	    6.3071	  -15.7115	
 -490.0000	6.794E-12	6.726E-12	2.863E+9	3.045E+8	   23.0398	   23.2531	    6.2979	  -15.7300	
 -500.0000	6.795E-12	6.728E-12	3.143E+9	3.086E+8	   23.0424	   23.2534	    6.3065	  -15.7136	
 -510.0000	6.795E-12	6.728E-12	3.095E+9	3.086E+8	   23.0424	   23.2482	    6.2966	  -15.7360	
 -520.0000	6.794E-12	6.727E-12	2.841E+9	3.080E+8	   23.0424	   23.2549	    6.3096	  -15.7065	
 -530.0000	6.795E-12	6.726E-12	2.946E+9	3.083E+8	   23.0424	   23.2529	    6.2868	  -15.7513	
 -540.0000	6.792E-12	6.726E-12	2.958E+9	3.103E+8	   23.0424	   23.2557	    6.3093	  -15.7065	
 -550.0000	6.793E-12	6.725E-12	2.936E+9	3.098E+8	   23.0424	   23.2539	    6.2900	  -15.7445	
 -560.0000	6.792E-12	6.724E-12	2.972E+9	2.948E+8	   23.0424	   23.2535	    6.2979	  -15.7297	
 -570.0000	6.794E-12	6.727E-12	2.699E+9	3.182E+8	   23.0424	   23.2549	    6.2906	  -15.7426	
 -580.0000	6.790E-12	6.724E-12	2.957E+9	3.097E+8	   23.0424	   23.2519	    6.2859	  -15.7538	
 -590.0000	6.788E-12	6.722E-12	3.032E+9	2.947E+8	   23.0424	   23.2547	    6.2900	  -15.7439	
 -600.0000	6.790E-12	6.723E-12	3.158E+9	3.099E+8	   23.0424	   23.2509	    6.3020	  -15.7238

File: Diodes/Halfmoon/Diodes/Data/PreIrrad/PSS/34253/037/CV_34253_037_PSS_HM_XX_DIODEQUARTER_4_12_2021_5_36_33_PM 2.txt
GCD Test
Bias: 5000.000000
CV_34253_037_PSS_HM_XX_DIODEQUARTER
Date/Time: 4/12/2021 5:36:33 PM
Sensor Name: DIODEQUARTER
Type: P
Annealing Status: Not Irradiated
Environment: RT
Tester: Andrew Kent

Time Delay per Ramp Step (s): 0.500

CV Time Delay per Measurement (s) :0.500

AC Voltage (V): 0.500

Current Number of measurements per voltage: 4.000

IV Time Delay per Measurement (s) :0.000


BiasVoltage	LCR_Cp_freq1000.0	LCR_Cp_freq10000.0	LCR_Rp_freq1000.0	LCR_Rp_freq10000.0	Temperature	Air_Temp	Humidity	Dewpoint	
   -5.0000	1.666E-11	1.663E-11	2.081E+9	2.012E+8	   23.2820	   23.4932	    5.7565	  -16.6314	
  -10.0000	1.314E-11	1.308E-11	2.450E+9	2.444E+8	   23.2820	   23.4968	    5.7603	  -16.6210	
  -15.0000	1.147E-11	1.139E-11	2.642E+9	2.723E+8	   23.2794	   23.4913	    5.7685	  -16.6079	
  -20.0000	1.041E-11	1.034E-11	2.617E+9	2.844E+8	   23.2820	   23.4949	    5.7634	  -16.6159	
  -25.0000	9.626E-12	9.560E-12	2.765E+9	2.930E+8	   23.2820	   23.4943	    5.7508	  -16.6424	
  -30.0000	9.001E-12	8.930E-12	3.027E+9	2.949E+8	   23.2820	   23.4971	    5.7669	  -16.6071	
  -35.0000	8.466E-12	8.361E-12	2.580E+9	2.862E+8	   23.2820	   23.4941	    5.7549	  -16.6341	
  -40.0000	7.896E-12	7.790E-12	2.746E+9	2.810E+8	   23.2820	   23.4960	    5.7713	  -16.5987	
  -45.0000	7.356E-12	7.253E-12	2.962E+9	2.815E+8	   23.2820	   23.4950	    5.7423	  -16.6596	
  -50.0000	6.927E-12	6.827E-12	2.927E+9	2.861E+8	   23.2820	   23.4945	    5.7546	  -16.6344	
  -55.0000	6.703E-12	6.620E-12	2.990E+9	2.435E+8	   23.2820	   23.4945	    5.7527	  -16.6383	
  -60.0000	6.579E-12	6.476E-12	2.366E+9	8.505E+7	   23.2820	   23.4952	    5.7441	  -16.6556	
  -65.0000	5.545E-12	5.449E-12	9.546E+8	2.871E+8	   23.2820	   23.4984	    5.7546	  -16.6271	
  -70.0000	5.475E-12	5.391E-12	2.022E+9	2.977E+8	   23.2820	   23.4957	    5.7574	  -16.6277	
  -75.0000	5.422E-12	5.348E-12	1.743E+9	3.228E+8	   23.2846	   23.4912	    5.7441	  -16.6584	
  -80.0000	5.388E-12	5.314E-12	1.908E+9	3.235E+8	   23.2846	   23.4977	    5.7574	  -16.6262	
  -85.0000	5.363E-12	5.283E-12	1.878E+9	3.267E+8	   23.2820	   23.4982	    5.7489	  -16.6435	
  -90.0000	5.328E-12	5.255E-12	1.853E+9	3.299E+8	   23.2846	   23.4980	    5.7511	  -16.6391	
  -95.0000	5.306E-12	5.230E-12	2.275E+9	3.291E+8	   23.2846	   23.5009	    5.7625	  -16.6135	
 -100.0000	5.280E-12	5.207E-12	2.050E+9	3.328E+8	   23.2846	   23.4997	    5.7410	  -16.6589	
 -105.0000	5.263E-12	5.185E-12	2.296E+9	3.312E+8	   23.2846	   23.4985	    5.7571	  -16.6263	
 -110.0000	5.239E-12	5.165E-12	2.475E+9	3.347E+8	   23.2846	   23.5010	    5.7441	  -16.6514	
 -115.0000	5.222E-12	5.153E-12	2.618E+9	3.079E+8	   23.2846	   23.4990	    5.7549	  -16.6305	
 -120.0000	5.203E-12	5.135E-12	2.740E+9	3.084E+8	   23.2846	   23.4970	    5.7530	  -16.6359	
 -125.0000	5.189E-12	5.123E-12	2.951E+9	3.159E+8	   23.2872	   23.4979	    5.7492	  -16.6431	
 -130.0000	5.175E-12	5.103E-12	2.650E+9	3.102E+8	   23.2846	   23.5011	    5.7502	  -16.6389	
 -135.0000	5.156E-12	5.089E-12	2.678E+9	3.099E+8	   23.2872	   23.5030	    5.7517	  -16.6342	
 -140.0000	5.143E-12	5.075E-12	2.881E+9	3.101E+8	   23.2846	   23.5019	    5.7483	  -16.6422	
 -145.0000	5.127E-12	5.062E-12	2.786E+9	3.129E+8	   23.2872	   23.5019	    5.7634	  -16.6108	
 -150.0000	5.119E-12	5.049E-12	2.790E+9	3.132E+8	   23.2872	   23.5020	    5.7701	  -16.5970	
 -155.0000	5.103E-12	5.037E-12	3.189E+9	3.115E+8	   23.2872	   23.5002	    5.7581	  -16.6231	
 -160.0000	5.089E-12	5.026E-12	2.894E+9	3.124E+8	   23.2846	   23.5062	    5.7562	  -16.6228	
 -165.0000	5.085E-12	5.015E-12	3.330E+9	3.134E+8	   23.2872	   23.5025	    5.7660	  -16.6051	
 -170.0000	5.072E-12	5.005E-12	2.742E+9	3.197E+8	   23.2872	   23.5046	    5.7770	  -16.5808	
 -175.0000	5.066E-12	4.995E-12	2.853E+9	3.180E+8	   23.2872	   23.4985	    5.7710	  -16.5976	
 -180.0000	5.056E-12	4.985E-12	3.210E+9	3.178E+8	   23.2872	   23.5032	    5.7774	  -16.5812	
 -185.0000	5.044E-12	4.980E-12	3.763E+9	3.253E+8	   23.2872	   23.5075	    5.7634	  -16.6068	
 -190.0000	5.038E-12	4.968E-12	3.290E+9	3.149E+8	   23.2872	   23.5020	    5.7812	  -16.5742	
 -195.0000	5.025E-12	4.959E-12	2.703E+9	3.163E+8	   23.2872	   23.5032	    5.7872	  -16.5610	
 -200.0000	5.018E-12	4.951E-12	3.448E+9	3.173E+8	   23.2872	   23.5094	    5.7900	  -16.5507	
 -205.0000	5.012E-12	4.943E-12	2.776E+9	3.148E+8	   23.2897	   23.5064	    5.7799	  -16.5736	
 -210.0000	5.005E-12	4.935E-12	2.851E+9	3.148E+8	   23.2897	   23.5064	    5.7824	  -16.5684	
 -215.0000	4.991E-12	4.927E-12	3.174E+9	3.155E+8	   23.2872	   23.5070	    5.7954	  -16.5413	
 -220.0000	4.985E-12	4.920E-12	3.263E+9	3.175E+8	   23.2897	   23.5043	    5.7840	  -16.5667	
 -225.0000	4.981E-12	4.912E-12	3.542E+9	3.173E+8	   23.2897	   23.5084	    5.7878	  -16.5559	
 -230.0000	4.971E-12	4.905E-12	2.891E+9	3.206E+8	   23.2897	   23.5048	    5.7830	  -16.5683	
 -235.0000	4.966E-12	4.899E-12	3.523E+9	3.164E+8	   23.2897	   23.5069	    5.7824	  -16.5680	
 -240.0000	4.958E-12	4.892E-12	3.090E+9	3.159E+8	   23.2897	   23.5095	    5.7906	  -16.5492	
 -245.0000	4.948E-12	4.886E-12	2.797E+9	3.209E+8	   23.2897	   23.5095	    5.7957	  -16.5388	
 -250.0000	4.955E-12	4.882E-12	2.773E+9	3.222E+8	   23.2923	   23.5081	    5.7910	  -16.5496	
 -255.0000	4.944E-12	4.878E-12	3.404E+9	3.183E+8	   23.2923	   23.5093	    5.7846	  -16.5618	
 -260.0000	4.939E-12	4.874E-12	3.022E+9	3.164E+8	   23.2897	   23.5110	    5.7894	  -16.5508	
 -265.0000	4.937E-12	4.872E-12	3.359E+9	3.169E+8	   23.2897	   23.5088	    5.7891	  -16.5530	
 -270.0000	4.931E-12	4.870E-12	3.347E+9	3.187E+8	   23.2923	   23.5080	    5.7875	  -16.5568	
 -275.0000	4.933E-12	4.868E-12	3.488E+9	3.199E+8	   23.2897	   23.5078	    5.7875	  -16.5570	
 -280.0000	4.934E-12	4.866E-12	3.130E+9	3.182E+8	   23.2923	   23.5108	    5.7830	  -16.5640	
 -285.0000	4.930E-12	4.864E-12	2.863E+9	3.166E+8	   23.2923	   23.5108	    5.7840	  -16.5620	
 -290.0000	4.931E-12	4.863E-12	3.227E+9	3.161E+8	   23.2923	   23.5107	    5.7966	  -16.5360	
 -295.0000	4.931E-12	4.862E-12	3.223E+9	3.156E+8	   23.2923	   23.5114	    5.7862	  -16.5571	
 -300.0000	4.926E-12	4.861E-12	2.872E+9	3.161E+8	   23.2923	   23.5108	    5.7932	  -16.5432	
 -305.0000	4.922E-12	4.860E-12	2.876E+9	3.168E+8	   23.2923	   23.5146	    5.7846	  -16.5580	
 -310.0000	4.927E-12	4.859E-12	3.332E+9	3.160E+8	   23.2923	   23.5061	    5.7849	  -16.5634	
 -315.0000	4.927E-12	4.858E-12	3.118E+9	3.162E+8	   23.2949	   23.5067	    5.7916	  -16.5494	
 -320.0000	4.921E-12	4.858E-12	3.514E+9	3.179E+8	   23.2923	   23.5049	    5.7872	  -16.5597	
 -325.0000	4.925E-12	4.857E-12	2.827E+9	3.171E+8	   23.2923	   23.5104	    5.7853	  -16.5597	
 -330.0000	4.926E-12	4.856E-12	3.048E+9	3.166E+8	   23.2923	   23.5099	    5.7897	  -16.5509	
 -335.0000	4.921E-12	4.856E-12	2.885E+9	3.140E+8	   23.2923	   23.5102	    5.7891	  -16.5520	
 -340.0000	4.923E-12	4.855E-12	2.711E+9	3.178E+8	   23.2923	   23.5076	    5.7843	  -16.5636	
 -345.0000	4.920E-12	4.855E-12	3.140E+9	3.172E+8	   23.2949	   23.5093	    5.7824	  -16.5663	
 -350.0000	4.924E-12	4.854E-12	3.236E+9	3.152E+8	   23.2949	   23.5105	    5.7887	  -16.5525	
 -355.0000	4.919E-12	4.854E-12	3.081E+9	3.162E+8	   23.2923	   23.5084	    5.7906	  -16.5500	
 -360.0000	4.919E-12	4.853E-12	3.222E+9	3.166E+8	   23.2949	   23.5105	    5.7815	  -16.5675	
 -365.0000	4.923E-12	4.853E-12	3.171E+9	3.162E+8	   23.2949	   23.5112	    5.7843	  -16.5611	
 -370.0000	4.918E-12	4.853E-12	3.170E+9	3.166E+8	   23.2949	   23.5129	    5.7793	  -16.5703	
 -375.0000	4.921E-12	4.852E-12	3.108E+9	3.160E+8	   23.2949	   23.5087	    5.7723	  -16.5877	
 -380.0000	4.920E-12	4.852E-12	3.014E+9	3.155E+8	   23.2949	   23.5090	    5.7856	  -16.5601	
 -385.0000	4.922E-12	4.852E-12	2.965E+9	3.164E+8	   23.2975	   23.5144	    5.7824	  -16.5627	
 -390.0000	4.913E-12	4.852E-12	3.274E+9	3.174E+8	   23.2949	   23.5099	    5.7859	  -16.5588	
 -395.0000	4.917E-12	4.851E-12	2.859E+9	3.152E+8	   23.2975	   23.5090	    5.7821	  -16.5672	
 -400.0000	4.916E-12	4.851E-12	2.870E+9	3.181E+8	   23.2975	   23.5126	    5.7657	  -16.5986	
 -410.0000	4.919E-12	4.851E-12	3.326E+9	3.195E+8	   23.2949	   23.5177	    5.7717	  -16.5825	
 -420.0000	4.921E-12	4.850E-12	3.296E+9	3.158E+8	   23.2949	   23.5110	    5.7786	  -16.5729	
 -430.0000	4.915E-12	4.850E-12	3.369E+9	3.171E+8	   23.2975	   23.5136	    5.7865	  -16.5548	
 -440.0000	4.915E-12	4.850E-12	3.043E+9	3.169E+8	   23.2949	   23.5156	    5.7663	  -16.5951	
 -450.0000	4.917E-12	4.849E-12	3.036E+9	3.166E+8	   23.2975	   23.5146	    5.7679	  -16.5926	
 -460.0000	4.914E-12	4.849E-12	3.360E+9	3.184E+8	   23.2975	   23.5142	    5.7676	  -16.5935	
 -470.0000	4.918E-12	4.849E-12	3.607E+9	3.172E+8	   23.2975	   23.5194	    5.7653	  -16.5944	
 -480.0000	4.916E-12	4.849E-12	3.252E+9	3.166E+8	   23.2975	   23.5152	    5.7634	  -16.6013	
 -490.0000	4.917E-12	4.851E-12	3.156E+9	3.253E+8	   23.2975	   23.5176	    5.7600	  -16.6068	
 -500.0000	4.919E-12	4.848E-12	3.322E+9	3.170E+8	   23.3000	   23.5167	    5.7546	  -16.6185	
 -510.0000	4.913E-12	4.848E-12	3.582E+9	3.180E+8	   23.2975	   23.5163	    5.7685	  -16.5900	
 -520.0000	4.910E-12	4.848E-12	3.125E+9	3.163E+8	   23.3000	   23.5129	    5.7615	  -16.6068	
 -530.0000	4.918E-12	4.847E-12	2.844E+9	3.169E+8	   23.3000	   23.5184	    5.7688	  -16.5879	
 -540.0000	4.915E-12	4.847E-12	3.245E+9	3.190E+8	   23.2975	   23.5121	    5.7622	  -16.6061	
 -550.0000	4.912E-12	4.847E-12	2.931E+9	3.175E+8	   23.3000	   23.5156	    5.7609	  -16.6062	
 -560.0000	4.917E-12	4.847E-12	3.259E+9	3.172E+8	   23.3000	   23.5182	    5.7606	  -16.6050	
 -570.0000	4.917E-12	4.847E-12	3.225E+9	3.162E+8	   23.2975	   23.5207	    5.7609	  -16.6025	
 -580.0000	4.914E-12	4.847E-12	3.337E+9	3.160E+8	   23.3000	   23.5218	    5.7521	  -16.6201	
 -590.0000	4.914E-12	4.846E-12	3.152E+9	3.175E+8	   23.3000	   23.5187	    5.7581	  -16.6099	
 -600.0000	4.913E-12	4.846E-12	2.984E+9	3.167E+8	   23.3000	   23.5211	    5.7546	  -16.6153
