Repository: ctiley/CERN_CMS_Silicon_Sensor

# CERN_CMS_Silicon_Sensor

# Code To-Do 
- Double check Halfmoon Diode Data

# Lab To-Do
- Measure more HGCAL Diodes
- Measure rest of Unirradiated Halfmoon Diodes
- Rebond D0 Diode
- Cleanup Wires at Alibava Station
-

File: Diodes/Halfmoon/Diodes/Data/PreIrrad/PSS/34343/015/CV_34343_015_PSS_HM_XX_DIODEHALFPSTOP_7_14_2021_5_13_39_PM.txt
GCD Test
Bias: 5000.000000
CV_34343_015_PSS_HM_XX_DIODEHALFPSTOP
Date/Time: 7/14/2021 5:13:39 PM
Sensor Name: DIODEHALFPSTOP
Type: P
Annealing Status: Not Irradiated
Environment: 20C
Tester: Andrew Kent

Time Delay per Ramp Step (s): 0.500

CV Time Delay per Measurement (s) :0.500

AC Voltage (V): 0.500

Current Number of measurements per voltage: 1.000

IV Time Delay per Measurement (s) :0.000


BiasVoltage	LCR_Cp_freqNaN	LCR_Rp_freqNaN	Temperature	Air_Temp	Humidity	Dewpoint	
   -5.0000	2.072E-11	1.415E+9	   20.0785	   20.8322	   26.5819	    0.9416	
  -10.0000	1.619E-11	1.591E+9	   20.1120	   20.8458	   26.5775	    0.9510	
  -15.0000	1.411E-11	1.850E+9	   20.1351	   20.8533	   26.5750	    0.9560	
  -20.0000	1.284E-11	1.665E+9	   20.1351	   20.8533	   26.5750	    0.9560	
  -25.0000	1.198E-11	1.661E+9	   20.1042	   20.8457	   26.5576	    0.9405	
  -30.0000	1.137E-11	1.936E+9	   20.0528	   20.8440	   26.5683	    0.9446	
  -35.0000	1.087E-11	1.824E+9	   20.0013	   20.8467	   26.5591	    0.9421	
  -40.0000	1.048E-11	1.653E+9	   19.9550	   20.8443	   26.5576	    0.9392	
  -45.0000	1.008E-11	1.477E+9	   19.9112	   20.8377	   26.5582	    0.9340	
  -50.0000	9.811E-12	1.689E+9	   19.8880	   20.8352	   26.5576	    0.9315	
  -55.0000	9.575E-12	1.860E+9	   19.8777	   20.8417	   26.5617	    0.9392	
  -60.0000	9.379E-12	1.945E+9	   19.8855	   20.8389	   26.5651	    0.9386	
  -65.0000	9.202E-12	1.725E+9	   19.9138	   20.8389	   26.5689	    0.9386	
  -70.0000	9.041E-12	1.921E+9	   19.9575	   20.8407	   26.5781	    0.9469	
  -75.0000	8.898E-12	1.856E+9	   20.0064	   20.8334	   26.5689	    0.9359	
  -80.0000	8.769E-12	1.809E+9	   20.0631	   20.8381	   26.5756	    0.9434	
  -85.0000	8.646E-12	1.835E+9	   20.1120	   20.8388	   26.5655	    0.9387	
  -90.0000	8.534E-12	1.717E+9	   20.1506	   20.8482	   26.5740	    0.9512	
  -95.0000	8.431E-12	1.778E+9	   20.1660	   20.8490	   26.5601	    0.9445	
 -100.0000	8.333E-12	2.016E+9	   20.1634	   20.8564	   26.5642	    0.9530	
 -105.0000	8.244E-12	1.978E+9	   20.1403	   20.8493	   26.5648	    0.9473	
 -110.0000	8.160E-12	1.905E+9	   20.0991	   20.8511	   26.5591	    0.9459	
 -115.0000	8.077E-12	1.952E+9	   20.0553	   20.8495	   26.5519	    0.9407	
 -120.0000	7.999E-12	1.880E+9	   20.0064	   20.8487	   26.5569	    0.9427	
 -125.0000	7.928E-12	1.851E+9	   20.0064	   20.8487	   26.5569	    0.9427	
 -130.0000	7.877E-12	2.150E+9	   19.9061	   20.8423	   26.5633	    0.9405	
 -135.0000	7.814E-12	1.888E+9	   19.8880	   20.8446	   26.5560	    0.9387	
 -140.0000	7.754E-12	1.974E+9	   19.8855	   20.8413	   26.5595	    0.9377	
 -145.0000	7.702E-12	1.991E+9	   19.9215	   20.8406	   26.5591	    0.9369	
 -150.0000	7.658E-12	1.944E+9	   19.9627	   20.8398	   26.5727	    0.9433	
 -155.0000	7.613E-12	2.128E+9	   20.0219	   20.8343	   26.5664	    0.9353	
 -160.0000	7.572E-12	2.049E+9	   20.0759	   20.8339	   26.5648	    0.9341	
 -165.0000	7.523E-12	2.254E+9	   20.1274	   20.8418	   26.5724	    0.9449	
 -170.0000	7.488E-12	1.987E+9	   20.1686	   20.8383	   26.5601	    0.9355	
 -175.0000	7.446E-12	1.914E+9	   20.1840	   20.8418	   26.5645	    0.9408	
 -180.0000	7.402E-12	2.056E+9	   20.1686	   20.8392	   26.5525	    0.9323	
 -185.0000	7.369E-12	2.238E+9	   20.1351	   20.8351	   26.5503	    0.9276	
 -190.0000	7.335E-12	1.966E+9	   20.0759	   20.8359	   26.5563	    0.9315	
 -195.0000	7.301E-12	2.265E+9	   20.0219	   20.8359	   26.5563	    0.9315	
 -200.0000	7.257E-12	2.078E+9	   20.0219	   20.8422	   26.5525	    0.9348	
 -205.0000	7.228E-12	2.273E+9	   19.9292	   20.8398	   26.5468	    0.9298	
 -210.0000	7.198E-12	1.952E+9	   19.9035	   20.8442	   26.5576	    0.9392	
 -215.0000	7.160E-12	1.953E+9	   19.8958	   20.8336	   26.5617	    0.9322	
 -220.0000	7.132E-12	2.006E+9	   19.9241	   20.8336	   26.5712	    0.9372	
 -225.0000	7.101E-12	1.936E+9	   19.9575	   20.8369	   26.5648	    0.9368	
 -230.0000	7.072E-12	1.933E+9	   20.0064	   20.8332	   26.5702	    0.9364	
 -235.0000	7.048E-12	2.208E+9	   20.0553	   20.8441	   26.5734	    0.9473	
 -240.0000	7.028E-12	2.296E+9	   20.1042	   20.8438	   26.5712	    0.9459	
 -245.0000	7.014E-12	2.190E+9	   20.1429	   20.8436	   26.5750	    0.9477	
 -250.0000	7.001E-12	2.348E+9	   20.1531	   20.8436	   26.5731	    0.9467	
 -255.0000	6.989E-12	2.149E+9	   20.1429	   20.8418	   26.5759	    0.9467	
 -260.0000	6.988E-12	2.055E+9	   20.1429	   20.8418	   26.5759	    0.9467	
 -265.0000	6.977E-12	2.059E+9	   20.1068	   20.8431	   26.5769	    0.9483	
 -270.0000	6.975E-12	1.992E+9	   20.0193	   20.8395	   26.5629	    0.9380	
 -275.0000	6.948E-12	1.754E+9	   19.9704	   20.8341	   26.5819	    0.9433	
 -280.0000	6.929E-12	1.818E+9	   19.9318	   20.8331	   26.5825	    0.9427	
 -285.0000	6.923E-12	2.095E+9	   19.9009	   20.8335	   26.5857	    0.9447	
 -290.0000	6.924E-12	2.332E+9	   19.8880	   20.8369	   26.5832	    0.9463	
 -295.0000	6.913E-12	2.406E+9	   19.8932	   20.8318	   26.5803	    0.9404	
 -300.0000	6.913E-12	2.111E+9	   19.9138	   20.8313	   26.5841	    0.9420	
 -305.0000	6.913E-12	2.406E+9	   19.9138	   20.8313	   26.5841	    0.9420	
 -310.0000	6.911E-12	2.421E+9	   19.9730	   20.8284	   26.5895	    0.9424	
 -315.0000	6.907E-12	2.192E+9	   20.0219	   20.8272	   26.6003	    0.9469	
 -320.0000	6.906E-12	2.026E+9	   20.0734	   20.8336	   26.5942	    0.9493	
 -325.0000	6.898E-12	2.186E+9	   20.1197	   20.8386	   26.5927	    0.9527	
 -330.0000	6.899E-12	2.077E+9	   20.1480	   20.8409	   26.5990	    0.9580	
 -335.0000	6.896E-12	2.212E+9	   20.1583	   20.8385	   26.5939	    0.9533	
 -340.0000	6.899E-12	2.162E+9	   20.1454	   20.8447	   26.5955	    0.9594	
 -345.0000	6.898E-12	2.425E+9	   20.0837	   20.8412	   26.5958	    0.9566	
 -350.0000	6.900E-12	2.206E+9	   20.0837	   20.8412	   26.5958	    0.9566	
 -355.0000	6.895E-12	2.136E+9	   20.0064	   20.8412	   26.5984	    0.9579	
 -360.0000	6.889E-12	2.179E+9	   19.9550	   20.8431	   26.6025	    0.9616	
 -365.0000	6.891E-12	2.219E+9	   19.9138	   20.8391	   26.5987	    0.9563	
 -370.0000	6.898E-12	2.365E+9	   19.8829	   20.8286	   26.6018	    0.9489	
 -375.0000	6.895E-12	2.306E+9	   19.9009	   20.8236	   26.5990	    0.9432	
 -380.0000	6.889E-12	2.382E+9	   19.9369	   20.8271	   26.5999	    0.9467	
 -385.0000	6.895E-12	2.592E+9	   20.0013	   20.8295	   26.6012	    0.9494	
 -390.0000	6.896E-12	2.410E+9	   20.0708	   20.8295	   26.5984	    0.9479	
 -395.0000	6.884E-12	2.256E+9	   20.1197	   20.8316	   26.5993	    0.9502	
 -400.0000	6.890E-12	2.127E+9	   20.1557	   20.8332	   26.6139	    0.9591	
 -410.0000	6.889E-12	2.476E+9	   20.1686	   20.8350	   26.5965	    0.9516	
 -420.0000	6.887E-12	2.155E+9	   20.1506	   20.8350	   26.6012	    0.9541	
 -430.0000	6.888E-12	2.254E+9	   20.1171	   20.8420	   26.5968	    0.9577	
 -440.0000	6.886E-12	2.274E+9	   20.0734	   20.8366	   26.5996	    0.9546	
 -450.0000	6.881E-12	2.654E+9	   20.0734	   20.8366	   26.5996	    0.9546	
 -460.0000	6.888E-12	2.346E+9	   19.9627	   20.8325	   26.5971	    0.9498	
 -470.0000	6.886E-12	2.552E+9	   19.9189	   20.8299	   26.5898	    0.9438	
 -480.0000	6.884E-12	2.642E+9	   19.8932	   20.8231	   26.5949	    0.9406	
 -490.0000	6.888E-12	2.446E+9	   19.8880	   20.8231	   26.6056	    0.9463	
 -500.0000	6.885E-12	2.215E+9	   19.9009	   20.8296	   26.6094	    0.9538	
 -510.0000	6.883E-12	2.265E+9	   19.9292	   20.8291	   26.6101	    0.9537	
 -520.0000	6.872E-12	2.376E+9	   19.9755	   20.8314	   26.6211	    0.9614	
 -530.0000	6.881E-12	2.301E+9	   20.0399	   20.8346	   26.6126	    0.9597	
 -540.0000	6.877E-12	2.162E+9	   20.1300	   20.8346	   26.6233	    0.9653	
 -550.0000	6.883E-12	2.652E+9	   20.1660	   20.8350	   26.6211	    0.9644	
 -560.0000	6.876E-12	2.394E+9	   20.1943	   20.8356	   26.6120	    0.9602	
 -570.0000	6.881E-12	2.576E+9	   20.1918	   20.8411	   26.6135	    0.9657	
 -580.0000	6.879E-12	2.561E+9	   20.1660	   20.8433	   26.6053	    0.9633	
 -590.0000	6.877E-12	2.237E+9	   20.1660	   20.8433	   26.6053	    0.9633	
 -600.0000	6.880E-12	2.598E+9	   20.0502	   20.8378	   26.6059	    0.9589

File: Diodes/Halfmoon/Diodes/Data/PreIrrad/PSS/34343/015/CV_34343_015_PSS_HM_XX_DIODEHALF_7_14_2021_4_45_32_PM.txt
GCD Test
Bias: 5000.000000
CV_34343_015_PSS_HM_XX_DIODEHALF
Date/Time: 7/14/2021 4:45:32 PM
Sensor Name: DIODEHALF
Type: P
Annealing Status: Not Irradiated
Environment: 20C
Tester: Andrew Kent

Time Delay per Ramp Step (s): 0.500

CV Time Delay per Measurement (s) :0.500

AC Voltage (V): 0.500

Current Number of measurements per voltage: 1.000

IV Time Delay per Measurement (s) :0.000


BiasVoltage	LCR_Cp_freqNaN	LCR_Rp_freqNaN	Temperature	Air_Temp	Humidity	Dewpoint	
   -5.0000	3.325E-11	1.511E+9	   20.1042	   20.9126	   30.2884	    2.8346	
  -10.0000	2.514E-11	1.683E+9	   20.1377	   20.9126	   29.8314	    2.6207	
  -15.0000	2.136E-11	1.918E+9	   20.1377	   20.9126	   29.8314	    2.6207	
  -20.0000	1.900E-11	2.043E+9	   20.1300	   20.9130	   28.9535	    2.2018	
  -25.0000	1.733E-11	1.863E+9	   20.0811	   20.9068	   28.6256	    2.0370	
  -30.0000	1.603E-11	2.056E+9	   20.0811	   20.9068	   28.6256	    2.0370	
  -35.0000	1.499E-11	2.090E+9	   20.0399	   20.9233	   28.4064	    1.9437	
  -40.0000	1.400E-11	2.027E+9	   19.9884	   20.9239	   28.2075	    1.8461	
  -45.0000	1.301E-11	1.989E+9	   19.9447	   20.9184	   28.0424	    1.7594	
  -50.0000	1.215E-11	2.081E+9	   19.9086	   20.9197	   27.9102	    1.6946	
  -55.0000	1.144E-11	1.868E+9	   19.8880	   20.9146	   27.7919	    1.6310	
  -60.0000	1.096E-11	2.156E+9	   19.8983	   20.9144	   27.6097	    1.5391	
  -65.0000	1.068E-11	2.044E+9	   19.9292	   20.9111	   27.5421	    1.5021	
  -70.0000	1.046E-11	1.351E+9	   19.9755	   20.9166	   27.4864	    1.4786	
  -75.0000	8.740E-12	1.574E+9	   20.0245	   20.9166	   27.4178	    1.4786	
  -80.0000	8.621E-12	1.687E+9	   20.0245	   20.9217	   27.4178	    1.4482	
  -85.0000	8.501E-12	1.879E+9	   20.0811	   20.9268	   27.3523	    1.4193	
  -90.0000	8.394E-12	1.688E+9	   20.1223	   20.9253	   27.2913	    1.3869	
  -95.0000	8.298E-12	1.806E+9	   20.1506	   20.9256	   27.2394	    1.3607	
 -100.0000	8.207E-12	1.877E+9	   20.1583	   20.9339	   27.2018	    1.3485	
 -105.0000	8.129E-12	1.937E+9	   20.1506	   20.9247	   27.1622	    1.3205	
 -110.0000	8.051E-12	1.966E+9	   20.1171	   20.9253	   27.1199	    1.2993	
 -115.0000	7.978E-12	1.848E+9	   20.0811	   20.9178	   27.0870	    1.2760	
 -120.0000	7.914E-12	2.072E+9	   19.9833	   20.9129	   27.0244	    1.2396	
 -125.0000	7.849E-12	2.188E+9	   19.9421	   20.9237	   26.9915	    1.2319	
 -130.0000	7.788E-12	2.075E+9	   19.9112	   20.9237	   26.9915	    1.2319	
 -135.0000	7.731E-12	2.093E+9	   19.8932	   20.9119	   26.9589	    1.2051	
 -140.0000	7.676E-12	2.329E+9	   19.8958	   20.9051	   26.9390	    1.1890	
 -145.0000	7.627E-12	2.089E+9	   19.8958	   20.9051	   26.9390	    1.1890	
 -150.0000	7.579E-12	2.359E+9	   19.9292	   20.9039	   26.9102	    1.1732	
 -155.0000	7.533E-12	2.321E+9	   19.9704	   20.9058	   26.9039	    1.1715	
 -160.0000	7.495E-12	2.140E+9	   20.0450	   20.9057	   26.8868	    1.1626	
 -165.0000	7.448E-12	2.426E+9	   20.0939	   20.9088	   26.8805	    1.1620	
 -170.0000	7.405E-12	2.074E+9	   20.1377	   20.9161	   26.8789	    1.1674	
 -175.0000	7.368E-12	2.214E+9	   20.1660	   20.9117	   26.8675	    1.1578	
 -180.0000	7.338E-12	2.267E+9	   20.1454	   20.9097	   26.8435	    1.1436	
 -185.0000	7.294E-12	2.089E+9	   20.1042	   20.9097	   26.8210	    1.1320	
 -190.0000	7.262E-12	2.191E+9	   20.1042	   20.9097	   26.8210	    1.1320	
 -195.0000	7.224E-12	2.218E+9	   20.0373	   20.9062	   26.8065	    1.1214	
 -200.0000	7.195E-12	2.458E+9	   19.9858	   20.9117	   26.7954	    1.1204	
 -205.0000	7.161E-12	2.181E+9	   19.8880	   20.9153	   26.7821	    1.1166	
 -210.0000	7.130E-12	2.123E+9	   19.8777	   20.9051	   26.7951	    1.1146	
 -215.0000	7.100E-12	2.498E+9	   19.9009	   20.9084	   26.8001	    1.1201	
 -220.0000	7.070E-12	2.215E+9	   19.9421	   20.9001	   26.7951	    1.1104	
 -225.0000	7.040E-12	2.267E+9	   19.9961	   20.9061	   26.7973	    1.1167	
 -230.0000	7.012E-12	2.129E+9	   20.0528	   20.9036	   26.7846	    1.1080	
 -235.0000	6.985E-12	2.333E+9	   20.1171	   20.9068	   26.7929	    1.1149	
 -240.0000	6.968E-12	2.071E+9	   20.1171	   20.9068	   26.7929	    1.1149	
 -245.0000	6.952E-12	2.477E+9	   20.1737	   20.9068	   26.7783	    1.1074	
 -250.0000	6.948E-12	2.294E+9	   20.1840	   20.9055	   26.7723	    1.1032	
 -255.0000	6.938E-12	2.290E+9	   20.1789	   20.9066	   26.7634	    1.0995	
 -260.0000	6.928E-12	2.578E+9	   20.1531	   20.9099	   26.7596	    1.1003	
 -265.0000	6.932E-12	2.557E+9	   20.1171	   20.9077	   26.7562	    1.0967	
 -270.0000	6.922E-12	2.484E+9	   20.0682	   20.9070	   26.7492	    1.0925	
 -275.0000	6.922E-12	2.495E+9	   20.0219	   20.9044	   26.7483	    1.0898	
 -280.0000	6.919E-12	2.456E+9	   19.9344	   20.9037	   26.7407	    1.0852	
 -285.0000	6.919E-12	2.346E+9	   19.9112	   20.9001	   26.7467	    1.0853	
 -290.0000	6.908E-12	2.105E+9	   19.9112	   20.9001	   26.7467	    1.0853	
 -295.0000	6.909E-12	2.590E+9	   19.9035	   20.9027	   26.7448	    1.0865	
 -300.0000	6.912E-12	2.681E+9	   19.9215	   20.8958	   26.7536	    1.0852	
 -305.0000	6.906E-12	2.549E+9	   19.9704	   20.9000	   26.7552	    1.0896	
 -310.0000	6.901E-12	2.225E+9	   20.0219	   20.9084	   26.7568	    1.0976	
 -315.0000	6.905E-12	2.225E+9	   20.0682	   20.9048	   26.7568	    1.0945	
 -320.0000	6.903E-12	2.151E+9	   20.1506	   20.9113	   26.7789	    1.1115	
 -325.0000	6.905E-12	2.311E+9	   20.1609	   20.9069	   26.7849	    1.1109	
 -330.0000	6.900E-12	2.640E+9	   20.1557	   20.9136	   26.7799	    1.1140	
 -335.0000	6.899E-12	2.207E+9	   20.1248	   20.9036	   26.7688	    1.0997	
 -340.0000	6.900E-12	2.209E+9	   20.1248	   20.9036	   26.7688	    1.0997	
 -345.0000	6.894E-12	2.538E+9	   20.0734	   20.9084	   26.7536	    1.0960	
 -350.0000	6.893E-12	2.226E+9	   20.0245	   20.9070	   26.7486	    1.0921	
 -355.0000	6.892E-12	2.301E+9	   19.9781	   20.9001	   26.7419	    1.0828	
 -360.0000	6.891E-12	2.205E+9	   19.9035	   20.9074	   26.7192	    1.0772	
 -365.0000	6.889E-12	2.383E+9	   19.8932	   20.8999	   26.7258	    1.0743	
 -370.0000	6.891E-12	2.583E+9	   19.8983	   20.9051	   26.7268	    1.0792	
 -375.0000	6.890E-12	2.516E+9	   19.9241	   20.9021	   26.7188	    1.0725	
 -380.0000	6.890E-12	2.267E+9	   19.9910	   20.9021	   26.7106	    1.0683	
 -385.0000	6.885E-12	2.395E+9	   20.0476	   20.8951	   26.7106	    1.0623	
 -390.0000	6.886E-12	2.432E+9	   20.0965	   20.8985	   26.7065	    1.0631	
 -395.0000	6.896E-12	2.424E+9	   20.1403	   20.8955	   26.7081	    1.0613	
 -400.0000	6.887E-12	2.164E+9	   20.1609	   20.9021	   26.7059	    1.0658	
 -410.0000	6.890E-12	2.611E+9	   20.1531	   20.9021	   26.7090	    1.0674	
 -420.0000	6.891E-12	2.532E+9	   20.1223	   20.8993	   26.7002	    1.0604	
 -430.0000	6.887E-12	2.576E+9	   20.0837	   20.8942	   26.6894	    1.0505	
 -440.0000	6.884E-12	2.640E+9	   20.0373	   20.8956	   26.6781	    1.0458	
 -450.0000	6.879E-12	2.493E+9	   19.9730	   20.8956	   26.6875	    1.0507	
 -460.0000	6.881E-12	2.356E+9	   19.9344	   20.8937	   26.6872	    1.0489	
 -470.0000	6.887E-12	2.547E+9	   19.8958	   20.8934	   26.6882	    1.0492	
 -480.0000	6.886E-12	2.568E+9	   19.8880	   20.8933	   26.6907	    1.0504	
 -490.0000	6.884E-12	2.446E+9	   19.8983	   20.8872	   26.7011	    1.0506	
 -500.0000	6.887E-12	2.407E+9	   19.9447	   20.8815	   26.6762	    1.0328	
 -510.0000	6.879E-12	2.289E+9	   19.9910	   20.8951	   26.6825	    1.0477	
 -520.0000	6.879E-12	2.631E+9	   20.0528	   20.8881	   26.6837	    1.0423	
 -530.0000	6.886E-12	2.480E+9	   20.1094	   20.8933	   26.6768	    1.0431	
 -540.0000	6.881E-12	2.239E+9	   20.1429	   20.8947	   26.6812	    1.0467	
 -550.0000	6.883E-12	2.214E+9	   20.1686	   20.8925	   26.6686	    1.0382	
 -560.0000	6.879E-12	2.303E+9	   20.1660	   20.8903	   26.6708	    1.0375	
 -570.0000	6.879E-12	2.580E+9	   20.1429	   20.8857	   26.6705	    1.0334	
 -580.0000	6.880E-12	2.308E+9	   20.0888	   20.8857	   26.6632	    1.0296	
 -590.0000	6.880E-12	2.546E+9	   20.0450	   20.8848	   26.6749	    1.0349	
 -600.0000	6.882E-12	2.342E+9	   19.9961	   20.8815	   26.6505	    1.0195

File: Diodes/Halfmoon/Diodes/Data/PreIrrad/PSS/34343/015/CV_34343_015_PSS_HM_XX_DIODEQUARTER_7_15_2021_11_10_28_AM.txt
GCD Test
Bias: 5000.000000
CV_34343_015_PSS_HM_XX_DIODEQUARTER
Date/Time: 7/15/2021 11:10:28 AM
Sensor Name: DIODEQUARTER
Type: P
Annealing Status: Not Irradiated
Environment: 20C
Tester: Andrew Kent

Time Delay per Ramp Step (s): 0.500

CV Time Delay per Measurement (s) :0.500

AC Voltage (V): 0.500

Current Number of measurements per voltage: 1.000

IV Time Delay per Measurement (s) :0.000


BiasVoltage	LCR_Cp_freqNaN	LCR_Rp_freqNaN	Temperature	Air_Temp	Humidity	Dewpoint	
   -5.0000	1.578E-11	1.784E+9	   20.0013	   21.9888	   26.5917	    1.9327	
  -10.0000	1.266E-11	2.066E+9	   19.9987	   21.9891	   26.5955	    1.9349	
  -15.0000	1.122E-11	2.346E+9	   19.9936	   21.9891	   26.6053	    1.9401	
  -20.0000	1.021E-11	2.350E+9	   19.9910	   21.9883	   26.6157	    1.9449	
  -25.0000	9.566E-12	2.152E+9	   19.9884	   21.9835	   26.6195	    1.9428	
  -30.0000	9.039E-12	2.499E+9	   19.9884	   21.9792	   26.6173	    1.9380	
  -35.0000	8.614E-12	2.230E+9	   19.9884	   21.9748	   26.6145	    1.9327	
  -40.0000	8.259E-12	2.293E+9	   19.9884	   21.9848	   26.6262	    1.9473	
  -45.0000	7.909E-12	2.426E+9	   19.9936	   21.9637	   26.6316	    1.9322	
  -50.0000	7.595E-12	2.442E+9	   19.9987	   21.9635	   26.6271	    1.9297	
  -55.0000	7.292E-12	2.248E+9	   20.0039	   21.9590	   26.6189	    1.9216	
  -60.0000	6.991E-12	2.155E+9	   20.0090	   21.9579	   26.6338	    1.9284	
  -65.0000	6.733E-12	2.118E+9	   20.0116	   21.9556	   26.6237	    1.9212	
  -70.0000	6.543E-12	2.360E+9	   20.0142	   21.9611	   26.6410	    1.9350	
  -75.0000	6.433E-12	1.911E+9	   20.0142	   21.9598	   26.6420	    1.9344	
  -80.0000	6.330E-12	1.825E+9	   20.0116	   21.9516	   26.6445	    1.9287	
  -85.0000	6.262E-12	1.035E+9	   20.0090	   21.9355	   26.6610	    1.9236	
  -90.0000	5.967E-12	3.954E+8	   20.0039	   21.9528	   26.6594	    1.9375	
  -95.0000	5.470E-12	6.767E+8	   20.0013	   21.9407	   26.6543	    1.9246	
 -100.0000	5.372E-12	1.867E+9	   19.9936	   21.9391	   26.6515	    1.9217	
 -105.0000	5.341E-12	2.041E+9	   19.9910	   21.9381	   26.6588	    1.9246	
 -110.0000	5.319E-12	2.348E+9	   19.9858	   21.9254	   26.6645	    1.9169	
 -115.0000	5.292E-12	2.101E+9	   19.9833	   21.9159	   26.6556	    1.9041	
 -120.0000	5.276E-12	2.546E+9	   19.9807	   21.9068	   26.6540	    1.8955	
 -125.0000	5.264E-12	2.231E+9	   19.9807	   21.9074	   26.6528	    1.8954	
 -130.0000	5.245E-12	2.224E+9	   19.9884	   21.9017	   26.6559	    1.8921	
 -135.0000	5.225E-12	2.245E+9	   19.9961	   21.9097	   26.6569	    1.8994	
 -140.0000	5.215E-12	2.306E+9	   20.0013	   21.9119	   26.6610	    1.9035	
 -145.0000	5.202E-12	2.681E+9	   20.0090	   21.9135	   26.6610	    1.9049	
 -150.0000	5.190E-12	2.173E+9	   20.0167	   21.9104	   26.6575	    1.9004	
 -155.0000	5.174E-12	2.242E+9	   20.0219	   21.9015	   26.6578	    1.8930	
 -160.0000	5.171E-12	2.550E+9	   20.0193	   21.9015	   26.6594	    1.8938	
 -165.0000	5.158E-12	2.657E+9	   20.0167	   21.8895	   26.6442	    1.8756	
 -170.0000	5.143E-12	2.666E+9	   20.0116	   21.8880	   26.6471	    1.8758	
 -175.0000	5.134E-12	2.294E+9	   20.0039	   21.8871	   26.6417	    1.8722	
 -180.0000	5.131E-12	2.380E+9	   19.9987	   21.8748	   26.6502	    1.8663	
 -185.0000	5.122E-12	2.704E+9	   19.9884	   21.8717	   26.6458	    1.8613	
 -190.0000	5.108E-12	2.822E+9	   19.9833	   21.8773	   26.6426	    1.8644	
 -195.0000	5.098E-12	2.705E+9	   19.9781	   21.8621	   26.6376	    1.8487	
 -200.0000	5.093E-12	2.640E+9	   19.9781	   21.8709	   26.6385	    1.8568	
 -205.0000	5.083E-12	2.989E+9	   19.9781	   21.8618	   26.6496	    1.8549	
 -210.0000	5.078E-12	2.569E+9	   19.9833	   21.8701	   26.6553	    1.8649	
 -215.0000	5.058E-12	2.619E+9	   19.9936	   21.8718	   26.6594	    1.8685	
 -220.0000	5.064E-12	2.721E+9	   20.0013	   21.8623	   26.6682	    1.8650	
 -225.0000	5.055E-12	2.695E+9	   20.0090	   21.8639	   26.6562	    1.8601	
 -230.0000	5.044E-12	2.455E+9	   20.0142	   21.8619	   26.6626	    1.8617	
 -235.0000	5.035E-12	2.567E+9	   20.0193	   21.8553	   26.6657	    1.8577	
 -240.0000	5.027E-12	2.489E+9	   20.0219	   21.8543	   26.6657	    1.8568	
 -245.0000	5.032E-12	2.407E+9	   20.0245	   21.8543	   26.6657	    1.8568	
 -250.0000	5.030E-12	2.554E+9	   20.0193	   21.8574	   26.6758	    1.8648	
 -255.0000	5.028E-12	2.833E+9	   20.0142	   21.8559	   26.6790	    1.8652	
 -260.0000	5.022E-12	2.787E+9	   20.0039	   21.8612	   26.6863	    1.8736	
 -265.0000	5.025E-12	2.929E+9	   19.9961	   21.8492	   26.6853	    1.8628	
 -270.0000	5.021E-12	2.708E+9	   19.9884	   21.8488	   26.6844	    1.8619	
 -275.0000	5.014E-12	2.532E+9	   19.9807	   21.8589	   26.6875	    1.8723	
 -280.0000	5.015E-12	2.565E+9	   19.9755	   21.8562	   26.6860	    1.8691	
 -285.0000	5.017E-12	2.708E+9	   19.9730	   21.8411	   26.6875	    1.8570	
 -290.0000	5.019E-12	2.679E+9	   19.9730	   21.8325	   26.6904	    1.8512	
 -295.0000	5.009E-12	2.445E+9	   19.9781	   21.8274	   26.6875	    1.8454	
 -300.0000	5.010E-12	2.528E+9	   19.9858	   21.8345	   26.7040	    1.8600	
 -305.0000	5.016E-12	2.556E+9	   19.9961	   21.8238	   26.6945	    1.8460	
 -310.0000	5.011E-12	2.602E+9	   20.0064	   21.8329	   26.7084	    1.8610	
 -315.0000	5.012E-12	2.379E+9	   20.0167	   21.8258	   26.7264	    1.8643	
 -320.0000	5.012E-12	2.393E+9	   20.0219	   21.8351	   26.7328	    1.8756	
 -325.0000	5.014E-12	2.365E+9	   20.0245	   21.8290	   26.7312	    1.8696	
 -330.0000	5.014E-12	2.399E+9	   20.0245	   21.8216	   26.7255	    1.8603	
 -335.0000	5.008E-12	2.319E+9	   20.0193	   21.8216	   26.7306	    1.8630	
 -340.0000	5.013E-12	2.641E+9	   20.0142	   21.8248	   26.7309	    1.8658	
 -345.0000	5.014E-12	2.786E+9	   20.0039	   21.8149	   26.7302	    1.8570	
 -350.0000	5.009E-12	2.329E+9	   19.9936	   21.8037	   26.7451	    1.8553	
 -355.0000	5.009E-12	2.278E+9	   19.9858	   21.7943	   26.7214	    1.8349	
 -360.0000	5.005E-12	2.197E+9	   19.9781	   21.8054	   26.7328	    1.8502	
 -365.0000	5.009E-12	2.857E+9	   19.9755	   21.8111	   26.7211	    1.8490	
 -370.0000	5.010E-12	2.337E+9	   19.9755	   21.8007	   26.7280	    1.8438	
 -375.0000	5.007E-12	2.689E+9	   19.9781	   21.7929	   26.7362	    1.8414	
 -380.0000	5.012E-12	2.402E+9	   19.9833	   21.7921	   26.7359	    1.8406	
 -385.0000	5.011E-12	2.693E+9	   19.9910	   21.7903	   26.7457	    1.8442	
 -390.0000	5.003E-12	2.337E+9	   19.9987	   21.7853	   26.7521	    1.8432	
 -395.0000	5.007E-12	2.407E+9	   20.0064	   21.7929	   26.7584	    1.8530	
 -400.0000	5.008E-12	2.938E+9	   20.0142	   21.7962	   26.7492	    1.8510	
 -410.0000	5.011E-12	2.552E+9	   20.0219	   21.7758	   26.7615	    1.8400	
 -420.0000	5.010E-12	2.719E+9	   20.0245	   21.7769	   26.7676	    1.8441	
 -430.0000	5.011E-12	2.787E+9	   20.0245	   21.7748	   26.7698	    1.8435	
 -440.0000	5.013E-12	2.711E+9	   20.0219	   21.7748	   26.7774	    1.8475	
 -450.0000	5.006E-12	2.475E+9	   20.0142	   21.7758	   26.7796	    1.8495	
 -460.0000	5.009E-12	2.960E+9	   20.0064	   21.7679	   26.7780	    1.8419	
 -470.0000	5.006E-12	2.547E+9	   19.9961	   21.7676	   26.7786	    1.8419	
 -480.0000	5.005E-12	2.823E+9	   19.9858	   21.7678	   26.7919	    1.8491	
 -490.0000	5.004E-12	2.334E+9	   19.9858	   21.7678	   26.7919	    1.8491	
 -500.0000	5.004E-12	2.751E+9	   19.9755	   21.7665	   26.7951	    1.8496	
 -510.0000	5.000E-12	2.334E+9	   19.9704	   21.7351	   26.7935	    1.8219	
 -520.0000	5.013E-12	2.901E+9	   19.9755	   21.7443	   26.7944	    1.8304	
 -530.0000	5.002E-12	2.259E+9	   19.9833	   21.7463	   26.8071	    1.8386	
 -540.0000	5.011E-12	2.415E+9	   19.9936	   21.7561	   26.8178	    1.8526	
 -550.0000	5.004E-12	2.298E+9	   20.0064	   21.7489	   26.8257	    1.8505	
 -560.0000	5.007E-12	2.816E+9	   20.0167	   21.7473	   26.8311	    1.8520	
 -570.0000	5.007E-12	2.763E+9	   20.0245	   21.7195	   26.8163	    1.8206	
 -580.0000	5.010E-12	2.356E+9	   20.0322	   21.7271	   26.8223	    1.8302	
 -590.0000	5.002E-12	2.394E+9	   20.0322	   21.7268	   26.8299	    1.8339	
 -600.0000	5.005E-12	2.628E+9	   20.0296	   21.7370	   26.8447	    1.8503

File: Diodes/Halfmoon/Diodes/Data/PreIrrad/PSS/34343/015/CV_34343_015_PSS_HM_XX_DIODE_7_14_2021_4_35_32_PM.txt
GCD Test
Bias: 5000.000000
CV_34343_015_PSS_HM_XX_DIODE
Date/Time: 7/14/2021 4:35:32 PM
Sensor Name: DIODE
Type: P
Annealing Status: Not Irradiated
Environment: 20C
Tester: Andrew Kent

Time Delay per Ramp Step (s): 0.500

CV Time Delay per Measurement (s) :0.500

AC Voltage (V): 0.500

Current Number of measurements per voltage: 1.000

IV Time Delay per Measurement (s) :0.000


BiasVoltage	LCR_Cp_freqNaN	LCR_Rp_freqNaN	Temperature	Air_Temp	Humidity	Dewpoint	
   -5.0000	9.230E-11	4.868E+8	   20.0502	   20.9551	   26.8548	    1.1882	
  -10.0000	6.831E-11	7.789E+8	   20.0064	   20.9640	   26.8482	    1.1924	
  -15.0000	5.664E-11	7.432E+8	   19.9550	   20.9571	   26.8302	    1.1772	
  -20.0000	4.947E-11	8.273E+8	   19.9189	   20.9519	   26.8257	    1.1704	
  -25.0000	4.446E-11	9.272E+8	   19.8880	   20.9420	   26.8219	    1.1600	
  -30.0000	4.065E-11	1.005E+9	   19.8752	   20.9410	   26.8112	    1.1536	
  -35.0000	3.756E-11	1.034E+9	   19.8777	   20.9285	   26.8065	    1.1405	
  -40.0000	3.497E-11	1.142E+9	   19.9009	   20.9273	   26.8011	    1.1367	
  -45.0000	3.273E-11	1.164E+9	   19.9395	   20.9333	   26.8068	    1.1448	
  -50.0000	3.074E-11	1.179E+9	   19.9910	   20.9383	   26.8144	    1.1530	
  -55.0000	2.893E-11	1.196E+9	   20.0450	   20.9342	   26.8042	    1.1442	
  -60.0000	2.756E-11	1.271E+9	   20.1017	   20.9417	   26.8008	    1.1488	
  -65.0000	2.657E-11	1.045E+9	   20.1429	   20.9499	   26.7906	    1.1505	
  -70.0000	2.563E-11	1.120E+9	   20.1686	   20.9422	   26.7916	    1.1445	
  -75.0000	2.488E-11	4.468E+8	   20.1737	   20.9422	   26.7796	    1.1383	
  -80.0000	2.414E-11	2.337E+8	   20.1557	   20.9431	   26.7777	    1.1380	
  -85.0000	2.295E-11	1.271E+8	   20.1223	   20.9454	   26.7808	    1.1416	
  -90.0000	2.135E-11	1.332E+8	   20.0837	   20.9507	   26.7657	    1.1383	
  -95.0000	2.027E-11	3.505E+8	   20.0347	   20.9446	   26.7710	    1.1359	
 -100.0000	1.978E-11	7.370E+8	   19.9884	   20.9452	   26.7631	    1.1323	
 -105.0000	1.936E-11	1.000E+9	   19.9447	   20.9330	   26.7565	    1.1185	
 -110.0000	1.903E-11	1.231E+9	   19.9138	   20.9320	   26.7562	    1.1174	
 -115.0000	1.871E-11	1.323E+9	   19.8958	   20.9247	   26.7397	    1.1026	
 -120.0000	1.843E-11	1.338E+9	   19.9009	   20.9281	   26.7486	    1.1101	
 -125.0000	1.815E-11	1.356E+9	   19.9215	   20.9307	   26.7584	    1.1175	
 -130.0000	1.790E-11	1.371E+9	   19.9524	   20.9379	   26.7574	    1.1231	
 -135.0000	1.766E-11	1.495E+9	   20.0425	   20.9428	   26.7634	    1.1304	
 -140.0000	1.744E-11	1.390E+9	   20.0425	   20.9428	   26.7634	    1.1304	
 -145.0000	1.723E-11	1.513E+9	   20.1197	   20.9428	   26.7644	    1.1309	
 -150.0000	1.704E-11	1.596E+9	   20.1583	   20.9530	   26.7729	    1.1440	
 -155.0000	1.684E-11	1.477E+9	   20.1840	   20.9561	   26.7590	    1.1395	
 -160.0000	1.666E-11	1.580E+9	   20.1789	   20.9561	   26.7647	    1.1424	
 -165.0000	1.649E-11	1.589E+9	   20.1454	   20.9489	   26.7517	    1.1296	
 -170.0000	1.632E-11	1.634E+9	   20.1017	   20.9523	   26.7438	    1.1283	
 -175.0000	1.616E-11	1.719E+9	   20.0528	   20.9422	   26.7385	    1.1169	
 -180.0000	1.600E-11	1.590E+9	   19.9884	   20.9422	   26.7249	    1.1099	
 -185.0000	1.586E-11	1.622E+9	   19.9524	   20.9348	   26.7233	    1.1028	
 -190.0000	1.571E-11	1.680E+9	   19.9215	   20.9348	   26.7204	    1.1013	
 -195.0000	1.557E-11	1.826E+9	   19.9086	   20.9322	   26.7233	    1.1005	
 -200.0000	1.543E-11	1.771E+9	   19.9138	   20.9331	   26.7211	    1.1001	
 -205.0000	1.529E-11	1.596E+9	   19.9344	   20.9279	   26.7239	    1.0972	
 -210.0000	1.515E-11	1.694E+9	   19.9704	   20.9332	   26.7271	    1.1033	
 -215.0000	1.503E-11	1.697E+9	   20.0167	   20.9404	   26.7318	    1.1120	
 -220.0000	1.489E-11	1.779E+9	   20.0631	   20.9431	   26.7391	    1.1181	
 -225.0000	1.478E-11	1.910E+9	   20.1120	   20.9431	   26.7315	    1.1141	
 -230.0000	1.467E-11	1.666E+9	   20.1403	   20.9390	   26.7410	    1.1155	
 -235.0000	1.457E-11	1.876E+9	   20.1506	   20.9389	   26.7255	    1.1074	
 -240.0000	1.450E-11	2.097E+9	   20.1429	   20.9459	   26.7334	    1.1175	
 -245.0000	1.445E-11	2.006E+9	   20.1171	   20.9374	   26.7166	    1.1015	
 -250.0000	1.442E-11	2.057E+9	   20.0759	   20.9444	   26.7226	    1.1106	
 -255.0000	1.439E-11	1.764E+9	   20.0270	   20.9420	   26.7128	    1.1034	
 -260.0000	1.439E-11	2.140E+9	   19.9755	   20.9234	   26.7030	    1.0825	
 -265.0000	1.438E-11	1.963E+9	   19.9215	   20.9201	   26.7100	    1.0833	
 -270.0000	1.436E-11	1.803E+9	   19.8932	   20.9250	   26.7135	    1.0893	
 -275.0000	1.436E-11	2.176E+9	   19.8777	   20.9319	   26.7154	    1.0961	
 -280.0000	1.435E-11	1.806E+9	   19.8829	   20.9298	   26.7170	    1.0952	
 -285.0000	1.434E-11	1.991E+9	   19.9086	   20.9264	   26.7230	    1.0954	
 -290.0000	1.433E-11	1.923E+9	   19.9498	   20.9239	   26.7179	    1.0906	
 -295.0000	1.433E-11	1.838E+9	   20.0013	   20.9162	   26.7217	    1.0860	
 -300.0000	1.433E-11	2.166E+9	   20.0605	   20.9273	   26.7252	    1.0973	
 -305.0000	1.432E-11	2.067E+9	   20.1223	   20.9215	   26.7160	    1.0876	
 -310.0000	1.432E-11	2.164E+9	   20.1223	   20.9215	   26.7160	    1.0876	
 -315.0000	1.432E-11	2.113E+9	   20.1840	   20.9239	   26.7192	    1.0913	
 -320.0000	1.431E-11	1.918E+9	   20.1789	   20.9203	   26.7106	    1.0838	
 -325.0000	1.431E-11	1.939E+9	   20.1789	   20.9203	   26.7106	    1.0838	
 -330.0000	1.431E-11	1.972E+9	   20.1300	   20.9222	   26.7109	    1.0856	
 -335.0000	1.431E-11	2.002E+9	   20.0888	   20.9241	   26.7138	    1.0887	
 -340.0000	1.431E-11	2.149E+9	   20.0450	   20.9254	   26.7122	    1.0890	
 -345.0000	1.430E-11	1.883E+9	   19.9369	   20.9285	   26.7116	    1.0912	
 -350.0000	1.430E-11	2.151E+9	   19.9086	   20.9151	   26.7056	    1.0767	
 -355.0000	1.429E-11	2.023E+9	   19.9086	   20.9151	   26.7056	    1.0767	
 -360.0000	1.430E-11	2.174E+9	   19.9189	   20.9140	   26.7151	    1.0807	
 -365.0000	1.430E-11	1.911E+9	   19.9575	   20.9127	   26.7173	    1.0808	
 -370.0000	1.430E-11	1.996E+9	   20.0013	   20.9101	   26.7119	    1.0757	
 -375.0000	1.430E-11	2.150E+9	   20.0553	   20.9080	   26.7106	    1.0733	
 -380.0000	1.429E-11	1.906E+9	   20.1042	   20.9086	   26.7100	    1.0735	
 -385.0000	1.429E-11	1.900E+9	   20.1042	   20.9086	   26.7100	    1.0735	
 -390.0000	1.429E-11	2.145E+9	   20.1506	   20.9158	   26.7242	    1.0870	
 -395.0000	1.430E-11	2.055E+9	   20.1686	   20.9207	   26.7299	    1.0941	
 -400.0000	1.429E-11	1.980E+9	   20.1351	   20.9131	   26.7324	    1.0889	
 -410.0000	1.428E-11	2.017E+9	   20.0914	   20.9144	   26.7321	    1.0899	
 -420.0000	1.428E-11	1.984E+9	   20.0476	   20.9026	   26.7312	    1.0793	
 -430.0000	1.428E-11	2.196E+9	   19.9910	   20.9027	   26.7277	    1.0776	
 -440.0000	1.428E-11	1.885E+9	   19.9447	   20.9027	   26.7362	    1.0820	
 -450.0000	1.428E-11	2.075E+9	   19.9164	   20.9092	   26.7185	    1.0784	
 -460.0000	1.428E-11	2.128E+9	   19.9061	   20.9010	   26.7293	    1.0770	
 -470.0000	1.427E-11	1.892E+9	   19.9112	   20.9038	   26.7378	    1.0838	
 -480.0000	1.427E-11	2.140E+9	   19.9344	   20.9006	   26.7432	    1.0839	
 -490.0000	1.427E-11	2.070E+9	   19.9653	   20.9064	   26.7467	    1.0907	
 -500.0000	1.427E-11	1.992E+9	   20.0296	   20.9099	   26.7713	    1.1065	
 -510.0000	1.427E-11	2.070E+9	   20.0708	   20.9053	   26.7691	    1.1014	
 -520.0000	1.427E-11	1.883E+9	   20.1094	   20.9024	   26.7663	    1.0974	
 -530.0000	1.427E-11	2.132E+9	   20.1094	   20.9024	   26.7663	    1.0974	
 -540.0000	1.427E-11	2.186E+9	   20.1351	   20.9024	   26.7774	    1.1031	
 -550.0000	1.426E-11	2.184E+9	   20.1300	   20.9054	   26.7663	    1.1000	
 -560.0000	1.427E-11	1.987E+9	   20.1094	   20.9047	   26.7609	    1.0966	
 -570.0000	1.427E-11	1.913E+9	   20.0785	   20.9117	   26.7622	    1.1032	
 -580.0000	1.426E-11	2.155E+9	   20.0322	   20.9063	   26.7517	    1.0932	
 -590.0000	1.426E-11	2.166E+9	   19.9884	   20.8996	   26.7600	    1.0918	
 -600.0000	1.426E-11	1.954E+9	   19.9421	   20.8941	   26.7464	    1.0800
