Repository: ctiley/CERN_CMS_Silicon_Sensor

# CERN_CMS_Silicon_Sensor

# Code To-Do 
- Double check Halfmoon Diode Data

# Lab To-Do
- Measure more HGCAL Diodes
- Measure rest of Unirradiated Halfmoon Diodes
- Rebond D0 Diode
- Cleanup Wires at Alibava Station
-

File: Diodes/Halfmoon/Diodes/Data/PreIrrad/PSS/38212/001/CV_38212_001_PSS_HM_XX_DIODEHALFPSTOP_12_21_2021_3_31_14_PM.txt
GCD Test
Bias: 5000.000000
CV_38212_001_PSS_HM_XX_DIODEHALFPSTOP
Date/Time: 12/21/2021 3:31:14 PM
Sensor Name: 38212_001_DIODEHALFPSTOP
Type: P
Annealing Status: Unirradiated
Environment: 20C
Tester: Andrew Kent

Time Delay per Ramp Step (s): 0.500

CV Time Delay per Measurement (s) :0.500

AC Voltage (V): 0.500

Current Number of measurements per voltage: 1.000

IV Time Delay per Measurement (s) :0.000


BiasVoltage	LCR_Cp_freq1000.0	LCR_Rp_freq1000.0	Temperature	Air_Temp	Humidity	Dewpoint	
  -10.0000	1.073E-11	3.084E+9	   20.0013	   21.4130	   21.0471	   -1.7697	
  -20.0000	7.516E-12	3.366E+9	   20.0013	   21.4168	   21.0348	   -1.7745	
  -30.0000	6.109E-12	3.569E+9	   20.0013	   21.4157	   21.0272	   -1.7803	
  -40.0000	5.329E-12	3.311E+9	   20.0039	   21.4189	   21.0323	   -1.7744	
  -50.0000	4.782E-12	3.117E+9	   20.0039	   21.4192	   21.0212	   -1.7813	
  -60.0000	4.373E-12	3.400E+9	   20.0039	   21.4140	   21.0044	   -1.7964	
  -70.0000	4.054E-12	3.523E+9	   20.0013	   21.4174	   21.0123	   -1.7885	
  -80.0000	3.793E-12	3.354E+9	   20.0013	   21.4133	   21.0028	   -1.7979	
  -90.0000	3.563E-12	3.511E+9	   19.9987	   21.4163	   21.0028	   -1.7955	
 -100.0000	3.362E-12	3.606E+9	   20.0013	   21.4127	   20.9984	   -1.8013	
 -110.0000	3.195E-12	3.581E+9	   20.0013	   21.4190	   20.9956	   -1.7979	
 -120.0000	3.058E-12	3.840E+9	   20.0013	   21.4180	   20.9848	   -1.8057	
 -130.0000	2.933E-12	4.051E+9	   20.0039	   21.4180	   20.9972	   -1.7977	
 -140.0000	2.826E-12	3.968E+9	   20.0039	   21.4165	   20.9785	   -1.8110	
 -150.0000	2.726E-12	3.830E+9	   20.0039	   21.4183	   20.9817	   -1.8075	
 -160.0000	2.637E-12	4.543E+9	   20.0039	   21.4184	   20.9772	   -1.8103	
 -170.0000	2.558E-12	4.000E+9	   20.0039	   21.4156	   20.9731	   -1.8152	
 -180.0000	2.479E-12	4.389E+9	   20.0013	   21.4150	   20.9592	   -1.8248	
 -190.0000	2.402E-12	4.264E+9	   20.0013	   21.4158	   20.9630	   -1.8216	
 -200.0000	2.335E-12	4.531E+9	   20.0013	   21.4179	   20.9551	   -1.8250	
 -210.0000	2.272E-12	3.909E+9	   20.0013	   21.4170	   20.9529	   -1.8272	
 -220.0000	2.229E-12	3.759E+9	   20.0013	   21.4180	   20.9459	   -1.8309	
 -230.0000	2.206E-12	4.228E+9	   20.0013	   21.4225	   20.9349	   -1.8343	
 -240.0000	2.187E-12	4.253E+9	   20.0039	   21.4183	   20.9564	   -1.8238	
 -250.0000	2.177E-12	4.377E+9	   20.0013	   21.4183	   20.9266	   -1.8430	
 -260.0000	2.170E-12	4.481E+9	   20.0039	   21.4165	   20.9320	   -1.8411	
 -270.0000	2.161E-12	3.995E+9	   20.0013	   21.4186	   20.9244	   -1.8443	
 -280.0000	2.150E-12	4.255E+9	   20.0013	   21.4153	   20.9231	   -1.8478	
 -290.0000	2.137E-12	3.273E+9	   20.0013	   21.4225	   20.9159	   -1.8466	
 -300.0000	2.107E-12	3.532E+9	   20.0013	   21.4225	   20.9140	   -1.8478	
 -310.0000	2.098E-12	5.682E+9	   20.0039	   21.4186	   20.9127	   -1.8518	
 -320.0000	2.096E-12	5.720E+9	   20.0039	   21.4195	   20.9007	   -1.8589	
 -330.0000	2.094E-12	6.007E+9	   20.0039	   21.4187	   20.8997	   -1.8601	
 -340.0000	2.089E-12	6.249E+9	   20.0039	   21.4190	   20.8963	   -1.8622	
 -350.0000	2.089E-12	7.129E+9	   20.0013	   21.4196	   20.8880	   -1.8670	
 -360.0000	2.090E-12	7.414E+9	   20.0039	   21.4222	   20.8861	   -1.8661	
 -370.0000	2.083E-12	6.476E+9	   20.0039	   21.4222	   20.8748	   -1.8735	
 -380.0000	2.081E-12	6.187E+9	   20.0013	   21.4199	   20.8716	   -1.8774	
 -390.0000	2.079E-12	6.579E+9	   20.0013	   21.4178	   20.8681	   -1.8814	
 -400.0000	2.082E-12	6.861E+9	   20.0013	   21.4193	   20.8615	   -1.8845	
 -420.0000	2.077E-12	6.011E+9	   20.0013	   21.4193	   20.8615	   -1.8845	
 -440.0000	2.075E-12	6.926E+9	   20.0013	   21.4222	   20.8596	   -1.8833	
 -460.0000	2.075E-12	7.022E+9	   20.0013	   21.4225	   20.8488	   -1.8900	
 -480.0000	2.075E-12	7.669E+9	   20.0013	   21.4219	   20.8450	   -1.8930	
 -500.0000	2.076E-12	6.945E+9	   20.0039	   21.4185	   20.8336	   -1.9032	
 -520.0000	2.071E-12	8.462E+9	   20.0013	   21.4166	   20.8311	   -1.9064	
 -540.0000	2.070E-12	6.895E+9	   20.0039	   21.4183	   20.8270	   -1.9077	
 -560.0000	2.070E-12	8.076E+9	   20.0039	   21.4206	   20.8270	   -1.9058	
 -580.0000	2.068E-12	7.047E+9	   20.0039	   21.4195	   20.8147	   -1.9147	
 -600.0000	2.069E-12	7.794E+9	   20.0039	   21.4162	   20.8166	   -1.9162

File: Diodes/Halfmoon/Diodes/Data/PreIrrad/PSS/38212/001/CV_38212_001_PSS_HM_XX_DIODEHALFPSTOP_GR_12_21_2021_3_41_56_PM.txt
GCD Test
Bias: 5000.000000
CV_38212_001_PSS_HM_XX_DIODEHALFPSTOP_GR
Date/Time: 12/21/2021 3:41:56 PM
Sensor Name: 38212_001_DIODEHALFPSTOP
Type: P
Annealing Status: Unirradiated
Environment: 20C
Tester: Andrew Kent

Time Delay per Ramp Step (s): 0.500

CV Time Delay per Measurement (s) :0.500

AC Voltage (V): 0.500

Current Number of measurements per voltage: 1.000

IV Time Delay per Measurement (s) :0.000


BiasVoltage	LCR_Cp_freq1000.0	LCR_Rp_freq1000.0	Temperature	Air_Temp	Humidity	Dewpoint	
  -10.0000	1.055E-11	2.009E+10	   20.0013	   21.4310	   20.6306	   -2.0253	
  -20.0000	7.405E-12	-3.161E+9	   20.0013	   21.4340	   20.6284	   -2.0243	
  -30.0000	5.940E-12	-2.828E+9	   20.0013	   21.4340	   20.6256	   -2.0262	
  -40.0000	5.036E-12	-2.206E+9	   20.0013	   21.4301	   20.6271	   -2.0284	
  -50.0000	4.407E-12	-1.703E+9	   20.0013	   21.4295	   20.6195	   -2.0339	
  -60.0000	3.989E-12	-1.783E+9	   20.0013	   21.4338	   20.6161	   -2.0325	
  -70.0000	3.668E-12	-1.801E+9	   20.0013	   21.4337	   20.6135	   -2.0343	
  -80.0000	3.410E-12	-1.693E+9	   19.9987	   21.4326	   20.6097	   -2.0377	
  -90.0000	3.198E-12	-1.617E+9	   20.0013	   21.4382	   20.6085	   -2.0339	
 -100.0000	3.015E-12	-1.525E+9	   19.9987	   21.4305	   20.6078	   -2.0407	
 -110.0000	2.863E-12	-1.584E+9	   19.9987	   21.4298	   20.6056	   -2.0427	
 -120.0000	2.733E-12	-1.522E+9	   20.0013	   21.4341	   20.6047	   -2.0398	
 -130.0000	2.609E-12	-1.531E+9	   20.0013	   21.4335	   20.5930	   -2.0480	
 -140.0000	2.499E-12	-1.480E+9	   20.0013	   21.4335	   20.6022	   -2.0420	
 -150.0000	2.403E-12	-1.400E+9	   20.0013	   21.4327	   20.6078	   -2.0389	
 -160.0000	2.318E-12	-1.449E+9	   20.0013	   21.4273	   20.6113	   -2.0410	
 -170.0000	2.240E-12	-1.484E+9	   20.0013	   21.4320	   20.6056	   -2.0409	
 -180.0000	2.166E-12	-1.550E+9	   19.9987	   21.4330	   20.6104	   -2.0370	
 -190.0000	2.095E-12	-1.531E+9	   20.0013	   21.4364	   20.6044	   -2.0381	
 -200.0000	2.031E-12	-1.618E+9	   20.0013	   21.4358	   20.6085	   -2.0359	
 -210.0000	1.970E-12	-1.557E+9	   20.0013	   21.4381	   20.6050	   -2.0362	
 -220.0000	1.928E-12	-1.633E+9	   20.0013	   21.4364	   20.6148	   -2.0312	
 -230.0000	1.908E-12	-1.596E+9	   20.0013	   21.4346	   20.6189	   -2.0300	
 -240.0000	1.906E-12	-1.638E+9	   19.9987	   21.4351	   20.6094	   -2.0358	
 -250.0000	1.896E-12	-1.571E+9	   19.9987	   21.4410	   20.6167	   -2.0262	
 -260.0000	1.894E-12	-1.569E+9	   19.9987	   21.4410	   20.6132	   -2.0284	
 -270.0000	1.894E-12	-1.598E+9	   19.9987	   21.4361	   20.6078	   -2.0360	
 -280.0000	1.890E-12	-1.558E+9	   19.9987	   21.4318	   20.6116	   -2.0371	
 -290.0000	1.886E-12	-1.536E+9	   20.0013	   21.4336	   20.6170	   -2.0321	
 -300.0000	1.886E-12	-1.545E+9	   20.0013	   21.4371	   20.6142	   -2.0311	
 -310.0000	1.886E-12	-1.589E+9	   20.0013	   21.4376	   20.6110	   -2.0327	
 -320.0000	1.885E-12	-1.625E+9	   20.0013	   21.4356	   20.6132	   -2.0330	
 -330.0000	1.884E-12	-1.607E+9	   20.0013	   21.4417	   20.6211	   -2.0227	
 -340.0000	1.884E-12	-1.660E+9	   20.0039	   21.4355	   20.6205	   -2.0282	
 -350.0000	1.883E-12	-1.568E+9	   20.0013	   21.4350	   20.6097	   -2.0358	
 -360.0000	1.881E-12	-1.593E+9	   20.0013	   21.4357	   20.6205	   -2.0281	
 -370.0000	1.884E-12	-1.622E+9	   20.0013	   21.4335	   20.6173	   -2.0320	
 -380.0000	1.882E-12	-1.685E+9	   20.0013	   21.4341	   20.6097	   -2.0365	
 -390.0000	1.880E-12	-1.725E+9	   20.0013	   21.4356	   20.6161	   -2.0311	
 -400.0000	1.884E-12	-1.693E+9	   20.0013	   21.4347	   20.6161	   -2.0318	
 -420.0000	1.883E-12	-1.675E+9	   20.0013	   21.4355	   20.6183	   -2.0297	
 -440.0000	1.881E-12	-1.722E+9	   20.0013	   21.4355	   20.6189	   -2.0293	
 -460.0000	1.880E-12	-1.798E+9	   20.0039	   21.4351	   20.6066	   -2.0377	
 -480.0000	1.877E-12	-1.717E+9	   20.0039	   21.4395	   20.6120	   -2.0305	
 -500.0000	1.874E-12	-1.590E+9	   20.0039	   21.4389	   20.6088	   -2.0331	
 -520.0000	1.873E-12	-1.656E+9	   20.0039	   21.4294	   20.6157	   -2.0364	
 -540.0000	1.872E-12	-1.633E+9	   20.0039	   21.4295	   20.6189	   -2.0343	
 -560.0000	1.878E-12	-1.589E+9	   20.0013	   21.4320	   20.6145	   -2.0351	
 -580.0000	1.876E-12	-1.677E+9	   20.0013	   21.4366	   20.6078	   -2.0356	
 -600.0000	1.874E-12	-1.639E+9	   20.0013	   21.4281	   20.6059	   -2.0439

File: Diodes/Halfmoon/Diodes/Data/PreIrrad/PSS/38212/001/CV_38212_001_PSS_HM_XX_DIODE_12_21_2021_2_38_52_PM.txt
GCD Test
Bias: 5000.000000
CV_38212_001_PSS_HM_XX_DIODE
Date/Time: 12/21/2021 2:38:52 PM
Sensor Name: 38212_001_DIODE
Type: P
Annealing Status: Unirradiated
Environment: 20C
Tester: Andrew Kent

Time Delay per Ramp Step (s): 0.500

CV Time Delay per Measurement (s) :0.500

AC Voltage (V): 0.500

Current Number of measurements per voltage: 1.000

IV Time Delay per Measurement (s) :0.000


BiasVoltage	LCR_Cp_freq1000.0	LCR_Rp_freq1000.0	Temperature	Air_Temp	Humidity	Dewpoint	
  -10.0000	6.039E-11	1.384E+9	   20.0039	   21.6400	   22.1259	   -0.9010	
  -20.0000	4.253E-11	1.828E+9	   20.0039	   21.6400	   22.1221	   -0.9033	
  -30.0000	3.380E-11	1.967E+9	   20.0013	   21.6410	   22.1240	   -0.9014	
  -40.0000	2.765E-11	1.915E+9	   20.0013	   21.6391	   22.1233	   -0.9033	
  -50.0000	2.352E-11	2.455E+9	   20.0013	   21.6380	   22.1202	   -0.9062	
  -60.0000	2.139E-11	2.066E+9	   20.0013	   21.6377	   22.1278	   -0.9017	
  -70.0000	1.745E-11	1.572E+8	   20.0013	   21.6425	   22.1094	   -0.9091	
  -80.0000	1.580E-11	2.300E+9	   20.0013	   21.6343	   22.1256	   -0.9059	
  -90.0000	1.493E-11	2.544E+9	   20.0013	   21.6343	   22.1306	   -0.9028	
 -100.0000	1.421E-11	2.628E+9	   20.0013	   21.6362	   22.1335	   -0.8995	
 -110.0000	1.358E-11	2.564E+9	   20.0013	   21.6396	   22.1278	   -0.9001	
 -120.0000	1.303E-11	2.799E+9	   20.0013	   21.6402	   22.1410	   -0.8915	
 -130.0000	1.255E-11	3.209E+9	   20.0013	   21.6367	   22.1401	   -0.8949	
 -140.0000	1.212E-11	3.156E+9	   20.0013	   21.6371	   22.1509	   -0.8880	
 -150.0000	1.173E-11	2.918E+9	   20.0013	   21.6382	   22.1521	   -0.8863	
 -160.0000	1.138E-11	3.075E+9	   19.9987	   21.6360	   22.1651	   -0.8802	
 -170.0000	1.105E-11	3.034E+9	   19.9987	   21.6348	   22.1546	   -0.8876	
 -180.0000	1.074E-11	3.169E+9	   19.9987	   21.6348	   22.1534	   -0.8884	
 -190.0000	1.044E-11	3.150E+9	   19.9987	   21.6335	   22.1575	   -0.8869	
 -200.0000	1.016E-11	3.369E+9	   19.9987	   21.6362	   22.1622	   -0.8817	
 -210.0000	9.908E-12	3.265E+9	   19.9987	   21.6347	   22.1597	   -0.8846	
 -220.0000	9.740E-12	3.251E+9	   19.9987	   21.6355	   22.1534	   -0.8878	
 -230.0000	9.663E-12	3.746E+9	   19.9987	   21.6335	   22.1572	   -0.8871	
 -240.0000	9.623E-12	3.708E+9	   20.0013	   21.6290	   22.1543	   -0.8926	
 -250.0000	9.599E-12	3.815E+9	   20.0013	   21.6290	   22.1562	   -0.8915	
 -260.0000	9.577E-12	3.521E+9	   20.0039	   21.6298	   22.1493	   -0.8951	
 -270.0000	9.568E-12	3.700E+9	   20.0039	   21.6328	   22.1540	   -0.8897	
 -280.0000	9.558E-12	4.281E+9	   20.0039	   21.6349	   22.1562	   -0.8866	
 -290.0000	9.550E-12	4.086E+9	   20.0039	   21.6320	   22.1597	   -0.8869	
 -300.0000	9.542E-12	4.023E+9	   20.0039	   21.6304	   22.1613	   -0.8872	
 -310.0000	9.535E-12	3.930E+9	   20.0039	   21.6268	   22.1483	   -0.8981	
 -320.0000	9.533E-12	4.287E+9	   20.0013	   21.6342	   22.1518	   -0.8898	
 -330.0000	9.528E-12	4.386E+9	   20.0013	   21.6287	   22.1594	   -0.8897	
 -340.0000	9.522E-12	4.218E+9	   20.0013	   21.6290	   22.1528	   -0.8936	
 -350.0000	9.518E-12	4.359E+9	   20.0013	   21.6290	   22.1528	   -0.8936	
 -360.0000	9.515E-12	4.339E+9	   19.9987	   21.6295	   22.1518	   -0.8938	
 -370.0000	9.513E-12	4.600E+9	   19.9987	   21.6261	   22.1534	   -0.8957	
 -380.0000	9.509E-12	4.116E+9	   19.9987	   21.6263	   22.1575	   -0.8930	
 -390.0000	9.508E-12	4.657E+9	   20.0013	   21.6307	   22.1521	   -0.8926	
 -400.0000	9.508E-12	4.647E+9	   20.0013	   21.6321	   22.1651	   -0.8834	
 -420.0000	9.503E-12	4.373E+9	   20.0013	   21.6271	   22.1565	   -0.8928	
 -440.0000	9.495E-12	4.430E+9	   20.0039	   21.6239	   22.1486	   -0.9004	
 -460.0000	9.496E-12	4.122E+9	   20.0039	   21.6257	   22.1603	   -0.8917	
 -480.0000	9.491E-12	4.283E+9	   20.0039	   21.6260	   22.1499	   -0.8979	
 -500.0000	9.488E-12	4.214E+9	   20.0039	   21.6260	   22.1499	   -0.8979	
 -520.0000	9.486E-12	4.226E+9	   20.0013	   21.6229	   22.1483	   -0.9014	
 -540.0000	9.484E-12	4.646E+9	   20.0013	   21.6181	   22.1455	   -0.9072	
 -560.0000	9.486E-12	4.554E+9	   20.0013	   21.6198	   22.1531	   -0.9011	
 -580.0000	9.481E-12	4.592E+9	   20.0013	   21.6248	   22.1524	   -0.8973	
 -600.0000	9.476E-12	4.505E+9	   20.0013	   21.6226	   22.1436	   -0.9046

File: Diodes/Halfmoon/Diodes/Data/PreIrrad/PSS/38212/001/IV_38212_001_PSS_HM_XX_DIODEHALFPSTOP_GR_12_21_2021_3_37_18_PM.txt
GCD Test
Bias: 5000.000000
CV_38212_001_PSS_HM_XX_DIODEHALFPSTOP_GR
Date/Time: 12/21/2021 3:37:18 PM
Sensor Name: 38212_001_DIODEHALFPSTOP
Type: P
Annealing Status: Unirradiated
Environment: 20C
Tester: Andrew Kent

Time Delay per Ramp Step (s): 0.500

CV Time Delay per Measurement (s) :0.500

AC Voltage (V): 0.500

Current Number of measurements per voltage: 1.000

IV Time Delay per Measurement (s) :0.000


BiasVoltage	Total Current_Avg	Total Current_0	Bias Current_Avg	Bias Current_0	Temperature	Air_Temp	Humidity	Dewpoint	
  -10.0000	2.1800E-10	2.1800E-10	-2.007886E-11	-2.007886E-11	   20.0013	   21.4294	   20.6603	   -2.0045	
  -20.0000	1.3200E-10	1.3200E-10	-2.130866E-11	-2.130866E-11	   20.0013	   21.4314	   20.6603	   -2.0056	
  -30.0000	-1.0000E-11	-1.0000E-11	-2.254377E-11	-2.254377E-11	   20.0013	   21.4282	   20.6711	   -2.0011	
  -40.0000	-1.3200E-10	-1.3200E-10	-2.362812E-11	-2.362812E-11	   20.0013	   21.4312	   20.6799	   -1.9929	
  -50.0000	-1.9800E-10	-1.9800E-10	-2.483675E-11	-2.483675E-11	   20.0013	   21.4300	   20.6901	   -1.9873	
  -60.0000	-2.6000E-10	-2.6000E-10	-2.570088E-11	-2.570088E-11	   20.0039	   21.4343	   20.6853	   -1.9868	
  -70.0000	-2.9400E-10	-2.9400E-10	-2.621037E-11	-2.621037E-11	   20.0064	   21.4345	   20.6882	   -1.9847	
  -80.0000	-3.1900E-10	-3.1900E-10	-2.673268E-11	-2.673268E-11	   20.0064	   21.4354	   20.6894	   -1.9832	
  -90.0000	-3.6400E-10	-3.6400E-10	-2.798653E-11	-2.798653E-11	   20.0064	   21.4354	   20.6973	   -1.9832	
 -100.0000	-2.7700E-10	-2.7700E-10	-2.844223E-11	-2.844223E-11	   20.0064	   21.4353	   20.6992	   -1.9781	
 -110.0000	-3.4000E-10	-3.4000E-10	-2.907904E-11	-2.907904E-11	   20.0039	   21.4389	   20.6932	   -1.9739	
 -120.0000	-2.9700E-10	-2.9700E-10	-3.032392E-11	-3.032392E-11	   20.0039	   21.4342	   20.6935	   -1.9817	
 -130.0000	-4.1900E-10	-4.1900E-10	-3.094319E-11	-3.094319E-11	   20.0039	   21.4364	   20.6935	   -1.9797	
 -140.0000	-3.4600E-10	-3.4600E-10	-3.153640E-11	-3.153640E-11	   20.0039	   21.4390	   20.6913	   -1.9789	
 -150.0000	-4.0800E-10	-4.0800E-10	-3.238181E-11	-3.238181E-11	   20.0064	   21.4382	   20.7065	   -1.9697	
 -160.0000	-5.3400E-10	-5.3400E-10	-3.374423E-11	-3.374423E-11	   20.0064	   21.4417	   20.6942	   -1.9749	
 -170.0000	-4.5000E-10	-4.5000E-10	-3.524171E-11	-3.524171E-11	   20.0064	   21.4411	   20.6961	   -1.9741	
 -180.0000	-4.6300E-10	-4.6300E-10	-3.779788E-11	-3.779788E-11	   20.0064	   21.4368	   20.6967	   -1.9772	
 -190.0000	-5.5300E-10	-5.5300E-10	-4.106990E-11	-4.106990E-11	   20.0039	   21.4385	   20.6948	   -1.9771	
 -200.0000	-6.2000E-10	-6.2000E-10	-4.524537E-11	-4.524537E-11	   20.0039	   21.4368	   20.6932	   -1.9795	
 -210.0000	-5.1800E-10	-5.1800E-10	-4.988428E-11	-4.988428E-11	   20.0039	   21.4399	   20.6935	   -1.9768	
 -220.0000	-5.8000E-10	-5.8000E-10	-5.446980E-11	-5.446980E-11	   20.0039	   21.4415	   20.6863	   -1.9802	
 -230.0000	-5.5900E-10	-5.5900E-10	-5.847603E-11	-5.847603E-11	   20.0039	   21.4410	   20.6967	   -1.9738	
 -240.0000	-7.0500E-10	-7.0500E-10	-6.212411E-11	-6.212411E-11	   20.0039	   21.4405	   20.7005	   -1.9717	
 -250.0000	-6.1300E-10	-6.1300E-10	-6.382793E-11	-6.382793E-11	   20.0039	   21.4419	   20.6951	   -1.9741	
 -260.0000	-6.9000E-10	-6.9000E-10	-6.622501E-11	-6.622501E-11	   20.0039	   21.4440	   20.6872	   -1.9775	
 -270.0000	-6.4500E-10	-6.4500E-10	-6.775528E-11	-6.775528E-11	   20.0039	   21.4440	   20.6920	   -1.9775	
 -280.0000	-6.9300E-10	-6.9300E-10	-6.871924E-11	-6.871924E-11	   20.0039	   21.4376	   20.6920	   -1.9797	
 -290.0000	-6.7600E-10	-6.7600E-10	-6.980603E-11	-6.980603E-11	   20.0013	   21.4419	   20.6951	   -1.9768	
 -300.0000	-7.8300E-10	-7.8300E-10	-7.074943E-11	-7.074943E-11	   20.0013	   21.4419	   20.6898	   -1.9741	
 -310.0000	-7.7200E-10	-7.7200E-10	-7.172645E-11	-7.172645E-11	   20.0013	   21.4458	   20.6923	   -1.9744	
 -320.0000	-7.9200E-10	-7.9200E-10	-7.247344E-11	-7.247344E-11	   20.0013	   21.4451	   20.6923	   -1.9733	
 -330.0000	-7.5700E-10	-7.5700E-10	-7.347304E-11	-7.347304E-11	   20.0013	   21.4460	   20.6992	   -1.9680	
 -340.0000	-7.6700E-10	-7.6700E-10	-7.437448E-11	-7.437448E-11	   20.0039	   21.4415	   20.6882	   -1.9790	
 -350.0000	-8.2000E-10	-8.2000E-10	-7.489518E-11	-7.489518E-11	   20.0039	   21.4414	   20.6935	   -1.9755	
 -360.0000	-8.2200E-10	-8.2200E-10	-7.538874E-11	-7.538874E-11	   20.0039	   21.4368	   20.6894	   -1.9821	
 -370.0000	-7.8800E-10	-7.8800E-10	-7.614775E-11	-7.614775E-11	   20.0013	   21.4366	   20.6920	   -1.9806	
 -380.0000	-9.3600E-10	-9.3600E-10	-7.634963E-11	-7.634963E-11	   20.0039	   21.4434	   20.6866	   -1.9784	
 -390.0000	-8.7600E-10	-8.7600E-10	-7.720850E-11	-7.720850E-11	   20.0013	   21.4403	   20.6904	   -1.9785	
 -400.0000	-8.4800E-10	-8.4800E-10	-7.728451E-11	-7.728451E-11	   20.0039	   21.4424	   20.6996	   -1.9707	
 -420.0000	-9.9600E-10	-9.9600E-10	-7.869010E-11	-7.869010E-11	   20.0039	   21.4417	   20.6910	   -1.9769	
 -440.0000	-1.2480E-9	-1.2480E-9	-7.955404E-11	-7.955404E-11	   20.0039	   21.4365	   20.6942	   -1.9792	
 -460.0000	-1.1490E-9	-1.1490E-9	-8.020588E-11	-8.020588E-11	   20.0013	   21.4395	   20.6967	   -1.9750	
 -480.0000	-1.2520E-9	-1.2520E-9	-8.158239E-11	-8.158239E-11	   20.0039	   21.4388	   20.6996	   -1.9737	
 -500.0000	-1.3250E-9	-1.3250E-9	-8.166081E-11	-8.166081E-11	   20.0013	   21.4374	   20.6882	   -1.9824	
 -520.0000	-1.3370E-9	-1.3370E-9	-8.235177E-11	-8.235177E-11	   20.0013	   21.4374	   20.6863	   -1.9824	
 -540.0000	-1.4110E-9	-1.4110E-9	-8.331086E-11	-8.331086E-11	   20.0013	   21.4374	   20.6863	   -1.9836	
 -560.0000	-1.4520E-9	-1.4520E-9	-8.389591E-11	-8.389591E-11	   20.0013	   21.4369	   20.6872	   -1.9834	
 -580.0000	-1.4920E-9	-1.4920E-9	-8.456247E-11	-8.456247E-11	   20.0013	   21.4362	   20.6992	   -1.9761	
 -600.0000	-1.6050E-9	-1.6050E-9	-8.543254E-11	-8.543254E-11	   20.0039	   21.4362	   20.7011	   -1.9761	
 -620.0000	-1.5790E-9	-1.5790E-9	-8.591186E-11	-8.591186E-11	   20.0039	   21.4333	   20.7011	   -1.9773	
 -640.0000	-1.6390E-9	-1.6390E-9	-8.664009E-11	-8.664009E-11	   20.0039	   21.4323	   20.6926	   -1.9837	
 -660.0000	-1.6800E-9	-1.6800E-9	-8.737877E-11	-8.737877E-11	   20.0039	   21.4328	   20.6882	   -1.9862	
 -680.0000	-1.7230E-9	-1.7230E-9	-8.798133E-11	-8.798133E-11	   20.0039	   21.4328	   20.6954	   -1.9862	
 -700.0000	-1.7160E-9	-1.7160E-9	-8.854626E-11	-8.854626E-11	   20.0039	   21.4346	   20.6954	   -1.9800	
 -720.0000	-1.8130E-9	-1.8130E-9	-8.926412E-11	-8.926412E-11	   20.0039	   21.4361	   20.6879	   -1.9837	
 -740.0000	-1.8140E-9	-1.8140E-9	-8.905447E-11	-8.905447E-11	   20.0039	   21.4381	   20.6920	   -1.9793	
 -760.0000	-1.9400E-9	-1.9400E-9	-9.007488E-11	-9.007488E-11	   20.0013	   21.4409	   20.6945	   -1.9754	
 -780.0000	-1.8950E-9	-1.8950E-9	-9.072043E-11	-9.072043E-11	   20.0013	   21.4409	   20.6945	   -1.9754	
 -800.0000	-1.9210E-9	-1.9210E-9	-9.140899E-11	-9.140899E-11	   20.0013	   21.4356	   20.6964	   -1.9785	
 -820.0000	-1.9540E-9	-1.9540E-9	-9.166709E-11	-9.166709E-11	   20.0013	   21.4362	   20.6872	   -1.9840	
 -840.0000	-1.9990E-9	-1.9990E-9	-9.194862E-11	-9.194862E-11	   20.0013	   21.4352	   20.6917	   -1.9819	
 -860.0000	-2.0340E-9	-2.0340E-9	-9.246054E-11	-9.246054E-11	   20.0013	   21.4368	   20.6942	   -1.9789	
 -880.0000	-2.0250E-9	-2.0250E-9	-9.349824E-11	-9.349824E-11	   20.0013	   21.4368	   20.6882	   -1.9789	
 -900.0000	-2.0810E-9	-2.0810E-9	-9.376530E-11	-9.376530E-11	   20.0013	   21.4350	   20.6882	   -1.9844	
 -920.0000	-2.1730E-9	-2.1730E-9	-9.434587E-11	-9.434587E-11	   20.0013	   21.4394	   20.6831	   -1.9840	
 -940.0000	-2.2010E-9	-2.2010E-9	-9.473536E-11	-9.473536E-11	   20.0013	   21.4368	   20.6796	   -1.9885	
 -960.0000	-2.3410E-9	-2.3410E-9	-9.527518E-11	-9.527518E-11	   20.0013	   21.4368	   20.6790	   -1.9885	
 -980.0000	-2.3480E-9	-2.3480E-9	-9.549563E-11	-9.549563E-11	   20.0013	   21.4344	   20.6790	   -1.9909	
-1000.0000	-2.6700E-9	-2.6700E-9	-9.631861E-11	-9.631861E-11	   20.0013	   21.4320	   20.6822	   -1.9907
