Repository: ctiley/CERN_CMS_Silicon_Sensor

# CERN_CMS_Silicon_Sensor

# Code To-Do 
- Double check Halfmoon Diode Data

# Lab To-Do
- Measure more HGCAL Diodes
- Measure rest of Unirradiated Halfmoon Diodes
- Rebond D0 Diode
- Cleanup Wires at Alibava Station
-

File: Diodes/Halfmoon/Diodes/Data/Preirrad/2S/38695/02/CV_38695_002_2-S_HM_XX_DIODEHALFPSTOP_GR_2_9_2022_6_04_07_PM.txt
GCD Test
Bias: 5000.000000
CV_38695_002_2-S_HM_XX_DIODEHALFPSTOP_GR
Date/Time: 2/9/2022 6:04:07 PM
Sensor Name: DIODEHALFPSTOP
Type: P
Annealing Status: Unirradiated
Environment: 0C
Tester: Andrew Kent

Time Delay per Ramp Step (s): 0.500

CV Time Delay per Measurement (s) :0.500

AC Voltage (V): 0.500

Current Number of measurements per voltage: 1.000

IV Time Delay per Measurement (s) :0.000


BiasVoltage	LCR_Cp_freqNaN	LCR_Rp_freqNaN	Temperature	Air_Temp	Humidity	Dewpoint	
  -10.0000	9.684E-12	5.215E+9	    0.1126	   13.0797	   29.8691	   -4.1457	
  -20.0000	6.682E-12	6.044E+9	    0.0998	   13.0639	   29.8776	   -4.1556	
  -30.0000	5.345E-12	6.254E+9	    0.0819	   13.0742	   29.8748	   -4.1479	
  -40.0000	4.538E-12	5.426E+9	    0.0486	   13.0568	   29.8836	   -4.1591	
  -50.0000	3.977E-12	5.401E+9	    0.0128	   13.0474	   29.9080	   -4.1564	
  -60.0000	3.558E-12	6.294E+9	   -0.0281	   13.0445	   29.8978	   -4.1635	
  -70.0000	3.237E-12	6.013E+9	   -0.0793	   13.0445	   29.9102	   -4.1580	
  -80.0000	2.984E-12	6.693E+9	   -0.1049	   13.0486	   29.9105	   -4.1543	
  -90.0000	2.769E-12	6.520E+9	   -0.1177	   13.0465	   29.9250	   -4.1496	
 -100.0000	2.591E-12	6.945E+9	   -0.1177	   13.0558	   29.9235	   -4.1423	
 -110.0000	2.434E-12	7.261E+9	   -0.1075	   13.0424	   29.9380	   -4.1474	
 -120.0000	2.302E-12	7.182E+9	   -0.0716	   13.0407	   29.9409	   -4.1477	
 -130.0000	2.184E-12	7.976E+9	   -0.0333	   13.0469	   29.9450	   -4.1405	
 -140.0000	2.078E-12	7.926E+9	    0.0230	   13.0469	   29.9693	   -4.1297	
 -150.0000	1.984E-12	7.251E+9	    0.0691	   13.0470	   29.9671	   -4.1306	
 -160.0000	1.895E-12	7.708E+9	    0.1023	   13.0532	   29.9978	   -4.1116	
 -170.0000	1.809E-12	7.011E+9	    0.1203	   13.0423	   30.0028	   -4.1188	
 -180.0000	1.731E-12	7.302E+9	    0.1279	   13.0515	   30.0051	   -4.1099	
 -190.0000	1.658E-12	8.872E+9	    0.1100	   13.0519	   30.0120	   -4.1064	
 -200.0000	1.599E-12	8.122E+9	    0.0640	   13.0519	   30.0145	   -4.1053	
 -210.0000	1.570E-12	8.023E+9	    0.0230	   13.0559	   30.0304	   -4.0949	
 -220.0000	1.558E-12	8.058E+9	    0.0230	   13.0559	   30.0304	   -4.0949	
 -230.0000	1.549E-12	7.826E+9	   -0.0537	   13.0559	   30.0288	   -4.0956	
 -240.0000	1.546E-12	7.888E+9	   -0.1228	   13.0248	   30.0528	   -4.1119	
 -250.0000	1.544E-12	9.346E+9	   -0.1356	   13.0362	   30.0591	   -4.0992	
 -260.0000	1.542E-12	9.302E+9	   -0.1356	   13.0362	   30.0591	   -4.0992	
 -270.0000	1.540E-12	8.593E+9	   -0.1177	   13.0231	   30.0914	   -4.0963	
 -280.0000	1.535E-12	9.361E+9	   -0.0870	   13.0367	   30.1066	   -4.0778	
 -290.0000	1.538E-12	8.262E+9	   -0.0384	   13.0282	   30.1180	   -4.0802	
 -300.0000	1.534E-12	8.142E+9	    0.0947	   13.0327	   30.1303	   -4.0709	
 -310.0000	1.539E-12	9.880E+9	    0.1535	   13.0363	   30.1151	   -4.0744	
 -320.0000	1.535E-12	7.271E+9	    0.1740	   13.0409	   30.1275	   -4.0650	
 -330.0000	1.535E-12	8.867E+9	    0.1714	   13.0286	   30.1581	   -4.0621	
 -340.0000	1.535E-12	1.268E+10	    0.1177	   13.0286	   30.1648	   -4.0592	
 -350.0000	1.534E-12	8.907E+9	    0.1177	   13.0286	   30.1648	   -4.0592	
 -360.0000	1.533E-12	7.498E+9	   -0.0486	   13.0238	   30.1996	   -4.0480	
 -370.0000	1.531E-12	9.503E+9	   -0.1228	   13.0235	   30.2024	   -4.0471	
 -380.0000	1.531E-12	8.499E+9	   -0.1714	   13.0208	   30.1980	   -4.0513	
 -390.0000	1.532E-12	7.975E+9	   -0.1970	   13.0172	   30.1920	   -4.0571	
 -400.0000	1.529E-12	7.742E+9	   -0.1868	   13.0172	   30.2005	   -4.0534	
 -420.0000	1.529E-12	1.035E+10	   -0.1868	   13.0172	   30.2005	   -4.0534	
 -440.0000	1.529E-12	7.867E+9	   -0.0819	   13.0151	   30.2388	   -4.0384	
 -460.0000	1.524E-12	8.011E+9	   -0.0333	   13.0104	   30.2606	   -4.0328	
 -480.0000	1.529E-12	9.346E+9	   -0.0333	   13.0104	   30.2606	   -4.0328	
 -500.0000	1.526E-12	8.719E+9	    0.0435	   13.0071	   30.2717	   -4.0308	
 -520.0000	1.527E-12	7.626E+9	    0.0870	   13.0124	   30.2815	   -4.0219	
 -540.0000	1.527E-12	7.031E+9	    0.1151	   13.0096	   30.2913	   -4.0201	
 -560.0000	1.523E-12	8.164E+9	    0.1228	   13.0153	   30.2897	   -4.0158	
 -580.0000	1.526E-12	8.175E+9	    0.1126	   13.0153	   30.3087	   -4.0075	
 -600.0000	1.523E-12	7.133E+9	    0.0844	   13.0183	   30.3008	   -4.0083

File: Diodes/Halfmoon/Diodes/Data/Preirrad/2S/38695/02/CV_38695_002_2-S_HM_XX_DIODEHALF_2_9_2022_5_32_45_PM.txt
GCD Test
Bias: 5000.000000
CV_38695_002_2-S_HM_XX_DIODEHALF
Date/Time: 2/9/2022 5:32:45 PM
Sensor Name: DIODEHALF
Type: P
Annealing Status: Unirradiated
Environment: 0C
Tester: Andrew Kent

Time Delay per Ramp Step (s): 0.500

CV Time Delay per Measurement (s) :0.500

AC Voltage (V): 0.500

Current Number of measurements per voltage: 1.000

IV Time Delay per Measurement (s) :0.000


BiasVoltage	LCR_Cp_freqNaN	LCR_Rp_freqNaN	Temperature	Air_Temp	Humidity	Dewpoint	
  -10.0000	1.850E-11	1.771E+9	   -0.0435	   13.3454	   29.7498	   -3.9683	
  -20.0000	1.273E-11	3.942E+9	   -0.0154	   13.3507	   29.7524	   -3.9626	
  -30.0000	9.552E-12	4.201E+9	    0.0128	   13.3651	   29.7638	   -3.9450	
  -40.0000	7.368E-12	4.237E+9	    0.0435	   13.3628	   29.7647	   -3.9466	
  -50.0000	6.262E-12	5.117E+9	    0.0614	   13.3521	   29.7755	   -3.9511	
  -60.0000	4.142E-12	2.659E+9	    0.0768	   13.3367	   29.7729	   -3.9655	
  -70.0000	3.782E-12	4.955E+9	    0.0768	   13.3367	   29.7837	   -3.9607	
  -80.0000	3.500E-12	4.930E+9	    0.0691	   13.3548	   29.7748	   -3.9490	
  -90.0000	3.296E-12	5.575E+9	    0.0435	   13.3492	   29.7821	   -3.9506	
 -100.0000	3.126E-12	5.440E+9	    0.0205	   13.3335	   29.7729	   -3.9683	
 -110.0000	2.979E-12	5.654E+9	   -0.0026	   13.3352	   29.7853	   -3.9613	
 -120.0000	2.852E-12	6.716E+9	   -0.0384	   13.3408	   29.7932	   -3.9530	
 -130.0000	2.737E-12	6.432E+9	   -0.0614	   13.3217	   29.7799	   -3.9754	
 -140.0000	2.643E-12	6.804E+9	   -0.0742	   13.3312	   29.7938	   -3.9610	
 -150.0000	2.547E-12	8.175E+9	   -0.0691	   13.3312	   29.7638	   -3.9744	
 -160.0000	2.465E-12	7.631E+9	   -0.0691	   13.3312	   29.7638	   -3.9744	
 -170.0000	2.381E-12	6.885E+9	   -0.0537	   13.3153	   29.7559	   -3.9918	
 -180.0000	2.308E-12	6.629E+9	   -0.0333	   13.3205	   29.7464	   -3.9915	
 -190.0000	2.238E-12	7.356E+9	    0.0205	   13.3164	   29.7353	   -4.0000	
 -200.0000	2.175E-12	6.925E+9	    0.0409	   13.3066	   29.7220	   -4.0144	
 -210.0000	2.144E-12	7.379E+9	    0.0640	   13.3067	   29.7090	   -4.0202	
 -220.0000	2.127E-12	7.616E+9	    0.0793	   13.3092	   29.6996	   -4.0222	
 -230.0000	2.119E-12	7.339E+9	    0.0793	   13.3092	   29.6996	   -4.0222	
 -240.0000	2.110E-12	7.824E+9	    0.0793	   13.3124	   29.6866	   -4.0252	
 -250.0000	2.106E-12	8.159E+9	    0.0537	   13.2989	   29.6758	   -4.0418	
 -260.0000	2.104E-12	8.309E+9	    0.0230	   13.3071	   29.6509	   -4.0458	
 -270.0000	2.099E-12	7.305E+9	   -0.0051	   13.3019	   29.6471	   -4.0521	
 -280.0000	2.099E-12	7.344E+9	   -0.0409	   13.2886	   29.6442	   -4.0648	
 -290.0000	2.094E-12	7.727E+9	   -0.0409	   13.2886	   29.6442	   -4.0648	
 -300.0000	2.094E-12	9.163E+9	   -0.0844	   13.2941	   29.6347	   -4.0644	
 -310.0000	2.093E-12	8.921E+9	   -0.0896	   13.2974	   29.6066	   -4.0742	
 -320.0000	2.091E-12	9.639E+9	   -0.0768	   13.3051	   29.6094	   -4.0662	
 -330.0000	2.092E-12	8.165E+9	   -0.0614	   13.2906	   29.5968	   -4.0844	
 -340.0000	2.085E-12	7.434E+9	   -0.0333	   13.2888	   29.5942	   -4.0871	
 -350.0000	2.086E-12	7.842E+9	   -0.0333	   13.2888	   29.5942	   -4.0871	
 -360.0000	2.090E-12	8.073E+9	    0.0307	   13.2888	   29.6078	   -4.0810	
 -370.0000	2.088E-12	7.292E+9	    0.0588	   13.2931	   29.5993	   -4.0811	
 -380.0000	2.082E-12	6.822E+9	    0.0870	   13.2929	   29.6015	   -4.0803	
 -390.0000	2.085E-12	9.397E+9	    0.1075	   13.2828	   29.5784	   -4.0994	
 -400.0000	2.084E-12	7.610E+9	    0.0972	   13.2828	   29.5588	   -4.1082	
 -420.0000	2.082E-12	8.842E+9	    0.0742	   13.2583	   29.5569	   -4.1304	
 -440.0000	2.079E-12	7.859E+9	    0.0742	   13.2583	   29.5569	   -4.1304	
 -460.0000	2.077E-12	6.808E+9	    0.0307	   13.2583	   29.5500	   -4.1335	
 -480.0000	2.078E-12	6.774E+9	   -0.0102	   13.2613	   29.5436	   -4.1337	
 -500.0000	2.075E-12	8.063E+9	   -0.0512	   13.2697	   29.5427	   -4.1268	
 -520.0000	2.079E-12	7.903E+9	   -0.0972	   13.2631	   29.5234	   -4.1412	
 -540.0000	2.076E-12	6.929E+9	   -0.1100	   13.2649	   29.5025	   -4.1490	
 -560.0000	2.078E-12	7.620E+9	   -0.1177	   13.2670	   29.5028	   -4.1471	
 -580.0000	2.078E-12	6.275E+9	   -0.0998	   13.2719	   29.4864	   -4.1502	
 -600.0000	2.078E-12	8.716E+9	   -0.0998	   13.2719	   29.4864	   -4.1502

File: Diodes/Halfmoon/Diodes/Data/Preirrad/2S/38695/02/CV_38695_002_2-S_HM_XX_DIODEQUARTER_2_9_2022_6_13_13_PM.txt
GCD Test
Bias: 5000.000000
CV_38695_002_2-S_HM_XX_DIODEQUARTER
Date/Time: 2/9/2022 6:13:13 PM
Sensor Name: DIODEQUARTER
Type: P
Annealing Status: Unirradiated
Environment: 0C
Tester: Andrew Kent

Time Delay per Ramp Step (s): 0.500

CV Time Delay per Measurement (s) :0.500

AC Voltage (V): 0.500

Current Number of measurements per voltage: 1.000

IV Time Delay per Measurement (s) :0.000


BiasVoltage	LCR_Cp_freqNaN	LCR_Rp_freqNaN	Temperature	Air_Temp	Humidity	Dewpoint	
  -10.0000	7.604E-12	5.300E+9	   -0.0128	   13.0482	   29.8185	   -4.1956	
  -20.0000	5.036E-12	6.173E+9	   -0.0128	   13.0482	   29.8185	   -4.1956	
  -30.0000	3.591E-12	6.017E+9	    0.0614	   13.0482	   29.8612	   -4.1766	
  -40.0000	2.308E-12	5.771E+9	    0.1023	   13.0337	   29.8631	   -4.1883	
  -50.0000	1.902E-12	5.964E+9	    0.1331	   13.0515	   29.8548	   -4.1765	
  -60.0000	7.625E-13	6.024E+9	    0.1484	   13.0487	   29.8605	   -4.1764	
  -70.0000	6.699E-13	6.786E+9	    0.1126	   13.0399	   29.8770	   -4.1767	
  -80.0000	6.074E-13	7.233E+9	    0.0691	   13.0481	   29.8925	   -4.1627	
  -90.0000	5.558E-13	6.357E+9	    0.0102	   13.0510	   29.9001	   -4.1568	
 -100.0000	5.099E-13	6.629E+9	   -0.0512	   13.0403	   29.8855	   -4.1726	
 -110.0000	4.741E-13	7.701E+9	   -0.0972	   13.0339	   29.8868	   -4.1776	
 -120.0000	4.420E-13	7.358E+9	   -0.1356	   13.0211	   29.8956	   -4.1847	
 -130.0000	4.117E-13	8.359E+9	   -0.1612	   13.0249	   29.8997	   -4.1796	
 -140.0000	3.833E-13	8.176E+9	   -0.1484	   13.0249	   29.9298	   -4.1663	
 -150.0000	3.619E-13	7.631E+9	   -0.1254	   13.0205	   29.9386	   -4.1662	
 -160.0000	3.409E-13	8.024E+9	   -0.0921	   13.0383	   29.9469	   -4.1471	
 -170.0000	3.182E-13	8.747E+9	   -0.0358	   13.0213	   29.9756	   -4.1491	
 -180.0000	2.988E-13	8.051E+9	    0.0281	   13.0213	   29.9889	   -4.1433	
 -190.0000	2.808E-13	7.414E+9	    0.0819	   13.0145	   29.9915	   -4.1480	
 -200.0000	2.686E-13	9.340E+9	    0.1382	   13.0070	   30.0092	   -4.1467	
 -210.0000	2.574E-13	9.512E+9	    0.1612	   13.0323	   30.0089	   -4.1249	
 -220.0000	2.486E-13	8.486E+9	    0.1510	   13.0312	   30.0183	   -4.1216	
 -230.0000	2.459E-13	8.334E+9	    0.1279	   13.0368	   30.0285	   -4.1122	
 -240.0000	2.405E-13	9.062E+9	    0.0665	   13.0318	   30.0408	   -4.1112	
 -250.0000	2.400E-13	8.582E+9	   -0.0435	   13.0318	   30.0743	   -4.0963	
 -260.0000	2.324E-13	1.064E+10	   -0.0435	   13.0318	   30.0743	   -4.0963	
 -270.0000	2.317E-13	1.013E+10	   -0.1330	   13.0311	   30.0873	   -4.0912	
 -280.0000	2.309E-13	1.030E+10	   -0.1842	   13.0228	   30.1012	   -4.0923	
 -290.0000	2.293E-13	7.932E+9	   -0.2149	   13.0292	   30.1047	   -4.0852	
 -300.0000	2.319E-13	8.468E+9	   -0.1893	   13.0139	   30.1319	   -4.0865	
 -310.0000	2.290E-13	8.460E+9	   -0.1484	   13.0130	   30.1319	   -4.0872	
 -320.0000	2.334E-13	8.671E+9	   -0.0921	   12.9905	   30.1467	   -4.1003	
 -330.0000	2.268E-13	8.272E+9	   -0.0256	   13.0038	   30.1638	   -4.0812	
 -340.0000	2.296E-13	8.608E+9	    0.0256	   13.0111	   30.1831	   -4.0663	
 -350.0000	2.292E-13	8.859E+9	    0.0691	   12.9966	   30.1945	   -4.0739	
 -360.0000	2.258E-13	8.208E+9	    0.0972	   13.0138	   30.1961	   -4.0583	
 -370.0000	2.266E-13	1.337E+10	    0.1049	   13.0138	   30.2087	   -4.0527	
 -380.0000	2.294E-13	8.683E+9	    0.0972	   13.0055	   30.2176	   -4.0560	
 -390.0000	2.258E-13	9.513E+9	    0.0640	   13.0099	   30.2141	   -4.0537	
 -400.0000	2.259E-13	8.516E+9	    0.0102	   13.0099	   30.2192	   -4.0515	
 -420.0000	2.275E-13	8.523E+9	    0.0102	   13.0099	   30.2192	   -4.0515	
 -440.0000	2.244E-13	1.036E+10	   -0.0563	   13.0045	   30.2094	   -4.0605	
 -460.0000	2.224E-13	7.572E+9	   -0.0998	   13.0028	   30.2309	   -4.0526	
 -480.0000	2.230E-13	7.691E+9	   -0.1433	   12.9989	   30.2366	   -4.0535	
 -500.0000	2.244E-13	9.475E+9	   -0.1433	   12.9989	   30.2366	   -4.0535	
 -520.0000	2.222E-13	7.405E+9	   -0.1510	   12.9982	   30.2315	   -4.0563	
 -540.0000	2.285E-13	1.156E+10	   -0.1100	   12.9964	   30.2590	   -4.0457	
 -560.0000	2.261E-13	8.878E+9	   -0.0563	   13.0069	   30.2774	   -4.0285	
 -580.0000	2.262E-13	9.135E+9	   -0.0563	   13.0069	   30.2774	   -4.0285	
 -600.0000	2.251E-13	1.037E+10	    0.0844	   12.9792	   30.2821	   -4.0506

File: Diodes/Halfmoon/Diodes/Data/Preirrad/2S/38695/02/CV_38695_002_2-S_HM_XX_DIODE_2_9_2022_5_23_42_PM.txt
GCD Test
Bias: 5000.000000
CV_38695_002_2-S_HM_XX_DIODE
Date/Time: 2/9/2022 5:23:42 PM
Sensor Name: DIODE
Type: P
Annealing Status: Unirradiated
Environment: 0C
Tester: Andrew Kent

Time Delay per Ramp Step (s): 0.500

CV Time Delay per Measurement (s) :0.500

AC Voltage (V): 0.500

Current Number of measurements per voltage: 1.000

IV Time Delay per Measurement (s) :0.000


BiasVoltage	LCR_Cp_freqNaN	LCR_Rp_freqNaN	Temperature	Air_Temp	Humidity	Dewpoint	
  -10.0000	5.818E-11	1.433E+9	    0.0384	   13.5006	   29.0604	   -4.1455	
  -20.0000	4.097E-11	1.889E+9	    0.0563	   13.5030	   29.0702	   -4.1389	
  -30.0000	3.277E-11	1.762E+9	    0.0614	   13.5036	   29.0591	   -4.1435	
  -40.0000	2.668E-11	1.834E+9	    0.0486	   13.4939	   29.0734	   -4.1454	
  -50.0000	2.263E-11	2.465E+9	    0.0307	   13.4939	   29.0762	   -4.1441	
  -60.0000	1.790E-11	2.171E+8	    0.0077	   13.5006	   29.0705	   -4.1409	
  -70.0000	1.625E-11	2.758E+9	   -0.0205	   13.4828	   29.0939	   -4.1456	
  -80.0000	1.525E-11	3.038E+9	   -0.0384	   13.4853	   29.0987	   -4.1413	
  -90.0000	1.442E-11	3.095E+9	   -0.0588	   13.4877	   29.0996	   -4.1388	
 -100.0000	1.371E-11	3.097E+9	   -0.0640	   13.4706	   29.1047	   -4.1513	
 -110.0000	1.311E-11	3.098E+9	   -0.0665	   13.4532	   29.0993	   -4.1687	
 -120.0000	1.257E-11	3.564E+9	   -0.0537	   13.4583	   29.1012	   -4.1635	
 -130.0000	1.211E-11	3.832E+9	   -0.0333	   13.4583	   29.1227	   -4.1537	
 -140.0000	1.170E-11	3.691E+9	   -0.0102	   13.4627	   29.1382	   -4.1428	
 -150.0000	1.132E-11	3.741E+9	    0.0128	   13.4802	   29.1537	   -4.1206	
 -160.0000	1.097E-11	4.411E+9	    0.0358	   13.4542	   29.1657	   -4.1376	
 -170.0000	1.065E-11	4.912E+9	    0.0563	   13.4617	   29.1711	   -4.1286	
 -180.0000	1.033E-11	3.919E+9	    0.0588	   13.4645	   29.1575	   -4.1325	
 -190.0000	1.004E-11	4.530E+9	    0.0563	   13.4768	   29.1496	   -4.1254	
 -200.0000	9.796E-12	4.605E+9	    0.0435	   13.4768	   29.1316	   -4.1336	
 -210.0000	9.675E-12	4.589E+9	    0.0230	   13.4519	   29.1176	   -4.1615	
 -220.0000	9.623E-12	4.506E+9	    0.0026	   13.4409	   29.1173	   -4.1712	
 -230.0000	9.593E-12	4.545E+9	   -0.0230	   13.4444	   29.1167	   -4.1685	
 -240.0000	9.577E-12	4.076E+9	   -0.0358	   13.4189	   29.1154	   -4.1910	
 -250.0000	9.563E-12	4.422E+9	   -0.0512	   13.4189	   29.1031	   -4.1967	
 -260.0000	9.554E-12	4.434E+9	   -0.0512	   13.4189	   29.1031	   -4.1967	
 -270.0000	9.545E-12	4.371E+9	   -0.0588	   13.4390	   29.0930	   -4.1839	
 -280.0000	9.536E-12	4.292E+9	   -0.0563	   13.4489	   29.0851	   -4.1790	
 -290.0000	9.532E-12	5.036E+9	   -0.0230	   13.4364	   29.0775	   -4.1932	
 -300.0000	9.524E-12	4.666E+9	   -0.0000	   13.4400	   29.0756	   -4.1910	
 -310.0000	9.522E-12	5.139E+9	    0.0256	   13.4284	   29.0655	   -4.2056	
 -320.0000	9.521E-12	5.191E+9	    0.0461	   13.4209	   29.0693	   -4.2104	
 -330.0000	9.517E-12	4.923E+9	    0.0614	   13.4207	   29.0629	   -4.2135	
 -340.0000	9.511E-12	4.871E+9	    0.0665	   13.4207	   29.0557	   -4.2168	
 -350.0000	9.510E-12	5.134E+9	    0.0665	   13.4207	   29.0557	   -4.2168	
 -360.0000	9.506E-12	5.408E+9	    0.0640	   13.4129	   29.0493	   -4.2265	
 -370.0000	9.504E-12	5.169E+9	    0.0051	   13.4116	   29.0585	   -4.2234	
 -380.0000	9.499E-12	5.151E+9	   -0.0205	   13.4219	   29.0490	   -4.2188	
 -390.0000	9.499E-12	4.677E+9	   -0.0205	   13.4219	   29.0490	   -4.2188	
 -400.0000	9.495E-12	4.843E+9	   -0.0691	   13.4033	   29.0253	   -4.2457	
 -420.0000	9.493E-12	4.711E+9	   -0.0691	   13.4033	   29.0253	   -4.2457	
 -440.0000	9.494E-12	4.883E+9	   -0.0793	   13.4154	   29.0063	   -4.2439	
 -460.0000	9.486E-12	4.416E+9	   -0.0665	   13.3939	   29.0098	   -4.2609	
 -480.0000	9.486E-12	5.015E+9	   -0.0102	   13.3947	   29.0253	   -4.2532	
 -500.0000	9.483E-12	4.888E+9	    0.0358	   13.3917	   29.0351	   -4.2513	
 -520.0000	9.482E-12	4.653E+9	    0.0512	   13.4071	   29.0228	   -4.2436	
 -540.0000	9.478E-12	4.673E+9	    0.0512	   13.4071	   29.0228	   -4.2436	
 -560.0000	9.477E-12	5.345E+9	    0.0793	   13.3921	   29.0402	   -4.2487	
 -580.0000	9.476E-12	4.989E+9	    0.0870	   13.3991	   29.0357	   -4.2446	
 -600.0000	9.470E-12	4.918E+9	    0.0716	   13.3927	   29.0370	   -4.2496

File: Diodes/Halfmoon/Diodes/Data/Preirrad/2S/38695/02/IV_38695_002_2-S_HM_XX_DIODEHALFPSTOP_2_9_2022_5_40_33_PM.txt
GCD Test
Bias: 5000.000000
IV_38695_002_2-S_HM_XX_DIODEHALFPSTOP
Date/Time: 2/9/2022 5:40:33 PM
Sensor Name: DIODEHALFPSTOP
Type: P
Annealing Status: Unirradiated
Environment: 0C
Tester: Andrew Kent

Time Delay per Ramp Step (s): 0.500

CV Time Delay per Measurement (s) :0.500

AC Voltage (V): 0.500

Current Number of measurements per voltage: 1.000

IV Time Delay per Measurement (s) :0.000


BiasVoltage	Total Current_Avg	Total Current_0	Bias Current_Avg	Bias Current_0	Temperature	Air_Temp	Humidity	Dewpoint	
  -10.0000	-1.4760E-9	-1.4760E-9	-1.460287E-11	-1.460287E-11	    0.2021	   13.2512	   29.9472	   -3.9621	
  -20.0000	-4.2200E-9	-4.2200E-9	-1.571839E-11	-1.571839E-11	    0.1279	   13.2605	   29.9440	   -3.9554	
  -30.0000	-6.5430E-9	-6.5430E-9	-1.638106E-11	-1.638106E-11	   -0.0026	   13.2605	   29.9187	   -3.9554	
  -40.0000	-8.4320E-9	-8.4320E-9	-1.672004E-11	-1.672004E-11	   -0.0026	   13.2506	   29.9187	   -3.9753	
  -50.0000	-8.7510E-9	-8.7510E-9	-1.665607E-11	-1.665607E-11	   -0.1049	   13.2492	   29.9250	   -3.9737	
  -60.0000	-8.3130E-9	-8.3130E-9	-1.752449E-11	-1.752449E-11	   -0.1970	   13.2492	   29.9140	   -3.9737	
  -70.0000	-8.1050E-9	-8.1050E-9	-1.779848E-11	-1.779848E-11	   -0.1970	   13.2433	   29.9140	   -3.9837	
  -80.0000	-7.3450E-9	-7.3450E-9	-1.925238E-11	-1.925238E-11	   -0.2584	   13.2433	   29.9083	   -3.9837	
  -90.0000	-6.7840E-9	-6.7840E-9	-1.995640E-11	-1.995640E-11	   -0.2584	   13.2285	   29.9083	   -3.9991	
 -100.0000	-6.6830E-9	-6.6830E-9	-2.120128E-11	-2.120128E-11	   -0.2507	   13.2208	   29.9045	   -4.0075	
 -110.0000	-6.8850E-9	-6.8850E-9	-2.118294E-11	-2.118294E-11	   -0.2098	   13.2208	   29.9149	   -4.0075	
 -120.0000	-7.4460E-9	-7.4460E-9	-2.184928E-11	-2.184928E-11	   -0.2098	   13.2383	   29.9149	   -3.9876	
 -130.0000	-7.9420E-9	-7.9420E-9	-2.190163E-11	-2.190163E-11	   -0.2098	   13.2383	   29.9149	   -3.9876	
 -140.0000	-8.1710E-9	-8.1710E-9	-2.326345E-11	-2.326345E-11	   -0.0972	   13.2449	   29.9001	   -3.9885	
 -150.0000	-1.0015E-8	-1.0015E-8	-2.223735E-11	-2.223735E-11	   -0.0154	   13.2449	   29.9054	   -3.9885	
 -160.0000	-1.2010E-8	-1.2010E-8	-2.345207E-11	-2.345207E-11	   -0.0154	   13.2403	   29.9054	   -3.9901	
 -170.0000	-1.5600E-8	-1.5600E-8	-2.377801E-11	-2.377801E-11	    0.0435	   13.2300	   29.8966	   -4.0030	
 -180.0000	-1.9560E-8	-1.9560E-8	-2.470959E-11	-2.470959E-11	    0.0435	   13.2300	   29.8966	   -4.0030	
 -190.0000	-2.3900E-8	-2.3900E-8	-2.450038E-11	-2.450038E-11	    0.0921	   13.2321	   29.8893	   -4.0045	
 -200.0000	-2.9900E-8	-2.9900E-8	-2.542522E-11	-2.542522E-11	    0.0998	   13.2411	   29.8665	   -4.0067	
 -210.0000	-3.4710E-8	-3.4710E-8	-2.615817E-11	-2.615817E-11	    0.0998	   13.2411	   29.8665	   -4.0067	
 -220.0000	-3.9150E-8	-3.9150E-8	-2.629934E-11	-2.629934E-11	    0.0972	   13.2352	   29.8466	   -4.0207	
 -230.0000	-4.3300E-8	-4.3300E-8	-2.759352E-11	-2.759352E-11	    0.0742	   13.2347	   29.8292	   -4.0290	
 -240.0000	-4.4750E-8	-4.4750E-8	-2.776260E-11	-2.776260E-11	    0.0742	   13.2347	   29.8292	   -4.0290	
 -250.0000	-4.6790E-8	-4.6790E-8	-2.739899E-11	-2.739899E-11	    0.0281	   13.2294	   29.8147	   -4.0400	
 -260.0000	-4.6300E-8	-4.6300E-8	-2.814741E-11	-2.814741E-11	   -0.0128	   13.2263	   29.7998	   -4.0494	
 -270.0000	-4.5670E-8	-4.5670E-8	-2.807387E-11	-2.807387E-11	   -0.0128	   13.2263	   29.7998	   -4.0494	
 -280.0000	-4.4500E-8	-4.4500E-8	-2.904740E-11	-2.904740E-11	   -0.0742	   13.2207	   29.7840	   -4.0612	
 -290.0000	-3.9470E-8	-3.9470E-8	-2.899179E-11	-2.899179E-11	   -0.1049	   13.2072	   29.7853	   -4.0724	
 -300.0000	-3.8110E-8	-3.8110E-8	-2.910771E-11	-2.910771E-11	   -0.1049	   13.2072	   29.7853	   -4.0724	
 -310.0000	-3.5120E-8	-3.5120E-8	-2.956727E-11	-2.956727E-11	   -0.1510	   13.1949	   29.7859	   -4.0828	
 -320.0000	-2.9900E-8	-2.9900E-8	-2.926294E-11	-2.926294E-11	   -0.1689	   13.2053	   29.7612	   -4.0848	
 -330.0000	-2.6350E-8	-2.6350E-8	-3.000159E-11	-3.000159E-11	   -0.1689	   13.2053	   29.7612	   -4.0848	
 -340.0000	-2.4230E-8	-2.4230E-8	-3.045810E-11	-3.045810E-11	   -0.1714	   13.2053	   29.7536	   -4.0882	
 -350.0000	-2.2150E-8	-2.2150E-8	-3.159645E-11	-3.159645E-11	   -0.1535	   13.1894	   29.7498	   -4.1036	
 -360.0000	-2.1750E-8	-2.1750E-8	-3.150580E-11	-3.150580E-11	   -0.1535	   13.1894	   29.7498	   -4.1036	
 -370.0000	-2.1310E-8	-2.1310E-8	-3.136219E-11	-3.136219E-11	   -0.1126	   13.1894	   29.7400	   -4.1080	
 -380.0000	-2.2580E-8	-2.2580E-8	-3.198004E-11	-3.198004E-11	   -0.0742	   13.1873	   29.7619	   -4.1001	
 -390.0000	-2.4020E-8	-2.4020E-8	-3.219923E-11	-3.219923E-11	   -0.0742	   13.1873	   29.7619	   -4.1001	
 -400.0000	-2.5880E-8	-2.5880E-8	-3.198023E-11	-3.198023E-11	   -0.0077	   13.2065	   29.7647	   -4.0822	
 -420.0000	-3.2010E-8	-3.2010E-8	-3.265472E-11	-3.265472E-11	    0.0281	   13.1941	   29.7574	   -4.0962	
 -440.0000	-3.7330E-8	-3.7330E-8	-3.285945E-11	-3.285945E-11	    0.0281	   13.1941	   29.7574	   -4.0962	
 -460.0000	-4.3300E-8	-4.3300E-8	-3.359566E-11	-3.359566E-11	    0.0793	   13.1941	   29.7261	   -4.1102	
 -480.0000	-5.3550E-8	-5.3550E-8	-3.318051E-11	-3.318051E-11	    0.1049	   13.2147	   29.7195	   -4.0953	
 -500.0000	-6.3120E-8	-6.3120E-8	-3.429665E-11	-3.429665E-11	    0.1049	   13.2147	   29.7195	   -4.0953	
 -520.0000	-7.2890E-8	-7.2890E-8	-3.407846E-11	-3.407846E-11	    0.1254	   13.1962	   29.7065	   -4.1171	
 -540.0000	-8.4520E-8	-8.4520E-8	-3.479145E-11	-3.479145E-11	    0.1203	   13.2034	   29.6920	   -4.1174	
 -560.0000	-9.8700E-8	-9.8700E-8	-3.477453E-11	-3.477453E-11	    0.1203	   13.2034	   29.6920	   -4.1174	
 -580.0000	-9.9900E-8	-9.9900E-8	0.000000E+0	0.000000E+0	    0.0000	    0.0000	    0.0000	    0.0000

File: Diodes/Halfmoon/Diodes/Data/Preirrad/2S/38695/02/IV_38695_002_2-S_HM_XX_DIODEHALFPSTOP_GR_2_11_2022_12_48_07_PM.txt
GCD Test
Bias: 5000.000000
IV_38695_002_2-S_HM_XX_DIODEHALFPSTOP_GR
Date/Time: 2/11/2022 12:48:07 PM
Sensor Name: DIODEHALFPSTOP
Type: P
Annealing Status: Not Irradiated
Environment: 20C
Tester: Andrew Kent

Time Delay per Ramp Step (s): 0.500

CV Time Delay per Measurement (s) :0.500

AC Voltage (V): 0.500

Current Number of measurements per voltage: 1.000

IV Time Delay per Measurement (s) :0.000


BiasVoltage	Total Current_Avg	Total Current_0	Bias Current_Avg	Bias Current_0	Temperature	Air_Temp	Humidity	Dewpoint	
  -10.0000	6.8000E-11	6.8000E-11	-1.851148E-11	-1.851148E-11	   20.0142	   21.4244	   21.5822	   -1.4195	
  -20.0000	9.8000E-11	9.8000E-11	-1.991830E-11	-1.991830E-11	   20.0193	   21.4246	   21.5854	   -1.4173	
  -30.0000	-1.0000E-11	-1.0000E-11	-2.128887E-11	-2.128887E-11	   20.0219	   21.4269	   21.5683	   -1.4262	
  -40.0000	-1.6300E-10	-1.6300E-10	-2.249281E-11	-2.249281E-11	   20.0245	   21.4353	   21.5724	   -1.4166	
  -50.0000	-1.3900E-10	-1.3900E-10	-2.340462E-11	-2.340462E-11	   20.0219	   21.4415	   21.5642	   -1.4167	
  -60.0000	-2.2200E-10	-2.2200E-10	-2.389474E-11	-2.389474E-11	   20.0142	   21.4489	   21.5689	   -1.4075	
  -70.0000	-2.9900E-10	-2.9900E-10	-2.461935E-11	-2.461935E-11	   20.0090	   21.4513	   21.5661	   -1.4073	
  -80.0000	-3.2400E-10	-3.2400E-10	-2.518811E-11	-2.518811E-11	   19.9987	   21.4510	   21.5582	   -1.4125	
  -90.0000	-3.2700E-10	-3.2700E-10	-2.614718E-11	-2.614718E-11	   19.9884	   21.4545	   21.5557	   -1.4112	
 -100.0000	-3.9100E-10	-3.9100E-10	-2.623396E-11	-2.623396E-11	   19.9833	   21.4579	   21.5579	   -1.4070	
 -110.0000	-4.3100E-10	-4.3100E-10	-2.682533E-11	-2.682533E-11	   19.9755	   21.4579	   21.5481	   -1.4070	
 -120.0000	-3.0600E-10	-3.0600E-10	-2.729732E-11	-2.729732E-11	   19.9755	   21.4572	   21.5481	   -1.4137	
 -130.0000	-4.3300E-10	-4.3300E-10	-2.774956E-11	-2.774956E-11	   19.9781	   21.4681	   21.5487	   -1.4067	
 -140.0000	-4.1400E-10	-4.1400E-10	-2.855648E-11	-2.855648E-11	   19.9833	   21.4681	   21.5493	   -1.4043	
 -150.0000	-4.4900E-10	-4.4900E-10	-2.942835E-11	-2.942835E-11	   19.9910	   21.4689	   21.5430	   -1.4032	
 -160.0000	-4.2700E-10	-4.2700E-10	-3.065693E-11	-3.065693E-11	   20.0039	   21.4728	   21.5357	   -1.4039	
 -170.0000	-4.0700E-10	-4.0700E-10	-3.189304E-11	-3.189304E-11	   20.0039	   21.4721	   21.5357	   -1.4091	
 -180.0000	-5.6100E-10	-5.6100E-10	-3.488699E-11	-3.488699E-11	   20.0116	   21.4805	   21.5481	   -1.3944	
 -190.0000	-5.6200E-10	-5.6200E-10	-3.846112E-11	-3.846112E-11	   20.0219	   21.4821	   21.5354	   -1.4010	
 -200.0000	-5.8000E-10	-5.8000E-10	-4.235893E-11	-4.235893E-11	   20.0270	   21.4804	   21.5326	   -1.4043	
 -210.0000	-5.2200E-10	-5.2200E-10	-4.633026E-11	-4.633026E-11	   20.0296	   21.4862	   21.5240	   -1.4048	
 -220.0000	-5.1400E-10	-5.1400E-10	-4.976789E-11	-4.976789E-11	   20.0270	   21.4840	   21.5338	   -1.4005	
 -230.0000	-5.3100E-10	-5.3100E-10	-5.185083E-11	-5.185083E-11	   20.0219	   21.4832	   21.5269	   -1.4055	
 -240.0000	-6.8400E-10	-6.8400E-10	-5.289015E-11	-5.289015E-11	   20.0142	   21.4910	   21.5161	   -1.4058	
 -250.0000	-6.1500E-10	-6.1500E-10	-5.480179E-11	-5.480179E-11	   20.0039	   21.4949	   21.5237	   -1.3978	
 -260.0000	-6.0100E-10	-6.0100E-10	-5.547751E-11	-5.547751E-11	   19.9936	   21.4939	   21.5221	   -1.3995	
 -270.0000	-6.5200E-10	-6.5200E-10	-5.684154E-11	-5.684154E-11	   19.9858	   21.4924	   21.5187	   -1.4030	
 -280.0000	-6.2600E-10	-6.2600E-10	-5.778593E-11	-5.778593E-11	   19.9807	   21.4943	   21.5212	   -1.3998	
 -290.0000	-6.6800E-10	-6.6800E-10	-5.822088E-11	-5.822088E-11	   19.9730	   21.4922	   21.5161	   -1.4048	
 -300.0000	-6.5500E-10	-6.5500E-10	-5.977500E-11	-5.977500E-11	   19.9730	   21.4919	   21.5079	   -1.4102	
 -310.0000	-7.4000E-10	-7.4000E-10	-5.981736E-11	-5.981736E-11	   19.9781	   21.4918	   21.5104	   -1.4087	
 -320.0000	-7.2400E-10	-7.2400E-10	-6.021744E-11	-6.021744E-11	   19.9833	   21.4975	   21.5171	   -1.3998	
 -330.0000	-7.3100E-10	-7.3100E-10	-6.161958E-11	-6.161958E-11	   19.9936	   21.5015	   21.5177	   -1.3961	
 -340.0000	-7.8800E-10	-7.8800E-10	-6.203841E-11	-6.203841E-11	   20.0013	   21.5005	   21.5098	   -1.4019	
 -350.0000	-8.3100E-10	-8.3100E-10	-6.206960E-11	-6.206960E-11	   20.0116	   21.4993	   21.5133	   -1.4007	
 -360.0000	-8.7400E-10	-8.7400E-10	-6.296757E-11	-6.296757E-11	   20.0193	   21.4982	   21.5098	   -1.4038	
 -370.0000	-7.6400E-10	-7.6400E-10	-6.396573E-11	-6.396573E-11	   20.0245	   21.4952	   21.5095	   -1.4065	
 -380.0000	-8.1300E-10	-8.1300E-10	-6.468098E-11	-6.468098E-11	   20.0296	   21.4990	   21.5152	   -1.3997	
 -390.0000	-8.2200E-10	-8.2200E-10	-6.480197E-11	-6.480197E-11	   20.0270	   21.4991	   21.5104	   -1.4027	
 -400.0000	-7.7400E-10	-7.7400E-10	-6.470991E-11	-6.470991E-11	   20.0193	   21.4962	   21.5006	   -1.4112	
 -420.0000	-9.6500E-10	-9.6500E-10	-6.529981E-11	-6.529981E-11	   20.0193	   21.4962	   21.5006	   -1.4112	
 -440.0000	-1.0190E-9	-1.0190E-9	-6.683826E-11	-6.683826E-11	   19.9987	   21.4967	   21.5101	   -1.4048	
 -460.0000	-1.2360E-9	-1.2360E-9	-6.735159E-11	-6.735159E-11	   19.9884	   21.4991	   21.5101	   -1.4029	
 -480.0000	-1.3230E-9	-1.3230E-9	-6.806194E-11	-6.806194E-11	   19.9884	   21.5008	   21.4997	   -1.4080	
 -500.0000	-1.2500E-9	-1.2500E-9	-6.860670E-11	-6.860670E-11	   19.9807	   21.5008	   21.5095	   -1.4018	
 -520.0000	-1.2710E-9	-1.2710E-9	-6.974054E-11	-6.974054E-11	   19.9755	   21.5005	   21.5089	   -1.4025	
 -540.0000	-1.3830E-9	-1.3830E-9	-7.028791E-11	-7.028791E-11	   19.9755	   21.4946	   21.5114	   -1.4058	
 -560.0000	-1.4300E-9	-1.4300E-9	-7.129727E-11	-7.129727E-11	   19.9755	   21.4928	   21.5044	   -1.4117	
 -580.0000	-1.4820E-9	-1.4820E-9	-7.162405E-11	-7.162405E-11	   19.9807	   21.4962	   21.4984	   -1.4126	
 -600.0000	-1.6360E-9	-1.6360E-9	-7.241915E-11	-7.241915E-11	   19.9910	   21.4962	   21.5060	   -1.4126	
 -620.0000	-1.5250E-9	-1.5250E-9	-7.298482E-11	-7.298482E-11	   19.9910	   21.4962	   21.5060	   -1.4078	
 -640.0000	-1.6210E-9	-1.6210E-9	-7.399117E-11	-7.399117E-11	   19.9987	   21.4935	   21.5051	   -1.4107	
 -660.0000	-1.6780E-9	-1.6780E-9	-7.443486E-11	-7.443486E-11	   20.0142	   21.4935	   21.4959	   -1.4107	
 -680.0000	-1.7450E-9	-1.7450E-9	-7.502540E-11	-7.502540E-11	   20.0142	   21.4948	   21.4959	   -1.4154	
 -700.0000	-1.7680E-9	-1.7680E-9	-7.577078E-11	-7.577078E-11	   20.0193	   21.4990	   21.4994	   -1.4097	
 -720.0000	-1.7090E-9	-1.7090E-9	-7.599896E-11	-7.599896E-11	   20.0270	   21.4990	   21.5060	   -1.4097	
 -740.0000	-1.7440E-9	-1.7440E-9	-7.707679E-11	-7.707679E-11	   20.0270	   21.4988	   21.5060	   -1.4057	
 -760.0000	-1.8670E-9	-1.8670E-9	-7.709858E-11	-7.709858E-11	   20.0270	   21.5028	   21.5070	   -1.4018	
 -780.0000	-1.8210E-9	-1.8210E-9	-7.746442E-11	-7.746442E-11	   20.0245	   21.4916	   21.5108	   -1.4087	
 -800.0000	-1.8630E-9	-1.8630E-9	-7.802994E-11	-7.802994E-11	   20.0193	   21.4952	   21.5057	   -1.4088	
 -820.0000	-1.9340E-9	-1.9340E-9	-7.853497E-11	-7.853497E-11	   20.0064	   21.4952	   21.5111	   -1.4088	
 -840.0000	-1.9170E-9	-1.9170E-9	-7.927282E-11	-7.927282E-11	   20.0064	   21.4961	   21.5111	   -1.4047	
 -860.0000	-2.0260E-9	-2.0260E-9	-7.964988E-11	-7.964988E-11	   19.9936	   21.5022	   21.5092	   -1.4009	
 -880.0000	-2.0190E-9	-2.0190E-9	-7.959770E-11	-7.959770E-11	   19.9833	   21.4928	   21.5060	   -1.4107	
 -900.0000	-2.0840E-9	-2.0840E-9	-8.016830E-11	-8.016830E-11	   19.9755	   21.4928	   21.5095	   -1.4107	
 -920.0000	-2.1930E-9	-2.1930E-9	-8.089412E-11	-8.089412E-11	   19.9755	   21.4938	   21.5095	   -1.4077	
 -940.0000	-2.3340E-9	-2.3340E-9	-8.134758E-11	-8.134758E-11	   19.9704	   21.4974	   21.5047	   -1.4077	
 -960.0000	-2.2010E-9	-2.2010E-9	-8.141501E-11	-8.141501E-11	   19.9730	   21.4974	   21.5063	   -1.4077	
 -980.0000	-2.2770E-9	-2.2770E-9	-8.244761E-11	-8.244761E-11	   19.9730	   21.4974	   21.5063	   -1.4067	
-1000.0000	-2.3580E-9	-2.3580E-9	-8.246883E-11	-8.246883E-11	   19.9807	   21.4958	   21.5142	   -1.4030

File: Diodes/Halfmoon/Diodes/Data/Preirrad/2S/38695/02/IV_38695_002_2-S_HM_XX_DIODEHALFPSTOP_GR_2_9_2022_5_59_19_PM.txt
GCD Test
Bias: 5000.000000
IV_38695_002_2-S_HM_XX_DIODEHALFPSTOP_GR
Date/Time: 2/9/2022 5:59:19 PM
Sensor Name: DIODEHALFPSTOP
Type: P
Annealing Status: Unirradiated
Environment: 0C
Tester: Andrew Kent

Time Delay per Ramp Step (s): 0.500

CV Time Delay per Measurement (s) :0.500

AC Voltage (V): 0.500

Current Number of measurements per voltage: 1.000

IV Time Delay per Measurement (s) :0.000


BiasVoltage	Total Current_Avg	Total Current_0	Bias Current_Avg	Bias Current_0	Temperature	Air_Temp	Humidity	Dewpoint	
  -10.0000	-3.7200E-10	-3.7200E-10	-4.073648E-12	-4.073648E-12	    0.1305	   13.0296	   30.4263	   -3.9208	
  -20.0000	-1.7280E-9	-1.7280E-9	-4.287136E-12	-4.287136E-12	    0.1305	   13.0229	   30.4263	   -3.9494	
  -30.0000	-3.4880E-9	-3.4880E-9	-4.987088E-12	-4.987088E-12	    0.1331	   13.0412	   30.4311	   -3.9314	
  -40.0000	-5.5520E-9	-5.5520E-9	-5.903992E-12	-5.903992E-12	    0.1254	   13.0444	   30.4083	   -3.9386	
  -50.0000	-7.4720E-9	-7.4720E-9	-5.279410E-12	-5.279410E-12	    0.0870	   13.0444	   30.3830	   -3.9386	
  -60.0000	-9.4840E-9	-9.4840E-9	-6.498011E-12	-6.498011E-12	    0.0870	   13.0454	   30.3830	   -3.9488	
  -70.0000	-1.0790E-8	-1.0790E-8	-6.121353E-12	-6.121353E-12	    0.0256	   13.0454	   30.3336	   -3.9488	
  -80.0000	-1.2380E-8	-1.2380E-8	-6.127055E-12	-6.127055E-12	    0.0256	   13.0574	   30.3336	   -3.9599	
  -90.0000	-1.2770E-8	-1.2770E-8	-5.870581E-12	-5.870581E-12	   -0.0333	   13.0469	   30.2903	   -3.9881	
 -100.0000	-1.2200E-8	-1.2200E-8	-6.500252E-12	-6.500252E-12	   -0.0819	   13.0677	   30.2818	   -3.9737	
 -110.0000	-1.1250E-8	-1.1250E-8	-6.387195E-12	-6.387195E-12	   -0.1177	   13.0477	   30.2530	   -4.0038	
 -120.0000	-1.0240E-8	-1.0240E-8	-6.125832E-12	-6.125832E-12	   -0.1382	   13.0500	   30.2334	   -4.0104	
 -130.0000	-9.3900E-9	-9.3900E-9	-5.961643E-12	-5.961643E-12	   -0.1407	   13.0500	   30.2106	   -4.0104	
 -140.0000	-9.3510E-9	-9.3510E-9	-6.812947E-12	-6.812947E-12	   -0.1407	   13.0660	   30.2106	   -4.0065	
 -150.0000	-8.9650E-9	-8.9650E-9	-6.207724E-12	-6.207724E-12	   -0.1151	   13.0820	   30.1863	   -4.0033	
 -160.0000	-9.1530E-9	-9.1530E-9	-6.545067E-12	-6.545067E-12	   -0.0665	   13.0820	   30.1743	   -4.0033	
 -170.0000	-9.6220E-9	-9.6220E-9	-7.022364E-12	-7.022364E-12	   -0.0665	   13.0711	   30.1743	   -4.0181	
 -180.0000	-1.0290E-8	-1.0290E-8	-7.149886E-12	-7.149886E-12	    0.0154	   13.0711	   30.1455	   -4.0181	
 -190.0000	-1.1390E-8	-1.1390E-8	-8.077175E-12	-8.077175E-12	    0.0154	   13.0668	   30.1455	   -4.0346	
 -200.0000	-1.4760E-8	-1.4760E-8	-9.010787E-12	-9.010787E-12	    0.0716	   13.0782	   30.1363	   -4.0287	
 -210.0000	-1.7800E-8	-1.7800E-8	-1.027990E-11	-1.027990E-11	    0.0716	   13.0782	   30.1363	   -4.0287	
 -220.0000	-2.1440E-8	-2.1440E-8	-1.065046E-11	-1.065046E-11	    0.1305	   13.0727	   30.1221	   -4.0397	
 -230.0000	-2.6710E-8	-2.6710E-8	-1.137322E-11	-1.137322E-11	    0.1510	   13.0789	   30.1091	   -4.0401	
 -240.0000	-3.1240E-8	-3.1240E-8	-1.130681E-11	-1.130681E-11	    0.1510	   13.0789	   30.1091	   -4.0401	
 -250.0000	-3.5000E-8	-3.5000E-8	-1.233677E-11	-1.233677E-11	    0.1612	   13.0801	   30.0892	   -4.0478	
 -260.0000	-4.0010E-8	-4.0010E-8	-1.160749E-11	-1.160749E-11	    0.1510	   13.0937	   30.0787	   -4.0406	
 -270.0000	-4.2410E-8	-4.2410E-8	-1.290635E-11	-1.290635E-11	    0.1510	   13.0937	   30.0787	   -4.0406	
 -280.0000	-4.3700E-8	-4.3700E-8	-1.208478E-11	-1.208478E-11	    0.1075	   13.0919	   30.0585	   -4.0511	
 -290.0000	-4.3900E-8	-4.3900E-8	-1.212267E-11	-1.212267E-11	    0.0691	   13.1120	   30.0398	   -4.0419	
 -300.0000	-4.4450E-8	-4.4450E-8	-1.217095E-11	-1.217095E-11	    0.0691	   13.1120	   30.0398	   -4.0419	
 -310.0000	-4.6460E-8	-4.6460E-8	-1.258408E-11	-1.258408E-11	   -0.0051	   13.0955	   30.0098	   -4.0695	
 -320.0000	-4.3200E-8	-4.3200E-8	-1.251644E-11	-1.251644E-11	   -0.0435	   13.1021	   29.9858	   -4.0744	
 -330.0000	-4.1630E-8	-4.1630E-8	-1.261300E-11	-1.261300E-11	   -0.0435	   13.1021	   29.9858	   -4.0744	
 -340.0000	-3.9710E-8	-3.9710E-8	-1.283668E-11	-1.283668E-11	   -0.1075	   13.0976	   29.9719	   -4.0846	
 -350.0000	-3.4710E-8	-3.4710E-8	-1.276273E-11	-1.276273E-11	   -0.1382	   13.0835	   29.9605	   -4.1018	
 -360.0000	-3.1040E-8	-3.1040E-8	-1.314815E-11	-1.314815E-11	   -0.1382	   13.0835	   29.9605	   -4.1018	
 -370.0000	-2.8290E-8	-2.8290E-8	-1.287661E-11	-1.287661E-11	   -0.1612	   13.0683	   29.9579	   -4.1161	
 -380.0000	-2.5100E-8	-2.5100E-8	-1.292447E-11	-1.292447E-11	   -0.1612	   13.0789	   29.9402	   -4.1148	
 -390.0000	-2.3550E-8	-2.3550E-8	-1.374951E-11	-1.374951E-11	   -0.1612	   13.0789	   29.9402	   -4.1148	
 -400.0000	-2.2630E-8	-2.2630E-8	-1.363848E-11	-1.363848E-11	   -0.1305	   13.0693	   29.9364	   -4.1248	
 -420.0000	-2.3600E-8	-2.3600E-8	-1.407748E-11	-1.407748E-11	   -0.1023	   13.0685	   29.9273	   -4.1296	
 -440.0000	-2.4920E-8	-2.4920E-8	-1.375175E-11	-1.375175E-11	   -0.1023	   13.0685	   29.9273	   -4.1296	
 -460.0000	-2.6760E-8	-2.6760E-8	-1.462892E-11	-1.462892E-11	   -0.0461	   13.0649	   29.9127	   -4.1392	
 -480.0000	-3.0570E-8	-3.0570E-8	-1.503655E-11	-1.503655E-11	   -0.0051	   13.0735	   29.8947	   -4.1397	
 -500.0000	-3.4520E-8	-3.4520E-8	-1.529791E-11	-1.529791E-11	   -0.0051	   13.0735	   29.8947	   -4.1397	
 -520.0000	-3.8970E-8	-3.8970E-8	-1.490169E-11	-1.490169E-11	    0.0588	   13.0719	   29.8615	   -4.1559	
 -540.0000	-4.7780E-8	-4.7780E-8	-1.525024E-11	-1.525024E-11	    0.0844	   13.0850	   29.8552	   -4.1473	
 -560.0000	-5.5270E-8	-5.5270E-8	-1.572977E-11	-1.572977E-11	    0.0844	   13.0850	   29.8552	   -4.1473	
 -580.0000	-6.4260E-8	-6.4260E-8	-1.485850E-11	-1.485850E-11	    0.1151	   13.0813	   29.8627	   -4.1471	
 -600.0000	-7.6320E-8	-7.6320E-8	-1.537471E-11	-1.537471E-11	    0.1228	   13.0747	   29.8533	   -4.1571	
 -620.0000	-8.3010E-8	-8.3010E-8	-1.526002E-11	-1.526002E-11	    0.1228	   13.0747	   29.8533	   -4.1571	
 -640.0000	-8.8400E-8	-8.8400E-8	-1.586240E-11	-1.586240E-11	    0.1177	   13.0660	   29.8681	   -4.1580	
 -660.0000	-9.9900E-8	-9.9900E-8	0.000000E+0	0.000000E+0	    0.0000	    0.0000	    0.0000	    0.0000

File: Diodes/Halfmoon/Diodes/Data/Preirrad/2S/38695/02/IV_38695_002_2-S_HM_XX_DIODEQUARTER_2_11_2022_12_58_28_PM.txt
GCD Test
Bias: 5000.000000
IV_38695_002_2-S_HM_XX_DIODEQUARTER
Date/Time: 2/11/2022 12:58:28 PM
Sensor Name: DIODEQUARTER
Type: P
Annealing Status: Not Irradiated
Environment: 20C
Tester: Andrew Kent

Time Delay per Ramp Step (s): 0.500

CV Time Delay per Measurement (s) :0.500

AC Voltage (V): 0.500

Current Number of measurements per voltage: 1.000

IV Time Delay per Measurement (s) :0.000


BiasVoltage	Total Current_Avg	Total Current_0	Bias Current_Avg	Bias Current_0	Temperature	Air_Temp	Humidity	Dewpoint	
  -10.0000	1.6800E-10	1.6800E-10	-4.755109E-11	-4.755109E-11	   20.0013	   21.3999	   21.7555	   -1.3446	
  -20.0000	1.1000E-10	1.1000E-10	-5.146071E-11	-5.146071E-11	   20.0013	   21.4211	   21.7555	   -1.3135	
  -30.0000	5.4000E-11	5.4000E-11	-5.667837E-11	-5.667837E-11	   20.0116	   21.4252	   21.7663	   -1.3034	
  -40.0000	-1.9000E-11	-1.9000E-11	-6.604379E-11	-6.604379E-11	   20.0193	   21.4200	   21.7679	   -1.3067	
  -50.0000	-7.5000E-11	-7.5000E-11	-6.923838E-11	-6.923838E-11	   20.0193	   21.4278	   21.7720	   -1.2976	
  -60.0000	-1.7600E-10	-1.7600E-10	-7.274606E-11	-7.274606E-11	   20.0219	   21.4383	   21.7555	   -1.2991	
  -70.0000	-1.7100E-10	-1.7100E-10	-7.337535E-11	-7.337535E-11	   20.0219	   21.4383	   21.7555	   -1.2991	
  -80.0000	-1.5500E-10	-1.5500E-10	-7.399181E-11	-7.399181E-11	   20.0142	   21.4485	   21.7511	   -1.2935	
  -90.0000	-1.8100E-10	-1.8100E-10	-7.584554E-11	-7.584554E-11	   20.0090	   21.4497	   21.7590	   -1.2875	
 -100.0000	-3.3100E-10	-3.3100E-10	-7.536437E-11	-7.536437E-11	   20.0013	   21.4607	   21.7445	   -1.2874	
 -110.0000	-2.4500E-10	-2.4500E-10	-7.621629E-11	-7.621629E-11	   19.9858	   21.4607	   21.7445	   -1.2874	
 -120.0000	-3.0600E-10	-3.0600E-10	-7.587899E-11	-7.587899E-11	   19.9807	   21.4621	   21.7394	   -1.2897	
 -130.0000	-3.3400E-10	-3.3400E-10	-7.695231E-11	-7.695231E-11	   19.9755	   21.4621	   21.7467	   -1.2895	
 -140.0000	-3.5500E-10	-3.5500E-10	-7.734914E-11	-7.734914E-11	   19.9730	   21.4643	   21.7416	   -1.2831	
 -150.0000	-3.8600E-10	-3.8600E-10	-7.763471E-11	-7.763471E-11	   19.9755	   21.4633	   21.7385	   -1.2871	
 -160.0000	-2.7100E-10	-2.7100E-10	-7.918294E-11	-7.918294E-11	   19.9755	   21.4688	   21.7385	   -1.2844	
 -170.0000	-2.8900E-10	-2.8900E-10	-7.976044E-11	-7.976044E-11	   19.9833	   21.4708	   21.7457	   -1.2783	
 -180.0000	-3.2200E-10	-3.2200E-10	-8.102714E-11	-8.102714E-11	   19.9961	   21.4724	   21.7347	   -1.2838	
 -190.0000	-4.6900E-10	-4.6900E-10	-8.178722E-11	-8.178722E-11	   20.0039	   21.4744	   21.7337	   -1.2828	
 -200.0000	-4.8700E-10	-4.8700E-10	-8.360935E-11	-8.360935E-11	   20.0142	   21.4770	   21.7388	   -1.2775	
 -210.0000	-3.7800E-10	-3.7800E-10	-8.468843E-11	-8.468843E-11	   20.0219	   21.4815	   21.7419	   -1.2717	
 -220.0000	-4.0800E-10	-4.0800E-10	-8.603863E-11	-8.603863E-11	   20.0270	   21.4823	   21.7290	   -1.2792	
 -230.0000	-4.9600E-10	-4.9600E-10	-8.680175E-11	-8.680175E-11	   20.0296	   21.4791	   21.7236	   -1.2851	
 -240.0000	-4.7400E-10	-4.7400E-10	-8.864716E-11	-8.864716E-11	   20.0270	   21.4852	   21.7163	   -1.2847	
 -250.0000	-4.4900E-10	-4.4900E-10	-8.839515E-11	-8.839515E-11	   20.0193	   21.4817	   21.7179	   -1.2866	
 -260.0000	-5.3100E-10	-5.3100E-10	-8.940437E-11	-8.940437E-11	   20.0116	   21.4830	   21.7122	   -1.2890	
 -270.0000	-5.1900E-10	-5.1900E-10	-9.060790E-11	-9.060790E-11	   20.0039	   21.4839	   21.7097	   -1.2899	
 -280.0000	-5.4300E-10	-5.4300E-10	-9.097089E-11	-9.097089E-11	   19.9936	   21.4859	   21.7113	   -1.2873	
 -290.0000	-6.1600E-10	-6.1600E-10	-9.148929E-11	-9.148929E-11	   19.9833	   21.4866	   21.7135	   -1.2853	
 -300.0000	-5.8300E-10	-5.8300E-10	-9.264295E-11	-9.264295E-11	   19.9755	   21.4832	   21.7078	   -1.2917	
 -310.0000	-6.2800E-10	-6.2800E-10	-9.306155E-11	-9.306155E-11	   19.9730	   21.4832	   21.7147	   -1.2917	
 -320.0000	-5.8100E-10	-5.8100E-10	-9.377251E-11	-9.377251E-11	   19.9781	   21.4899	   21.7097	   -1.2818	
 -330.0000	-7.0700E-10	-7.0700E-10	-9.414854E-11	-9.414854E-11	   19.9833	   21.4898	   21.7078	   -1.2850	
 -340.0000	-6.8400E-10	-6.8400E-10	-9.554235E-11	-9.554235E-11	   19.9910	   21.4934	   21.6964	   -1.2832	
 -350.0000	-7.1700E-10	-7.1700E-10	-9.611804E-11	-9.611804E-11	   20.0039	   21.4890	   21.7052	   -1.2940	
 -360.0000	-7.5300E-10	-7.5300E-10	-9.658738E-11	-9.658738E-11	   20.0039	   21.4884	   21.7052	   -1.2889	
 -370.0000	-6.9300E-10	-6.9300E-10	-9.688970E-11	-9.688970E-11	   20.0116	   21.4901	   21.6973	   -1.2925	
 -380.0000	-6.8200E-10	-6.8200E-10	-9.783919E-11	-9.783919E-11	   20.0219	   21.4948	   21.6961	   -1.2893	
 -390.0000	-7.9000E-10	-7.9000E-10	-9.771066E-11	-9.771066E-11	   20.0296	   21.4901	   21.6939	   -1.2947	
 -400.0000	-8.0400E-10	-8.0400E-10	-9.801094E-11	-9.801094E-11	   20.0322	   21.4872	   21.6970	   -1.2951	
 -420.0000	-8.0300E-10	-8.0300E-10	-9.910016E-11	-9.910016E-11	   20.0296	   21.4942	   21.7011	   -1.2867	
 -440.0000	-1.0040E-9	-1.0040E-9	-9.979175E-11	-9.979175E-11	   20.0245	   21.4895	   21.6964	   -1.2936	
 -460.0000	-1.0050E-9	-1.0050E-9	-1.004043E-10	-1.004043E-10	   20.0167	   21.4901	   21.6973	   -1.2925	
 -480.0000	-1.1780E-9	-1.1780E-9	-1.019745E-10	-1.019745E-10	   20.0064	   21.4848	   21.6917	   -1.3005	
 -500.0000	-1.1630E-9	-1.1630E-9	-1.035160E-10	-1.035160E-10	   19.9936	   21.4848	   21.6926	   -1.3005	
 -520.0000	-1.2350E-9	-1.2350E-9	-1.027052E-10	-1.027052E-10	   19.9936	   21.4848	   21.6926	   -1.2999	
 -540.0000	-1.3720E-9	-1.3720E-9	-1.040940E-10	-1.040940E-10	   19.9858	   21.4849	   21.6923	   -1.3000	
 -560.0000	-1.3320E-9	-1.3320E-9	-1.038095E-10	-1.038095E-10	   19.9781	   21.4849	   21.6961	   -1.3000	
 -580.0000	-1.3450E-9	-1.3450E-9	-1.054710E-10	-1.054710E-10	   19.9781	   21.4938	   21.6961	   -1.2902	
 -600.0000	-1.4080E-9	-1.4080E-9	-1.062977E-10	-1.062977E-10	   19.9755	   21.4903	   21.6948	   -1.2939	
 -620.0000	-1.4260E-9	-1.4260E-9	-1.071209E-10	-1.071209E-10	   19.9755	   21.4878	   21.6929	   -1.2972	
 -640.0000	-1.4680E-9	-1.4680E-9	-1.082717E-10	-1.082717E-10	   19.9833	   21.4878	   21.6980	   -1.2972	
 -660.0000	-1.5470E-9	-1.5470E-9	-1.089722E-10	-1.089722E-10	   19.9833	   21.4878	   21.6980	   -1.2940	
 -680.0000	-1.5540E-9	-1.5540E-9	-1.101246E-10	-1.101246E-10	   19.9936	   21.4820	   21.6898	   -1.3040	
 -700.0000	-1.6120E-9	-1.6120E-9	-1.109093E-10	-1.109093E-10	   20.0039	   21.4775	   21.7015	   -1.3004	
 -720.0000	-1.5710E-9	-1.5710E-9	-1.114754E-10	-1.114754E-10	   20.0167	   21.4775	   21.7024	   -1.3004	
 -740.0000	-1.5990E-9	-1.5990E-9	-1.126959E-10	-1.126959E-10	   20.0167	   21.4775	   21.7024	   -1.2998	
 -760.0000	-1.6810E-9	-1.6810E-9	-1.135343E-10	-1.135343E-10	   20.0245	   21.4865	   21.7068	   -1.2895	
 -780.0000	-1.7110E-9	-1.7110E-9	-1.150340E-10	-1.150340E-10	   20.0296	   21.4832	   21.7125	   -1.2887	
 -800.0000	-1.7490E-9	-1.7490E-9	-1.160239E-10	-1.160239E-10	   20.0296	   21.4858	   21.7040	   -1.2919	
 -820.0000	-1.7520E-9	-1.7520E-9	-1.169484E-10	-1.169484E-10	   20.0296	   21.4858	   21.7040	   -1.2919	
 -840.0000	-1.7960E-9	-1.7960E-9	-1.187905E-10	-1.187905E-10	   20.0245	   21.4862	   21.7046	   -1.2911	
 -860.0000	-1.8840E-9	-1.8840E-9	-1.195244E-10	-1.195244E-10	   20.0142	   21.4862	   21.7018	   -1.2911	
 -880.0000	-1.8180E-9	-1.8180E-9	-1.206190E-10	-1.206190E-10	   20.0142	   21.4805	   21.7018	   -1.2977	
 -900.0000	-1.8330E-9	-1.8330E-9	-1.225522E-10	-1.225522E-10	   20.0039	   21.4796	   21.7075	   -1.2949	
 -920.0000	-1.8690E-9	-1.8690E-9	-1.241351E-10	-1.241351E-10	   19.9884	   21.4796	   21.7204	   -1.2949	
 -940.0000	-1.9040E-9	-1.9040E-9	-1.269666E-10	-1.269666E-10	   19.9884	   21.4861	   21.7204	   -1.2814	
 -960.0000	-1.8770E-9	-1.8770E-9	-1.300773E-10	-1.300773E-10	   19.9807	   21.4798	   21.7214	   -1.2860	
 -980.0000	-1.9860E-9	-1.9860E-9	-1.332572E-10	-1.332572E-10	   19.9730	   21.4786	   21.7299	   -1.2816	
-1000.0000	-2.0070E-9	-2.0070E-9	-1.368856E-10	-1.368856E-10	   19.9730	   21.4786	   21.7280	   -1.2816
