Repository: ctiley/CERN_CMS_Silicon_Sensor

# CERN_CMS_Silicon_Sensor

# Code To-Do 
- Double check Halfmoon Diode Data

# Lab To-Do
- Measure more HGCAL Diodes
- Measure rest of Unirradiated Halfmoon Diodes
- Rebond D0 Diode
- Cleanup Wires at Alibava Station
-

File: Diodes/Halfmoon/Diodes/Data/Preirrad/2S/38713/49/CV_38713_049_2-S_HM_XX_DIODEHALFPSTOP_3_9_2022_3_18_54_PM.txt
GCD Test
Bias: 5000.000000
CV_38713_049_2-S_HM_XX_DIODEHALFPSTOP
Date/Time: 3/9/2022 3:18:54 PM
Sensor Name: 
Type: P
Annealing Status: Unirradiated
Environment: 20C
Tester: Andrew Kent

Time Delay per Ramp Step (s): 0.500

CV Time Delay per Measurement (s) :0.500

AC Voltage (V): 0.500

Current Number of measurements per voltage: 1.000

IV Time Delay per Measurement (s) :0.000


BiasVoltage	LCR_Cp_freqNaN	LCR_Rp_freqNaN	Temperature	Air_Temp	Humidity	Dewpoint	
  -10.0000	1.083E-11	1.647E+9	   19.9987	   21.6748	   18.6360	   -3.1928	
  -20.0000	7.619E-12	3.473E+9	   19.9987	   21.6748	   18.6360	   -3.1928	
  -30.0000	6.214E-12	3.487E+9	   20.0064	   21.6744	   18.6354	   -3.1936	
  -40.0000	5.367E-12	3.411E+9	   20.0064	   21.6719	   18.6227	   -3.2048	
  -50.0000	4.810E-12	3.778E+9	   20.0064	   21.6722	   18.6142	   -3.2106	
  -60.0000	4.393E-12	3.585E+9	   20.0064	   21.6685	   18.6078	   -3.2182	
  -70.0000	4.070E-12	3.786E+9	   20.0039	   21.6682	   18.6097	   -3.2171	
  -80.0000	3.807E-12	3.839E+9	   20.0013	   21.6704	   18.5990	   -3.2230	
  -90.0000	3.584E-12	3.710E+9	   20.0013	   21.6685	   18.5873	   -3.2330	
 -100.0000	3.392E-12	3.753E+9	   19.9961	   21.6699	   18.5930	   -3.2278	
 -110.0000	3.217E-12	3.647E+9	   19.9936	   21.6714	   18.5904	   -3.2284	
 -120.0000	3.060E-12	3.966E+9	   19.9936	   21.6668	   18.5838	   -3.2369	
 -130.0000	2.933E-12	4.103E+9	   19.9936	   21.6668	   18.5863	   -3.2351	
 -140.0000	2.816E-12	4.187E+9	   19.9961	   21.6670	   18.5810	   -3.2388	
 -150.0000	2.719E-12	4.347E+9	   19.9961	   21.6688	   18.5835	   -3.2355	
 -160.0000	2.627E-12	4.306E+9	   19.9987	   21.6670	   18.5648	   -3.2504	
 -170.0000	2.548E-12	4.383E+9	   19.9987	   21.6680	   18.5696	   -3.2462	
 -180.0000	2.476E-12	5.165E+9	   20.0039	   21.6740	   18.5651	   -3.2444	
 -190.0000	2.400E-12	4.372E+9	   20.0039	   21.6714	   18.5617	   -3.2491	
 -200.0000	2.334E-12	4.689E+9	   20.0039	   21.6722	   18.5500	   -3.2569	
 -210.0000	2.272E-12	4.612E+9	   20.0064	   21.6756	   18.5446	   -3.2580	
 -220.0000	2.215E-12	4.579E+9	   20.0064	   21.6782	   18.5364	   -3.2617	
 -230.0000	2.178E-12	4.687E+9	   20.0064	   21.6760	   18.5326	   -3.2663	
 -240.0000	2.160E-12	4.609E+9	   20.0064	   21.6760	   18.5319	   -3.2667	
 -250.0000	2.144E-12	4.382E+9	   20.0013	   21.6721	   18.5335	   -3.2688	
 -260.0000	2.132E-12	5.281E+9	   19.9987	   21.6793	   18.5209	   -3.2721	
 -270.0000	2.124E-12	4.332E+9	   19.9961	   21.6793	   18.5209	   -3.2721	
 -280.0000	2.118E-12	4.777E+9	   19.9936	   21.6751	   18.5028	   -3.2885	
 -290.0000	2.111E-12	4.453E+9	   19.9936	   21.6779	   18.4959	   -3.2912	
 -300.0000	2.106E-12	4.028E+9	   19.9936	   21.6774	   18.4829	   -3.3011	
 -310.0000	2.104E-12	4.084E+9	   19.9936	   21.6774	   18.4829	   -3.3011	
 -320.0000	2.093E-12	3.396E+9	   19.9961	   21.6739	   18.4725	   -3.3115	
 -330.0000	2.072E-12	3.341E+9	   20.0013	   21.6752	   18.4709	   -3.3116	
 -340.0000	2.060E-12	4.480E+9	   20.0013	   21.6752	   18.4709	   -3.3116	
 -350.0000	2.055E-12	5.418E+9	   20.0039	   21.6765	   18.4598	   -3.3125	
 -360.0000	2.056E-12	5.065E+9	   20.0064	   21.6775	   18.4756	   -3.3062	
 -370.0000	2.054E-12	6.154E+9	   20.0064	   21.6835	   18.4763	   -3.3009	
 -380.0000	2.049E-12	6.032E+9	   20.0090	   21.6805	   18.4782	   -3.3020	
 -390.0000	2.047E-12	5.525E+9	   20.0090	   21.6772	   18.4858	   -3.2991	
 -400.0000	2.044E-12	6.182E+9	   20.0064	   21.6811	   18.4801	   -3.3001	
 -420.0000	2.042E-12	6.524E+9	   20.0039	   21.6749	   18.5013	   -3.2898	
 -440.0000	2.044E-12	8.225E+9	   20.0013	   21.6822	   18.4975	   -3.2866	
 -460.0000	2.042E-12	5.932E+9	   19.9987	   21.6813	   18.5006	   -3.2850	
 -480.0000	2.040E-12	7.174E+9	   19.9987	   21.6840	   18.4959	   -3.2863	
 -500.0000	2.037E-12	7.145E+9	   19.9961	   21.6840	   18.4889	   -3.2913	
 -520.0000	2.036E-12	7.813E+9	   19.9987	   21.6834	   18.4991	   -3.2845	
 -540.0000	2.036E-12	6.581E+9	   19.9961	   21.6796	   18.5035	   -3.2844	
 -560.0000	2.036E-12	7.408E+9	   19.9987	   21.6817	   18.5114	   -3.2770	
 -580.0000	2.035E-12	7.064E+9	   19.9987	   21.6805	   18.5139	   -3.2762	
 -600.0000	2.034E-12	7.276E+9	   20.0013	   21.6778	   18.5108	   -3.2806

File: Diodes/Halfmoon/Diodes/Data/Preirrad/2S/38713/49/CV_38713_049_2-S_HM_XX_DIODEHALF_3_9_2022_3_09_37_PM.txt
GCD Test
Bias: 5000.000000
CV_38713_049_2-S_HM_XX_DIODEHALF
Date/Time: 3/9/2022 3:09:37 PM
Sensor Name: 
Type: P
Annealing Status: Unirradiated
Environment: 20C
Tester: Andrew Kent

Time Delay per Ramp Step (s): 0.500

CV Time Delay per Measurement (s) :0.500

AC Voltage (V): 0.500

Current Number of measurements per voltage: 1.000

IV Time Delay per Measurement (s) :0.000


BiasVoltage	LCR_Cp_freqNaN	LCR_Rp_freqNaN	Temperature	Air_Temp	Humidity	Dewpoint	
  -10.0000	1.879E-11	3.194E+9	   20.0064	   21.6739	   18.6531	   -3.1813	
  -20.0000	1.344E-11	3.581E+9	   20.0064	   21.6739	   18.6531	   -3.1813	
  -30.0000	1.060E-11	3.988E+9	   20.0064	   21.6745	   18.6436	   -3.1876	
  -40.0000	8.567E-12	3.913E+9	   20.0064	   21.6783	   18.6474	   -3.1817	
  -50.0000	6.803E-12	3.937E+9	   20.0039	   21.6700	   18.6436	   -3.1913	
  -60.0000	5.924E-12	3.397E+9	   20.0013	   21.6778	   18.6328	   -3.1926	
  -70.0000	5.370E-12	1.399E+9	   20.0013	   21.6787	   18.6275	   -3.1958	
  -80.0000	4.528E-12	2.402E+8	   19.9987	   21.6781	   18.6233	   -3.1992	
  -90.0000	3.382E-12	2.095E+9	   19.9961	   21.6787	   18.6145	   -3.2051	
 -100.0000	3.196E-12	3.509E+9	   19.9936	   21.6787	   18.6192	   -3.2017	
 -110.0000	3.036E-12	4.180E+9	   19.9936	   21.6780	   18.6012	   -3.2152	
 -120.0000	2.900E-12	4.172E+9	   19.9936	   21.6773	   18.5923	   -3.2222	
 -130.0000	2.783E-12	4.935E+9	   19.9961	   21.6780	   18.5882	   -3.2245	
 -140.0000	2.676E-12	4.244E+9	   19.9961	   21.6776	   18.5787	   -3.2317	
 -150.0000	2.583E-12	5.111E+9	   19.9987	   21.6795	   18.5753	   -3.2327	
 -160.0000	2.497E-12	5.552E+9	   20.0013	   21.6803	   18.5756	   -3.2318	
 -170.0000	2.415E-12	5.399E+9	   20.0039	   21.6819	   18.5689	   -3.2353	
 -180.0000	2.346E-12	6.112E+9	   20.0039	   21.6770	   18.5756	   -3.2345	
 -190.0000	2.272E-12	5.692E+9	   20.0064	   21.6761	   18.5759	   -3.2350	
 -200.0000	2.212E-12	6.009E+9	   20.0064	   21.6834	   18.5664	   -3.2359	
 -210.0000	2.147E-12	5.973E+9	   20.0064	   21.6758	   18.5645	   -3.2435	
 -220.0000	2.100E-12	6.153E+9	   20.0039	   21.6802	   18.5778	   -3.2303	
 -230.0000	2.071E-12	6.003E+9	   20.0039	   21.6828	   18.5746	   -3.2305	
 -240.0000	2.056E-12	5.731E+9	   20.0013	   21.6825	   18.5762	   -3.2295	
 -250.0000	2.047E-12	6.022E+9	   19.9987	   21.6792	   18.5724	   -3.2350	
 -260.0000	2.038E-12	6.184E+9	   19.9961	   21.6830	   18.5645	   -3.2376	
 -270.0000	2.037E-12	5.545E+9	   19.9961	   21.6792	   18.5724	   -3.2349	
 -280.0000	2.030E-12	6.635E+9	   19.9961	   21.6807	   18.5620	   -3.2413	
 -290.0000	2.027E-12	6.491E+9	   19.9961	   21.6790	   18.5424	   -3.2568	
 -300.0000	2.028E-12	6.558E+9	   19.9936	   21.6771	   18.5354	   -3.2633	
 -310.0000	2.019E-12	5.920E+9	   19.9961	   21.6810	   18.5149	   -3.2750	
 -320.0000	2.021E-12	5.990E+9	   19.9961	   21.6791	   18.5108	   -3.2795	
 -330.0000	2.023E-12	6.273E+9	   19.9961	   21.6789	   18.5013	   -3.2866	
 -340.0000	2.020E-12	5.791E+9	   20.0013	   21.6789	   18.5082	   -3.2815	
 -350.0000	2.018E-12	5.958E+9	   20.0013	   21.6825	   18.5183	   -3.2713	
 -360.0000	2.018E-12	5.761E+9	   20.0039	   21.6821	   18.5104	   -3.2773	
 -370.0000	2.015E-12	5.689E+9	   20.0064	   21.6808	   18.5009	   -3.2852	
 -380.0000	2.016E-12	5.658E+9	   20.0064	   21.6845	   18.4899	   -3.2902	
 -390.0000	2.016E-12	5.743E+9	   20.0064	   21.6851	   18.4946	   -3.2863	
 -400.0000	2.012E-12	6.846E+9	   20.0039	   21.6810	   18.4861	   -3.2958	
 -420.0000	2.009E-12	6.047E+9	   20.0039	   21.6810	   18.4848	   -3.2967	
 -440.0000	2.012E-12	6.294E+9	   20.0013	   21.6806	   18.4798	   -3.3008	
 -460.0000	2.010E-12	5.774E+9	   19.9987	   21.6806	   18.4991	   -3.2868	
 -480.0000	2.008E-12	6.346E+9	   19.9961	   21.6808	   18.5139	   -3.2759	
 -500.0000	2.008E-12	6.205E+9	   19.9910	   21.6823	   18.5092	   -3.2781	
 -520.0000	2.006E-12	7.058E+9	   19.9910	   21.6823	   18.5174	   -3.2721	
 -540.0000	2.005E-12	5.849E+9	   19.9910	   21.6797	   18.5145	   -3.2763	
 -560.0000	2.008E-12	6.001E+9	   19.9936	   21.6816	   18.5158	   -3.2738	
 -580.0000	2.005E-12	6.334E+9	   19.9936	   21.6844	   18.5063	   -3.2784	
 -600.0000	2.002E-12	6.258E+9	   19.9987	   21.6810	   18.5038	   -3.2830

File: Diodes/Halfmoon/Diodes/Data/Preirrad/2S/38713/49/IV_38713_049_2-S_HM_XX_DIODEHALFPSTOP_3_9_2022_3_14_48_PM.txt
GCD Test
Bias: 5000.000000
IV_38713_049_2-S_HM_XX_DIODEHALFPSTOP
Date/Time: 3/9/2022 3:14:48 PM
Sensor Name: 
Type: P
Annealing Status: Unirradiated
Environment: 20C
Tester: Andrew Kent

Time Delay per Ramp Step (s): 0.500

CV Time Delay per Measurement (s) :0.500

AC Voltage (V): 0.500

Current Number of measurements per voltage: 1.000

IV Time Delay per Measurement (s) :0.000


BiasVoltage	Total Current_Avg	Total Current_0	Bias Current_Avg	Bias Current_0	Temperature	Air_Temp	Humidity	Dewpoint	
  -10.0000	5.0200E-10	5.0200E-10	-6.320373E-11	-6.320373E-11	   19.9987	   21.6860	   18.4861	   -3.2897	
  -20.0000	4.6600E-10	4.6600E-10	-7.111751E-11	-7.111751E-11	   19.9961	   21.6851	   18.5082	   -3.2925	
  -30.0000	3.0300E-10	3.0300E-10	-7.433021E-11	-7.433021E-11	   19.9936	   21.6774	   18.4994	   -3.2828	
  -40.0000	2.4700E-10	2.4700E-10	-7.660832E-11	-7.660832E-11	   19.9961	   21.6809	   18.4975	   -3.2863	
  -50.0000	1.5200E-10	1.5200E-10	-7.842423E-11	-7.842423E-11	   19.9961	   21.6826	   18.4975	   -3.2863	
  -60.0000	3.9000E-11	3.9000E-11	-8.086896E-11	-8.086896E-11	   19.9961	   21.6832	   18.5006	   -3.2835	
  -70.0000	-4.8000E-11	-4.8000E-11	-8.340333E-11	-8.340333E-11	   19.9987	   21.6878	   18.5149	   -3.2695	
  -80.0000	-1.1700E-10	-1.1700E-10	-8.607560E-11	-8.607560E-11	   19.9987	   21.6810	   18.5079	   -3.2801	
  -90.0000	-1.7400E-10	-1.7400E-10	-8.947292E-11	-8.947292E-11	   20.0013	   21.6803	   18.5117	   -3.2779	
 -100.0000	-2.2900E-10	-2.2900E-10	-9.323951E-11	-9.323951E-11	   20.0039	   21.6815	   18.5348	   -3.2602	
 -110.0000	-2.0200E-10	-2.0200E-10	-9.822780E-11	-9.822780E-11	   20.0039	   21.6810	   18.5272	   -3.2661	
 -120.0000	-2.9300E-10	-2.9300E-10	-1.051560E-10	-1.051560E-10	   20.0039	   21.6860	   18.5250	   -3.2637	
 -130.0000	-2.9700E-10	-2.9700E-10	-1.109408E-10	-1.109408E-10	   20.0064	   21.6771	   18.5361	   -3.2629	
 -140.0000	-2.6200E-10	-2.6200E-10	-1.134597E-10	-1.134597E-10	   20.0064	   21.6780	   18.5259	   -3.2694	
 -150.0000	-2.8100E-10	-2.8100E-10	-1.156278E-10	-1.156278E-10	   20.0039	   21.6780	   18.5285	   -3.2677	
 -160.0000	-3.5400E-10	-3.5400E-10	-1.169778E-10	-1.169778E-10	   20.0039	   21.6760	   18.5335	   -3.2656	
 -170.0000	-3.4200E-10	-3.4200E-10	-1.185723E-10	-1.185723E-10	   19.9987	   21.6759	   18.5421	   -3.2595	
 -180.0000	-4.4600E-10	-4.4600E-10	-1.200430E-10	-1.200430E-10	   19.9987	   21.6796	   18.5550	   -3.2472	
 -190.0000	-4.6900E-10	-4.6900E-10	-1.211649E-10	-1.211649E-10	   19.9961	   21.6700	   18.5582	   -3.2527	
 -200.0000	-4.2600E-10	-4.2600E-10	-1.228983E-10	-1.228983E-10	   19.9936	   21.6751	   18.5759	   -3.2358	
 -210.0000	-4.5000E-10	-4.5000E-10	-1.255533E-10	-1.255533E-10	   19.9936	   21.6784	   18.5911	   -3.2222	
 -220.0000	-4.6800E-10	-4.6800E-10	-1.282421E-10	-1.282421E-10	   19.9936	   21.6731	   18.5955	   -3.2233	
 -230.0000	-5.2300E-10	-5.2300E-10	-1.319042E-10	-1.319042E-10	   19.9961	   21.6730	   18.6047	   -3.2168	
 -240.0000	-5.2100E-10	-5.2100E-10	-1.339064E-10	-1.339064E-10	   19.9961	   21.6714	   18.6173	   -3.2090	
 -250.0000	-5.4000E-10	-5.4000E-10	-1.365032E-10	-1.365032E-10	   19.9987	   21.6743	   18.6120	   -3.2105	
 -260.0000	-6.1000E-10	-6.1000E-10	-1.383857E-10	-1.383857E-10	   20.0013	   21.6776	   18.6110	   -3.2085	
 -270.0000	-5.7000E-10	-5.7000E-10	-1.398945E-10	-1.398945E-10	   20.0064	   21.6776	   18.6183	   -3.2085	
 -280.0000	-6.4900E-10	-6.4900E-10	-1.421294E-10	-1.421294E-10	   20.0064	   21.6738	   18.6211	   -3.2064	
 -290.0000	-6.7000E-10	-6.7000E-10	-1.434966E-10	-1.434966E-10	   20.0064	   21.6762	   18.6331	   -3.2024	
 -300.0000	-6.3300E-10	-6.3300E-10	-1.448154E-10	-1.448154E-10	   20.0064	   21.6752	   18.6423	   -3.1945	
 -310.0000	-6.6800E-10	-6.6800E-10	-1.464876E-10	-1.464876E-10	   20.0064	   21.6802	   18.6423	   -3.1839	
 -320.0000	-7.9700E-10	-7.9700E-10	-1.475058E-10	-1.475058E-10	   20.0039	   21.6785	   18.6237	   -3.1987	
 -330.0000	-7.4000E-10	-7.4000E-10	-1.487383E-10	-1.487383E-10	   20.0013	   21.6730	   18.6360	   -3.1943	
 -340.0000	-7.3400E-10	-7.3400E-10	-1.499844E-10	-1.499844E-10	   19.9987	   21.6797	   18.6287	   -3.1940	
 -350.0000	-8.1300E-10	-8.1300E-10	-1.512154E-10	-1.512154E-10	   19.9961	   21.6743	   18.6293	   -3.1980	
 -360.0000	-7.4200E-10	-7.4200E-10	-1.525299E-10	-1.525299E-10	   19.9936	   21.6756	   18.6256	   -3.1997	
 -370.0000	-8.5000E-10	-8.5000E-10	-1.536251E-10	-1.536251E-10	   19.9936	   21.6785	   18.6357	   -3.1900	
 -380.0000	-7.7700E-10	-7.7700E-10	-1.554732E-10	-1.554732E-10	   19.9936	   21.6751	   18.6224	   -3.2024	
 -390.0000	-8.0300E-10	-8.0300E-10	-1.561282E-10	-1.561282E-10	   19.9936	   21.6783	   18.6341	   -3.1913	
 -400.0000	-8.0700E-10	-8.0700E-10	-1.573789E-10	-1.573789E-10	   19.9961	   21.6760	   18.6278	   -3.1977	
 -420.0000	-9.3100E-10	-9.3100E-10	-1.593596E-10	-1.593596E-10	   19.9987	   21.6771	   18.6249	   -3.1989	
 -440.0000	-1.0390E-9	-1.0390E-9	-1.610927E-10	-1.610927E-10	   20.0013	   21.6719	   18.6347	   -3.1961	
 -460.0000	-1.1310E-9	-1.1310E-9	-1.631816E-10	-1.631816E-10	   20.0039	   21.6753	   18.6458	   -3.1854	
 -480.0000	-1.2080E-9	-1.2080E-9	-1.646141E-10	-1.646141E-10	   20.0039	   21.6741	   18.6410	   -3.1898	
 -500.0000	-1.3040E-9	-1.3040E-9	-1.665289E-10	-1.665289E-10	   20.0064	   21.6738	   18.6445	   -3.1875	
 -520.0000	-1.4850E-9	-1.4850E-9	-1.680405E-10	-1.680405E-10	   20.0064	   21.6796	   18.6575	   -3.1734	
 -540.0000	-1.5180E-9	-1.5180E-9	-1.695729E-10	-1.695729E-10	   20.0090	   21.6796	   18.6679	   -3.1734	
 -560.0000	-1.4700E-9	-1.4700E-9	-1.707415E-10	-1.707415E-10	   20.0090	   21.6796	   18.6679	   -3.1659	
 -580.0000	-1.5310E-9	-1.5310E-9	-1.721023E-10	-1.721023E-10	   20.0064	   21.6752	   18.6635	   -3.1727	
 -600.0000	-1.5060E-9	-1.5060E-9	-1.733833E-10	-1.733833E-10	   20.0013	   21.6752	   18.6578	   -3.1727	
 -620.0000	-1.5720E-9	-1.5720E-9	-1.747489E-10	-1.747489E-10	   20.0013	   21.6733	   18.6578	   -3.1783	
 -640.0000	-1.5790E-9	-1.5790E-9	-1.762749E-10	-1.762749E-10	   20.0013	   21.6794	   18.6651	   -3.1682	
 -660.0000	-1.6160E-9	-1.6160E-9	-1.771800E-10	-1.771800E-10	   19.9961	   21.6798	   18.6645	   -3.1683	
 -680.0000	-1.6590E-9	-1.6590E-9	-1.784734E-10	-1.784734E-10	   19.9961	   21.6816	   18.6626	   -3.1682	
 -700.0000	-1.8090E-9	-1.8090E-9	-1.798121E-10	-1.798121E-10	   19.9961	   21.6790	   18.6698	   -3.1651	
 -720.0000	-1.7200E-9	-1.7200E-9	-1.812183E-10	-1.812183E-10	   19.9961	   21.6790	   18.6762	   -3.1651	
 -740.0000	-1.7710E-9	-1.7710E-9	-1.824424E-10	-1.824424E-10	   19.9961	   21.6790	   18.6762	   -3.1606	
 -760.0000	-1.9210E-9	-1.9210E-9	-1.838921E-10	-1.838921E-10	   19.9987	   21.6828	   18.6863	   -3.1502	
 -780.0000	-1.9260E-9	-1.9260E-9	-1.847408E-10	-1.847408E-10	   19.9987	   21.6743	   18.6844	   -3.1585	
 -800.0000	-1.8680E-9	-1.8680E-9	-1.864095E-10	-1.864095E-10	   20.0013	   21.6743	   18.6910	   -3.1585	
 -820.0000	-1.8610E-9	-1.8610E-9	-1.878479E-10	-1.878479E-10	   20.0013	   21.6743	   18.6910	   -3.1538	
 -840.0000	-1.8860E-9	-1.8860E-9	-1.888205E-10	-1.888205E-10	   20.0039	   21.6770	   18.6799	   -3.1595	
 -860.0000	-1.9180E-9	-1.9180E-9	-1.908844E-10	-1.908844E-10	   20.0039	   21.6750	   18.6879	   -3.1555	
 -880.0000	-2.0320E-9	-2.0320E-9	-1.925968E-10	-1.925968E-10	   20.0039	   21.6750	   18.6708	   -3.1555	
 -900.0000	-2.0330E-9	-2.0330E-9	-1.943986E-10	-1.943986E-10	   20.0039	   21.6783	   18.6708	   -3.1650	
 -920.0000	-2.0020E-9	-2.0020E-9	-1.962916E-10	-1.962916E-10	   20.0064	   21.6761	   18.6657	   -3.1704	
 -940.0000	-2.0500E-9	-2.0500E-9	-1.980048E-10	-1.980048E-10	   20.0039	   21.6764	   18.6654	   -3.1704	
 -960.0000	-2.0890E-9	-2.0890E-9	-2.024855E-10	-2.024855E-10	   20.0039	   21.6764	   18.6749	   -3.1704	
 -980.0000	-2.1530E-9	-2.1530E-9	-2.027514E-10	-2.027514E-10	   20.0039	   21.6737	   18.6749	   -3.1658	
-1000.0000	-2.1370E-9	-2.1370E-9	-2.058070E-10	-2.058070E-10	   20.0039	   21.6734	   18.6626	   -3.1749

File: Diodes/Halfmoon/Diodes/Data/Preirrad/2S/38713/49/IV_38713_049_2-S_HM_XX_DIODEQUARTER_3_9_2022_3_34_53_PM.txt
GCD Test
Bias: 5000.000000
IV_38713_049_2-S_HM_XX_DIODEQUARTER
Date/Time: 3/9/2022 3:34:53 PM
Sensor Name: 
Type: P
Annealing Status: Unirradiated
Environment: 20C
Tester: Andrew Kent

Time Delay per Ramp Step (s): 0.500

CV Time Delay per Measurement (s) :0.500

AC Voltage (V): 0.500

Current Number of measurements per voltage: 1.000

IV Time Delay per Measurement (s) :0.000


BiasVoltage	Total Current_Avg	Total Current_0	Bias Current_Avg	Bias Current_0	Temperature	Air_Temp	Humidity	Dewpoint	
  -10.0000	2.3300E-10	2.3300E-10	-4.447533E-11	-4.447533E-11	   19.9961	   21.6908	   18.9396	   -2.9204	
  -20.0000	2.8200E-10	2.8200E-10	-4.694897E-11	-4.694897E-11	   19.9961	   21.6928	   18.8950	   -2.9615	
  -30.0000	7.1000E-11	7.1000E-11	-5.006678E-11	-5.006678E-11	   19.9961	   21.6921	   18.8675	   -2.9937	
  -40.0000	1.3700E-10	1.3700E-10	-5.440179E-11	-5.440179E-11	   19.9961	   21.6907	   18.8438	   -3.0144	
  -50.0000	1.2000E-10	1.2000E-10	-6.147929E-11	-6.147929E-11	   19.9961	   21.6933	   18.8438	   -3.0291	
  -60.0000	-6.0000E-11	-6.0000E-11	-6.715552E-11	-6.715552E-11	   19.9987	   21.6889	   18.8153	   -3.0530	
  -70.0000	-1.1500E-10	-1.1500E-10	-7.240881E-11	-7.240881E-11	   19.9987	   21.6907	   18.7884	   -3.0707	
  -80.0000	-1.5600E-10	-1.5600E-10	-7.379569E-11	-7.379569E-11	   19.9987	   21.6928	   18.7856	   -3.0710	
  -90.0000	-1.0500E-10	-1.0500E-10	-7.483117E-11	-7.483117E-11	   20.0013	   21.6886	   18.7723	   -3.0839	
 -100.0000	-9.8000E-11	-9.8000E-11	-7.512797E-11	-7.512797E-11	   20.0013	   21.6933	   18.7631	   -3.0866	
 -110.0000	-1.2500E-10	-1.2500E-10	-7.588537E-11	-7.588537E-11	   20.0013	   21.6933	   18.7540	   -3.0932	
 -120.0000	-1.3700E-10	-1.3700E-10	-7.613508E-11	-7.613508E-11	   20.0039	   21.6951	   18.7524	   -3.0928	
 -130.0000	-2.4000E-10	-2.4000E-10	-7.677007E-11	-7.677007E-11	   20.0039	   21.6951	   18.7372	   -3.0928	
 -140.0000	-1.7300E-10	-1.7300E-10	-7.749183E-11	-7.749183E-11	   20.0039	   21.6934	   18.7372	   -3.1051	
 -150.0000	-2.4600E-10	-2.4600E-10	-7.765602E-11	-7.765602E-11	   20.0039	   21.6969	   18.7312	   -3.1065	
 -160.0000	-3.6000E-10	-3.6000E-10	-7.743703E-11	-7.743703E-11	   20.0013	   21.6975	   18.7188	   -3.1134	
 -170.0000	-3.4100E-10	-3.4100E-10	-7.858740E-11	-7.858740E-11	   19.9987	   21.6975	   18.7147	   -3.1148	
 -180.0000	-4.0200E-10	-4.0200E-10	-7.867582E-11	-7.867582E-11	   19.9987	   21.6968	   18.7147	   -3.1184	
 -190.0000	-2.9000E-10	-2.9000E-10	-7.953300E-11	-7.953300E-11	   19.9987	   21.6935	   18.7015	   -3.1306	
 -200.0000	-4.3200E-10	-4.3200E-10	-7.972044E-11	-7.972044E-11	   19.9961	   21.6983	   18.6999	   -3.1278	
 -210.0000	-3.3000E-10	-3.3000E-10	-8.055788E-11	-8.055788E-11	   19.9961	   21.6987	   18.6958	   -3.1303	
 -220.0000	-4.6700E-10	-4.6700E-10	-8.159826E-11	-8.159826E-11	   19.9961	   21.6903	   18.6923	   -3.1397	
 -230.0000	-4.0500E-10	-4.0500E-10	-8.303767E-11	-8.303767E-11	   19.9936	   21.6950	   18.6951	   -3.1338	
 -240.0000	-3.8200E-10	-3.8200E-10	-8.426767E-11	-8.426767E-11	   19.9961	   21.6933	   18.6992	   -3.1323	
 -250.0000	-4.5200E-10	-4.5200E-10	-8.546731E-11	-8.546731E-11	   19.9961	   21.6929	   18.6894	   -3.1397	
 -260.0000	-4.4600E-10	-4.4600E-10	-8.574581E-11	-8.574581E-11	   19.9987	   21.6939	   18.6926	   -3.1366	
 -270.0000	-4.8100E-10	-4.8100E-10	-8.628708E-11	-8.628708E-11	   19.9987	   21.6957	   18.6951	   -3.1333	
 -280.0000	-4.6500E-10	-4.6500E-10	-8.759814E-11	-8.759814E-11	   20.0013	   21.6942	   18.6790	   -3.1461	
 -290.0000	-5.1200E-10	-5.1200E-10	-8.864665E-11	-8.864665E-11	   20.0013	   21.6878	   18.6777	   -3.1523	
 -300.0000	-5.4700E-10	-5.4700E-10	-8.805692E-11	-8.805692E-11	   20.0039	   21.6879	   18.6689	   -3.1585	
 -310.0000	-5.4900E-10	-5.4900E-10	-8.950411E-11	-8.950411E-11	   20.0039	   21.6976	   18.6670	   -3.1519	
 -320.0000	-6.0500E-10	-6.0500E-10	-9.011400E-11	-9.011400E-11	   20.0064	   21.6976	   18.6784	   -3.1519	
 -330.0000	-5.7600E-10	-5.7600E-10	-9.090927E-11	-9.090927E-11	   20.0039	   21.6907	   18.6784	   -3.1494	
 -340.0000	-6.3300E-10	-6.3300E-10	-9.083533E-11	-9.083533E-11	   20.0039	   21.6898	   18.6758	   -3.1449	
 -350.0000	-5.8000E-10	-5.8000E-10	-9.155077E-11	-9.155077E-11	   20.0013	   21.6898	   18.6758	   -3.1519	
 -360.0000	-6.8500E-10	-6.8500E-10	-9.221690E-11	-9.221690E-11	   20.0013	   21.6877	   18.6717	   -3.1535	
 -370.0000	-6.9600E-10	-6.9600E-10	-9.257930E-11	-9.257930E-11	   19.9987	   21.6877	   18.6682	   -3.1566	
 -380.0000	-7.1900E-10	-7.1900E-10	-9.280157E-11	-9.280157E-11	   19.9987	   21.6892	   18.6682	   -3.1579	
 -390.0000	-7.1400E-10	-7.1400E-10	-9.287594E-11	-9.287594E-11	   19.9961	   21.6889	   18.6616	   -3.1629	
 -400.0000	-7.4200E-10	-7.4200E-10	-9.334123E-11	-9.334123E-11	   19.9936	   21.6880	   18.6648	   -3.1613	
 -420.0000	-8.6300E-10	-8.6300E-10	-9.410268E-11	-9.410268E-11	   19.9936	   21.6844	   18.6632	   -3.1654	
 -440.0000	-8.6300E-10	-8.6300E-10	-9.559036E-11	-9.559036E-11	   19.9936	   21.6881	   18.6648	   -3.1613	
 -460.0000	-9.0600E-10	-9.0600E-10	-9.645691E-11	-9.645691E-11	   19.9961	   21.6844	   18.6600	   -3.1677	
 -480.0000	-9.8600E-10	-9.8600E-10	-9.663483E-11	-9.663483E-11	   19.9961	   21.6795	   18.6565	   -3.1742	
 -500.0000	-1.0480E-9	-1.0480E-9	-9.756473E-11	-9.756473E-11	   19.9987	   21.6856	   18.6550	   -3.1704	
 -520.0000	-1.0770E-9	-1.0770E-9	-9.793531E-11	-9.793531E-11	   20.0013	   21.6873	   18.6496	   -3.1728	
 -540.0000	-1.1460E-9	-1.1460E-9	-9.899642E-11	-9.899642E-11	   20.0039	   21.6855	   18.6429	   -3.1791	
 -560.0000	-1.3630E-9	-1.3630E-9	-9.983242E-11	-9.983242E-11	   20.0039	   21.6820	   18.6436	   -3.1815	
 -580.0000	-1.1930E-9	-1.1930E-9	-9.994999E-11	-9.994999E-11	   20.0064	   21.6820	   18.6429	   -3.1815	
 -600.0000	-1.2280E-9	-1.2280E-9	-1.009798E-10	-1.009798E-10	   20.0064	   21.6802	   18.6429	   -3.1834	
 -620.0000	-1.3270E-9	-1.3270E-9	-1.014469E-10	-1.014469E-10	   20.0064	   21.6829	   18.6341	   -3.1876	
 -640.0000	-1.3300E-9	-1.3300E-9	-1.019740E-10	-1.019740E-10	   20.0064	   21.6796	   18.6354	   -3.1893	
 -660.0000	-1.3410E-9	-1.3410E-9	-1.031258E-10	-1.031258E-10	   20.0039	   21.6827	   18.6388	   -3.1843	
 -680.0000	-1.3990E-9	-1.3990E-9	-1.034049E-10	-1.034049E-10	   20.0013	   21.6819	   18.6436	   -3.1815	
 -700.0000	-1.4340E-9	-1.4340E-9	-1.035722E-10	-1.035722E-10	   20.0013	   21.6832	   18.6249	   -3.1939	
 -720.0000	-1.4650E-9	-1.4650E-9	-1.046327E-10	-1.046327E-10	   19.9961	   21.6819	   18.6224	   -3.1968	
 -740.0000	-1.5260E-9	-1.5260E-9	-1.055683E-10	-1.055683E-10	   19.9961	   21.6777	   18.6214	   -3.2009	
 -760.0000	-1.5210E-9	-1.5210E-9	-1.059452E-10	-1.059452E-10	   19.9961	   21.6812	   18.6116	   -3.2051	
 -780.0000	-1.5660E-9	-1.5660E-9	-1.072216E-10	-1.072216E-10	   19.9936	   21.6812	   18.6053	   -3.2051	
 -800.0000	-1.6700E-9	-1.6700E-9	-1.082099E-10	-1.082099E-10	   19.9936	   21.6797	   18.6053	   -3.2109	
 -820.0000	-1.6190E-9	-1.6190E-9	-1.091789E-10	-1.091789E-10	   19.9936	   21.6793	   18.5958	   -3.2180	
 -840.0000	-1.7010E-9	-1.7010E-9	-1.104336E-10	-1.104336E-10	   19.9961	   21.6793	   18.5965	   -3.2180	
 -860.0000	-1.7160E-9	-1.7160E-9	-1.112898E-10	-1.112898E-10	   19.9961	   21.6772	   18.5965	   -3.2192	
 -880.0000	-1.7710E-9	-1.7710E-9	-1.130818E-10	-1.130818E-10	   19.9961	   21.6804	   18.5857	   -3.2244	
 -900.0000	-1.8110E-9	-1.8110E-9	-1.143858E-10	-1.143858E-10	   20.0013	   21.6804	   18.5794	   -3.2244	
 -920.0000	-1.7800E-9	-1.7800E-9	-1.159983E-10	-1.159983E-10	   20.0013	   21.6816	   18.5794	   -3.2280	
 -940.0000	-1.8400E-9	-1.8400E-9	-1.179807E-10	-1.179807E-10	   20.0013	   21.6811	   18.5693	   -3.2357	
 -960.0000	-1.8620E-9	-1.8620E-9	-1.201373E-10	-1.201373E-10	   20.0064	   21.6776	   18.5645	   -3.2420	
 -980.0000	-1.8770E-9	-1.8770E-9	-1.224452E-10	-1.224452E-10	   20.0064	   21.6776	   18.5617	   -3.2420	
-1000.0000	-1.8740E-9	-1.8740E-9	-1.249091E-10	-1.249091E-10	   20.0064	   21.6776	   18.5617	   -3.2440

File: Diodes/Halfmoon/Diodes/Data/Preirrad/2S/38713/49/IV_38713_049_2-S_HM_XX_DIODE_3_9_2022_2_54_45_PM.txt
GCD Test
Bias: 5000.000000
IV_38713_049_2-S_HM_XX_DIODE
Date/Time: 3/9/2022 2:54:45 PM
Sensor Name: 
Type: P
Annealing Status: Unirradiated
Environment: 20C
Tester: Andrew Kent

Time Delay per Ramp Step (s): 0.500

CV Time Delay per Measurement (s) :0.500

AC Voltage (V): 0.500

Current Number of measurements per voltage: 1.000

IV Time Delay per Measurement (s) :0.000


BiasVoltage	Total Current_Avg	Total Current_0	Bias Current_Avg	Bias Current_0	Temperature	Air_Temp	Humidity	Dewpoint	
  -10.0000	7.1000E-11	7.1000E-11	-1.516239E-10	-1.516239E-10	   19.9936	   21.6831	   19.9111	   -2.0316	
  -20.0000	-5.3000E-11	-5.3000E-11	-1.608636E-10	-1.608636E-10	   19.9936	   21.6857	   19.9111	   -2.2944	
  -30.0000	-1.0700E-10	-1.0700E-10	-1.714945E-10	-1.714945E-10	   19.9961	   21.6791	   19.6837	   -2.4547	
  -40.0000	-2.8600E-10	-2.8600E-10	-1.860387E-10	-1.860387E-10	   19.9987	   21.6801	   19.5117	   -2.5721	
  -50.0000	-3.3900E-10	-3.3900E-10	-2.070222E-10	-2.070222E-10	   20.0013	   21.6804	   19.3725	   -2.6681	
  -60.0000	-3.6800E-10	-3.6800E-10	-2.210518E-10	-2.210518E-10	   20.0013	   21.6790	   19.2742	   -2.7377	
  -70.0000	-3.9200E-10	-3.9200E-10	-2.320815E-10	-2.320815E-10	   20.0039	   21.6789	   19.1335	   -2.8362	
  -80.0000	-4.8200E-10	-4.8200E-10	-2.355161E-10	-2.355161E-10	   20.0064	   21.6789	   19.0395	   -2.8362	
  -90.0000	-4.4200E-10	-4.4200E-10	-2.384295E-10	-2.384295E-10	   20.0064	   21.6773	   19.0395	   -2.9036	
 -100.0000	-4.4900E-10	-4.4900E-10	-2.413350E-10	-2.413350E-10	   20.0064	   21.6841	   18.9608	   -2.9299	
 -110.0000	-4.3200E-10	-4.3200E-10	-2.432904E-10	-2.432904E-10	   20.0064	   21.6841	   18.9083	   -2.9536	
 -120.0000	-4.2000E-10	-4.2000E-10	-2.446131E-10	-2.446131E-10	   20.0064	   21.6756	   18.9083	   -2.9978	
 -130.0000	-5.8000E-10	-5.8000E-10	-2.464699E-10	-2.464699E-10	   20.0039	   21.6777	   18.8703	   -3.0230	
 -140.0000	-6.0500E-10	-6.0500E-10	-2.485255E-10	-2.485255E-10	   20.0013	   21.6758	   18.8355	   -3.0493	
 -150.0000	-5.9300E-10	-5.9300E-10	-2.504353E-10	-2.504353E-10	   19.9987	   21.6816	   18.8090	   -3.0634	
 -160.0000	-5.6200E-10	-5.6200E-10	-2.524008E-10	-2.524008E-10	   19.9961	   21.6779	   18.7985	   -3.0739	
 -170.0000	-5.9500E-10	-5.9500E-10	-2.552008E-10	-2.552008E-10	   19.9936	   21.6786	   18.7736	   -3.0912	
 -180.0000	-5.6500E-10	-5.6500E-10	-2.588071E-10	-2.588071E-10	   19.9936	   21.6797	   18.7536	   -3.1045	
 -190.0000	-6.5000E-10	-6.5000E-10	-2.635531E-10	-2.635531E-10	   19.9910	   21.6799	   18.7441	   -3.1112	
 -200.0000	-6.1200E-10	-6.1200E-10	-2.702067E-10	-2.702067E-10	   19.9936	   21.6788	   18.7261	   -3.1249	
 -210.0000	-6.5400E-10	-6.5400E-10	-2.794071E-10	-2.794071E-10	   19.9936	   21.6810	   18.7116	   -3.1335	
 -220.0000	-6.7200E-10	-6.7200E-10	-2.919333E-10	-2.919333E-10	   19.9961	   21.6753	   18.6894	   -3.1541	
 -230.0000	-6.9500E-10	-6.9500E-10	-3.041513E-10	-3.041513E-10	   19.9987	   21.6827	   18.6837	   -3.1521	
 -240.0000	-7.3400E-10	-7.3400E-10	-3.144851E-10	-3.144851E-10	   20.0039	   21.6783	   18.6771	   -3.1605	
 -250.0000	-7.4000E-10	-7.4000E-10	-3.221840E-10	-3.221840E-10	   20.0090	   21.6798	   18.6736	   -3.1617	
 -260.0000	-8.2900E-10	-8.2900E-10	-3.284067E-10	-3.284067E-10	   20.0090	   21.6850	   18.6537	   -3.1717	
 -270.0000	-7.5900E-10	-7.5900E-10	-3.337633E-10	-3.337633E-10	   20.0116	   21.6808	   18.6553	   -3.1741	
 -280.0000	-8.1900E-10	-8.1900E-10	-3.381476E-10	-3.381476E-10	   20.0090	   21.6808	   18.6458	   -3.1741	
 -290.0000	-8.4400E-10	-8.4400E-10	-3.428263E-10	-3.428263E-10	   20.0064	   21.6784	   18.6354	   -3.1828	
 -300.0000	-8.0300E-10	-8.0300E-10	-3.464560E-10	-3.464560E-10	   20.0039	   21.6774	   18.6230	   -3.1911	
 -310.0000	-8.6900E-10	-8.6900E-10	-3.506101E-10	-3.506101E-10	   20.0039	   21.6782	   18.6230	   -3.1993	
 -320.0000	-8.4400E-10	-8.4400E-10	-3.538430E-10	-3.538430E-10	   20.0013	   21.6800	   18.6205	   -3.1997	
 -330.0000	-8.8500E-10	-8.8500E-10	-3.566386E-10	-3.566386E-10	   19.9987	   21.6790	   18.6341	   -3.1907	
 -340.0000	-9.8200E-10	-9.8200E-10	-3.594631E-10	-3.594631E-10	   19.9961	   21.6756	   18.6167	   -3.2060	
 -350.0000	-9.4100E-10	-9.4100E-10	-3.630313E-10	-3.630313E-10	   19.9961	   21.6748	   18.6237	   -3.2017	
 -360.0000	-9.3100E-10	-9.3100E-10	-3.658364E-10	-3.658364E-10	   19.9961	   21.6786	   18.6363	   -3.1895	
 -370.0000	-1.0350E-9	-1.0350E-9	-3.690933E-10	-3.690933E-10	   19.9961	   21.6774	   18.6167	   -3.2046	
 -380.0000	-9.4600E-10	-9.4600E-10	-3.710462E-10	-3.710462E-10	   19.9987	   21.6760	   18.6186	   -3.2044	
 -390.0000	-1.0020E-9	-1.0020E-9	-3.738989E-10	-3.738989E-10	   20.0013	   21.6730	   18.6230	   -3.2036	
 -400.0000	-1.0070E-9	-1.0070E-9	-3.760663E-10	-3.760663E-10	   20.0013	   21.6766	   18.6180	   -3.2043	
 -420.0000	-1.1100E-9	-1.1100E-9	-3.804560E-10	-3.804560E-10	   20.0039	   21.6699	   18.6167	   -3.2107	
 -440.0000	-1.1570E-9	-1.1570E-9	-3.849064E-10	-3.849064E-10	   20.0064	   21.6725	   18.6189	   -3.2070	
 -460.0000	-1.2910E-9	-1.2910E-9	-3.883072E-10	-3.883072E-10	   20.0090	   21.6748	   18.6208	   -3.2037	
 -480.0000	-1.3290E-9	-1.3290E-9	-3.922586E-10	-3.922586E-10	   20.0064	   21.6741	   18.6183	   -3.2061	
 -500.0000	-1.4330E-9	-1.4330E-9	-3.957402E-10	-3.957402E-10	   20.0064	   21.6682	   18.6129	   -3.2148	
 -520.0000	-1.4870E-9	-1.4870E-9	-3.995613E-10	-3.995613E-10	   20.0064	   21.6682	   18.6129	   -3.2148	
 -540.0000	-1.5090E-9	-1.5090E-9	-4.024561E-10	-4.024561E-10	   20.0013	   21.6682	   18.6192	   -3.2102	
 -560.0000	-1.6120E-9	-1.6120E-9	-4.055944E-10	-4.055944E-10	   20.0013	   21.6729	   18.6205	   -3.2055	
 -580.0000	-1.7040E-9	-1.7040E-9	-4.085323E-10	-4.085323E-10	   19.9987	   21.6721	   18.6252	   -3.2027	
 -600.0000	-1.6230E-9	-1.6230E-9	-4.114786E-10	-4.114786E-10	   19.9961	   21.6721	   18.6240	   -3.2027	
 -620.0000	-1.6910E-9	-1.6910E-9	-4.148838E-10	-4.148838E-10	   19.9961	   21.6721	   18.6240	   -3.2037	
 -640.0000	-1.7190E-9	-1.7190E-9	-4.181257E-10	-4.181257E-10	   19.9961	   21.6723	   18.6303	   -3.1989	
 -660.0000	-1.7770E-9	-1.7770E-9	-4.209824E-10	-4.209824E-10	   19.9961	   21.6688	   18.6275	   -3.2039	
 -680.0000	-1.9520E-9	-1.9520E-9	-4.240245E-10	-4.240245E-10	   19.9961	   21.6641	   18.6319	   -3.2046	
 -700.0000	-1.7850E-9	-1.7850E-9	-4.269031E-10	-4.269031E-10	   19.9961	   21.6641	   18.6303	   -3.2046	
 -720.0000	-1.8470E-9	-1.8470E-9	-4.297869E-10	-4.297869E-10	   19.9961	   21.6641	   18.6303	   -3.2057	
 -740.0000	-1.9080E-9	-1.9080E-9	-4.326999E-10	-4.326999E-10	   19.9987	   21.6689	   18.6439	   -3.1919	
 -760.0000	-1.9940E-9	-1.9940E-9	-4.357865E-10	-4.357865E-10	   20.0013	   21.6709	   18.6423	   -3.1915	
 -780.0000	-1.9600E-9	-1.9600E-9	-4.386838E-10	-4.386838E-10	   20.0013	   21.6687	   18.6464	   -3.1903	
 -800.0000	-1.9960E-9	-1.9960E-9	-4.417157E-10	-4.417157E-10	   20.0039	   21.6687	   18.6512	   -3.1903	
 -820.0000	-1.9920E-9	-1.9920E-9	-4.450268E-10	-4.450268E-10	   20.0039	   21.6719	   18.6512	   -3.1843	
 -840.0000	-2.0960E-9	-2.0960E-9	-4.473616E-10	-4.473616E-10	   20.0064	   21.6681	   18.6471	   -3.1903	
 -860.0000	-2.0610E-9	-2.0610E-9	-4.506896E-10	-4.506896E-10	   20.0064	   21.6687	   18.6496	   -3.1881	
 -880.0000	-2.0960E-9	-2.0960E-9	-4.530853E-10	-4.530853E-10	   20.0064	   21.6687	   18.6496	   -3.1881	
 -900.0000	-2.1980E-9	-2.1980E-9	-4.594812E-10	-4.594812E-10	   20.0039	   21.6694	   18.6392	   -3.1950	
 -920.0000	-2.1840E-9	-2.1840E-9	-4.591795E-10	-4.591795E-10	   20.0039	   21.6699	   18.6499	   -3.1869	
 -940.0000	-2.2610E-9	-2.2610E-9	-4.641501E-10	-4.641501E-10	   20.0013	   21.6699	   18.6676	   -3.1869	
 -960.0000	-2.3000E-9	-2.3000E-9	-4.668477E-10	-4.668477E-10	   20.0013	   21.6707	   18.6676	   -3.1735	
 -980.0000	-2.2600E-9	-2.2600E-9	-4.702898E-10	-4.702898E-10	   19.9987	   21.6711	   18.6588	   -3.1795	
-1000.0000	-2.3480E-9	-2.3480E-9	-4.747240E-10	-4.747240E-10	   19.9987	   21.6704	   18.6578	   -3.1808
