Repository: ctiley/CERN_CMS_Silicon_Sensor

# CERN_CMS_Silicon_Sensor

# Code To-Do 
- Double check Halfmoon Diode Data

# Lab To-Do
- Measure more HGCAL Diodes
- Measure rest of Unirradiated Halfmoon Diodes
- Rebond D0 Diode
- Cleanup Wires at Alibava Station
-

File: Diodes/Halfmoon/Diodes/Data/Preirrad/PSS/34252/008_RINSC/Original/CV_34253_037_PSS_HM_XX_DIODEHALF_Irradiated_5_28_2021_11_30_37_AM.txt
GCD Test
Bias: 5000.000000
CV_34253_037_PSS_HM_XX_DIODEHALF_Irradiated
Date/Time: 5/28/2021 11:30:37 AM
Sensor Name: DIODEHALF
Type: P
Annealing Status: Irradiated, Fully Annealed
Environment: 0C
Tester: Andrew Kent

Time Delay per Ramp Step (s): 1.000

CV Time Delay per Measurement (s) :0.500

AC Voltage (V): 0.500

Current Number of measurements per voltage: 4.000

IV Time Delay per Measurement (s) :0.000


BiasVoltage	LCR_Cp_freq1000.0	LCR_Cp_freq10000.0	LCR_Rp_freq1000.0	LCR_Rp_freq10000.0	Temperature	Air_Temp	Humidity	Dewpoint	
  -10.0000	2.097E-11	3.028E-12	5.472E+6	7.929E+6	   -0.0154	   12.5330	   10.1246	  -18.1063	
  -20.0000	2.121E-11	3.296E-12	5.654E+6	1.080E+7	   -0.0128	   12.5146	   10.1284	  -18.1161	
  -30.0000	2.073E-11	3.279E-12	5.658E+6	1.117E+7	   -0.0128	   12.5072	   10.1240	  -18.1269	
  -40.0000	2.089E-11	3.279E-12	5.610E+6	1.115E+7	   -0.0026	   12.4826	   10.1350	  -18.1331	
  -50.0000	2.080E-11	3.279E-12	5.591E+6	1.116E+7	    0.0077	   12.4700	   10.1490	  -18.1267	
  -60.0000	2.070E-11	3.281E-12	5.590E+6	1.117E+7	    0.0026	   12.5226	   10.1483	  -18.0869	
  -70.0000	2.071E-11	3.282E-12	5.587E+6	1.119E+7	    0.0102	   12.4671	   10.1423	  -18.1366	
  -80.0000	2.056E-11	3.285E-12	5.581E+6	1.119E+7	    0.0102	   12.4719	   10.1474	  -18.1271	
  -90.0000	1.781E-11	3.331E-12	6.218E+6	1.250E+7	    0.0102	   12.4590	   10.1376	  -18.1484	
 -100.0000	1.523E-11	3.481E-12	1.239E+7	1.191E+7	    0.0154	   12.4705	   10.1471	  -18.1285	
 -110.0000	1.472E-11	3.518E-12	1.243E+7	1.130E+7	    0.0179	   12.4899	   10.1499	  -18.1102	
 -120.0000	1.617E-11	3.086E-12	1.549E+7	6.337E+6	    0.0128	   12.4690	   10.1464	  -18.1304	
 -130.0000	1.323E-11	3.336E-12	2.107E+7	7.309E+6	    0.0128	   12.4510	   10.1632	  -18.1249	
 -140.0000	1.186E-11	3.452E-12	2.528E+7	8.116E+6	    0.0230	   12.4295	   10.1521	  -18.1543	
 -150.0000	1.070E-11	3.526E-12	2.872E+7	8.660E+6	    0.0154	   12.4295	   10.1509	  -18.1558	
 -160.0000	9.639E-12	3.613E-12	3.322E+7	9.419E+6	    0.0179	   12.4285	   10.1632	  -18.1423	
 -170.0000	8.963E-12	3.674E-12	3.708E+7	1.000E+7	    0.0179	   12.4504	   10.1743	  -18.1126	
 -180.0000	8.568E-12	3.716E-12	4.211E+7	1.055E+7	    0.0154	   12.4582	   10.1755	  -18.1051	
 -190.0000	8.303E-12	3.744E-12	4.716E+7	1.099E+7	    0.0102	   12.4401	   10.1825	  -18.1110	
 -200.0000	7.913E-12	3.764E-12	5.068E+7	1.134E+7	    0.0077	   12.4300	   10.1689	  -18.1345	
 -210.0000	7.763E-12	3.784E-12	5.347E+7	1.175E+7	    0.0051	   12.4373	   10.1705	  -18.1270	
 -220.0000	7.597E-12	3.797E-12	5.524E+7	1.205E+7	    0.0026	   12.3921	   10.1651	  -18.1682	
 -230.0000	7.521E-12	3.807E-12	5.728E+7	1.235E+7	    0.0026	   12.3710	   10.1777	  -18.1699	
 -240.0000	7.317E-12	3.816E-12	6.092E+7	1.262E+7	   -0.0026	   12.3595	   10.1872	  -18.1677	
 -250.0000	7.213E-12	3.824E-12	6.301E+7	1.295E+7	   -0.0077	   12.4035	   10.1866	  -18.1346	
 -260.0000	7.153E-12	3.829E-12	6.534E+7	1.318E+7	   -0.0205	   12.3499	   10.1894	  -18.1726	
 -270.0000	7.003E-12	3.834E-12	6.500E+7	1.342E+7	   -0.0179	   12.3780	   10.1894	  -18.1509	
 -280.0000	6.997E-12	3.839E-12	6.611E+7	1.363E+7	   -0.0205	   12.3663	   10.1825	  -18.1680	
 -290.0000	6.918E-12	3.842E-12	6.793E+7	1.385E+7	   -0.0230	   12.3706	   10.1964	  -18.1486	
 -300.0000	6.859E-12	3.845E-12	6.795E+7	1.407E+7	   -0.0230	   12.3332	   10.1932	  -18.1811	
 -310.0000	6.787E-12	3.847E-12	6.738E+7	1.428E+7	   -0.0230	   12.3391	   10.1869	  -18.1839	
 -320.0000	6.772E-12	3.850E-12	7.187E+7	1.448E+7	   -0.0205	   12.3624	   10.1945	  -18.1571	
 -330.0000	6.666E-12	3.852E-12	7.209E+7	1.465E+7	   -0.0179	   12.3664	   10.1973	  -18.1508	
 -340.0000	6.630E-12	3.853E-12	7.266E+7	1.484E+7	   -0.0205	   12.3687	   10.1923	  -18.1548	
 -350.0000	6.608E-12	3.853E-12	7.108E+7	1.502E+7	   -0.0102	   12.3640	   10.1977	  -18.1523	
 -360.0000	6.563E-12	3.853E-12	7.210E+7	1.522E+7	   -0.0102	   12.3677	   10.1945	  -18.1531	
 -370.0000	6.503E-12	3.855E-12	7.338E+7	1.537E+7	   -0.0051	   12.3530	   10.2049	  -18.1524	
 -380.0000	6.437E-12	3.854E-12	7.599E+7	1.556E+7	   -0.0077	   12.3658	   10.1898	  -18.1600	
 -390.0000	6.356E-12	3.855E-12	7.641E+7	1.569E+7	   -0.0102	   12.3504	   10.1999	  -18.1602	
 -400.0000	6.394E-12	3.855E-12	7.797E+7	1.586E+7	   -0.0102	   12.3029	   10.2030	  -18.1933	
 -410.0000	6.391E-12	3.856E-12	7.754E+7	1.602E+7	   -0.0077	   12.3029	   10.2198	  -18.1740	
 -420.0000	6.428E-12	3.854E-12	7.608E+7	1.615E+7	   -0.0000	   12.3006	   10.2094	  -18.1877	
 -430.0000	6.358E-12	3.855E-12	7.746E+7	1.627E+7	    0.0026	   12.3106	   10.2005	  -18.1902	
 -440.0000	6.261E-12	3.854E-12	7.532E+7	1.644E+7	   -0.0000	   12.2997	   10.2034	  -18.1953	
 -450.0000	6.292E-12	3.853E-12	7.451E+7	1.655E+7	   -0.0000	   12.2798	   10.2024	  -18.2118	
 -460.0000	6.140E-12	3.853E-12	8.165E+7	1.671E+7	    0.0026	   12.2914	   10.2081	  -18.1963	
 -470.0000	6.120E-12	3.852E-12	7.526E+7	1.686E+7	    0.0026	   12.3030	   10.2024	  -18.1939	
 -480.0000	6.119E-12	3.852E-12	7.754E+7	1.702E+7	    0.0077	   12.2790	   10.2163	  -18.1964	
 -490.0000	6.111E-12	3.851E-12	7.835E+7	1.714E+7	    0.0128	   12.2713	   10.2119	  -18.2074	
 -500.0000	6.092E-12	3.850E-12	7.978E+7	1.726E+7	    0.0102	   12.2497	   10.2046	  -18.2324	
 -510.0000	5.900E-12	3.846E-12	8.389E+7	1.790E+7	    0.0205	   12.2585	   10.2037	  -18.2267	
 -520.0000	5.831E-12	3.843E-12	8.069E+7	1.793E+7	    0.0179	   12.2754	   10.2287	  -18.1850	
 -530.0000	5.891E-12	3.843E-12	7.566E+7	1.798E+7	    0.0179	   12.2609	   10.2094	  -18.2184	
 -540.0000	5.895E-12	3.843E-12	7.701E+7	1.808E+7	    0.0230	   12.2718	   10.2034	  -18.2168	
 -550.0000	5.880E-12	3.838E-12	7.971E+7	1.815E+7	    0.0128	   12.2445	   10.2094	  -18.2310	
 -560.0000	5.865E-12	3.839E-12	7.659E+7	1.824E+7	    0.0077	   12.2542	   10.2049	  -18.2286	
 -570.0000	5.863E-12	3.836E-12	7.883E+7	1.832E+7	    0.0077	   12.2385	   10.2106	  -18.2342	
 -580.0000	5.813E-12	3.836E-12	7.659E+7	1.843E+7	    0.0051	   12.2425	   10.2034	  -18.2395	
 -590.0000	5.823E-12	3.835E-12	7.420E+7	1.852E+7	    0.0051	   12.2227	   10.2106	  -18.2464	
 -600.0000	5.833E-12	3.834E-12	7.770E+7	1.876E+7	   -0.0000	   12.2227	   10.2116	  -18.2453	
 -610.0000	5.765E-12	3.834E-12	7.648E+7	1.890E+7	   -0.0000	   12.2006	   10.2252	  -18.2468	
 -620.0000	5.805E-12	3.832E-12	7.898E+7	1.898E+7	    0.0026	   12.1861	   10.2198	  -18.2642	
 -630.0000	5.878E-12	3.830E-12	7.808E+7	1.906E+7	   -0.0026	   12.1762	   10.2154	  -18.2768	
 -640.0000	5.782E-12	3.830E-12	8.066E+7	1.917E+7	   -0.0102	   12.1894	   10.2315	  -18.2482	
 -650.0000	5.745E-12	3.828E-12	7.897E+7	1.929E+7	   -0.0154	   12.2076	   10.2163	  -18.2516	
 -660.0000	5.686E-12	3.828E-12	7.844E+7	1.948E+7	   -0.0154	   12.1742	   10.2245	  -18.2679	
 -670.0000	5.741E-12	3.826E-12	8.178E+7	1.968E+7	   -0.0128	   12.1787	   10.2179	  -18.2720	
 -680.0000	5.749E-12	3.826E-12	8.299E+7	1.987E+7	   -0.0179	   12.1770	   10.2264	  -18.2635	
 -690.0000	5.690E-12	3.823E-12	8.426E+7	1.992E+7	   -0.0230	   12.1831	   10.2163	  -18.2705	
 -700.0000	5.679E-12	3.822E-12	8.171E+7	2.003E+7	   -0.0154	   12.2062	   10.2318	  -18.2348	
 -710.0000	5.651E-12	3.821E-12	8.235E+7	2.027E+7	   -0.0128	   12.1615	   10.2381	  -18.2621	
 -720.0000	5.616E-12	3.819E-12	8.222E+7	2.035E+7	   -0.0128	   12.1584	   10.2353	  -18.2678	
 -730.0000	5.590E-12	3.818E-12	8.200E+7	2.048E+7	   -0.0128	   12.1448	   10.2328	  -18.2812	
 -740.0000	5.581E-12	3.816E-12	8.263E+7	2.056E+7	   -0.0077	   12.1746	   10.2340	  -18.2567	
 -750.0000	5.550E-12	3.815E-12	8.186E+7	2.075E+7	   -0.0026	   12.1597	   10.2559	  -18.2432	
 -760.0000	5.512E-12	3.815E-12	8.376E+7	2.091E+7	   -0.0026	   12.1727	   10.2391	  -18.2524	
 -770.0000	5.534E-12	3.812E-12	8.417E+7	2.104E+7	    0.0051	   12.1433	   10.2448	  -18.2685	
 -780.0000	5.496E-12	3.811E-12	7.847E+7	2.127E+7	    0.0026	   12.1519	   10.2479	  -18.2583	
 -790.0000	5.423E-12	3.808E-12	8.356E+7	2.134E+7	    0.0026	   12.1546	   10.2486	  -18.2555	
 -800.0000	5.469E-12	3.807E-12	8.203E+7	2.147E+7	    0.0026	   12.1378	   10.2505	  -18.2663	
 -810.0000	5.461E-12	3.805E-12	7.959E+7	2.153E+7	    0.0026	   12.1012	   10.2653	  -18.2776	
 -820.0000	5.434E-12	3.803E-12	8.193E+7	2.167E+7	    0.0077	   12.1012	   10.2562	  -18.2881	
 -830.0000	5.580E-12	3.801E-12	7.666E+7	2.176E+7	    0.0102	   12.1146	   10.2479	  -18.2871	
 -840.0000	5.393E-12	3.799E-12	7.945E+7	2.187E+7	    0.0077	   12.1158	   10.2473	  -18.2869	
 -850.0000	5.371E-12	3.797E-12	7.728E+7	2.197E+7	    0.0102	   12.1158	   10.2634	  -18.2684	
 -860.0000	5.388E-12	3.793E-12	7.865E+7	2.196E+7	    0.0051	   12.0974	   10.2568	  -18.2903	
 -870.0000	5.225E-12	3.793E-12	7.406E+7	2.211E+7	    0.0051	   12.0958	   10.2685	  -18.2781	
 -880.0000	5.290E-12	3.790E-12	7.589E+7	2.235E+7	    0.0077	   12.0870	   10.2723	  -18.2805	
 -890.0000	5.245E-12	3.787E-12	8.048E+7	2.244E+7	   -0.0000	   12.0838	   10.2587	  -18.2986	
 -900.0000	5.297E-12	3.785E-12	7.418E+7	2.250E+7	   -0.0026	   12.0752	   10.2676	  -18.2951	
 -910.0000	5.205E-12	3.783E-12	7.350E+7	2.256E+7	    0.0026	   12.1245	   10.2774	  -18.2458	
 -920.0000	5.220E-12	3.781E-12	7.074E+7	2.266E+7	   -0.0051	   12.0807	   10.2758	  -18.2815	
 -930.0000	5.188E-12	3.779E-12	6.867E+7	2.270E+7	   -0.0102	   12.0776	   10.2799	  -18.2792	
 -940.0000	5.135E-12	3.776E-12	6.952E+7	2.279E+7	   -0.0102	   12.0720	   10.2837	  -18.2792	
 -950.0000	5.089E-12	3.774E-12	6.751E+7	2.286E+7	   -0.0102	   12.0503	   10.2818	  -18.2981	
 -960.0000	5.106E-12	3.770E-12	6.519E+7	2.292E+7	   -0.0154	   12.0503	   10.2919	  -18.2865	
 -970.0000	5.041E-12	3.767E-12	6.505E+7	2.302E+7	   -0.0128	   12.0420	   10.2995	  -18.2844	
 -980.0000	5.071E-12	3.764E-12	6.361E+7	2.305E+7	   -0.0154	   12.0351	   10.3023	  -18.2864	
 -990.0000	4.864E-12	3.747E-12	9.529E+7	2.673E+7	   -0.0154	   12.0422	   10.2998	  -18.2838	
-1000.0000	4.905E-12	3.745E-12	9.116E+7	2.681E+7	   -0.0128	   12.0381	   10.3080	  -18.2776

File: Diodes/Halfmoon/Diodes/Data/Preirrad/PSS/34252/008_RINSC/Original/IV_34252_008_PSS_HM_XX_DIODEQUARTER_Irradiated_5_28_2021_6_32_39_PM.txt
GCD Test
Bias: 5000.000000
IV_34252_008_PSS_HM_XX_DIODEQUARTER_Irradiated
Date/Time: 5/28/2021 6:32:39 PM
Sensor Name: DIODEQUARTER
Type: P
Annealing Status: Irradiated, Annealed for 80 min at 60C
Environment: RT
Tester: Andrew Kent

Time Delay per Ramp Step (s): 1.000

CV Time Delay per Measurement (s) :0.500

AC Voltage (V): 0.500

Current Number of measurements per voltage: 4.000

IV Time Delay per Measurement (s) :0.000


BiasVoltage	Bias Current_Avg	Bias Current_0	Bias Current_1	Bias Current_2	Bias Current_3	Temperature	Air_Temp	Humidity	Dewpoint	
  -10.0000	-1.279771E-7	-1.275402E-7	-1.279865E-7	-1.281342E-7	-1.282477E-7	  -20.8579	   10.0800	    5.3194	  -27.1880	
  -20.0000	-1.712514E-7	-1.716812E-7	-1.717082E-7	-1.706282E-7	-1.709881E-7	  -20.8579	   10.0483	    5.2815	  -27.2882	
  -30.0000	-2.048013E-7	-2.051052E-7	-2.048398E-7	-2.045914E-7	-2.046689E-7	  -20.8350	   10.0483	    5.2634	  -27.3251	
  -40.0000	-2.310710E-7	-2.316252E-7	-2.309018E-7	-2.309642E-7	-2.307927E-7	  -20.8095	   10.0483	    5.2634	  -27.3251	
  -50.0000	-2.535803E-7	-2.528326E-7	-2.538275E-7	-2.537510E-7	-2.539101E-7	  -20.8095	    9.9778	    5.2521	  -27.3994	
  -60.0000	-2.730285E-7	-2.724039E-7	-2.727324E-7	-2.742686E-7	-2.727090E-7	  -20.7892	    9.9778	    5.2179	  -27.4697	
  -70.0000	-2.907424E-7	-2.906732E-7	-2.913197E-7	-2.911446E-7	-2.898320E-7	  -20.7510	    9.9600	    5.1822	  -27.5565	
  -80.0000	-3.050932E-7	-3.059539E-7	-3.049653E-7	-3.048494E-7	-3.046043E-7	  -20.7510	    9.9600	    5.1822	  -27.5565	
  -90.0000	-3.211390E-7	-3.224169E-7	-3.216719E-7	-3.206231E-7	-3.198443E-7	  -20.7231	    9.9596	    5.1268	  -27.6723	
 -100.0000	-3.335730E-7	-3.335153E-7	-3.331621E-7	-3.344224E-7	-3.331921E-7	  -20.6798	    9.9441	    5.0908	  -27.7593	
 -110.0000	-3.471404E-7	-3.463178E-7	-3.473403E-7	-3.470648E-7	-3.478385E-7	  -20.6366	    9.9433	    5.0642	  -27.8161	
 -120.0000	-3.604060E-7	-3.607281E-7	-3.610584E-7	-3.603260E-7	-3.595115E-7	  -20.6366	    9.9433	    5.0642	  -27.8161	
 -130.0000	-3.712955E-7	-3.727376E-7	-3.711783E-7	-3.704774E-7	-3.707887E-7	  -20.5883	    9.9967	    5.0171	  -27.8780	
 -140.0000	-3.803028E-7	-3.793494E-7	-3.804726E-7	-3.804098E-7	-3.809793E-7	  -20.5476	   10.0061	    4.9883	  -27.9330	
 -150.0000	-3.943115E-7	-3.940839E-7	-3.946211E-7	-3.945275E-7	-3.940136E-7	  -20.5476	   10.0061	    4.9883	  -27.9330	
 -160.0000	-4.048840E-7	-4.051653E-7	-4.050804E-7	-4.056883E-7	-4.036021E-7	  -20.5120	    9.9981	    4.9583	  -28.0035	
 -170.0000	-4.150395E-7	-4.162605E-7	-4.145255E-7	-4.140431E-7	-4.153289E-7	  -20.4764	   10.0187	    4.9197	  -28.0724	
 -180.0000	-4.244342E-7	-4.244503E-7	-4.247483E-7	-4.249641E-7	-4.235739E-7	  -20.4179	   10.0147	    4.8681	  -28.1881	
 -190.0000	-4.314911E-7	-4.321314E-7	-4.313838E-7	-4.313564E-7	-4.310930E-7	  -20.4179	   10.0147	    4.8681	  -28.1881	
 -200.0000	-4.436729E-7	-4.442437E-7	-4.430392E-7	-4.430291E-7	-4.443798E-7	  -20.3696	   10.0147	    4.8577	  -28.2110	
 -210.0000	-4.561066E-7	-4.556915E-7	-4.567342E-7	-4.565210E-7	-4.554796E-7	  -20.3289	   10.0374	    4.8381	  -28.2381	
 -220.0000	-4.636194E-7	-4.637771E-7	-4.638640E-7	-4.637586E-7	-4.630779E-7	  -20.3289	   10.0374	    4.8381	  -28.2381	
 -230.0000	-4.737473E-7	-4.725215E-7	-4.723626E-7	-4.750507E-7	-4.750546E-7	  -20.2627	   10.0107	    4.8074	  -28.3252	
 -240.0000	-4.841045E-7	-4.842211E-7	-4.839064E-7	-4.835279E-7	-4.847628E-7	  -20.2271	    9.9610	    4.7723	  -28.4389	
 -250.0000	-4.921139E-7	-4.916186E-7	-4.921010E-7	-4.925063E-7	-4.922297E-7	  -20.1661	    9.9437	    4.7577	  -28.4839	
 -260.0000	-5.022314E-7	-5.030606E-7	-5.022024E-7	-5.017135E-7	-5.019492E-7	  -20.1661	    9.9437	    4.7577	  -28.4839	
 -270.0000	-5.123263E-7	-5.123543E-7	-5.121308E-7	-5.116416E-7	-5.131784E-7	  -20.1178	    9.8805	    4.7252	  -28.6023	
 -280.0000	-5.199139E-7	-5.190257E-7	-5.198381E-7	-5.199548E-7	-5.208370E-7	  -20.0644	    9.8763	    4.7106	  -28.6382	
 -290.0000	-5.288828E-7	-5.272694E-7	-5.299308E-7	-5.293515E-7	-5.289793E-7	  -20.0644	    9.8763	    4.7106	  -28.6382	
 -300.0000	-5.365731E-7	-5.348481E-7	-5.376560E-7	-5.369579E-7	-5.368306E-7	  -20.0287	    9.8115	    4.7027	  -28.7024	
 -310.0000	-5.428611E-7	-5.434271E-7	-5.439930E-7	-5.424406E-7	-5.415837E-7	  -19.9880	    9.8721	    4.6357	  -28.8120	
 -320.0000	-5.520540E-7	-5.522422E-7	-5.509839E-7	-5.523406E-7	-5.526494E-7	  -19.9397	    9.8721	    4.6357	  -28.8120	
 -330.0000	-5.634906E-7	-5.622769E-7	-5.633465E-7	-5.643594E-7	-5.639797E-7	  -19.9397	    9.8811	    4.6325	  -28.8128	
 -340.0000	-5.708469E-7	-5.718613E-7	-5.705406E-7	-5.697991E-7	-5.711865E-7	  -19.9168	    9.8811	    4.6082	  -28.8688	
 -350.0000	-5.842650E-7	-5.836403E-7	-5.826510E-7	-5.850530E-7	-5.857158E-7	  -19.8863	    9.8472	    4.6224	  -28.8602	
 -360.0000	-5.916299E-7	-5.895728E-7	-5.911972E-7	-5.925863E-7	-5.931633E-7	  -19.8863	    9.8472	    4.6224	  -28.8602	
 -370.0000	-5.951006E-7	-5.952464E-7	-5.954720E-7	-5.938099E-7	-5.958741E-7	  -19.8481	    9.8904	    4.6192	  -28.8367	
 -380.0000	-6.070876E-7	-6.058129E-7	-6.085880E-7	-6.072195E-7	-6.067298E-7	  -19.8252	    9.8746	    4.6161	  -28.8552	
 -390.0000	-6.105533E-7	-6.114630E-7	-6.105349E-7	-6.106269E-7	-6.095885E-7	  -19.7820	    9.8871	    4.5920	  -28.9018	
 -400.0000	-6.190101E-7	-6.184860E-7	-6.191660E-7	-6.196797E-7	-6.187087E-7	  -19.7820	    9.8871	    4.5920	  -28.9018	
 -410.0000	-6.284710E-7	-6.298644E-7	-6.280474E-7	-6.281946E-7	-6.277776E-7	  -19.7438	    9.8600	    4.5949	  -28.9146	
 -420.0000	-6.361114E-7	-6.352808E-7	-6.372686E-7	-6.366668E-7	-6.352292E-7	  -19.7260	    9.8259	    4.5746	  -28.9858	
 -430.0000	-6.412960E-7	-6.412700E-7	-6.405052E-7	-6.418056E-7	-6.416032E-7	  -19.7260	    9.8259	    4.5746	  -28.9858	
 -440.0000	-6.482074E-7	-6.493997E-7	-6.490694E-7	-6.474255E-7	-6.469350E-7	  -19.7006	    9.7999	    4.5259	  -29.1178	
 -450.0000	-6.592653E-7	-6.585699E-7	-6.573704E-7	-6.592223E-7	-6.618986E-7	  -19.6879	    9.7996	    4.5187	  -29.1351	
 -460.0000	-6.671733E-7	-6.657976E-7	-6.664840E-7	-6.667250E-7	-6.696866E-7	  -19.6803	    9.7957	    4.4782	  -29.2332	
 -470.0000	-6.711460E-7	-6.711403E-7	-6.694182E-7	-6.725422E-7	-6.714835E-7	  -19.6803	    9.7957	    4.4782	  -29.2332	
 -480.0000	-6.787028E-7	-6.781926E-7	-6.771220E-7	-6.784298E-7	-6.810670E-7	  -19.6574	    9.8341	    4.4330	  -29.3134	
 -490.0000	-6.878181E-7	-6.888014E-7	-6.874992E-7	-6.881284E-7	-6.868436E-7	  -19.6395	    9.7860	    4.4190	  -29.3808	
 -500.0000	-6.915137E-7	-6.905019E-7	-6.913624E-7	-6.926247E-7	-6.915659E-7	  -19.6395	    9.7860	    4.4190	  -29.3808	
 -510.0000	-6.996588E-7	-7.009658E-7	-6.997346E-7	-7.000310E-7	-6.979038E-7	  -19.6345	    9.8229	    4.4054	  -29.3873	
 -520.0000	-7.037278E-7	-7.040592E-7	-7.046949E-7	-7.016430E-7	-7.045139E-7	  -19.6268	    9.7669	    4.3944	  -29.4536	
 -530.0000	-7.101319E-7	-7.098608E-7	-7.089131E-7	-7.095906E-7	-7.121629E-7	  -19.6345	    9.8433	    4.3485	  -29.5103	
 -540.0000	-7.202713E-7	-7.179478E-7	-7.211358E-7	-7.207097E-7	-7.212917E-7	  -19.6345	    9.8433	    4.3485	  -29.5103	
 -550.0000	-7.299068E-7	-7.291063E-7	-7.311255E-7	-7.301186E-7	-7.292768E-7	  -19.6421	    9.8433	    4.2979	  -29.6339	
 -560.0000	-7.381610E-7	-7.397995E-7	-7.396860E-7	-7.374783E-7	-7.356801E-7	  -19.6497	    9.7823	    4.2552	  -29.7823	
 -570.0000	-7.448089E-7	-7.448045E-7	-7.441234E-7	-7.441205E-7	-7.461873E-7	  -19.6497	    9.7823	    4.2552	  -29.7823	
 -580.0000	-7.489889E-7	-7.482217E-7	-7.494540E-7	-7.487509E-7	-7.495291E-7	  -19.6548	    9.7862	    4.2217	  -29.8629	
 -590.0000	-7.580100E-7	-7.582582E-7	-7.603119E-7	-7.584650E-7	-7.550047E-7	  -19.6599	    9.7837	    4.1872	  -29.9510	
 -600.0000	-7.618811E-7	-7.632393E-7	-7.610939E-7	-7.619514E-7	-7.612396E-7	  -19.6777	    9.7695	    4.1502	  -30.0543	
 -610.0000	-7.664650E-7	-7.643802E-7	-7.667288E-7	-7.676820E-7	-7.670690E-7	  -19.6777	    9.7695	    4.1502	  -30.0543	
 -620.0000	-7.698106E-7	-7.701204E-7	-7.703333E-7	-7.684576E-7	-7.703312E-7	  -19.6853	    9.7331	    4.1094	  -30.1838	
 -630.0000	-7.722983E-7	-7.721222E-7	-7.716707E-7	-7.733543E-7	-7.720462E-7	  -19.6930	    9.7463	    4.0851	  -30.2369	
 -640.0000	-7.770366E-7	-7.781173E-7	-7.773581E-7	-7.761900E-7	-7.764812E-7	  -19.6930	    9.7463	    4.0851	  -30.2369	
 -650.0000	-7.859582E-7	-7.850645E-7	-7.850276E-7	-7.851918E-7	-7.885488E-7	  -19.7057	    9.6886	    4.0427	  -30.3868	
 -660.0000	-7.917091E-7	-7.937243E-7	-7.909850E-7	-7.914952E-7	-7.906319E-7	  -19.7184	    9.7456	    4.0259	  -30.3903	
 -670.0000	-7.972543E-7	-7.986123E-7	-7.958914E-7	-7.982264E-7	-7.962869E-7	  -19.7413	    9.7710	    3.9984	  -30.4442	
 -680.0000	-8.057211E-7	-8.050138E-7	-8.065182E-7	-8.063147E-7	-8.050377E-7	  -19.7413	    9.7710	    3.9984	  -30.4442	
 -690.0000	-8.075927E-7	-8.062351E-7	-8.074468E-7	-8.089260E-7	-8.077629E-7	  -19.7642	    9.7710	    3.9608	  -30.5432	
 -700.0000	-8.082972E-7	-8.102853E-7	-8.087848E-7	-8.077429E-7	-8.063759E-7	  -19.7820	    9.7438	    3.9323	  -30.6377	
 -710.0000	-8.152620E-7	-8.137316E-7	-8.171095E-7	-8.160433E-7	-8.141636E-7	  -19.7820	    9.7438	    3.9323	  -30.6377	
 -720.0000	-8.232665E-7	-8.216603E-7	-8.223936E-7	-8.237375E-7	-8.252746E-7	  -19.7947	    9.7102	    3.8925	  -30.7676	
 -730.0000	-8.272745E-7	-8.277008E-7	-8.277328E-7	-8.273186E-7	-8.263458E-7	  -19.8100	    9.7138	    3.8627	  -30.8451	
 -740.0000	-8.291604E-7	-8.310392E-7	-8.296771E-7	-8.291632E-7	-8.267622E-7	  -19.8354	    9.6895	    3.8251	  -30.9642	
 -750.0000	-8.392049E-7	-8.382749E-7	-8.401349E-7	-8.405096E-7	-8.379004E-7	  -19.8354	    9.6895	    3.8251	  -30.9642	
 -760.0000	-8.434227E-7	-8.442696E-7	-8.449787E-7	-8.427974E-7	-8.416450E-7	  -19.8532	    9.7526	    3.8188	  -30.9373	
 -770.0000	-8.431011E-7	-8.438930E-7	-8.451728E-7	-8.418869E-7	-8.414519E-7	  -19.8736	    9.8057	    3.8071	  -30.9322	
 -780.0000	-8.466547E-7	-8.467058E-7	-8.482778E-7	-8.464904E-7	-8.451449E-7	  -19.8736	    9.8057	    3.8071	  -30.9322	
 -790.0000	-8.543769E-7	-8.571388E-7	-8.543603E-7	-8.538591E-7	-8.521492E-7	  -19.9041	    9.8095	    3.7615	  -31.0549	
 -800.0000	-8.554496E-7	-8.525569E-7	-8.573417E-7	-8.563848E-7	-8.555150E-7	  -19.9117	    9.8373	    3.7492	  -31.0696	
 -810.0000	-8.629694E-7	-8.627521E-7	-8.616701E-7	-8.624758E-7	-8.649798E-7	  -19.9372	    9.7831	    3.7261	  -31.1717	
 -820.0000	-8.649556E-7	-8.648722E-7	-8.651585E-7	-8.640781E-7	-8.657137E-7	  -19.9372	    9.7831	    3.7261	  -31.1717	
 -830.0000	-8.734912E-7	-8.748291E-7	-8.751367E-7	-8.736091E-7	-8.703900E-7	  -19.9601	    9.7831	    3.6989	  -31.2479	
 -840.0000	-8.776527E-7	-8.768081E-7	-8.773283E-7	-8.781223E-7	-8.783523E-7	  -19.9728	    9.7585	    3.6999	  -31.2624	
 -850.0000	-8.834402E-7	-8.857161E-7	-8.860239E-7	-8.821145E-7	-8.799063E-7	  -19.9728	    9.7585	    3.6999	  -31.2624	
 -860.0000	-8.869784E-7	-8.874636E-7	-8.872814E-7	-8.881677E-7	-8.850008E-7	  -19.9982	    9.7461	    3.6882	  -31.3039	
 -870.0000	-8.896685E-7	-8.911031E-7	-8.873330E-7	-8.920796E-7	-8.881582E-7	  -20.0084	    9.7307	    3.6714	  -31.3619	
 -880.0000	-8.930292E-7	-8.918585E-7	-8.940269E-7	-8.920844E-7	-8.941469E-7	  -20.0287	    9.6250	    3.6689	  -31.4428	
 -890.0000	-8.963444E-7	-8.975539E-7	-8.961874E-7	-8.966359E-7	-8.950005E-7	  -20.0287	    9.6250	    3.6689	  -31.4428	
 -900.0000	-9.040801E-7	-9.022461E-7	-9.046649E-7	-9.048373E-7	-9.045719E-7	  -20.0516	    9.6919	    3.6591	  -31.4239	
 -910.0000	-9.102310E-7	-9.077842E-7	-9.117532E-7	-9.107265E-7	-9.106599E-7	  -20.0720	    9.7198	    3.6660	  -31.3848	
 -920.0000	-9.166657E-7	-9.148151E-7	-9.182807E-7	-9.167132E-7	-9.168538E-7	  -20.0720	    9.7198	    3.6660	  -31.3848	
 -930.0000	-9.223922E-7	-9.213153E-7	-9.236121E-7	-9.223697E-7	-9.222718E-7	  -20.0822	    9.7183	    3.6496	  -31.4324	
 -940.0000	-9.256081E-7	-9.278818E-7	-9.265319E-7	-9.246756E-7	-9.233431E-7	  -20.0872	    9.7294	    3.6461	  -31.4346	
 -950.0000	-9.242808E-7	-9.271473E-7	-9.261835E-7	-9.226947E-7	-9.210979E-7	  -20.1051	    9.6990	    3.6148	  -31.5452	
 -960.0000	-9.300777E-7	-9.293063E-7	-9.302121E-7	-9.307423E-7	-9.300499E-7	  -20.1051	    9.6990	    3.6148	  -31.5452	
 -970.0000	-9.378987E-7	-9.368555E-7	-9.385473E-7	-9.371632E-7	-9.390287E-7	  -20.1152	    9.6391	    3.5800	  -31.6869	
 -980.0000	-9.384091E-7	-9.377474E-7	-9.388814E-7	-9.370249E-7	-9.399828E-7	  -20.1229	    9.6763	    3.5677	  -31.6968	
 -990.0000	-9.489949E-7	-9.504133E-7	-9.470803E-7	-9.497687E-7	-9.487175E-7	  -20.1229	    9.6763	    3.5677	  -31.6968	
-1000.0000	-9.540807E-7	-9.528754E-7	-9.519902E-7	-9.553729E-7	-9.560842E-7	  -20.1508	    9.7154	    3.5338	  -31.7682

File: Diodes/Halfmoon/Diodes/Data/Preirrad/PSS/34252/008_RINSC/Original/IV_34253_037_PSS_HM_XX_DIODEHALFPSTOP_Irradiated_5_28_2021_11_37_57_AM.txt
GCD Test
Bias: 5000.000000
IV_34253_037_PSS_HM_XX_DIODEHALFPSTOP_Irradiated
Date/Time: 5/28/2021 11:37:57 AM
Sensor Name: DIODEHALFPSTOP
Type: P
Annealing Status: Irradiated, Fully Annealed
Environment: 0C
Tester: Andrew Kent

Time Delay per Ramp Step (s): 1.000

CV Time Delay per Measurement (s) :0.500

AC Voltage (V): 0.500

Current Number of measurements per voltage: 4.000

IV Time Delay per Measurement (s) :0.000


BiasVoltage	Bias Current_Avg	Bias Current_0	Bias Current_1	Bias Current_2	Bias Current_3	Temperature	Air_Temp	Humidity	Dewpoint	
  -10.0000	-1.162906E-8	-1.035119E-8	-1.038874E-8	-1.284706E-8	-1.292925E-8	   -0.0128	   12.0200	   11.3488	  -17.1577	
  -20.0000	-5.052007E-7	-5.210743E-7	-5.058747E-7	-4.854305E-7	-5.084234E-7	   -0.0102	   12.0200	   11.3488	  -17.1577	
  -30.0000	-9.035041E-7	-9.061824E-7	-9.160166E-7	-8.982785E-7	-8.935388E-7	   -0.0102	   12.0268	   11.2796	  -17.2249	
  -40.0000	-1.246305E-6	-1.214656E-6	-1.246864E-6	-1.268369E-6	-1.255333E-6	   -0.0102	   12.0268	   11.2106	  -17.2974	
  -50.0000	-1.174237E-6	-1.525444E-6	-1.539362E-6	-1.527356E-6	-1.047865E-7	   -0.0102	   12.0268	   11.2106	  -17.2974	
  -60.0000	-5.005813E-7	-4.956215E-7	-5.074859E-7	-5.076325E-7	-4.915852E-7	   -0.0077	   12.0421	   11.1350	  -17.3655	
  -70.0000	-7.700923E-7	-7.872001E-7	-7.588245E-7	-7.737639E-7	-7.605807E-7	   -0.0128	   12.0543	   11.0971	  -17.3964	
  -80.0000	-1.243001E-6	-1.130599E-6	-1.292598E-6	-1.289871E-6	-1.258935E-6	   -0.0154	   12.0589	   11.0319	  -17.4624	
  -90.0000	-1.498785E-6	-1.506942E-6	-1.522017E-6	-1.476938E-6	-1.489241E-6	   -0.0205	   12.0512	   10.9930	  -17.5102	
 -100.0000	-1.708362E-6	-1.699760E-6	-1.701893E-6	-1.713733E-6	-1.718060E-6	   -0.0205	   12.0512	   10.9930	  -17.5102	
 -110.0000	-1.915546E-6	-1.916153E-6	-1.909461E-6	-1.913608E-6	-1.922962E-6	   -0.0256	   12.0383	   10.9364	  -17.5812	
 -120.0000	-2.096359E-6	-2.093427E-6	-2.101237E-6	-2.099866E-6	-2.090906E-6	   -0.0230	   12.0385	   10.8963	  -17.6244	
 -130.0000	-2.252231E-6	-2.255727E-6	-2.246924E-6	-2.246548E-6	-2.259725E-6	   -0.0256	   12.0345	   10.8646	  -17.6618	
 -140.0000	-2.389586E-6	-2.383784E-6	-2.384049E-6	-2.394833E-6	-2.395677E-6	   -0.0256	   12.0345	   10.8646	  -17.6618	
 -150.0000	-2.528411E-6	-2.526848E-6	-2.527827E-6	-2.530301E-6	-2.528667E-6	   -0.0256	   12.0197	   10.8188	  -17.7232	
 -160.0000	-2.664115E-6	-2.654349E-6	-2.652255E-6	-2.656521E-6	-2.693333E-6	   -0.0281	   12.0404	   10.7799	  -17.7496	
 -170.0000	-2.825453E-6	-2.821156E-6	-2.826526E-6	-2.828679E-6	-2.825451E-6	   -0.0230	   12.0404	   10.7799	  -17.7496	
 -180.0000	-2.937132E-6	-2.937383E-6	-2.938729E-6	-2.937381E-6	-2.935033E-6	   -0.0230	   12.0523	   10.7517	  -17.7712	
 -190.0000	-3.036097E-6	-3.048560E-6	-3.032864E-6	-3.029646E-6	-3.033318E-6	   -0.0230	   12.0523	   10.7122	  -17.8146	
 -200.0000	-3.153492E-6	-3.152308E-6	-3.158318E-6	-3.150873E-6	-3.152471E-6	   -0.0154	   12.0363	   10.6853	  -17.8565	
 -210.0000	-3.248659E-6	-3.252235E-6	-3.239205E-6	-3.250053E-6	-3.253143E-6	   -0.0154	   12.0363	   10.6853	  -17.8565	
 -220.0000	-3.340263E-6	-3.343396E-6	-3.339690E-6	-3.341334E-6	-3.336632E-6	   -0.0128	   12.0506	   10.6673	  -17.8654	
 -230.0000	-3.422303E-6	-3.417687E-6	-3.424167E-6	-3.414676E-6	-3.432683E-6	   -0.0154	   12.0386	   10.6534	  -17.8901	
 -240.0000	-3.541466E-6	-3.540067E-6	-3.526813E-6	-3.543976E-6	-3.555007E-6	   -0.0154	   12.0386	   10.6534	  -17.8901	
 -250.0000	-3.662958E-6	-3.663741E-6	-3.659419E-6	-3.665622E-6	-3.663051E-6	   -0.0154	   12.0506	   10.6322	  -17.9042	
 -260.0000	-3.751154E-6	-3.748076E-6	-3.750438E-6	-3.752437E-6	-3.753667E-6	   -0.0128	   12.0506	   10.6208	  -17.9168	
 -270.0000	-3.843001E-6	-3.842795E-6	-3.841187E-6	-3.845217E-6	-3.842804E-6	   -0.0102	   12.0253	   10.6116	  -17.9465	
 -280.0000	-3.927499E-6	-3.925045E-6	-3.930963E-6	-3.924393E-6	-3.929593E-6	   -0.0102	   12.0253	   10.6116	  -17.9465	
 -290.0000	-4.022548E-6	-4.021071E-6	-4.027321E-6	-4.019829E-6	-4.021972E-6	   -0.0128	   12.0239	   10.5980	  -17.9627	
 -300.0000	-4.105455E-6	-4.099023E-6	-4.104096E-6	-4.109387E-6	-4.109314E-6	   -0.0102	   12.0244	   10.5882	  -17.9732	
 -310.0000	-4.193102E-6	-4.189861E-6	-4.183987E-6	-4.199635E-6	-4.198926E-6	   -0.0051	   12.0244	   10.5882	  -17.9732	
 -320.0000	-4.276770E-6	-4.281441E-6	-4.271966E-6	-4.279351E-6	-4.274321E-6	   -0.0051	   12.0170	   10.5886	  -17.9786	
 -330.0000	-4.352905E-6	-4.352757E-6	-4.349903E-6	-4.350858E-6	-4.358100E-6	   -0.0026	   12.0170	   10.5550	  -18.0158	
 -340.0000	-4.433399E-6	-4.433913E-6	-4.432422E-6	-4.433486E-6	-4.433774E-6	   -0.0026	   12.0171	   10.5601	  -18.0101	
 -350.0000	-4.520193E-6	-4.518452E-6	-4.522349E-6	-4.517305E-6	-4.522666E-6	   -0.0026	   12.0171	   10.5601	  -18.0101	
 -360.0000	-4.595702E-6	-4.599843E-6	-4.596744E-6	-4.594815E-6	-4.591406E-6	    0.0102	   12.0122	   10.5484	  -18.0270	
 -370.0000	-4.683010E-6	-4.682550E-6	-4.683084E-6	-4.684384E-6	-4.682022E-6	    0.0102	   11.9936	   10.5598	  -18.0287	
 -380.0000	-4.754483E-6	-4.753963E-6	-4.747581E-6	-4.754497E-6	-4.761890E-6	    0.0128	   11.9936	   10.5598	  -18.0287	
 -390.0000	-4.836199E-6	-4.833816E-6	-4.837055E-6	-4.836706E-6	-4.837219E-6	    0.0128	   11.9958	   10.5430	  -18.0457	
 -400.0000	-4.904482E-6	-4.907726E-6	-4.901530E-6	-4.900418E-6	-4.908253E-6	    0.0128	   11.9958	   10.5506	  -18.0373	
 -410.0000	-4.972209E-6	-4.966970E-6	-4.968707E-6	-4.977299E-6	-4.975858E-6	    0.0205	   12.0034	   10.5326	  -18.0515	
 -420.0000	-5.051133E-6	-5.051044E-6	-5.059504E-6	-5.045625E-6	-5.048360E-6	    0.0205	   12.0034	   10.5326	  -18.0515	
 -430.0000	-5.137605E-6	-5.134627E-6	-5.142219E-6	-5.134188E-6	-5.139387E-6	    0.0179	   11.9834	   10.5256	  -18.0747	
 -440.0000	-5.202215E-6	-5.207145E-6	-5.198109E-6	-5.203165E-6	-5.200441E-6	    0.0179	   11.9958	   10.5389	  -18.0503	
 -450.0000	-5.267549E-6	-5.262531E-6	-5.263921E-6	-5.265028E-6	-5.278717E-6	    0.0205	   11.9958	   10.5389	  -18.0503	
 -460.0000	-5.353665E-6	-5.350785E-6	-5.353422E-6	-5.354850E-6	-5.355604E-6	    0.0205	   11.9742	   10.5294	  -18.0776	
 -470.0000	-5.431344E-6	-5.431607E-6	-5.437877E-6	-5.429456E-6	-5.426436E-6	    0.0230	   11.9742	   10.5285	  -18.0787	
 -480.0000	-5.494540E-6	-5.488118E-6	-5.485762E-6	-5.502704E-6	-5.501576E-6	    0.0179	   11.9644	   10.5269	  -18.0880	
 -490.0000	-5.567969E-6	-5.568234E-6	-5.564254E-6	-5.570667E-6	-5.568721E-6	    0.0179	   11.9644	   10.5269	  -18.0880	
 -500.0000	-5.640302E-6	-5.638728E-6	-5.648948E-6	-5.641765E-6	-5.631768E-6	    0.0230	   11.9551	   10.5234	  -18.0991	
 -510.0000	-5.705824E-6	-5.699331E-6	-5.701225E-6	-5.706395E-6	-5.716345E-6	    0.0256	   11.9622	   10.5240	  -18.0929	
 -520.0000	-5.783343E-6	-5.776303E-6	-5.775125E-6	-5.784466E-6	-5.797480E-6	    0.0230	   11.9622	   10.5240	  -18.0929	
 -530.0000	-5.867106E-6	-5.868987E-6	-5.874791E-6	-5.861841E-6	-5.862806E-6	    0.0230	   11.9905	   10.5120	  -18.0844	
 -540.0000	-5.934146E-6	-5.930744E-6	-5.925512E-6	-5.933384E-6	-5.946944E-6	    0.0230	   11.9905	   10.5082	  -18.0887	
 -550.0000	-5.999359E-6	-5.997781E-6	-6.002329E-6	-6.002726E-6	-5.994601E-6	    0.0230	   11.9932	   10.5177	  -18.0760	
 -560.0000	-6.077770E-6	-6.074879E-6	-6.073718E-6	-6.081611E-6	-6.080874E-6	    0.0230	   11.9932	   10.5177	  -18.0760	
 -570.0000	-6.139934E-6	-6.136449E-6	-6.139423E-6	-6.140588E-6	-6.143277E-6	    0.0154	   11.9666	   10.5038	  -18.1121	
 -580.0000	-6.203012E-6	-6.201398E-6	-6.210999E-6	-6.205546E-6	-6.194104E-6	    0.0102	   11.9717	   10.5101	  -18.1011	
 -590.0000	-6.275552E-6	-6.280497E-6	-6.267862E-6	-6.272352E-6	-6.281499E-6	    0.0077	   11.9717	   10.5101	  -18.1011	
 -600.0000	-6.360561E-6	-6.361237E-6	-6.356998E-6	-6.374497E-6	-6.349512E-6	    0.0077	   11.9853	   10.5202	  -18.0792	
 -610.0000	-6.429727E-6	-6.431289E-6	-6.433574E-6	-6.422642E-6	-6.431404E-6	    0.0077	   11.9853	   10.5139	  -18.0863	
 -620.0000	-6.500960E-6	-6.495447E-6	-6.499681E-6	-6.500721E-6	-6.507990E-6	    0.0026	   11.9658	   10.5193	  -18.0954	
 -630.0000	-6.576859E-6	-6.574754E-6	-6.577975E-6	-6.575424E-6	-6.579284E-6	    0.0026	   11.9658	   10.5193	  -18.0954	
 -640.0000	-6.640520E-6	-6.646660E-6	-6.639159E-6	-6.637928E-6	-6.638331E-6	    0.0026	   11.9439	   10.5120	  -18.1205	
 -650.0000	-6.722852E-6	-6.717013E-6	-6.724308E-6	-6.730707E-6	-6.719378E-6	   -0.0026	   11.9725	   10.5089	  -18.1019	
 -660.0000	-6.787973E-6	-6.797306E-6	-6.792532E-6	-6.779375E-6	-6.782680E-6	   -0.0026	   11.9725	   10.5089	  -18.1019	
 -670.0000	-6.870362E-6	-6.862035E-6	-6.870299E-6	-6.867150E-6	-6.881963E-6	   -0.0026	   11.9591	   10.5206	  -18.0992	
 -680.0000	-6.929909E-6	-6.925439E-6	-6.931235E-6	-6.931522E-6	-6.931439E-6	   -0.0077	   11.9591	   10.5206	  -18.0992	
 -690.0000	-7.036122E-6	-7.039935E-6	-7.045205E-6	-7.029896E-6	-7.029452E-6	   -0.0077	   11.9501	   10.5089	  -18.1192	
 -700.0000	-7.102646E-6	-7.103335E-6	-7.107607E-6	-7.102984E-6	-7.096657E-6	   -0.0077	   11.9501	   10.5089	  -18.1192	
 -710.0000	-7.198142E-6	-7.186597E-6	-7.212492E-6	-7.197859E-6	-7.195620E-6	   -0.0154	   11.9225	   10.5272	  -18.1202	
 -720.0000	-7.270836E-6	-7.276491E-6	-7.269340E-6	-7.265724E-6	-7.271788E-6	   -0.0128	   11.9627	   10.5294	  -18.0865	
 -730.0000	-7.357653E-6	-7.366895E-6	-7.350337E-6	-7.355804E-6	-7.357577E-6	   -0.0154	   11.9627	   10.5294	  -18.0865	
 -740.0000	-7.440747E-6	-7.435576E-6	-7.437522E-6	-7.438318E-6	-7.451574E-6	   -0.0154	   11.9217	   10.5139	  -18.1356	
 -750.0000	-7.530299E-6	-7.523665E-6	-7.525128E-6	-7.534136E-6	-7.538267E-6	   -0.0205	   11.9217	   10.5228	  -18.1257	
 -760.0000	-7.648820E-6	-7.638444E-6	-7.644697E-6	-7.658057E-6	-7.654083E-6	   -0.0230	   11.9267	   10.5269	  -18.1172	
 -770.0000	-7.719865E-6	-7.710645E-6	-7.716591E-6	-7.716300E-6	-7.735926E-6	   -0.0230	   11.9267	   10.5269	  -18.1172	
 -780.0000	-7.897678E-6	-7.813936E-6	-7.811586E-6	-7.914464E-6	-8.050725E-6	   -0.0281	   11.9416	   10.5215	  -18.1117	
 -790.0000	-8.267377E-6	-8.252117E-6	-8.274787E-6	-8.274275E-6	-8.268327E-6	   -0.0307	   11.9076	   10.5367	  -18.1211	
 -800.0000	-8.524507E-6	-8.517877E-6	-8.528153E-6	-8.527786E-6	-8.524213E-6	   -0.0333	   11.9076	   10.5367	  -18.1211	
 -810.0000	-8.651204E-6	-8.633653E-6	-8.650894E-6	-8.659864E-6	-8.660403E-6	   -0.0333	   11.8935	   10.5266	  -18.1433	
 -820.0000	-8.778849E-6	-8.773876E-6	-8.771171E-6	-8.778678E-6	-8.791672E-6	   -0.0307	   11.8935	   10.5304	  -18.1391	
 -830.0000	-8.920741E-6	-8.926114E-6	-8.916883E-6	-8.918834E-6	-8.921133E-6	   -0.0333	   11.8851	   10.5338	  -18.1417	
 -840.0000	-9.087671E-6	-9.080612E-6	-9.092196E-6	-9.083886E-6	-9.093992E-6	   -0.0333	   11.8851	   10.5338	  -18.1417	
 -850.0000	-9.246834E-6	-9.250672E-6	-9.251055E-6	-9.248648E-6	-9.236962E-6	   -0.0307	   11.8905	   10.5275	  -18.1445	
 -860.0000	-9.368908E-6	-9.382728E-6	-9.365609E-6	-9.365001E-6	-9.362296E-6	   -0.0256	   11.9060	   10.5389	  -18.1199	
 -870.0000	-9.513663E-6	-9.504513E-6	-9.504191E-6	-9.522842E-6	-9.523106E-6	   -0.0256	   11.9060	   10.5471	  -18.1199	
 -880.0000	-9.667052E-6	-9.668518E-6	-9.663298E-6	-9.664604E-6	-9.671789E-6	   -0.0256	   11.8932	   10.5471	  -18.1206	
 -890.0000	-9.815797E-6	-9.818289E-6	-9.817454E-6	-9.814778E-6	-9.812668E-6	   -0.0281	   11.9158	   10.5424	  -18.1084	
 -900.0000	-9.980003E-6	-9.973260E-6	-9.981071E-6	-9.984655E-6	-9.981027E-6	   -0.0205	   11.8907	   10.5402	  -18.1303	
 -910.0000	-1.014515E-5	-1.014548E-5	-1.013987E-5	-1.014655E-5	-1.014869E-5	   -0.0205	   11.8907	   10.5402	  -18.1303	
 -920.0000	-1.031261E-5	-1.032368E-5	-1.031312E-5	-1.030527E-5	-1.030838E-5	   -0.0205	   11.8975	   10.5421	  -18.1230	
 -930.0000	-1.046318E-5	-1.045474E-5	-1.046456E-5	-1.046414E-5	-1.046929E-5	   -0.0154	   11.8994	   10.5534	  -18.1088	
 -940.0000	-1.060290E-5	-1.060064E-5	-1.061785E-5	-1.061145E-5	-1.058167E-5	   -0.0102	   11.8994	   10.5534	  -18.1088	
 -950.0000	-1.077240E-5	-1.078584E-5	-1.079637E-5	-1.076701E-5	-1.074037E-5	   -0.0102	   11.9058	   10.5503	  -18.1074	
 -960.0000	-1.095286E-5	-1.092829E-5	-1.093682E-5	-1.096431E-5	-1.098204E-5	   -0.0051	   11.9058	   10.5601	  -18.0965	
 -970.0000	-1.118050E-5	-1.117454E-5	-1.118214E-5	-1.118384E-5	-1.118149E-5	   -0.0026	   11.9129	   10.5598	  -18.0913	
 -980.0000	-1.134622E-5	-1.135520E-5	-1.134866E-5	-1.133064E-5	-1.135036E-5	   -0.0026	   11.9129	   10.5598	  -18.0913	
 -990.0000	-1.150971E-5	-1.153108E-5	-1.150044E-5	-1.150813E-5	-1.149919E-5	   -0.0026	   11.9159	   10.5471	  -18.1030	
-1000.0000	-1.166190E-5	-1.166711E-5	-1.166699E-5	-1.166774E-5	-1.164578E-5	   -0.0026	   11.8836	   10.5620	  -18.1115
