Repository: ctiley/CERN_CMS_Silicon_Sensor

# CERN_CMS_Silicon_Sensor

# Code To-Do 
- Double check Halfmoon Diode Data

# Lab To-Do
- Measure more HGCAL Diodes
- Measure rest of Unirradiated Halfmoon Diodes
- Rebond D0 Diode
- Cleanup Wires at Alibava Station
-

File: Diodes/Halfmoon/Diodes/Data_with_Plots/PreIrrad/34253/049/CumulData.csv
File,I(600V),I(800V),I(1000V),DepV
34253_049_PSS_HM_XX_DIODEHALF,-9.181383e-10,-9.513551e-10,-1.105547e-09,186.4495744502138
34253_049_PSS_HM_XX_DIODE,-2.545836e-09,-2.648591e-09,-3.083608e-09,217.3523193503033
34253_049_PSS_HM_XX_DIODEHALFPSTOP,-2.147049e-10,-2.347339e-10,-3.11433e-10,192.78130754674967
34253_049_PSS_HM_XX_DIODEQUARTER,-6.855767e-10,-7.094458e-10,-8.383241e-10,133.48998889999265
34253_049_PSS_HM_XX_DIODEHALFPSTOP_GRConnected,-9.454765e-11,-9.546558e-11,-9.635166e-11,193.97197827694478
34253_049_PSS_HM_XX_IRRADSENSOR,-4.5150E-9,-4.7350E-9,-5.1540E-9,303

File: Diodes/Halfmoon/Diodes/Data_with_Plots/PreIrrad/34254/041/CumulData.csv
File,I(600V),I(800V),I(1000V),DepV
34254_041_PSS_HM_XX_DIODE,-3.168557e-10,-3.315292e-10,-3.647809e-10,255
34254_041_PSS_HM_XX_DIODEHALFPSTOP_GRConnected,-1.357064e-10,-1.364348e-10,-1.378659e-10,255
34254_041_PSS_HM_XX_DIODEHALF,-5.56706e-10,-5.735966e-10,-6.325599e-10,252
34254_041_PSS_HM_XX_DIODEQUARTER,-5.780293e-10,-5.940518e-10,-6.58479e-10,257
34254_041_PSS_HM_XX_DIODEHALFPSTOP,-1.642223e-09,-1.695116e-09,-1.881527e-09,275
34254_041_PSS_HM_XX_IRRADSENSOR,-3.876e-09,-4.031e-09,-4.343e-09,289

File: Diodes/Halfmoon/Diodes/Data_with_Plots/PreIrrad/34341/038/CumulData.csv
File,I(600V),I(800V),I(1000V),DepV
34341_038_PSS_HM_XX_DIODEQUARTER,-1.438428e-10,-1.493391e-10,-1.711127e-10,221
34341_038_PSS_HM_XX_DIODE,-4.618515e-10,-4.81584e-10,-5.389919e-10,221
34341_038_PSS_HM_XX_DIODEHALFPSTOP,-2.177114e-10,-2.264933e-10,-2.795923e-10,222
34341_038_PSS_HM_XX_DIODEHALFPSTOP_GRConnected,-3.021738e-11,-3.142743e-11,-3.25511e-11,219
34341_038_PSS_HM_XX_DIODEHALF,-2.117922e-10,-2.202799e-10,-2.490976e-10,224
34341_038_PSS_HM_XX_IRRADSENSOR,-3.1570E-9,-3.2980E-9,-3.5660E-9,261
