Repository: ctiley/CERN_CMS_Silicon_Sensor

# CERN_CMS_Silicon_Sensor

# Code To-Do 
- Double check Halfmoon Diode Data

# Lab To-Do
- Measure more HGCAL Diodes
- Measure rest of Unirradiated Halfmoon Diodes
- Rebond D0 Diode
- Cleanup Wires at Alibava Station
-

File: Diodes/Halfmoon/Diodes/Data_with_Plots/PreIrrad/unirradiated_diode_data.csv
,I(600V),I(800V),I(1000V),DepV
34252_009,0.0,0.0,0.0,266.0
34252_008,-1.925517e-09,-1.992964e-09,-2.302985e-09,222.4022104853515
34252_018,-4.469329e-09,-4.691838e-09,-5.819292e-09,296.13
34253_049,-2.545836e-09,-2.648591e-09,-3.083608e-09,217.3523193503033
34253_036,-3.233431e-10,-3.417998e-10,-3.979713e-10,218.36495068684377
34253_037,-4.66618e-10,-4.831665e-10,-5.139638e-10,203.74472703271405
34254_041,-3.168557e-10,-3.315292e-10,-3.647809e-10,255.0
34254_014,-7.822019e-10,-8.110718e-10,-8.989366e-10,256.0
34254_025,-3.641983e-10,-3.856108e-10,-4.390573e-10,257.0
34330_2S_048,-2.208093e-10,-2.36409e-10,-2.853448e-10,256.72125517792324
34330_2S_049,-2.155081e-10,-2.248638e-10,-2.348291e-10,254.06884683233625
34331_2S_007,-2.536235e-10,-2.660165e-10,-2.806336e-10,228.778387637236
34331_2S_042,-2.469296e-10,-2.592284e-10,-2.898212e-10,227.22273974286185
34340_014,-2.133553e-10,-2.282534e-10,-2.64221e-10,201.2648058218585
34340_040,,,,224.0
34340_007,-3.217037e-10,-3.386138e-10,-3.783879e-10,285.0
34340_039,-3.308848e-10,-3.501926e-10,-3.9968e-10,232.0
34341_024,-2.470172e-10,-2.523485e-10,-2.608099e-10,238.0
34341_012,-2.610739e-10,-2.740454e-10,-3.049828e-10,221.0
34341_041,-2.42e-10,,,225.0
34341_013,-4.698153e-10,-4.890191e-10,-5.414736e-10,235.0
34341_038,-4.618515e-10,-4.81584e-10,-5.389919e-10,221.0
34343_015,-2.52373e-10,-2.632856e-10,-2.802903e-10,244.0
34343_036,-2.264322e-10,-2.365367e-10,-2.525979e-10,245.0
36696_039,-3.283572e-10,-3.587268e-10,-4.118625e-10,308.0
36696_010,-3.673148e-10,-3.995173e-10,-4.585963e-10,307.0
36697_036,-3.391081e-10,-3.653685e-10,-4.110215e-10,291.86267899760844
36697_011,-3.591283e-10,-3.861699e-10,-4.258136e-10,296.124819984537
37398_012,-4.062692e-10,-4.400346e-10,-5.015012e-10,259.7139533171372
37398_001,-4.825213e-10,-5.203783e-10,-5.756493e-10,253.8509953405448
37399_049,-3.93196e-10,-4.257539e-10,-4.913245e-10,262.08129826824404
37399_033,-3.865326e-10,-4.180942e-10,-4.853262e-10,253.2915156040603

File: Diodes/Halfmoon/Diodes/Data_with_Plots/PreIrrad/unirradiated_diodehalf_data.csv
,I(600V),I(800V),I(1000V),DepV
34252_009,-1.147176e-10,-1.210291e-10,-1.373142e-10,190.70382084576852
34252_008,-1.284602e-09,-1.333171e-09,-1.575754e-09,181.72375769835483
34252_018,-9.89259e-10,-1.04002e-09,-1.306032e-09,304.3
34253_049,-9.181383e-10,-9.513551e-10,-1.105547e-09,186.4495744502138
34253_036,-4.737914e-10,-4.912105e-10,-5.644829e-10,187.7808139700955
34253_037,-2.106858e-10,-2.171737e-10,-2.308231e-10,164.95980978541084
34254_041,-5.56706e-10,-5.735966e-10,-6.325599e-10,252.0
34254_014,-2.138865e-10,-2.230485e-10,-2.497787e-10,254.0
34254_025,-1.672724e-10,-1.743716e-10,-1.885301e-10,257.0
34330_2S_048,-1.046773e-10,-1.138824e-10,-1.481471e-10,210.6682454844017
34330_2S_049,-1.015979e-10,-1.085075e-10,-1.219435e-10,206.2800988883867
34331_2S_007,-1.115211e-10,-1.197178e-10,-1.489282e-10,211.9718199155233
34331_2S_042,-1.160112e-10,-1.242308e-10,-1.46578e-10,196.4672173909603
34340_014,-1.03e-10,-1.07e-10,-1.24e-10,176.235169590637
34340_040,-1.090465e-10,,,222.0
34340_007,-2.229789e-10,-2.331151e-10,-2.639087e-10,248.0
34340_039,-1.59498e-10,-1.669812e-10,-1.881212e-10,232.0
34341_024,-1.21066e-10,-1.223814e-10,-1.276972e-10,234.0
34341_012,-1.107233e-10,-1.157452e-10,-1.306661e-10,221.0
34341_041,-1.09e-10,,,229.0
34341_013,-2.271056e-10,-2.356624e-10,-2.645306e-10,236.0
34341_038,-2.117922e-10,-2.202799e-10,-2.490976e-10,224.0
34343_015,-1.176942e-10,-1.230648e-10,-1.309306e-10,243.0
34343_036,-1.092527e-10,-1.140169e-10,-1.226059e-10,243.0
36696_039,-1.325321e-10,-1.433303e-10,-1.725637e-10,308.0
36696_010,-1.473868e-10,-1.59285e-10,-1.870798e-10,302.0
36697_036,-1.336774e-10,-1.451853e-10,-1.714498e-10,275.9181583694299
36697_011,-1.433614e-10,-1.552506e-10,-1.781013e-10,279.1640557328033
37398_012,-1.613415e-10,-1.749356e-10,-2.048537e-10,266.4901304991275
37398_001,-1.81352e-10,-1.958271e-10,-2.250862e-10,258.5424103471546
37399_049,-1.549721e-10,-1.677539e-10,-2.011429e-10,264.6045587114039
37399_033,-1.514785e-10,-1.647344e-10,-1.987542e-10,260.0461998373647

File: Diodes/Halfmoon/Diodes/Data_with_Plots/PreIrrad/unirradiated_diodehalfpstop_data.csv
,I(600V),I(800V),I(1000V),DepV
34252_009,-1.171652e-10,-1.292944e-10,-1.726949e-10,188.36012068673216
34252_008,-1.264158e-09,-1.371232e-09,-1.88113e-09,207.48930574438884
34252_018,-9.835743e-10,-1.113639e-09,-1.675647e-09,307.5
34253_049,-2.147049e-10,-2.347339e-10,-3.11433e-10,192.78130754674967
34253_036,-7.986928e-10,-8.694837e-10,-1.147199e-09,197.8696360488308
34253_037,-2.309759e-10,-2.525452e-10,-3.251393e-10,194.87897228710528
34254_041,-1.642223e-09,-1.695116e-09,-1.881527e-09,275.0
34254_014,-8.999206e-10,-9.221632e-10,-9.984398e-10,256.0
34254_025,-1.341902e-08,-1.834642e-08,-2.455787e-08,254.0
34330_2S_048,-1.020221e-10,-1.092451e-10,-1.276858e-10,214.86091360946855
34330_2S_049,-1.052454e-10,-1.090868e-10,-1.20379e-10,211.7375297742781
34331_2S_007,-1.148441e-10,-1.266977e-10,-1.686903e-10,213.68704611922476
34331_2S_042,-1.202309e-10,-1.275797e-10,-1.451148e-10,191.405197556837
34340_014,-1.079606e-10,0.0,0.0,177.97761432724772
34340_040,-1.09e-10,,,222.0
34340_007,-1.539502e-10,-1.663149e-10,-1.971786e-10,245.0
34340_039,-1.627758e-10,-1.778608e-10,-2.113109e-10,227.0
34341_024,-1.203286e-10,-1.265722e-10,-1.331634e-10,233.0
34341_012,-1.232121e-10,-1.287325e-10,-1.532854e-10,222.0
34341_041,-1.16e-10,,,231.0
34341_013,-2.160662e-10,-2.307326e-10,-2.807626e-10,237.0
34341_038,-2.177114e-10,-2.264933e-10,-2.795923e-10,222.0
34343_015,-1.216225e-10,-1.292405e-10,-1.395876e-10,254.0
34343_036,-1.088918e-10,-1.155083e-10,-1.255277e-10,249.0
36696_039,-1.305203e-10,-1.40657e-10,-1.561982e-10,310.0
36696_010,-1.501898e-10,-1.651717e-10,-1.985209e-10,306.0
36697_036,-1.309079e-10,-1.475129e-10,-1.884845e-10,302.06154871935934
36697_011,-1.42627e-10,-1.576304e-10,-1.912003e-10,301.2250662202477
37398_012,-1.647729e-10,-1.857175e-10,-2.44892e-10,278.60253478401853
37398_001,-1.829786e-10,-2.043289e-10,-2.637268e-10,277.5774164171586
37399_049,-1.563845e-10,-1.775815e-10,-2.375031e-10,266.6149192906757
37399_033,-1.536125e-10,-1.746455e-10,-2.395055e-10,259.8158042672881

File: Diodes/Halfmoon/Diodes/Data_with_Plots/PreIrrad/unirradiated_diodehalfpstop_gr_data.csv
,I(600V),I(800V),I(1000V),DepV
34252_009,-2.245957e-11,-2.265044e-11,-2.336405e-11,194.78940528055108
34252_008,-1.472548e-10,-1.486105e-10,-1.497539e-10,193.9640982112462
34252_018,-1.11087e-10,-1.1244e-10,-1.130488e-10,307.6
34253_049,-9.454765e-11,-9.546558e-11,-9.635166e-11,193.9719782769448
34253_036,-1.566453e-10,-1.574904e-10,-1.581921e-10,194.0263105834323
34253_037,-3.17029e-11,-3.156835e-11,-3.314244e-11,193.30784762022608
34254_041,-1.357064e-10,-1.364348e-10,-1.378659e-10,255.0
34254_014,-2.748743e-11,-2.790726e-11,-2.890767e-11,250.0
34254_025,-1.326685e-08,-1.817582e-08,-2.437875e-08,254.0
34330_2S_048,-2.145948e-11,-2.1872e-11,-2.248416e-11,217.74062270606444
34330_2S_049,-2.010435e-11,-2.094975e-11,-1.20379e-10,216.30856227784827
34331_2S_007,-2.678399e-11,-2.754324e-11,-2.889626e-11,218.2177644149394
34331_2S_042,-2.594738e-11,-2.729149e-11,-2.814261e-11,203.14144209741053
34340_014,-1.32654e-11,-1.471296e-11,-1.63628e-11,181.6087300966164
34340_040,-1.81e-11,,,223.0
34340_007,-2.312012e-11,-2.37229e-11,-2.497062e-11,235.0
34340_039,-5.938233e-11,-6.034936e-11,-6.18299e-11,228.0
34341_024,-1.745552e-11,-1.960893e-11,-1.980307e-11,234.0
34341_012,-2.118083e-11,-2.241265e-11,-2.284229e-11,220.0
34341_041,-1.87e-11,,,226.0
34341_013,-2.987732e-11,-3.072132e-11,-3.168528e-11,234.0
34341_038,-3.021738e-11,-3.142743e-11,-3.25511e-11,219.0
34343_015,-2.088183e-11,-2.163699e-11,-2.206619e-11,237.0
34343_036,-1.892903e-11,-1.980885e-11,-2.082659e-11,240.0
36696_039,-4.387705e-11,-4.715743e-11,-4.981606e-11,311.0
36696_010,-5.9349e-11,-6.392618e-11,-6.632995e-11,304.0
36697_036,-4.415947e-11,-4.606559e-11,-4.904526e-11,309.86209740773864
36697_011,-5.290394e-11,-5.683594e-11,-5.984722e-11,312.4239734936517
37398_012,-6.413014e-11,-6.882774e-11,-7.29374e-11,261.2153563485586
37398_001,-7.555586e-11,-8.102288e-11,-8.56011e-11,258.11980921239075
37399_049,-6.316243e-11,-6.753835e-11,-7.156045e-11,261.72011087721904
37399_033,-5.950992e-11,-6.349333e-11,-6.776887e-11,255.3225119650308
