Repository: ctiley/CERN_CMS_Silicon_Sensor

# CERN_CMS_Silicon_Sensor

# Code To-Do 
- Double check Halfmoon Diode Data

# Lab To-Do
- Measure more HGCAL Diodes
- Measure rest of Unirradiated Halfmoon Diodes
- Rebond D0 Diode
- Cleanup Wires at Alibava Station
-

File: Diodes/Halfmoon/Diodes/HEP_Shared_Data/Postirrad/34254/025/80 minutes/CV_34254_025_PSS_HM_XX_DIODEHALF_Irradiated_5_14_2021_4_29_26_PM.txt
GCD Test
Bias: 5000.000000
CV_34254_025_PSS_HM_XX_DIODEHALF_Irradiated
Date/Time: 5/14/2021 4:29:26 PM
Sensor Name: DIODEHALF
Type: P
Annealing Status: Irradiated, Second Step of Annealing
Environment: 20C
Tester: Andrew Kent

Time Delay per Ramp Step (s): 1.000

CV Time Delay per Measurement (s) :0.500

AC Voltage (V): 0.500

Current Number of measurements per voltage: 4.000

IV Time Delay per Measurement (s) :0.000


BiasVoltage	LCR_Cp_freq1000.0	LCR_Cp_freq10000.0	LCR_Rp_freq1000.0	LCR_Rp_freq10000.0	Temperature	Air_Temp	Humidity	Dewpoint	
  -10.0000	2.955E-12	3.666E-12	6.505E+7	6.749E+7	  -19.9397	   11.0799	    2.5961	  -33.9903	
  -20.0000	3.373E-12	3.665E-12	8.493E+7	7.747E+7	  -19.9473	   11.0658	    2.6059	  -33.9617	
  -30.0000	3.516E-12	3.666E-12	1.018E+8	8.555E+7	  -19.9448	   11.0649	    2.6050	  -33.9660	
  -40.0000	3.610E-12	3.669E-12	1.248E+8	9.266E+7	  -19.9473	   11.0810	    2.6126	  -33.9256	
  -50.0000	3.650E-12	3.670E-12	1.387E+8	9.802E+7	  -19.9652	   11.0475	    2.6126	  -33.9482	
  -60.0000	3.684E-12	3.671E-12	1.630E+8	1.025E+8	  -19.9753	   11.0727	    2.6290	  -33.8677	
  -70.0000	3.730E-12	3.672E-12	1.813E+8	1.078E+8	  -19.9880	   11.0477	    2.6107	  -33.9554	
  -80.0000	3.759E-12	3.673E-12	2.044E+8	1.117E+8	  -19.9880	   11.0440	    2.5965	  -34.0132	
  -90.0000	3.778E-12	3.673E-12	2.319E+8	1.152E+8	  -19.9957	   10.9492	    2.6180	  -33.9935	
 -100.0000	3.782E-12	3.674E-12	2.426E+8	1.188E+8	  -20.0059	   10.9492	    2.6306	  -33.9447	
 -110.0000	3.779E-12	3.674E-12	2.554E+8	1.217E+8	  -20.0186	   10.9950	    2.6167	  -33.9676	
 -120.0000	3.777E-12	3.688E-12	2.846E+8	1.201E+8	  -20.0237	   11.0276	    2.6186	  -33.9383	
 -130.0000	3.779E-12	3.688E-12	2.998E+8	1.225E+8	  -20.0262	   11.0044	    2.6227	  -33.9381	
 -140.0000	3.797E-12	3.688E-12	3.170E+8	1.253E+8	  -20.0338	   11.0070	    2.6309	  -33.9046	
 -150.0000	3.799E-12	3.688E-12	3.333E+8	1.276E+8	  -20.0287	   10.9420	    2.6635	  -33.8237	
 -160.0000	3.792E-12	3.688E-12	3.345E+8	1.292E+8	  -20.0364	   10.9774	    2.6866	  -33.7123	
 -170.0000	3.780E-12	3.687E-12	3.521E+8	1.326E+8	  -20.0389	   10.9514	    2.6841	  -33.7394	
 -180.0000	3.776E-12	3.686E-12	3.600E+8	1.345E+8	  -20.0491	   11.0005	    2.6799	  -33.7339	
 -190.0000	3.782E-12	3.686E-12	3.936E+8	1.365E+8	  -20.0516	   10.9466	    2.6689	  -33.8001	
 -200.0000	3.776E-12	3.686E-12	4.123E+8	1.380E+8	  -20.0516	   10.9367	    2.6550	  -33.8598	
 -210.0000	3.777E-12	3.686E-12	4.178E+8	1.394E+8	  -20.0567	   10.9631	    2.6588	  -33.8276	
 -220.0000	3.779E-12	3.685E-12	4.311E+8	1.413E+8	  -20.0491	   10.9978	    2.6486	  -33.8428	
 -230.0000	3.772E-12	3.685E-12	4.441E+8	1.441E+8	  -20.0465	   10.9783	    2.6600	  -33.8125	
 -240.0000	3.780E-12	3.684E-12	4.544E+8	1.454E+8	  -20.0516	   10.9937	    2.6686	  -33.7696	
 -250.0000	3.767E-12	3.685E-12	4.743E+8	1.470E+8	  -20.0516	   10.9853	    2.6597	  -33.8090	
 -260.0000	3.762E-12	3.684E-12	4.643E+8	1.487E+8	  -20.0465	   10.9611	    2.6664	  -33.8000	
 -270.0000	3.768E-12	3.684E-12	4.907E+8	1.497E+8	  -20.0491	   10.9643	    2.6632	  -33.8099	
 -280.0000	3.773E-12	3.683E-12	4.866E+8	1.518E+8	  -20.0491	   10.9551	    2.6765	  -33.7656	
 -290.0000	3.763E-12	3.683E-12	4.820E+8	1.538E+8	  -20.0491	   10.9312	    2.6730	  -33.7950	
 -300.0000	3.768E-12	3.683E-12	5.225E+8	1.551E+8	  -20.0491	   10.9364	    2.6607	  -33.8383	
 -310.0000	3.770E-12	3.683E-12	5.255E+8	1.564E+8	  -20.0440	   10.9303	    2.6676	  -33.8160	
 -320.0000	3.758E-12	3.682E-12	5.126E+8	1.579E+8	  -20.0364	   10.9403	    2.6493	  -33.8791	
 -330.0000	3.754E-12	3.682E-12	5.272E+8	1.602E+8	  -20.0364	   10.9493	    2.6486	  -33.8755	
 -340.0000	3.752E-12	3.682E-12	5.506E+8	1.611E+8	  -20.0287	   10.9428	    2.6490	  -33.8787	
 -350.0000	3.755E-12	3.681E-12	5.699E+8	1.633E+8	  -20.0160	   10.9347	    2.6376	  -33.9278	
 -360.0000	3.755E-12	3.681E-12	5.574E+8	1.642E+8	  -20.0109	   10.9130	    2.6401	  -33.9326	
 -370.0000	3.757E-12	3.681E-12	5.566E+8	1.657E+8	  -20.0033	   10.9367	    2.6452	  -33.8973	
 -380.0000	3.761E-12	3.681E-12	5.629E+8	1.681E+8	  -19.9957	   10.9241	    2.6483	  -33.8937	
 -390.0000	3.755E-12	3.680E-12	5.770E+8	1.692E+8	  -19.9931	   10.9312	    2.6404	  -33.9191	
 -400.0000	3.760E-12	3.680E-12	6.254E+8	1.720E+8	  -19.9855	   10.9312	    2.6322	  -33.9507	
 -410.0000	3.756E-12	3.679E-12	6.006E+8	1.728E+8	  -19.9855	   10.8767	    2.6524	  -33.9656	
 -420.0000	3.758E-12	3.679E-12	6.179E+8	1.744E+8	  -19.9830	   10.9066	    2.6569	  -33.8728	
 -430.0000	3.753E-12	3.679E-12	6.574E+8	1.762E+8	  -19.9804	   10.9296	    2.6442	  -33.9057	
 -440.0000	3.755E-12	3.679E-12	6.752E+8	1.772E+8	  -19.9702	   10.9098	    2.6641	  -33.8430	
 -450.0000	3.747E-12	3.679E-12	6.501E+8	1.790E+8	  -19.9601	   10.8843	    2.6739	  -33.8230	
 -460.0000	3.753E-12	3.678E-12	6.624E+8	1.803E+8	  -19.9626	   10.8885	    2.6841	  -33.7818	
 -470.0000	3.751E-12	3.678E-12	7.074E+8	1.810E+8	  -19.9601	   10.8954	    2.6913	  -33.7497	
 -480.0000	3.744E-12	3.678E-12	6.734E+8	1.826E+8	  -19.9702	   10.8856	    2.6898	  -33.7623	
 -490.0000	3.746E-12	3.678E-12	6.749E+8	1.845E+8	  -19.9652	   10.8731	    2.6850	  -33.7886	
 -500.0000	3.745E-12	3.677E-12	7.295E+8	1.861E+8	  -19.9728	   10.8959	    2.6803	  -33.7912	
 -510.0000	3.756E-12	3.677E-12	7.074E+8	1.875E+8	  -19.9753	   10.8744	    2.6891	  -33.7722	
 -520.0000	3.746E-12	3.677E-12	7.624E+8	1.892E+8	  -19.9753	   10.8511	    2.6695	  -33.8621	
 -530.0000	3.748E-12	3.677E-12	7.626E+8	1.896E+8	  -19.9804	   10.8684	    2.6812	  -33.8061	
 -540.0000	3.743E-12	3.677E-12	7.666E+8	1.914E+8	  -19.9753	   10.8941	    2.6689	  -33.8044	
 -550.0000	3.747E-12	3.676E-12	7.417E+8	1.934E+8	  -19.9830	   10.8555	    2.6711	  -33.8532	
 -560.0000	3.741E-12	3.676E-12	7.395E+8	1.948E+8	  -19.9880	   10.8421	    2.6651	  -33.8850	
 -570.0000	3.746E-12	3.676E-12	7.886E+8	1.965E+8	  -19.9931	   10.8282	    2.6562	  -33.9281	
 -580.0000	3.746E-12	3.675E-12	8.122E+8	1.970E+8	  -19.9830	   10.8401	    2.6521	  -33.9357	
 -590.0000	3.748E-12	3.676E-12	8.165E+8	1.979E+8	  -19.9855	   10.8063	    2.6543	  -33.9501	
 -600.0000	3.740E-12	3.675E-12	7.807E+8	1.993E+8	  -19.9880	   10.8855	    2.6581	  -33.8822	
 -610.0000	3.741E-12	3.675E-12	8.737E+8	2.002E+8	  -19.9957	   10.8826	    2.6667	  -33.8517	
 -620.0000	3.743E-12	3.675E-12	8.420E+8	2.017E+8	  -19.9880	   10.8816	    2.6429	  -33.9429	
 -630.0000	3.736E-12	3.675E-12	8.342E+8	2.019E+8	  -19.9880	   10.8588	    2.6483	  -33.9376	
 -640.0000	3.738E-12	3.674E-12	9.035E+8	2.032E+8	  -19.9931	   10.8399	    2.6287	  -34.0256	
 -650.0000	3.730E-12	3.674E-12	8.798E+8	2.053E+8	  -19.9855	   10.8300	    2.6344	  -34.0103	
 -660.0000	3.738E-12	3.674E-12	8.591E+8	2.059E+8	  -19.9880	   10.8221	    2.6230	  -34.0594	
 -670.0000	3.739E-12	3.674E-12	8.805E+8	2.084E+8	  -20.0084	   10.8363	    2.6154	  -34.0012	
 -680.0000	3.730E-12	3.674E-12	9.533E+8	2.082E+8	  -20.0059	   10.8541	    2.6116	  -34.0819	
 -690.0000	3.743E-12	3.674E-12	9.707E+8	2.099E+8	  -20.0008	   10.8482	    2.6145	  -34.0749	
 -700.0000	3.742E-12	3.674E-12	9.485E+8	2.098E+8	  -20.0059	   10.7851	    2.6161	  -34.1112	
 -710.0000	3.743E-12	3.673E-12	9.320E+8	2.113E+8	  -20.0059	   10.7819	    2.6078	  -34.1452	
 -720.0000	3.738E-12	3.673E-12	9.259E+8	2.107E+8	  -20.0008	   10.8138	    2.6025	  -34.1446	
 -730.0000	3.732E-12	3.673E-12	9.941E+8	2.120E+8	  -20.0084	   10.8274	    2.6151	  -34.0864	
 -740.0000	3.732E-12	3.673E-12	9.160E+8	2.136E+8	  -20.0109	   10.7835	    2.6113	  -34.1306	
 -750.0000	3.729E-12	3.673E-12	1.000E+9	2.127E+8	  -20.0109	   10.8070	    2.6107	  -34.1173	
 -760.0000	3.728E-12	3.673E-12	9.460E+8	2.149E+8	  -20.0109	   10.7875	    2.5930	  -34.1991	
 -770.0000	3.734E-12	3.673E-12	1.042E+9	2.152E+8	  -20.0211	   10.8130	    2.5806	  -34.2302	
 -780.0000	3.730E-12	3.673E-12	9.949E+8	2.157E+8	  -20.0186	   10.8277	    2.5806	  -34.2202	
 -790.0000	3.733E-12	3.672E-12	1.008E+9	2.171E+8	  -20.0160	   10.8174	    2.5712	  -34.2643	
 -800.0000	3.732E-12	3.672E-12	1.061E+9	2.170E+8	  -20.0211	   10.8056	    2.5572	  -34.3270	
 -810.0000	3.737E-12	3.672E-12	1.109E+9	2.182E+8	  -20.0262	   10.7754	    2.5310	  -34.4513	
 -820.0000	3.737E-12	3.672E-12	1.014E+9	2.180E+8	  -20.0135	   10.8290	    2.5253	  -34.4381	
 -830.0000	3.733E-12	3.672E-12	1.055E+9	2.177E+8	  -20.0160	   10.8025	    2.5142	  -34.5000	
 -840.0000	3.730E-12	3.672E-12	1.009E+9	2.195E+8	  -20.0135	   10.7457	    2.5013	  -34.5901	
 -850.0000	3.738E-12	3.672E-12	1.102E+9	2.203E+8	  -20.0135	   10.7697	    2.4905	  -34.6174	
 -860.0000	3.734E-12	3.672E-12	1.079E+9	2.191E+8	  -20.0211	   10.7917	    2.4864	  -34.6192	
 -870.0000	3.734E-12	3.672E-12	1.121E+9	2.196E+8	  -20.0287	   10.7643	    2.4820	  -34.6556	
 -880.0000	3.727E-12	3.672E-12	1.094E+9	2.202E+8	  -20.0237	   10.7783	    2.4722	  -34.6859	
 -890.0000	3.724E-12	3.672E-12	1.080E+9	2.215E+8	  -20.0237	   10.7521	    2.4652	  -34.7318	
 -900.0000	3.728E-12	3.671E-12	1.053E+9	2.218E+8	  -20.0287	   10.7577	    2.4323	  -34.8629	
 -910.0000	3.733E-12	3.672E-12	1.066E+9	2.208E+8	  -20.0237	   10.7583	    2.4497	  -34.7910	
 -920.0000	3.728E-12	3.672E-12	1.057E+9	2.205E+8	  -20.0211	   10.7745	    2.4567	  -34.7516	
 -930.0000	3.729E-12	3.671E-12	1.061E+9	2.217E+8	  -20.0287	   10.7618	    2.4630	  -34.7343	
 -940.0000	3.733E-12	3.671E-12	1.147E+9	2.218E+8	  -20.0262	   10.7485	    2.4573	  -34.7665	
 -950.0000	3.729E-12	3.671E-12	1.156E+9	2.226E+8	  -20.0186	   10.7523	    2.4658	  -34.7290	
 -960.0000	3.732E-12	3.671E-12	1.203E+9	2.233E+8	  -20.0135	   10.7681	    2.4747	  -34.6825	
 -970.0000	3.730E-12	3.671E-12	1.176E+9	2.242E+8	  -20.0033	   10.7245	    2.4766	  -34.7040	
 -980.0000	3.729E-12	3.671E-12	1.152E+9	2.235E+8	  -19.9931	   10.7469	    2.4861	  -34.6505	
 -990.0000	3.734E-12	3.671E-12	1.188E+9	2.242E+8	  -19.9957	   10.7710	    2.4994	  -34.5808	
-1000.0000	3.733E-12	3.671E-12	1.071E+9	2.244E+8	  -19.9880	   10.7586	    2.4851	  -34.6465

File: Diodes/Halfmoon/Diodes/HEP_Shared_Data/Postirrad/34254/025/80 minutes/CV_34254_025_PSS_HM_XX_DIODE_Irradiated_5_14_2021_4_51_11_PM.txt
GCD Test
Bias: 5000.000000
CV_34254_025_PSS_HM_XX_DIODE_Irradiated
Date/Time: 5/14/2021 4:51:11 PM
Sensor Name: DIODE
Type: P
Annealing Status: Irradiated, Second Step of Annealing
Environment: 20C
Tester: Andrew Kent

Time Delay per Ramp Step (s): 1.000

CV Time Delay per Measurement (s) :0.500

AC Voltage (V): 0.500

Current Number of measurements per voltage: 4.000

IV Time Delay per Measurement (s) :0.000


BiasVoltage	LCR_Cp_freq1000.0	LCR_Cp_freq10000.0	LCR_Rp_freq1000.0	LCR_Rp_freq10000.0	Temperature	Air_Temp	Humidity	Dewpoint	
  -10.0000	2.376E-12	3.832E-12	2.467E+7	2.899E+7	  -20.1432	   10.9735	    3.4269	  -31.2155	
  -20.0000	3.510E-12	3.851E-12	3.669E+7	3.398E+7	  -20.1356	   10.9649	    3.4118	  -31.2675	
  -30.0000	3.827E-12	3.858E-12	4.823E+7	3.781E+7	  -20.1152	   10.9257	    3.3688	  -31.4263	
  -40.0000	3.954E-12	3.856E-12	5.622E+7	4.136E+7	  -20.1152	   10.8830	    3.3498	  -31.5143	
  -50.0000	4.034E-12	3.854E-12	6.272E+7	4.425E+7	  -20.1025	   10.8914	    3.3159	  -31.6137	
  -60.0000	4.093E-12	3.853E-12	6.954E+7	4.700E+7	  -20.0745	   10.9082	    3.2989	  -31.6556	
  -70.0000	4.011E-12	3.852E-12	7.505E+7	4.989E+7	  -20.0822	   10.8660	    3.2868	  -31.7224	
  -80.0000	4.112E-12	3.850E-12	8.332E+7	5.197E+7	  -20.0796	   10.8547	    3.2777	  -31.7590	
  -90.0000	4.022E-12	3.850E-12	8.657E+7	5.378E+7	  -20.0593	   10.8861	    3.2486	  -31.8296	
 -100.0000	4.045E-12	3.848E-12	9.633E+7	5.621E+7	  -20.0465	   10.9177	    3.2511	  -31.7999	
 -110.0000	4.054E-12	3.847E-12	1.009E+8	5.799E+7	  -20.0287	   10.9177	    3.2438	  -31.8230	
 -120.0000	4.135E-12	3.861E-12	1.050E+8	5.810E+7	  -20.0262	   10.9272	    3.2413	  -31.8245	
 -130.0000	4.157E-12	3.859E-12	1.151E+8	5.995E+7	  -19.9957	   10.8940	    3.2185	  -31.9202	
 -140.0000	4.078E-12	3.859E-12	1.165E+8	6.143E+7	  -19.9855	   10.9349	    3.2018	  -31.9460	
 -150.0000	4.114E-12	3.859E-12	1.275E+8	6.271E+7	  -19.9804	   10.8816	    3.2005	  -31.9866	
 -160.0000	4.107E-12	3.858E-12	1.319E+8	6.420E+7	  -19.9524	   10.9122	    3.1717	  -32.0589	
 -170.0000	4.119E-12	3.857E-12	1.378E+8	6.558E+7	  -19.9448	   10.9152	    3.1635	  -32.0835	
 -180.0000	4.082E-12	3.857E-12	1.311E+8	6.704E+7	  -19.9423	   10.9295	    3.1474	  -32.1264	
 -190.0000	4.061E-12	3.856E-12	1.444E+8	6.837E+7	  -19.9321	   10.9707	    3.1148	  -32.2053	
 -200.0000	4.109E-12	3.855E-12	1.440E+8	6.980E+7	  -19.9372	   10.8809	    3.0892	  -32.3518	
 -210.0000	4.088E-12	3.855E-12	1.419E+8	7.078E+7	  -19.9423	   10.8809	    3.0844	  -32.3676	
 -220.0000	4.054E-12	3.855E-12	1.573E+8	7.157E+7	  -19.9423	   10.8608	    3.0740	  -32.4161	
 -230.0000	4.065E-12	3.855E-12	1.580E+8	7.258E+7	  -19.9372	   10.8487	    3.0651	  -32.4540	
 -240.0000	4.106E-12	3.856E-12	1.571E+8	7.241E+7	  -19.9321	   10.8837	    3.0411	  -32.5109	
 -250.0000	4.053E-12	3.855E-12	1.615E+8	7.352E+7	  -19.9423	   10.8528	    3.0351	  -32.5523	
 -260.0000	4.036E-12	3.855E-12	1.541E+8	7.397E+7	  -19.9423	   10.8562	    3.0244	  -32.5864	
 -270.0000	4.055E-12	3.855E-12	1.652E+8	7.459E+7	  -19.9397	   10.8486	    3.0240	  -32.5927	
 -280.0000	4.081E-12	3.856E-12	1.677E+8	7.506E+7	  -19.9346	   10.8133	    3.0294	  -32.5986	
 -290.0000	4.094E-12	3.857E-12	1.619E+8	7.485E+7	  -19.9397	   10.8111	    3.0449	  -32.5477	
 -300.0000	4.058E-12	3.858E-12	1.654E+8	7.443E+7	  -19.9448	   10.8121	    3.0588	  -32.5003	
 -310.0000	4.089E-12	3.859E-12	1.614E+8	7.452E+7	  -19.9473	   10.8255	    3.0769	  -32.4308	
 -320.0000	4.080E-12	3.860E-12	1.671E+8	7.459E+7	  -19.9575	   10.7543	    3.0904	  -32.4341	
 -330.0000	4.053E-12	3.860E-12	1.555E+8	7.503E+7	  -19.9575	   10.7919	    3.0920	  -32.4032	
 -340.0000	4.088E-12	3.862E-12	1.673E+8	7.445E+7	  -19.9601	   10.7633	    3.0980	  -32.4028	
 -350.0000	4.085E-12	3.864E-12	1.561E+8	7.489E+7	  -19.9626	   10.7906	    3.0961	  -32.3904	
 -360.0000	4.068E-12	3.866E-12	1.553E+8	7.468E+7	  -19.9626	   10.8080	    3.1012	  -32.3617	
 -370.0000	4.072E-12	3.867E-12	1.560E+8	7.523E+7	  -19.9626	   10.8012	    3.0829	  -32.4273	
 -380.0000	4.040E-12	3.867E-12	1.551E+8	7.568E+7	  -19.9652	   10.8374	    3.0721	  -32.4384	
 -390.0000	4.071E-12	3.868E-12	1.600E+8	7.575E+7	  -19.9728	   10.8271	    3.0563	  -32.4985	
 -400.0000	4.008E-12	3.869E-12	1.513E+8	7.579E+7	  -19.9702	   10.8540	    3.0610	  -32.4642	
 -410.0000	4.032E-12	3.869E-12	1.588E+8	7.623E+7	  -19.9702	   10.8497	    3.0585	  -32.4756	
 -420.0000	3.989E-12	3.871E-12	1.430E+8	7.508E+7	  -19.9906	   10.7936	    3.0225	  -32.6356	
 -430.0000	3.963E-12	3.872E-12	1.470E+8	7.405E+7	  -20.0008	   10.8210	    3.0089	  -32.6631	
 -440.0000	3.924E-12	3.873E-12	1.390E+8	7.336E+7	  -20.0135	   10.8018	    3.0044	  -32.6913	
 -450.0000	3.919E-12	3.875E-12	1.312E+8	7.237E+7	  -20.0211	   10.8244	    2.9665	  -32.8061	
 -460.0000	3.906E-12	3.876E-12	1.301E+8	7.176E+7	  -20.0211	   10.7877	    2.9507	  -32.8858	
 -470.0000	3.916E-12	3.877E-12	1.207E+8	7.137E+7	  -20.0237	   10.7735	    2.9456	  -32.9130	
 -480.0000	3.920E-12	3.879E-12	1.208E+8	6.980E+7	  -20.0211	   10.7725	    2.9288	  -32.9720	
 -490.0000	3.886E-12	3.881E-12	1.173E+8	6.915E+7	  -20.0262	   10.7335	    2.9073	  -33.0738	
 -500.0000	3.884E-12	3.881E-12	1.161E+8	6.931E+7	  -20.0313	   10.7335	    2.8934	  -33.1227	
 -510.0000	3.911E-12	3.883E-12	1.124E+8	6.869E+7	  -20.0415	   10.7295	    2.8805	  -33.1713	
 -520.0000	3.879E-12	3.886E-12	1.071E+8	6.702E+7	  -20.0287	   10.7318	    2.8915	  -33.1306	
 -530.0000	3.900E-12	3.887E-12	1.062E+8	6.686E+7	  -20.0237	   10.8129	    2.8833	  -33.1046	
 -540.0000	3.916E-12	3.889E-12	1.053E+8	6.611E+7	  -20.0237	   10.8018	    2.9194	  -32.9853	
 -550.0000	3.915E-12	3.891E-12	1.020E+8	6.547E+7	  -20.0262	   10.7541	    2.9421	  -32.9383	
 -560.0000	3.920E-12	3.894E-12	1.031E+8	6.538E+7	  -20.0237	   10.8242	    2.9579	  -32.8357	
 -570.0000	3.932E-12	3.894E-12	1.060E+8	6.564E+7	  -20.0237	   10.8421	    2.9532	  -32.8400	
 -580.0000	3.972E-12	3.897E-12	1.063E+8	6.544E+7	  -20.0389	   10.8209	    2.9355	  -32.9160	
 -590.0000	3.950E-12	3.900E-12	1.026E+8	6.417E+7	  -20.0415	   10.7881	    2.9393	  -32.9250	
 -600.0000	3.955E-12	3.901E-12	1.057E+8	6.455E+7	  -20.0364	   10.7851	    2.9390	  -32.9282	
 -610.0000	3.990E-12	3.904E-12	1.084E+8	6.441E+7	  -20.0313	   10.7611	    2.9146	  -33.0295	
 -620.0000	4.016E-12	3.906E-12	1.090E+8	6.364E+7	  -20.0287	   10.7405	    2.9067	  -33.0713	
 -630.0000	4.016E-12	3.909E-12	1.099E+8	6.350E+7	  -20.0287	   10.7405	    2.8903	  -33.1292	
 -640.0000	4.001E-12	3.910E-12	1.091E+8	6.355E+7	  -20.0313	   10.7191	    2.8760	  -33.1940	
 -650.0000	4.017E-12	3.915E-12	1.074E+8	6.242E+7	  -20.0287	   10.7259	    2.8691	  -33.2141	
 -660.0000	4.056E-12	3.917E-12	1.115E+8	6.230E+7	  -20.0186	   10.7454	    2.8520	  -33.2618	
 -670.0000	4.028E-12	3.922E-12	1.109E+8	6.095E+7	  -20.0211	   10.7222	    2.8447	  -33.3035	
 -680.0000	4.044E-12	3.922E-12	1.118E+8	6.174E+7	  -20.0084	   10.6840	    2.8264	  -33.3953	
 -690.0000	4.052E-12	3.925E-12	1.140E+8	6.168E+7	  -20.0059	   10.7468	    2.8216	  -33.3698	
 -700.0000	4.072E-12	3.928E-12	1.134E+8	6.146E+7	  -20.0059	   10.7211	    2.8197	  -33.3941	
 -710.0000	4.082E-12	3.933E-12	1.148E+8	6.074E+7	  -19.9982	   10.7484	    2.7998	  -33.4477	
 -720.0000	4.090E-12	3.935E-12	1.170E+8	6.091E+7	  -19.9957	   10.7673	    2.8248	  -33.3445	
 -730.0000	4.107E-12	3.939E-12	1.176E+8	6.064E+7	  -19.9880	   10.7309	    2.8416	  -33.3089	
 -740.0000	4.114E-12	3.946E-12	1.244E+8	5.974E+7	  -19.9855	   10.7326	    2.8691	  -33.2096	
 -750.0000	4.119E-12	3.946E-12	1.254E+8	6.053E+7	  -19.9906	   10.7161	    2.8836	  -33.1692	
 -760.0000	4.123E-12	3.951E-12	1.234E+8	6.007E+7	  -19.9855	   10.7207	    2.9175	  -33.0470	
 -770.0000	4.136E-12	3.954E-12	1.269E+8	6.012E+7	  -19.9830	   10.7016	    2.9519	  -32.9400	
 -780.0000	4.114E-12	3.957E-12	1.258E+8	6.005E+7	  -19.9855	   10.6941	    2.9788	  -32.8524	
 -790.0000	4.146E-12	3.962E-12	1.320E+8	5.999E+7	  -19.9855	   10.6941	    2.9994	  -32.7820	
 -800.0000	4.143E-12	3.965E-12	1.336E+8	5.979E+7	  -19.9880	   10.7373	    2.9848	  -32.7742	
 -810.0000	4.124E-12	3.970E-12	1.342E+8	5.977E+7	  -19.9957	   10.7219	    2.9981	  -32.7674	
 -820.0000	4.156E-12	3.972E-12	1.360E+8	6.036E+7	  -19.9830	   10.7275	    2.9873	  -32.8004	
 -830.0000	4.135E-12	3.972E-12	1.377E+8	6.044E+7	  -19.9855	   10.6940	    2.9864	  -32.8265	
 -840.0000	4.132E-12	3.975E-12	1.363E+8	6.052E+7	  -19.9855	   10.7270	    2.9817	  -32.8202	
 -850.0000	4.153E-12	3.979E-12	1.372E+8	6.108E+7	  -19.9804	   10.7475	    2.9823	  -32.8041	
 -860.0000	4.173E-12	3.983E-12	1.427E+8	6.107E+7	  -19.9880	   10.7251	    2.9522	  -32.9229	
 -870.0000	4.162E-12	3.984E-12	1.446E+8	6.113E+7	  -19.9906	   10.6825	    2.9548	  -32.9431	
 -880.0000	4.157E-12	3.984E-12	1.422E+8	6.141E+7	  -19.9830	   10.6657	    2.9611	  -32.9327	
 -890.0000	4.154E-12	3.987E-12	1.416E+8	6.163E+7	  -19.9779	   10.6612	    2.9586	  -32.9446	
 -900.0000	4.158E-12	3.990E-12	1.430E+8	6.229E+7	  -19.9753	   10.7066	    2.9785	  -32.8450	
 -910.0000	4.164E-12	3.989E-12	1.467E+8	6.201E+7	  -19.9804	   10.7295	    2.9870	  -32.8001	
 -920.0000	4.182E-12	3.992E-12	1.461E+8	6.238E+7	  -19.9880	   10.7295	    3.0006	  -32.7536	
 -930.0000	4.187E-12	3.992E-12	1.509E+8	6.269E+7	  -20.0008	   10.6989	    3.0272	  -32.6841	
 -940.0000	4.191E-12	3.993E-12	1.532E+8	6.252E+7	  -20.0033	   10.7006	    3.0538	  -32.5934	
 -950.0000	4.169E-12	3.995E-12	1.508E+8	6.261E+7	  -20.0109	   10.6874	    3.0582	  -32.5876	
 -960.0000	4.192E-12	3.996E-12	1.542E+8	6.296E+7	  -20.0135	   10.6656	    3.0591	  -32.5993	
 -970.0000	4.184E-12	3.996E-12	1.516E+8	6.261E+7	  -20.0084	   10.6772	    3.0787	  -32.5258	
 -980.0000	4.176E-12	3.997E-12	1.520E+8	6.319E+7	  -20.0109	   10.6787	    3.0772	  -32.5301	
 -990.0000	4.182E-12	3.999E-12	1.542E+8	6.302E+7	  -20.0033	   10.6424	    3.0778	  -32.5527	
-1000.0000	4.181E-12	3.998E-12	1.581E+8	6.293E+7	  -20.0211	   10.6314	    3.0775	  -32.5613
