Repository: ctiley/CERN_CMS_Silicon_Sensor

# CERN_CMS_Silicon_Sensor

# Code To-Do 
- Double check Halfmoon Diode Data

# Lab To-Do
- Measure more HGCAL Diodes
- Measure rest of Unirradiated Halfmoon Diodes
- Rebond D0 Diode
- Cleanup Wires at Alibava Station
-

File: Diodes/Halfmoon/Diodes/HEP_Shared_Data/Postirrad/34254/025/1100 minutes annealed.txt
#Open Capacitance 1000Hz:4.553940E-12
#Open Capacitance 100000Hz:Not Measured
#34254_025_PSS_XX_HM_IrradSensor_AfterAlibava
#Date/Time: 5/20/2021 1:03:50 PM
#Sensor Name: 34254_025_PSS_XX_HM_IrradSensor
#Type: P
#Annealing Status: 1100 minutes
#Environment: -20C
#Tester: Eric Spencer

#Notes: Irradiated to 1.1e15 at RINSC

#Time Delay per Ramp Step (s): 0.000

#Time Delay per Measurement (s) :0.000

#Number of measurements per voltage: 0.000



Strip 	Time	RH	ChuckT	AirT	Global Current	Pinhole	Coupling Cap	Istrip_0	Istrip_1	Istrip_2	Istrip_3	Istrip_Mean	Istrip_Median	I_RBias_V-5.0
1	3704375097.634853	2.253784	-20.000000	24.172574	-1.149700E-5	-5.889081E-11	8.843800E-11	-1.653161E-7	-1.652977E-7	-1.652964E-7	-1.652920E-7	-1.653005E-7	-1.652970E-7	-1.924633E-6
2	3704375113.394398	2.263150	-20.000000	24.168075	-1.149500E-5	-5.188172E-11	8.844140E-11	-1.653161E-7	-1.652977E-7	-1.652964E-7	-1.652920E-7	-1.653005E-7	-1.652970E-7	-1.926454E-6
3	3704375128.127285	2.297633	-20.000000	24.176200	-1.150600E-5	-4.782645E-11	8.843610E-11	-1.645449E-7	-1.645651E-7	-1.645893E-7	-1.645930E-7	-1.645731E-7	-1.645772E-7	-1.929545E-6
4	3704375143.292616	2.299780	-20.000000	24.170532	-1.150800E-5	-4.276987E-11	8.843780E-11	-1.641872E-7	-1.641996E-7	-1.642032E-7	-1.642073E-7	-1.641993E-7	-1.642014E-7	-1.931433E-6
5	3704375158.357571	2.266420	-20.000000	24.160426	-1.149400E-5	-5.032970E-11	8.843700E-11	-1.642693E-7	-1.642510E-7	-1.642258E-7	-1.641953E-7	-1.642354E-7	-1.642384E-7	-1.932365E-6
6	3704375173.279264	2.396298	-20.000000	24.164231	-1.149300E-5	-4.837714E-11	8.843420E-11	-1.641242E-7	-1.641437E-7	-1.641651E-7	-1.641616E-7	-1.641486E-7	-1.641526E-7	-1.931786E-6
7	3704375188.314903	2.352945	-20.000000	24.181195	-1.151100E-5	-5.758911E-11	8.843800E-11	-1.640623E-7	-1.640795E-7	-1.641016E-7	-1.641215E-7	-1.640912E-7	-1.640906E-7	-1.930320E-6
8	3704375203.209726	2.299042	-20.000000	24.189060	-1.151200E-5	-5.308327E-11	8.843790E-11	-1.640669E-7	-1.640975E-7	-1.641234E-7	-1.641261E-7	-1.641035E-7	-1.641104E-7	-1.931870E-6
9	3704375218.572614	2.306814	-20.000000	24.171662	-1.150100E-5	-4.992920E-11	8.844030E-11	-1.637184E-7	-1.636910E-7	-1.636824E-7	-1.636815E-7	-1.636933E-7	-1.636867E-7	-1.932387E-6
10	3704375233.401970	2.349474	-20.000000	24.165260	-1.150600E-5	-5.743893E-11	8.843840E-11	-1.638642E-7	-1.638431E-7	-1.638185E-7	-1.637997E-7	-1.638314E-7	-1.638308E-7	-1.935568E-6
11	3704375248.651402	2.355584	-20.000000	24.172909	-1.150400E-5	-5.153125E-11	8.843640E-11	-1.634600E-7	-1.634529E-7	-1.634446E-7	-1.634262E-7	-1.634459E-7	-1.634488E-7	-1.939959E-6
12	3704375263.449125	2.308677	-20.000000	24.146317	-1.149300E-5	-5.032971E-11	8.843770E-11	-1.634381E-7	-1.634470E-7	-1.634483E-7	-1.634562E-7	-1.634474E-7	-1.634476E-7	-1.930540E-6
13	3704375278.790300	2.359793	-20.000000	24.162151	-1.149000E-5	-6.139411E-11	8.843940E-11	-1.632453E-7	-1.632405E-7	-1.632566E-7	-1.632834E-7	-1.632565E-7	-1.632509E-7	-1.930504E-6
14	3704375293.594581	2.345776	-20.000000	24.147327	-1.149800E-5	-5.738889E-11	8.844170E-11	-1.632399E-7	-1.632563E-7	-1.633045E-7	-1.633613E-7	-1.632905E-7	-1.632804E-7	-1.929628E-6
15	3704375308.864229	2.254668	-20.000000	24.156719	-1.150100E-5	-5.233230E-11	8.844820E-11	-1.630848E-7	-1.630494E-7	-1.630328E-7	-1.630389E-7	-1.630515E-7	-1.630441E-7	-1.929235E-6
16	3704375323.888535	2.215327	-20.000000	24.143125	-1.150700E-5	-4.967883E-11	8.844540E-11	-1.630461E-7	-1.630341E-7	-1.630168E-7	-1.630061E-7	-1.630258E-7	-1.630255E-7	-1.931804E-6
17	3704375338.845857	2.317840	-20.000000	24.150397	-1.150500E-5	-6.509884E-11	8.844540E-11	-1.628132E-7	-1.628126E-7	-1.628134E-7	-1.628133E-7	-1.628131E-7	-1.628132E-7	-1.930272E-6
18	3704375353.907373	2.353124	-20.000000	24.147683	-1.151200E-5	-5.668795E-11	8.844230E-11	-1.632114E-7	-1.631850E-7	-1.631652E-7	-1.631500E-7	-1.631779E-7	-1.631751E-7	-1.929896E-6
19	3704375369.101759	2.322329	-20.000000	24.143561	-1.150500E-5	-5.418470E-11	8.844360E-11	-1.627266E-7	-1.627331E-7	-1.627670E-7	-1.628240E-7	-1.627627E-7	-1.627500E-7	-1.933245E-6
20	3704375384.212771	2.313581	-20.000000	24.153925	-1.150400E-5	-4.932839E-11	8.844540E-11	-1.621647E-7	-1.621627E-7	-1.621576E-7	-1.621544E-7	-1.621598E-7	-1.621601E-7	-1.932619E-6
21	3704375399.041855	2.327788	-20.000000	24.131790	-1.149700E-5	-4.717559E-11	8.844760E-11	-1.621282E-7	-1.621327E-7	-1.621351E-7	-1.621363E-7	-1.621331E-7	-1.621339E-7	-1.932299E-6
22	3704375414.204558	2.325317	-20.000000	24.135260	-1.150700E-5	-4.977899E-11	8.844890E-11	-1.618095E-7	-1.618137E-7	-1.618187E-7	-1.618262E-7	-1.618170E-7	-1.618162E-7	-1.934275E-6
23	3704375429.433874	2.273295	-20.000000	24.116413	-1.149500E-5	-5.233229E-11	8.845280E-11	-1.618037E-7	-1.618178E-7	-1.618152E-7	-1.618084E-7	-1.618113E-7	-1.618118E-7	-1.934507E-6
24	3704375444.053411	2.269807	-20.000000	24.143403	-1.151000E-5	-5.583685E-11	8.845610E-11	-1.616805E-7	-1.617104E-7	-1.617034E-7	-1.616840E-7	-1.616946E-7	-1.616937E-7	-1.932186E-6
25	3704375459.323779	2.236894	-20.000000	24.133416	-1.149300E-5	-5.849031E-11	8.845270E-11	-1.615203E-7	-1.615271E-7	-1.615328E-7	-1.615266E-7	-1.615267E-7	-1.615268E-7	-1.929151E-6
26	3704375474.271705	2.318668	-20.000000	24.121725	-1.150300E-5	-4.602409E-11	8.845530E-11	-1.643798E-7	-1.643791E-7	-1.644002E-7	-1.644231E-7	-1.643956E-7	-1.643900E-7	-1.925742E-6
27	3704375489.422283	2.260984	-20.000000	24.130265	-1.149200E-5	-5.228222E-11	8.845520E-11	-1.610848E-7	-1.610701E-7	-1.610819E-7	-1.611058E-7	-1.610856E-7	-1.610833E-7	-1.927649E-6
28	3704375504.209823	2.168035	-20.000000	24.109379	-1.149500E-5	-5.017948E-11	8.846230E-11	-1.609992E-7	-1.609839E-7	-1.609807E-7	-1.609794E-7	-1.609858E-7	-1.609823E-7	-1.925586E-6
29	3704375519.213601	2.228676	-20.000000	24.100361	-1.150500E-5	-4.186867E-11	8.846120E-11	-1.607839E-7	-1.607829E-7	-1.607895E-7	-1.607842E-7	-1.607851E-7	-1.607841E-7	-1.928366E-6
30	3704375534.183943	2.299080	-20.000000	24.113917	-1.149900E-5	-4.922828E-11	8.846210E-11	-1.606844E-7	-1.607004E-7	-1.606992E-7	-1.606890E-7	-1.606933E-7	-1.606941E-7	-1.927969E-6
31	3704375549.220547	2.210476	-20.000000	24.119584	-1.149200E-5	-5.558654E-11	8.846490E-11	-1.604326E-7	-1.604419E-7	-1.604479E-7	-1.604307E-7	-1.604383E-7	-1.604373E-7	-1.927682E-6
32	3704375564.468148	2.269265	-20.000000	24.129234	-1.150200E-5	-4.722567E-11	8.846490E-11	-1.601821E-7	-1.601708E-7	-1.601676E-7	-1.601629E-7	-1.601708E-7	-1.601692E-7	-1.928626E-6
33	3704375579.852275	2.254346	-20.000000	24.108151	-1.149700E-5	-4.492268E-11	8.846690E-11	-1.600231E-7	-1.600302E-7	-1.600495E-7	-1.600637E-7	-1.600416E-7	-1.600398E-7	-1.930616E-6
34	3704375594.500176	2.287184	-20.000000	24.122436	-1.150400E-5	-5.743891E-11	8.846900E-11	-1.597910E-7	-1.598008E-7	-1.598117E-7	-1.598040E-7	-1.598019E-7	-1.598024E-7	-1.932183E-6
35	3704375609.654170	2.261609	-20.000000	24.119208	-1.150800E-5	-5.428482E-11	8.847270E-11	-1.594413E-7	-1.594348E-7	-1.594360E-7	-1.594366E-7	-1.594372E-7	-1.594363E-7	-1.930845E-6
36	3704375624.551144	2.224554	-20.000000	24.119504	-1.149100E-5	-5.493569E-11	8.847120E-11	-1.593781E-7	-1.594160E-7	-1.594834E-7	-1.595412E-7	-1.594547E-7	-1.594497E-7	-1.932372E-6
37	3704375639.475920	2.260750	-20.000000	24.131314	-1.149200E-5	-9.999963E-6	1.016720E-10	-2.290612E-7	-2.286900E-7	-2.286525E-7	-2.287093E-7	-2.287782E-7	-2.286996E-7	-1.865280E-6
38	3704375654.450695	2.305641	-20.000000	24.102621	-1.149400E-5	-5.633751E-11	8.856090E-11	-1.591855E-7	-1.591899E-7	-1.592012E-7	-1.592188E-7	-1.591989E-7	-1.591956E-7	-1.928583E-6
39	3704375669.918606	2.291592	-20.000000	24.118473	-1.150600E-5	-5.573894E-10	8.844880E-11	-2.636545E-7	-2.636832E-7	-2.635909E-7	-2.641488E-7	-2.637693E-7	-2.636688E-7	-1.827157E-6
40	3704375684.683307	2.198269	-20.000000	24.108725	-1.149500E-5	-5.093043E-11	8.854940E-11	-1.606547E-7	-1.606329E-7	-1.606147E-7	-1.606066E-7	-1.606272E-7	-1.606238E-7	-1.928418E-6
41	3704375699.717338	2.280203	-20.000000	24.118057	-1.149700E-5	-5.133100E-11	8.853870E-11	-1.589241E-7	-1.589113E-7	-1.588813E-7	-1.588773E-7	-1.588985E-7	-1.588963E-7	-1.928300E-6
42	3704375714.952183	2.297439	-20.000000	24.109042	-1.149800E-5	-5.613724E-11	8.852980E-11	-1.588162E-7	-1.588472E-7	-1.588736E-7	-1.588899E-7	-1.588567E-7	-1.588604E-7	-1.930567E-6
43	3704375729.776066	2.305120	-20.000000	24.101392	-1.149700E-5	-4.622434E-11	8.852390E-11	-1.585909E-7	-1.585852E-7	-1.585771E-7	-1.585621E-7	-1.585788E-7	-1.585811E-7	-1.929324E-6
44	3704375744.755581	2.269851	-20.000000	24.087579	-1.149700E-5	-5.543632E-11	8.851910E-11	-1.585301E-7	-1.585347E-7	-1.585309E-7	-1.585203E-7	-1.585290E-7	-1.585305E-7	-1.929816E-6
45	3704375759.847065	2.304188	-20.000000	24.113777	-1.150000E-5	-4.402148E-11	8.851570E-11	-1.582315E-7	-1.582477E-7	-1.582683E-7	-1.582902E-7	-1.582594E-7	-1.582580E-7	-1.929134E-6
46	3704375775.024097	2.256572	-20.000000	24.107556	-1.149800E-5	-4.702539E-11	8.851190E-11	-1.580326E-7	-1.580241E-7	-1.580332E-7	-1.580444E-7	-1.580336E-7	-1.580329E-7	-1.930081E-6
47	3704375790.007044	2.234110	-20.000000	24.109556	-1.149500E-5	-5.583687E-11	8.850540E-11	-1.580491E-7	-1.580617E-7	-1.580618E-7	-1.580676E-7	-1.580600E-7	-1.580617E-7	-1.929562E-6
48	3704375805.122934	2.196542	-20.000000	24.106187	-1.150000E-5	-4.782641E-11	8.850110E-11	-1.577567E-7	-1.577672E-7	-1.577874E-7	-1.578024E-7	-1.577784E-7	-1.577773E-7	-1.931913E-6
49	3704375820.098820	2.279950	-20.000000	24.115639	-1.149200E-5	-4.332058E-11	8.849950E-11	-1.574844E-7	-1.574823E-7	-1.574882E-7	-1.574844E-7	-1.574848E-7	-1.574844E-7	-1.931362E-6
50	3704375835.177281	2.312873	-20.000000	24.104364	-1.149500E-5	-4.627440E-11	8.849830E-11	-1.575625E-7	-1.575813E-7	-1.575912E-7	-1.575788E-7	-1.575785E-7	-1.575800E-7	-1.928800E-6
51	3704375850.238582	2.289873	-20.000000	24.110784	-1.150100E-5	-5.058003E-11	8.850250E-11	-1.572890E-7	-1.572735E-7	-1.572655E-7	-1.572731E-7	-1.572753E-7	-1.572733E-7	-1.927100E-6
52	3704375865.296121	2.312379	-20.000000	24.085618	-1.148800E-5	-5.453518E-11	8.849900E-11	-1.570031E-7	-1.569977E-7	-1.569975E-7	-1.570137E-7	-1.570030E-7	-1.570004E-7	-1.924713E-6
53	3704375880.397792	2.258206	-20.000000	24.076106	-1.149500E-5	-5.623738E-11	8.850250E-11	-1.570134E-7	-1.570273E-7	-1.570396E-7	-1.570344E-7	-1.570287E-7	-1.570308E-7	-1.927259E-6
54	3704375895.504293	2.284427	-20.000000	24.079694	-1.148000E-5	-5.143114E-11	8.850240E-11	-1.566313E-7	-1.566246E-7	-1.566093E-7	-1.565932E-7	-1.566146E-7	-1.566169E-7	-1.925278E-6
55	3704375910.704202	2.242106	-20.000000	24.081992	-1.148000E-5	-9.999959E-6	-3.204950E-10	-1.569277E-7	-1.568898E-7	-1.568629E-7	-1.568418E-7	-1.568806E-7	-1.568764E-7	-1.927401E-6
56	3704375925.256224	2.242839	-20.000000	24.083358	-1.145800E-5	-9.999971E-6	1.803310E-11	-1.740333E-7	-1.740013E-7	-1.739345E-7	-1.739183E-7	-1.739719E-7	-1.739679E-7	-1.914395E-6
57	3704375939.696743	2.306497	-20.000000	24.088769	-1.148000E-5	-5.383425E-11	8.860750E-11	-1.565127E-7	-1.564825E-7	-1.564697E-7	-1.564695E-7	-1.564836E-7	-1.564761E-7	-1.930127E-6
58	3704375954.698286	2.219471	-20.000000	24.069171	-1.148300E-5	-5.839018E-11	8.859830E-11	-1.563018E-7	-1.562818E-7	-1.562728E-7	-1.562702E-7	-1.562816E-7	-1.562773E-7	-1.928706E-6
59	3704375969.725711	2.230416	-20.000000	24.081397	-1.147100E-5	-4.497274E-11	8.859330E-11	-1.563129E-7	-1.563177E-7	-1.563276E-7	-1.563155E-7	-1.563184E-7	-1.563166E-7	-1.926920E-6

File: Diodes/Halfmoon/Diodes/HEP_Shared_Data/Postirrad/34254/025/20 minutes annealed.txt
#Open Capacitance 1000Hz:4.536430E-12
#Open Capacitance 100000Hz:Not Measured
#34254_025_PSS_XX_HM_IrradSensor_c
#Date/Time: 5/10/2021 4:21:14 PM
#Sensor Name: 34254_025_PSS_XX_HM_IrradSensor
#Type: P
#Annealing Status: 20 minutes
#Environment: -20C
#Tester: Eric Spencer

#Notes: 1.1e15 Irradiated at RINSC

#Time Delay per Ramp Step (s): 0.000

#Time Delay per Measurement (s) :0.000

#Number of measurements per voltage: 0.000



Strip 	Time	RH	ChuckT	AirT	Global Current	Pinhole	Coupling Cap	Istrip_0	Istrip_1	Istrip_2	Istrip_3	Istrip_Mean	Istrip_Median	I_RBias_V-5.0
1	3703522941.605109	-25.806473	-20.000000	2.571429E+38	-2.409300E-5	-4.847683E-11	8.854920E-11	-3.596729E-7	-3.666026E-7	-3.881912E-7	-4.602416E-7	-3.936771E-7	-3.773969E-7	-1.766343E-6
2	3703522957.775850	-25.806475	-20.000000	2.571429E+38	-2.409200E-5	-4.962834E-11	8.856120E-11	-3.495368E-7	-3.495296E-7	-3.495178E-7	-3.494924E-7	-3.495191E-7	-3.495237E-7	-1.772524E-6
3	3703522973.597932	-25.806480	-20.000000	2.571429E+38	-2.407200E-5	-4.847685E-11	8.855790E-11	-3.479892E-7	-3.479741E-7	-3.479768E-7	-3.480107E-7	-3.479877E-7	-3.479830E-7	-1.777007E-6
4	3703522988.688060	-25.806471	-20.000000	2.571429E+38	-2.410200E-5	-5.032922E-11	8.855720E-11	-3.472737E-7	-3.472310E-7	-3.472009E-7	-3.471816E-7	-3.472218E-7	-3.472159E-7	-1.779476E-6
5	3703523004.792271	-25.806474	-20.000000	2.571429E+38	-2.408600E-5	-5.368356E-11	8.855940E-11	-3.467228E-7	-3.467748E-7	-3.468184E-7	-3.468294E-7	-3.467863E-7	-3.467966E-7	-1.780772E-6
6	3703523020.800314	-25.806478	-20.000000	2.571429E+38	-2.408000E-5	-5.138055E-11	8.856130E-11	-3.464644E-7	-3.464106E-7	-3.464040E-7	-3.464007E-7	-3.464199E-7	-3.464073E-7	-1.780295E-6
7	3703523036.781027	-25.806467	-20.000000	2.571429E+38	-2.407200E-5	-5.213152E-11	8.856090E-11	-3.462441E-7	-3.462785E-7	-3.462893E-7	-3.462960E-7	-3.462770E-7	-3.462839E-7	-1.778808E-6
8	3703523052.634022	-25.806477	-20.000000	2.571429E+38	-2.406600E-5	-5.443448E-11	8.856090E-11	-3.460806E-7	-3.460546E-7	-3.460125E-7	-3.459633E-7	-3.460278E-7	-3.460335E-7	-1.780788E-6
9	3703523067.525352	-25.806462	-20.000000	2.571429E+38	-2.406000E-5	-5.363345E-11	8.856410E-11	-3.457134E-7	-3.456587E-7	-3.456198E-7	-3.456152E-7	-3.456518E-7	-3.456392E-7	-1.781392E-6
10	3703523082.870788	-25.806473	-20.000000	2.571429E+38	-2.402500E-5	-6.174393E-11	8.856130E-11	-3.450415E-7	-3.450129E-7	-3.449888E-7	-3.449768E-7	-3.450050E-7	-3.450008E-7	-1.785093E-6
11	3703523097.670918	-25.806478	-20.000000	2.571429E+38	-2.405600E-5	-5.002884E-11	8.855680E-11	-3.464147E-7	-3.463890E-7	-3.463659E-7	-3.463574E-7	-3.463818E-7	-3.463775E-7	-1.787920E-6
12	3703523112.653668	-25.806466	-20.000000	2.571429E+38	-2.405700E-5	-6.064246E-11	8.856440E-11	-3.459042E-7	-3.458916E-7	-3.459170E-7	-3.459191E-7	-3.459080E-7	-3.459106E-7	-1.778726E-6
13	3703523127.822237	-25.806458	-20.000000	2.571429E+38	-2.406000E-5	-5.563602E-11	8.856440E-11	-3.458800E-7	-3.458299E-7	-3.458223E-7	-3.458058E-7	-3.458345E-7	-3.458261E-7	-1.778698E-6
14	3703523142.701262	-25.806463	-20.000000	2.571429E+38	-2.405900E-5	-5.193128E-11	8.856860E-11	-3.455811E-7	-3.455894E-7	-3.455999E-7	-3.456095E-7	-3.455950E-7	-3.455946E-7	-1.778056E-6
15	3703523157.742113	-25.806477	-20.000000	2.571429E+38	-2.406000E-5	-5.919061E-11	8.857150E-11	-3.452572E-7	-3.452333E-7	-3.452339E-7	-3.452317E-7	-3.452390E-7	-3.452336E-7	-1.777903E-6
16	3703523172.853678	-25.806470	-20.000000	2.571429E+38	-2.405700E-5	-5.042932E-11	8.857470E-11	-3.449770E-7	-3.449648E-7	-3.449337E-7	-3.449090E-7	-3.449461E-7	-3.449493E-7	-1.780529E-6
17	3703523188.065909	-25.806482	-20.000000	2.571429E+38	-2.403600E-5	-5.673748E-11	8.857650E-11	-3.447499E-7	-3.447794E-7	-3.447599E-7	-3.447429E-7	-3.447580E-7	-3.447549E-7	-1.779027E-6
18	3703523202.881546	-25.806480	-20.000000	2.571429E+38	-2.406800E-5	-5.823941E-11	8.857780E-11	-3.426642E-7	-3.426838E-7	-3.426902E-7	-3.426983E-7	-3.426841E-7	-3.426870E-7	-1.781201E-6
19	3703523217.867888	-25.806466	-20.000000	2.571429E+38	-2.406200E-5	-5.433438E-11	8.857240E-11	-3.422759E-7	-3.422775E-7	-3.422820E-7	-3.422927E-7	-3.422820E-7	-3.422798E-7	-1.784301E-6
20	3703523232.950591	-25.806470	-20.000000	2.571429E+38	-2.406800E-5	-4.742548E-11	8.857740E-11	-3.434473E-7	-3.434356E-7	-3.434334E-7	-3.434434E-7	-3.434399E-7	-3.434395E-7	-1.781995E-6
21	3703523247.903221	-25.806480	-20.000000	2.571429E+38	-2.406300E-5	-5.057956E-11	8.857720E-11	-3.431508E-7	-3.431268E-7	-3.430975E-7	-3.430780E-7	-3.431133E-7	-3.431121E-7	-1.781964E-6
22	3703523262.948926	-25.806474	-20.000000	2.571429E+38	-2.406000E-5	-4.967839E-11	8.857850E-11	-3.426764E-7	-3.426738E-7	-3.426781E-7	-3.426844E-7	-3.426782E-7	-3.426772E-7	-1.784172E-6
23	3703523278.026580	-25.806474	-20.000000	2.571429E+38	-2.405500E-5	-5.343324E-11	8.858000E-11	-3.427104E-7	-3.428518E-7	-3.430651E-7	-3.433667E-7	-3.429985E-7	-3.429584E-7	-1.779817E-6
24	3703523293.249453	-25.806463	-20.000000	2.571429E+38	-2.405200E-5	-5.007897E-11	8.858250E-11	-3.546774E-7	-3.550612E-7	-3.551528E-7	-3.557061E-7	-3.551494E-7	-3.551070E-7	-1.767594E-6
25	3703523308.143463	-25.806475	-20.000000	2.571429E+38	-2.405100E-5	-5.788896E-11	8.858260E-11	-3.480083E-7	-3.473425E-7	-3.479542E-7	-3.476737E-7	-3.477447E-7	-3.478139E-7	-1.772096E-6
26	3703523323.492635	-25.806488	-20.000000	2.571429E+38	-2.405500E-5	-6.059250E-11	8.859060E-11	-3.765300E-7	-3.839517E-7	-4.088908E-7	-4.291067E-7	-3.996198E-7	-3.964213E-7	-1.778605E-6
27	3703523339.611548	-25.806476	-20.000000	2.571429E+38	-2.404100E-5	-5.413410E-11	8.858840E-11	-3.400463E-7	-3.400491E-7	-3.400602E-7	-3.400579E-7	-3.400534E-7	-3.400535E-7	-1.779518E-6
28	3703523355.661133	-25.806475	-20.000000	2.571429E+38	-2.404100E-5	-5.698780E-11	8.859380E-11	-3.406273E-7	-3.406915E-7	-3.407145E-7	-3.407118E-7	-3.406863E-7	-3.407017E-7	-1.776570E-6
29	3703523371.683011	-25.806490	-20.000000	2.571429E+38	-2.403700E-5	-5.198137E-11	8.859010E-11	-3.399114E-7	-3.399104E-7	-3.399161E-7	-3.399263E-7	-3.399161E-7	-3.399137E-7	-1.779756E-6
30	3703523387.705925	-25.806472	-20.000000	2.571429E+38	-2.403200E-5	-5.258213E-11	8.859820E-11	-4.267289E-7	-4.313014E-7	-4.333301E-7	-4.324846E-7	-4.309612E-7	-4.318930E-7	-1.664295E-6
31	3703523403.677249	-25.806473	-20.000000	2.571429E+38	-2.404300E-5	-5.108019E-11	8.859350E-11	-3.381579E-7	-3.381187E-7	-3.381037E-7	-3.381235E-7	-3.381259E-7	-3.381211E-7	-1.780835E-6
32	3703523419.657609	-25.806467	-20.000000	2.571429E+38	-2.404300E-5	-5.007891E-11	8.859520E-11	-3.378604E-7	-3.378314E-7	-3.378110E-7	-3.377964E-7	-3.378248E-7	-3.378212E-7	-1.781909E-6
33	3703523435.777947	-25.806474	-20.000000	2.571429E+38	-2.403400E-5	-6.134340E-11	8.860110E-11	-3.373979E-7	-3.374058E-7	-3.374145E-7	-3.373990E-7	-3.374043E-7	-3.374024E-7	-1.783933E-6
34	3703523451.767173	-25.806484	-20.000000	2.571429E+38	-2.403400E-5	-5.243196E-11	8.859620E-11	-3.374004E-7	-3.373833E-7	-3.373635E-7	-3.373535E-7	-3.373752E-7	-3.373734E-7	-1.785407E-6
35	3703523467.669002	-25.806483	-20.000000	2.571429E+38	-2.400500E-5	-5.057956E-11	8.860390E-11	-3.365620E-7	-3.365463E-7	-3.365604E-7	-3.365763E-7	-3.365613E-7	-3.365612E-7	-1.784497E-6
36	3703523482.573696	-25.806484	-20.000000	2.571429E+38	-2.402600E-5	-6.094292E-11	8.860050E-11	-3.361350E-7	-3.361319E-7	-3.361321E-7	-3.361432E-7	-3.361355E-7	-3.361335E-7	-1.786391E-6
37	3703523497.587258	-25.806467	-20.000000	2.571429E+38	-2.402300E-5	-5.313286E-11	8.860000E-11	-3.387668E-7	-3.387626E-7	-3.387648E-7	-3.387716E-7	-3.387664E-7	-3.387658E-7	-1.782156E-6
38	3703523513.049251	-25.806464	-20.000000	2.571429E+38	-2.402300E-5	-5.133051E-11	8.860560E-11	-3.356895E-7	-3.356927E-7	-3.357040E-7	-3.357106E-7	-3.356992E-7	-3.356984E-7	-1.782728E-6
39	3703523528.654236	-25.806465	-20.000000	2.571429E+38	-2.402000E-5	-5.343325E-11	8.860420E-11	-3.353883E-7	-3.353858E-7	-3.353911E-7	-3.354090E-7	-3.353936E-7	-3.353897E-7	-1.783270E-6
40	3703523543.965302	-25.806476	-20.000000	2.571429E+38	-2.402300E-5	-5.924071E-11	8.861330E-11	-3.362419E-7	-3.362290E-7	-3.361887E-7	-3.361726E-7	-3.362080E-7	-3.362088E-7	-1.783530E-6
41	3703523560.078858	-25.806460	-20.000000	2.571429E+38	-2.401600E-5	-5.718806E-11	8.861380E-11	-3.356748E-7	-3.356518E-7	-3.356301E-7	-3.356266E-7	-3.356458E-7	-3.356410E-7	-1.782212E-6
42	3703523575.747845	-25.806470	-20.000000	2.571429E+38	-2.402100E-5	-5.087993E-11	8.862770E-11	-4.571696E-7	-4.597427E-7	-4.590191E-7	-4.537315E-7	-4.574157E-7	-4.580943E-7	-1.658593E-6
43	3703523591.182827	-25.806458	-20.000000	2.571429E+38	-2.401500E-5	-5.633696E-11	8.862830E-11	-3.340451E-7	-3.340140E-7	-3.340081E-7	-3.340144E-7	-3.340204E-7	-3.340142E-7	-1.784793E-6
44	3703523606.943553	-25.806465	-20.000000	2.571429E+38	-2.400200E-5	-6.054239E-11	8.861880E-11	-3.336392E-7	-3.336196E-7	-3.336376E-7	-3.336549E-7	-3.336378E-7	-3.336384E-7	-1.785421E-6
45	3703523622.409188	-25.806468	-20.000000	2.571429E+38	-2.402100E-5	-6.214439E-11	8.861730E-11	-3.332699E-7	-3.332771E-7	-3.332659E-7	-3.332496E-7	-3.332656E-7	-3.332679E-7	-1.784881E-6
46	3703523637.983083	-25.806480	-20.000000	2.571429E+38	-2.399500E-5	-5.543579E-11	8.862100E-11	-3.331218E-7	-3.331396E-7	-3.331939E-7	-3.332059E-7	-3.331653E-7	-3.331668E-7	-1.785904E-6
47	3703523652.883818	-25.806477	-20.000000	2.571429E+38	-2.402200E-5	-4.822654E-11	8.862190E-11	-3.328043E-7	-3.327912E-7	-3.328077E-7	-3.328394E-7	-3.328107E-7	-3.328060E-7	-1.785607E-6
48	3703523667.754331	-25.806471	-20.000000	2.571429E+38	-2.401800E-5	-6.039217E-11	8.862230E-11	-3.325957E-7	-3.325806E-7	-3.325889E-7	-3.326059E-7	-3.325928E-7	-3.325923E-7	-1.787951E-6
49	3703523682.841472	-25.806465	-20.000000	2.571429E+38	-2.402100E-5	-5.248201E-11	8.862300E-11	-3.323521E-7	-3.323779E-7	-3.323968E-7	-3.323729E-7	-3.323749E-7	-3.323754E-7	-1.787394E-6
50	3703523697.781597	-25.806463	-20.000000	2.571429E+38	-2.402100E-5	-5.103012E-11	8.862700E-11	-3.320284E-7	-3.320371E-7	-3.320250E-7	-3.320194E-7	-3.320275E-7	-3.320267E-7	-1.784992E-6
51	3703523712.879914	-25.806478	-20.000000	2.571429E+38	-2.401800E-5	-5.388383E-11	8.863220E-11	-3.343212E-7	-3.343691E-7	-3.343986E-7	-3.344354E-7	-3.343811E-7	-3.343838E-7	-1.780182E-6
52	3703523727.882913	-25.806478	-20.000000	2.571429E+38	-2.402300E-5	-5.388380E-11	8.864010E-11	-3.327872E-7	-3.327727E-7	-3.327485E-7	-3.326740E-7	-3.327456E-7	-3.327606E-7	-1.779800E-6
53	3703523742.971810	-25.806483	-20.000000	2.571429E+38	-2.401900E-5	-6.174394E-11	8.863540E-11	-3.335342E-7	-3.335353E-7	-3.335554E-7	-3.335565E-7	-3.335454E-7	-3.335454E-7	-1.781293E-6
54	3703523758.022162	-25.806469	-20.000000	2.571429E+38	-2.401400E-5	-5.889025E-11	8.864660E-11	-3.565313E-7	-3.579919E-7	-3.590061E-7	-3.616989E-7	-3.588071E-7	-3.584990E-7	-1.748894E-6
55	3703523773.119349	-25.806470	-20.000000	2.571429E+38	-2.400900E-5	-5.703787E-11	8.864340E-11	-3.707298E-7	-4.007901E-7	-3.335399E-7	-3.338651E-7	-3.597312E-7	-3.522975E-7	-1.777817E-6
56	3703523788.105168	-25.806482	-20.000000	2.571429E+38	-2.401100E-5	-5.628691E-11	8.864750E-11	-3.300933E-7	-3.300738E-7	-3.300406E-7	-3.300077E-7	-3.300539E-7	-3.300572E-7	-1.787433E-6
57	3703523803.207438	-25.806477	-20.000000	2.571429E+38	-2.400700E-5	-5.128046E-11	8.864780E-11	-3.301217E-7	-3.301508E-7	-3.301666E-7	-3.302032E-7	-3.301606E-7	-3.301587E-7	-1.787296E-6
58	3703523818.274586	-25.806478	-20.000000	2.571429E+38	-2.399700E-5	-5.628690E-11	8.865170E-11	-3.301253E-7	-3.300856E-7	-3.300719E-7	-3.300674E-7	-3.300875E-7	-3.300788E-7	-1.785837E-6
59	3703523833.336581	-25.806480	-20.000000	2.571429E+38	-2.399600E-5	-5.353334E-11	8.865000E-11	-3.314738E-7	-3.314383E-7	-3.314098E-7	-3.314068E-7	-3.314322E-7	-3.314241E-7	-1.782579E-6

File: Diodes/Halfmoon/Diodes/HEP_Shared_Data/Postirrad/34254/025/CV_1100 minutes annealed.txt
34254_025_PSS_XX_HM_IrradSensor
Date/Time: 5/20/2021 11:43:26 AM
Sensor Name: 34254_025_PSS_XX_HM_IrradSensor
Type: P
Annealing Status: 1100 minutes
Environment: -20C
Tester: Eric Spencer
Notes: Irradiated to 1.1e15 at RINSC

Time Delay per Ramp Step (s): 1.000

CV Time Delay per Measurement (s) :0.500

AC Voltage (V): 0.500

Current Number of measurements per voltage: 4.000

IV Time Delay per Measurement (s) :0.500


BiasVoltage	LCR_Cp_freq1	LCR_G_freq1	Temperature	Air_Temp	Humidity	Dewpoint	
  -10.0000	2.011E-10	1.861E-6	  -20.0000	   25.4780	    1.8076	    0.0000	
  -20.0000	2.083E-10	1.499E-6	  -20.0000	   25.4780	    1.8076	    0.0000	
  -30.0000	2.044E-10	1.269E-6	  -20.0000	   25.4780	    1.8076	    0.0000	
  -40.0000	1.981E-10	1.097E-6	  -20.0000	   25.4780	    1.8076	    0.0000	
  -50.0000	1.908E-10	9.740E-7	  -20.0000	   25.4780	    1.8076	    0.0000	
  -60.0000	1.833E-10	8.651E-7	  -20.0000	   25.4780	    1.8076	    0.0000	
  -70.0000	1.774E-10	7.858E-7	  -20.0000	   25.4780	    1.8076	    0.0000	
  -80.0000	1.704E-10	7.171E-7	  -20.0000	   25.4780	    1.8076	    0.0000	
  -90.0000	1.650E-10	6.596E-7	  -20.0000	   25.4780	    1.8076	    0.0000	
 -100.0000	1.593E-10	6.065E-7	  -20.0000	   25.4780	    1.8076	    0.0000	
 -110.0000	1.541E-10	5.620E-7	  -20.0000	   25.4780	    1.8076	    0.0000	
 -120.0000	1.494E-10	5.227E-7	  -20.0000	   25.4780	    1.8076	    0.0000	
 -130.0000	1.462E-10	4.899E-7	  -20.0000	   25.4780	    1.8076	    0.0000	
 -140.0000	1.424E-10	4.589E-7	  -20.0000	   25.4780	    1.8076	    0.0000	
 -150.0000	1.400E-10	4.311E-7	  -20.0000	   25.4780	    1.8076	    0.0000	
 -160.0000	1.375E-10	4.075E-7	  -20.0000	   25.4780	    1.8076	    0.0000	
 -170.0000	1.353E-10	3.848E-7	  -20.0000	   25.4780	    1.8076	    0.0000	
 -180.0000	1.321E-10	3.722E-7	  -20.0000	   25.4780	    1.8076	    0.0000	
 -190.0000	1.308E-10	3.563E-7	  -20.0000	   25.4780	    1.8076	    0.0000	
 -200.0000	1.291E-10	3.416E-7	  -20.0000	   25.4780	    1.8076	    0.0000	
 -210.0000	1.268E-10	3.327E-7	  -20.0000	   25.4780	    1.8076	    0.0000	
 -220.0000	1.261E-10	3.226E-7	  -20.0000	   25.4780	    1.8076	    0.0000	
 -230.0000	1.241E-10	3.099E-7	  -20.0000	   25.4780	    1.8076	    0.0000	
 -240.0000	1.225E-10	3.011E-7	  -20.0000	   25.4780	    1.8076	    0.0000	
 -250.0000	1.212E-10	2.935E-7	  -20.0000	   25.4780	    1.8076	    0.0000	
 -260.0000	1.197E-10	2.896E-7	  -20.0000	   25.4780	    1.8076	    0.0000	
 -270.0000	1.187E-10	2.802E-7	  -20.0000	   25.4780	    1.8076	    0.0000	
 -280.0000	1.172E-10	2.683E-7	  -20.0000	   25.4780	    1.8076	    0.0000	
 -290.0000	1.160E-10	2.647E-7	  -20.0000	   25.4780	    1.8076	    0.0000	
 -300.0000	1.147E-10	2.647E-7	  -20.0000	   25.4780	    1.8076	    0.0000	
 -310.0000	1.129E-10	2.538E-7	  -20.0000	   25.4780	    1.8076	    0.0000	
 -320.0000	1.122E-10	2.531E-7	  -20.0000	   25.4780	    1.8076	    0.0000	
 -330.0000	1.105E-10	2.444E-7	  -20.0000	   25.4780	    1.8076	    0.0000	
 -340.0000	1.092E-10	2.428E-7	  -20.0000	   25.4780	    1.8076	    0.0000	
 -350.0000	1.079E-10	2.324E-7	  -20.0000	   25.4780	    1.8076	    0.0000	
 -360.0000	1.076E-10	2.342E-7	  -20.0000	   25.4780	    1.8076	    0.0000	
 -370.0000	1.067E-10	2.309E-7	  -20.0000	   25.4780	    1.8076	    0.0000	
 -380.0000	1.060E-10	2.292E-7	  -20.0000	   25.4780	    1.8076	    0.0000	
 -390.0000	1.046E-10	2.264E-7	  -20.0000	   25.4780	    1.8076	    0.0000	
 -400.0000	1.040E-10	2.234E-7	  -20.0000	   25.4780	    1.8076	    0.0000	
 -410.0000	1.025E-10	2.208E-7	  -20.0000	   25.4780	    1.8076	    0.0000	
 -420.0000	1.023E-10	2.133E-7	  -20.0000	   25.4780	    1.8076	    0.0000	
 -430.0000	1.019E-10	2.061E-7	  -20.0000	   25.4780	    1.8076	    0.0000	
 -440.0000	1.009E-10	2.044E-7	  -20.0000	   25.4780	    1.8076	    0.0000	
 -450.0000	9.878E-11	2.076E-7	  -20.0000	   25.4780	    1.8076	    0.0000	
 -460.0000	9.850E-11	2.007E-7	  -20.0000	   25.4780	    1.8076	    0.0000	
 -470.0000	9.689E-11	1.958E-7	  -20.0000	   25.4780	    1.8076	    0.0000	
 -480.0000	9.582E-11	2.003E-7	  -20.0000	   25.4780	    1.8076	    0.0000	
 -490.0000	9.530E-11	1.897E-7	  -20.0000	   25.4780	    1.8076	    0.0000	
 -500.0000	9.576E-11	1.922E-7	  -20.0000	   25.4780	    1.8076	    0.0000	
 -510.0000	9.380E-11	1.903E-7	  -20.0000	   25.4780	    1.8076	    0.0000	
 -520.0000	9.317E-11	1.809E-7	  -20.0000	   25.4780	    1.8076	    0.0000	
 -530.0000	9.191E-11	1.831E-7	  -20.0000	   25.4780	    1.8076	    0.0000	
 -540.0000	9.110E-11	1.754E-7	  -20.0000	   25.4780	    1.8076	    0.0000	
 -550.0000	9.093E-11	1.787E-7	  -20.0000	   25.4780	    1.8076	    0.0000	
 -560.0000	8.881E-11	1.749E-7	  -20.0000	   25.4780	    1.8076	    0.0000	
 -570.0000	8.978E-11	1.674E-7	  -20.0000	   25.4780	    1.8076	    0.0000	
 -580.0000	8.845E-11	1.721E-7	  -20.0000	   25.4780	    1.8076	    0.0000	
 -590.0000	8.656E-11	1.699E-7	  -20.0000	   25.4780	    1.8076	    0.0000	
 -600.0000	8.583E-11	1.602E-7	  -20.0000	   25.4780	    1.8076	    0.0000	
 -610.0000	8.588E-11	1.642E-7	  -20.0000	   25.4780	    1.8076	    0.0000	
 -620.0000	8.493E-11	1.560E-7	  -20.0000	   25.4780	    1.8076	    0.0000	
 -630.0000	8.457E-11	1.644E-7	  -20.0000	   25.4780	    1.8076	    0.0000	
 -640.0000	8.313E-11	1.530E-7	  -20.0000	   25.4780	    1.8076	    0.0000	
 -650.0000	8.200E-11	1.554E-7	  -20.0000	   25.4780	    1.8076	    0.0000	
 -660.0000	8.341E-11	1.501E-7	  -20.0000	   25.4780	    1.8076	    0.0000	
 -670.0000	8.156E-11	1.454E-7	  -20.0000	   25.4780	    1.8076	    0.0000	
 -680.0000	8.095E-11	1.474E-7	  -20.0000	   25.4780	    1.8076	    0.0000	
 -690.0000	8.012E-11	1.318E-7	  -20.0000	   25.4780	    1.8076	    0.0000	
 -700.0000	7.941E-11	1.328E-7	  -20.0000	   25.4780	    1.8076	    0.0000	
 -710.0000	7.861E-11	1.284E-7	  -20.0000	   25.4780	    1.8076	    0.0000	
 -720.0000	7.875E-11	1.265E-7	  -20.0000	   25.4780	    1.8076	    0.0000	
 -730.0000	7.776E-11	1.281E-7	  -20.0000	   25.4780	    1.8076	    0.0000	
 -740.0000	7.673E-11	1.274E-7	  -20.0000	   25.4780	    1.8076	    0.0000	
 -750.0000	7.549E-11	1.267E-7	  -20.0000	   25.4780	    1.8076	    0.0000	
 -760.0000	7.538E-11	1.134E-7	  -20.0000	   25.4780	    1.8076	    0.0000	
 -770.0000	7.580E-11	1.228E-7	  -20.0000	   25.4780	    1.8076	    0.0000	
 -780.0000	7.379E-11	1.119E-7	  -20.0000	   25.4780	    1.8076	    0.0000	
 -790.0000	7.301E-11	1.138E-7	  -20.0000	   25.4780	    1.8076	    0.0000	
 -800.0000	7.222E-11	1.018E-7	  -20.0000	   25.4780	    1.8076	    0.0000	
 -810.0000	7.008E-11	1.112E-7	  -20.0000	   25.4780	    1.8076	    0.0000	
 -820.0000	7.176E-11	1.090E-7	  -20.0000	   25.4780	    1.8076	    0.0000	
 -830.0000	7.063E-11	1.159E-7	  -20.0000	   25.4780	    1.8076	    0.0000	
 -840.0000	7.056E-11	1.135E-7	  -20.0000	   25.4780	    1.8076	    0.0000	
 -850.0000	7.158E-11	1.151E-7	  -20.0000	   25.4780	    1.8076	    0.0000	
 -860.0000	6.853E-11	1.114E-7	  -20.0000	   25.4780	    1.8076	    0.0000	
 -870.0000	6.798E-11	9.665E-8	  -20.0000	   25.4780	    1.8076	    0.0000	
 -880.0000	6.542E-11	1.122E-7	  -20.0000	   25.4780	    1.8076	    0.0000	
 -890.0000	6.766E-11	1.049E-7	  -20.0000	   25.4780	    1.8076	    0.0000	
 -900.0000	6.650E-11	8.587E-8	  -20.0000	   25.4780	    1.8076	    0.0000	
 -910.0000	6.655E-11	8.778E-8	  -20.0000	   25.4780	    1.8076	    0.0000	
 -920.0000	6.615E-11	9.314E-8	  -20.0000	   25.4780	    1.8076	    0.0000	
 -930.0000	6.583E-11	8.121E-8	  -20.0000	   25.4780	    1.8076	    0.0000	
 -940.0000	6.385E-11	8.368E-8	  -20.0000	   25.4780	    1.8076	    0.0000	
 -950.0000	6.426E-11	8.832E-8	  -20.0000	   25.4780	    1.8076	    0.0000	
 -960.0000	6.338E-11	8.728E-8	  -20.0000	   25.4780	    1.8076	    0.0000	
 -970.0000	6.418E-11	8.450E-8	  -20.0000	   25.4780	    1.8076	    0.0000	
 -980.0000	6.362E-11	7.563E-8	  -20.0000	   25.4780	    1.8076	    0.0000	
 -990.0000	6.110E-11	9.087E-8	  -20.0000	   25.4780	    1.8076	    0.0000	
-1000.0000	6.143E-11	8.822E-8	  -20.0000	   25.4780	    1.8076	    0.0000

File: Diodes/Halfmoon/Diodes/HEP_Shared_Data/Postirrad/34254/025/CV_20 minutes annealed.txt
34254_025_PSS_XX_HM_IrradSensor
Date/Time: 5/10/2021 4:06:37 PM
Sensor Name: 34254_025_PSS_XX_HM_IrradSensor
Type: P
Annealing Status: 20 minutes
Environment: -20C
Tester: 
Notes: 1.1e15 Irradiated at RINSC

Time Delay per Ramp Step (s): 0.500

CV Time Delay per Measurement (s) :0.500

AC Voltage (V): 0.500

Current Number of measurements per voltage: 4.000

IV Time Delay per Measurement (s) :0.500


BiasVoltage	LCR_Cp_freq1	LCR_G_freq1	Temperature	Air_Temp	Humidity	Dewpoint	
   -5.0000	1.468E-10	2.037E-6	  -20.0000	257142857142857132000000000000000000000.0000	  -25.8065	    0.0000	
  -10.0000	1.609E-10	1.743E-6	  -20.0000	257142857142857132000000000000000000000.0000	  -25.8065	    0.0000	
  -15.0000	1.661E-10	1.556E-6	  -20.0000	257142857142857132000000000000000000000.0000	  -25.8065	    0.0000	
  -20.0000	1.675E-10	1.420E-6	  -20.0000	257142857142857132000000000000000000000.0000	  -25.8065	    0.0000	
  -25.0000	1.673E-10	1.316E-6	  -20.0000	257142857142857132000000000000000000000.0000	  -25.8065	    0.0000	
  -30.0000	1.663E-10	1.223E-6	  -20.0000	257142857142857132000000000000000000000.0000	  -25.8065	    0.0000	
  -35.0000	1.646E-10	1.149E-6	  -20.0000	257142857142857132000000000000000000000.0000	  -25.8065	    0.0000	
  -40.0000	1.631E-10	1.083E-6	  -20.0000	257142857142857132000000000000000000000.0000	  -25.8065	    0.0000	
  -45.0000	1.606E-10	1.025E-6	  -20.0000	257142857142857132000000000000000000000.0000	  -25.8065	    0.0000	
  -50.0000	1.591E-10	9.727E-7	  -20.0000	257142857142857132000000000000000000000.0000	  -25.8065	    0.0000	
  -55.0000	1.558E-10	9.329E-7	  -20.0000	257142857142857132000000000000000000000.0000	  -25.8065	    0.0000	
  -60.0000	1.543E-10	8.858E-7	  -20.0000	257142857142857132000000000000000000000.0000	  -25.8065	    0.0000	
  -65.0000	1.523E-10	8.493E-7	  -20.0000	257142857142857132000000000000000000000.0000	  -25.8065	    0.0000	
  -70.0000	1.507E-10	8.184E-7	  -20.0000	257142857142857132000000000000000000000.0000	  -25.8065	    0.0000	
  -75.0000	1.478E-10	7.898E-7	  -20.0000	257142857142857132000000000000000000000.0000	  -25.8065	    0.0000	
  -80.0000	1.466E-10	7.590E-7	  -20.0000	257142857142857132000000000000000000000.0000	  -25.8065	    0.0000	
  -85.0000	1.436E-10	7.333E-7	  -20.0000	257142857142857132000000000000000000000.0000	  -25.8065	    0.0000	
  -90.0000	1.419E-10	7.107E-7	  -20.0000	257142857142857132000000000000000000000.0000	  -25.8065	    0.0000	
  -95.0000	1.401E-10	6.921E-7	  -20.0000	257142857142857132000000000000000000000.0000	  -25.8065	    0.0000	
 -100.0000	1.384E-10	6.675E-7	  -20.0000	257142857142857132000000000000000000000.0000	  -25.8065	    0.0000	
 -105.0000	1.369E-10	6.508E-7	  -20.0000	257142857142857132000000000000000000000.0000	  -25.8065	    0.0000	
 -110.0000	1.352E-10	6.309E-7	  -20.0000	257142857142857132000000000000000000000.0000	  -25.8065	    0.0000	
 -115.0000	1.342E-10	6.180E-7	  -20.0000	257142857142857132000000000000000000000.0000	  -25.8065	    0.0000	
 -120.0000	1.317E-10	6.032E-7	  -20.0000	257142857142857132000000000000000000000.0000	  -25.8065	    0.0000	
 -125.0000	1.298E-10	5.885E-7	  -20.0000	257142857142857132000000000000000000000.0000	  -25.8065	    0.0000	
 -130.0000	1.288E-10	5.736E-7	  -20.0000	257142857142857132000000000000000000000.0000	  -25.8065	    0.0000	
 -135.0000	1.274E-10	5.540E-7	  -20.0000	257142857142857132000000000000000000000.0000	  -25.8065	    0.0000	
 -140.0000	1.262E-10	5.499E-7	  -20.0000	257142857142857132000000000000000000000.0000	  -25.8065	    0.0000	
 -145.0000	1.244E-10	5.362E-7	  -20.0000	257142857142857132000000000000000000000.0000	  -25.8065	    0.0000	
 -150.0000	1.228E-10	5.212E-7	  -20.0000	257142857142857132000000000000000000000.0000	  -25.8065	    0.0000	
 -155.0000	1.221E-10	5.128E-7	  -20.0000	257142857142857132000000000000000000000.0000	  -25.8065	    0.0000	
 -160.0000	1.208E-10	5.053E-7	  -20.0000	257142857142857132000000000000000000000.0000	  -25.8065	    0.0000	
 -165.0000	1.199E-10	4.956E-7	  -20.0000	257142857142857132000000000000000000000.0000	  -25.8065	    0.0000	
 -170.0000	1.190E-10	4.885E-7	  -20.0000	257142857142857132000000000000000000000.0000	  -25.8065	    0.0000	
 -175.0000	1.174E-10	4.793E-7	  -20.0000	257142857142857132000000000000000000000.0000	  -25.8065	    0.0000	
 -180.0000	1.167E-10	4.700E-7	  -20.0000	257142857142857132000000000000000000000.0000	  -25.8065	    0.0000	
 -185.0000	1.163E-10	4.545E-7	  -20.0000	257142857142857132000000000000000000000.0000	  -25.8065	    0.0000	
 -190.0000	1.155E-10	4.460E-7	  -20.0000	257142857142857132000000000000000000000.0000	  -25.8065	    0.0000	
 -195.0000	1.137E-10	4.402E-7	  -20.0000	257142857142857132000000000000000000000.0000	  -25.8065	    0.0000	
 -200.0000	1.132E-10	4.308E-7	  -20.0000	257142857142857132000000000000000000000.0000	  -25.8065	    0.0000	
 -205.0000	1.124E-10	4.286E-7	  -20.0000	257142857142857132000000000000000000000.0000	  -25.8065	    0.0000	
 -210.0000	1.099E-10	4.217E-7	  -20.0000	257142857142857132000000000000000000000.0000	  -25.8065	    0.0000	
 -215.0000	1.094E-10	4.168E-7	  -20.0000	257142857142857132000000000000000000000.0000	  -25.8065	    0.0000	
 -220.0000	1.089E-10	4.114E-7	  -20.0000	257142857142857132000000000000000000000.0000	  -25.8065	    0.0000	
 -225.0000	1.086E-10	4.070E-7	  -20.0000	257142857142857132000000000000000000000.0000	  -25.8065	    0.0000	
 -230.0000	1.078E-10	4.005E-7	  -20.0000	257142857142857132000000000000000000000.0000	  -25.8065	    0.0000	
 -235.0000	1.069E-10	3.902E-7	  -20.0000	257142857142857132000000000000000000000.0000	  -25.8065	    0.0000	
 -240.0000	1.061E-10	3.792E-7	  -20.0000	257142857142857132000000000000000000000.0000	  -25.8065	    0.0000	
 -245.0000	1.052E-10	3.754E-7	  -20.0000	257142857142857132000000000000000000000.0000	  -25.8065	    0.0000	
 -250.0000	1.055E-10	3.720E-7	  -20.0000	257142857142857132000000000000000000000.0000	  -25.8065	    0.0000	
 -255.0000	1.044E-10	3.725E-7	  -20.0000	257142857142857132000000000000000000000.0000	  -25.8065	    0.0000	
 -260.0000	1.038E-10	3.620E-7	  -20.0000	257142857142857132000000000000000000000.0000	  -25.8065	    0.0000	
 -265.0000	1.040E-10	3.547E-7	  -20.0000	257142857142857132000000000000000000000.0000	  -25.8065	    0.0000	
 -270.0000	1.020E-10	3.591E-7	  -20.0000	257142857142857132000000000000000000000.0000	  -25.8065	    0.0000	
 -275.0000	1.020E-10	3.465E-7	  -20.0000	257142857142857132000000000000000000000.0000	  -25.8065	    0.0000	
 -280.0000	1.019E-10	3.513E-7	  -20.0000	257142857142857132000000000000000000000.0000	  -25.8065	    0.0000	
 -285.0000	9.894E-11	3.402E-7	  -20.0000	257142857142857132000000000000000000000.0000	  -25.8065	    0.0000	
 -290.0000	1.000E-10	3.421E-7	  -20.0000	257142857142857132000000000000000000000.0000	  -25.8065	    0.0000	
 -295.0000	9.890E-11	3.318E-7	  -20.0000	257142857142857132000000000000000000000.0000	  -25.8065	    0.0000	
 -300.0000	9.778E-11	3.227E-7	  -20.0000	257142857142857132000000000000000000000.0000	  -25.8065	    0.0000	
 -305.0000	9.710E-11	3.288E-7	  -20.0000	257142857142857132000000000000000000000.0000	  -25.8065	    0.0000	
 -310.0000	9.722E-11	3.268E-7	  -20.0000	257142857142857132000000000000000000000.0000	  -25.8065	    0.0000	
 -315.0000	9.543E-11	3.099E-7	  -20.0000	257142857142857132000000000000000000000.0000	  -25.8065	    0.0000	
 -320.0000	9.602E-11	3.193E-7	  -20.0000	257142857142857132000000000000000000000.0000	  -25.8065	    0.0000	
 -325.0000	9.490E-11	3.072E-7	  -20.0000	257142857142857132000000000000000000000.0000	  -25.8065	    0.0000	
 -330.0000	9.498E-11	3.138E-7	  -20.0000	257142857142857132000000000000000000000.0000	  -25.8065	    0.0000	
 -335.0000	9.423E-11	3.047E-7	  -20.0000	257142857142857132000000000000000000000.0000	  -25.8065	    0.0000	
 -340.0000	9.317E-11	3.058E-7	  -20.0000	257142857142857132000000000000000000000.0000	  -25.8065	    0.0000	
 -345.0000	9.243E-11	3.026E-7	  -20.0000	257142857142857132000000000000000000000.0000	  -25.8065	    0.0000	
 -350.0000	9.244E-11	3.022E-7	  -20.0000	257142857142857132000000000000000000000.0000	  -25.8065	    0.0000	
 -355.0000	9.037E-11	3.011E-7	  -20.0000	257142857142857132000000000000000000000.0000	  -25.8065	    0.0000	
 -360.0000	9.076E-11	2.992E-7	  -20.0000	257142857142857132000000000000000000000.0000	  -25.8065	    0.0000	
 -365.0000	9.107E-11	2.906E-7	  -20.0000	257142857142857132000000000000000000000.0000	  -25.8065	    0.0000	
 -370.0000	9.038E-11	2.844E-7	  -20.0000	257142857142857132000000000000000000000.0000	  -25.8065	    0.0000	
 -375.0000	8.822E-11	2.768E-7	  -20.0000	257142857142857132000000000000000000000.0000	  -25.8065	    0.0000	
 -380.0000	8.851E-11	2.780E-7	  -20.0000	257142857142857132000000000000000000000.0000	  -25.8065	    0.0000	
 -385.0000	8.732E-11	2.823E-7	  -20.0000	257142857142857132000000000000000000000.0000	  -25.8065	    0.0000	
 -390.0000	8.812E-11	2.745E-7	  -20.0000	257142857142857132000000000000000000000.0000	  -25.8065	    0.0000	
 -395.0000	8.641E-11	2.774E-7	  -20.0000	257142857142857132000000000000000000000.0000	  -25.8065	    0.0000	
 -400.0000	8.534E-11	2.598E-7	  -20.0000	257142857142857132000000000000000000000.0000	  -25.8065	    0.0000	
 -410.0000	8.557E-11	2.626E-7	  -20.0000	257142857142857132000000000000000000000.0000	  -25.8065	    0.0000	
 -420.0000	8.308E-11	2.568E-7	  -20.0000	257142857142857132000000000000000000000.0000	  -25.8065	    0.0000	
 -430.0000	8.294E-11	2.599E-7	  -20.0000	257142857142857132000000000000000000000.0000	  -25.8065	    0.0000	
 -440.0000	8.161E-11	2.541E-7	  -20.0000	257142857142857132000000000000000000000.0000	  -25.8065	    0.0000	
 -450.0000	8.068E-11	2.408E-7	  -20.0000	257142857142857132000000000000000000000.0000	  -25.8065	    0.0000	
 -460.0000	8.022E-11	2.388E-7	  -20.0000	257142857142857132000000000000000000000.0000	  -25.8065	    0.0000	
 -470.0000	7.783E-11	2.285E-7	  -20.0000	257142857142857132000000000000000000000.0000	  -25.8065	    0.0000	
 -480.0000	7.970E-11	2.197E-7	  -20.0000	257142857142857132000000000000000000000.0000	  -25.8065	    0.0000	
 -490.0000	7.847E-11	2.085E-7	  -20.0000	257142857142857132000000000000000000000.0000	  -25.8065	    0.0000	
 -500.0000	7.659E-11	2.133E-7	  -20.0000	257142857142857132000000000000000000000.0000	  -25.8065	    0.0000	
 -510.0000	7.388E-11	2.102E-7	  -20.0000	257142857142857132000000000000000000000.0000	  -25.8065	    0.0000	
 -520.0000	7.190E-11	2.138E-7	  -20.0000	257142857142857132000000000000000000000.0000	  -25.8065	    0.0000	
 -530.0000	7.392E-11	1.997E-7	  -20.0000	257142857142857132000000000000000000000.0000	  -25.8065	    0.0000	
 -540.0000	7.068E-11	1.995E-7	  -20.0000	257142857142857132000000000000000000000.0000	  -25.8065	    0.0000	
 -550.0000	7.066E-11	1.893E-7	  -20.0000	257142857142857132000000000000000000000.0000	  -25.8065	    0.0000	
 -560.0000	6.956E-11	1.927E-7	  -20.0000	257142857142857132000000000000000000000.0000	  -25.8065	    0.0000	
 -570.0000	6.822E-11	1.742E-7	  -20.0000	257142857142857132000000000000000000000.0000	  -25.8065	    0.0000	
 -580.0000	6.802E-11	1.803E-7	  -20.0000	257142857142857132000000000000000000000.0000	  -25.8065	    0.0000	
 -590.0000	6.666E-11	1.754E-7	  -20.0000	257142857142857132000000000000000000000.0000	  -25.8065	    0.0000	
 -600.0000	6.731E-11	1.689E-7	  -20.0000	257142857142857132000000000000000000000.0000	  -25.8065	    0.0000	
 -610.0000	6.467E-11	1.653E-7	  -20.0000	257142857142857132000000000000000000000.0000	  -25.8065	    0.0000	
 -620.0000	6.488E-11	1.569E-7	  -20.0000	257142857142857132000000000000000000000.0000	  -25.8065	    0.0000	
 -630.0000	6.401E-11	1.574E-7	  -20.0000	257142857142857132000000000000000000000.0000	  -25.8065	    0.0000	
 -640.0000	6.488E-11	1.590E-7	  -20.0000	257142857142857132000000000000000000000.0000	  -25.8065	    0.0000	
 -650.0000	6.407E-11	1.522E-7	  -20.0000	257142857142857132000000000000000000000.0000	  -25.8065	    0.0000	
 -660.0000	6.200E-11	1.356E-7	  -20.0000	257142857142857132000000000000000000000.0000	  -25.8065	    0.0000	
 -670.0000	6.092E-11	1.332E-7	  -20.0000	257142857142857132000000000000000000000.0000	  -25.8065	    0.0000	
 -680.0000	6.030E-11	1.349E-7	  -20.0000	257142857142857132000000000000000000000.0000	  -25.8065	    0.0000	
 -690.0000	5.924E-11	1.381E-7	  -20.0000	257142857142857132000000000000000000000.0000	  -25.8065	    0.0000	
 -700.0000	5.928E-11	1.220E-7	  -20.0000	257142857142857132000000000000000000000.0000	  -25.8065	    0.0000	
 -710.0000	5.838E-11	1.275E-7	  -20.0000	257142857142857132000000000000000000000.0000	  -25.8065	    0.0000	
 -720.0000	5.672E-11	1.135E-7	  -20.0000	257142857142857132000000000000000000000.0000	  -25.8065	    0.0000	
 -730.0000	5.540E-11	1.106E-7	  -20.0000	257142857142857132000000000000000000000.0000	  -25.8065	    0.0000	
 -740.0000	5.696E-11	1.181E-7	  -20.0000	257142857142857132000000000000000000000.0000	  -25.8065	    0.0000	
 -750.0000	5.734E-11	1.084E-7	  -20.0000	257142857142857132000000000000000000000.0000	  -25.8065	    0.0000	
 -760.0000	5.535E-11	1.148E-7	  -20.0000	257142857142857132000000000000000000000.0000	  -25.8065	    0.0000	
 -770.0000	5.729E-11	1.043E-7	  -20.0000	257142857142857132000000000000000000000.0000	  -25.8065	    0.0000	
 -780.0000	5.414E-11	1.144E-7	  -20.0000	257142857142857132000000000000000000000.0000	  -25.8065	    0.0000	
 -790.0000	5.562E-11	9.955E-8	  -20.0000	257142857142857132000000000000000000000.0000	  -25.8065	    0.0000	
 -800.0000	5.270E-11	9.301E-8	  -20.0000	257142857142857132000000000000000000000.0000	  -25.8065	    0.0000	
 -810.0000	5.211E-11	9.692E-8	  -20.0000	257142857142857132000000000000000000000.0000	  -25.8065	    0.0000	
 -820.0000	5.176E-11	1.072E-7	  -20.0000	257142857142857132000000000000000000000.0000	  -25.8065	    0.0000	
 -830.0000	5.415E-11	9.390E-8	  -20.0000	257142857142857132000000000000000000000.0000	  -25.8065	    0.0000	
 -840.0000	5.213E-11	9.140E-8	  -20.0000	257142857142857132000000000000000000000.0000	  -25.8065	    0.0000	
 -850.0000	5.479E-11	8.963E-8	  -20.0000	257142857142857132000000000000000000000.0000	  -25.8065	    0.0000	
 -860.0000	5.381E-11	7.617E-8	  -20.0000	257142857142857132000000000000000000000.0000	  -25.8065	    0.0000	
 -870.0000	5.128E-11	7.597E-8	  -20.0000	257142857142857132000000000000000000000.0000	  -25.8065	    0.0000	
 -880.0000	5.295E-11	8.144E-8	  -20.0000	257142857142857132000000000000000000000.0000	  -25.8065	    0.0000	
 -890.0000	5.273E-11	8.745E-8	  -20.0000	257142857142857132000000000000000000000.0000	  -25.8065	    0.0000	
 -900.0000	5.180E-11	8.288E-8	  -20.0000	257142857142857132000000000000000000000.0000	  -25.8065	    0.0000	
 -910.0000	5.336E-11	7.481E-8	  -20.0000	257142857142857132000000000000000000000.0000	  -25.8065	    0.0000	
 -920.0000	5.191E-11	8.669E-8	  -20.0000	257142857142857132000000000000000000000.0000	  -25.8065	    0.0000	
 -930.0000	5.354E-11	8.579E-8	  -20.0000	257142857142857132000000000000000000000.0000	  -25.8065	    0.0000	
 -940.0000	5.138E-11	7.756E-8	  -20.0000	257142857142857132000000000000000000000.0000	  -25.8065	    0.0000	
 -950.0000	5.126E-11	6.896E-8	  -20.0000	257142857142857132000000000000000000000.0000	  -25.8065	    0.0000	
 -960.0000	5.286E-11	8.499E-8	  -20.0000	257142857142857132000000000000000000000.0000	  -25.8065	    0.0000	
 -970.0000	5.173E-11	7.794E-8	  -20.0000	257142857142857132000000000000000000000.0000	  -25.8065	    0.0000	
 -980.0000	5.173E-11	9.488E-8	  -20.0000	257142857142857132000000000000000000000.0000	  -25.8065	    0.0000	
 -990.0000	5.134E-11	6.864E-8	  -20.0000	257142857142857132000000000000000000000.0000	  -25.8065	    0.0000	
-1000.0000	5.037E-11	8.026E-8	  -20.0000	257142857142857132000000000000000000000.0000	  -25.8065	    0.0000
