Repository: ctiley/CERN_CMS_Silicon_Sensor

# CERN_CMS_Silicon_Sensor

# Code To-Do 
- Double check Halfmoon Diode Data

# Lab To-Do
- Measure more HGCAL Diodes
- Measure rest of Unirradiated Halfmoon Diodes
- Rebond D0 Diode
- Cleanup Wires at Alibava Station
-

File: Diodes/Halfmoon/Diodes/HEP_Shared_Data/Postirrad/34341/012/CV_34341_012_PSS_HM_XX_DIODEHALFPSTOP_Irradiated_9_8_2021_12_26_19_PM.txt
GCD Test
Bias: 5000.000000
CV_34341_012_PSS_HM_XX_DIODEHALFPSTOP_Irradiated
Date/Time: 9/8/2021 12:26:19 PM
Sensor Name: DIODEHALFPSTOP
Type: P
Annealing Status: Irradiated and Annealed at 60C for 80 min
Environment: -20C
Tester: Andrew Kent

Time Delay per Ramp Step (s): 1.000

CV Time Delay per Measurement (s) :0.500

AC Voltage (V): 0.500

Current Number of measurements per voltage: 4.000

IV Time Delay per Measurement (s) :0.000


BiasVoltage	LCR_Cp_freq1000.0	LCR_Cp_freq10000.0	LCR_Rp_freq1000.0	LCR_Rp_freq10000.0	Temperature	Air_Temp	Humidity	Dewpoint	
  -10.0000	1.507E-11	5.507E-12	6.787E+6	4.264E+6	  -19.6853	   12.3626	    6.5977	  -23.1509	
  -20.0000	1.486E-11	5.588E-12	9.039E+6	4.843E+6	  -19.7388	   12.3838	    6.5892	  -23.1498	
  -30.0000	1.416E-11	5.626E-12	1.081E+7	5.277E+6	  -19.7896	   12.4941	    6.5607	  -23.1170	
  -40.0000	1.345E-11	5.663E-12	1.245E+7	5.720E+6	  -19.8965	   12.3658	    6.5326	  -23.2598	
  -50.0000	1.288E-11	5.701E-12	1.406E+7	6.053E+6	  -19.9397	   12.3803	    6.5149	  -23.2795	
  -60.0000	1.234E-11	5.724E-12	1.576E+7	6.385E+6	  -19.9855	   12.2906	    6.5168	  -23.3423	
  -70.0000	1.185E-11	5.734E-12	1.755E+7	6.725E+6	  -20.0847	   12.2464	    6.5142	  -23.3792	
  -80.0000	1.150E-11	5.740E-12	1.919E+7	7.061E+6	  -20.1229	   12.2621	    6.5054	  -23.3828	
  -90.0000	1.120E-11	5.747E-12	2.079E+7	7.347E+6	  -20.1992	   12.2924	    6.5022	  -23.3660	
 -100.0000	1.091E-11	5.751E-12	2.235E+7	7.630E+6	  -20.2526	   12.3754	    6.5149	  -23.2831	
 -110.0000	1.065E-11	5.760E-12	2.392E+7	7.854E+6	  -20.3060	   12.3735	    6.5487	  -23.2264	
 -120.0000	1.047E-11	5.773E-12	2.543E+7	8.112E+6	  -20.3340	   12.4309	    6.5468	  -23.1874	
 -130.0000	1.030E-11	5.780E-12	2.675E+7	8.291E+6	  -20.3874	   12.4582	    6.5408	  -23.1722	
 -140.0000	1.014E-11	5.784E-12	2.798E+7	8.544E+6	  -20.4255	   12.3964	    6.5338	  -23.2351	
 -150.0000	9.969E-12	5.785E-12	2.918E+7	8.768E+6	  -20.4535	   12.3662	    6.5310	  -23.2622	
 -160.0000	9.791E-12	5.784E-12	3.036E+7	8.981E+6	  -20.4713	   12.3296	    6.5120	  -23.3218	
 -170.0000	9.690E-12	5.783E-12	3.092E+7	9.143E+6	  -20.5171	   12.2876	    6.4842	  -23.4006	
 -180.0000	9.624E-12	5.793E-12	3.169E+7	9.225E+6	  -20.5196	   12.2792	    6.4813	  -23.4117	
 -190.0000	9.486E-12	5.795E-12	3.287E+7	9.444E+6	  -20.5400	   12.2561	    6.4668	  -23.4538	
 -200.0000	9.391E-12	5.793E-12	3.385E+7	9.669E+6	  -20.5578	   12.2153	    6.4611	  -23.4937	
 -210.0000	9.372E-12	5.795E-12	3.402E+7	9.815E+6	  -20.5578	   12.2901	    6.4627	  -23.4359	
 -220.0000	9.231E-12	5.797E-12	3.572E+7	9.953E+6	  -20.5756	   12.2901	    6.4589	  -23.4425	
 -230.0000	9.156E-12	5.796E-12	3.687E+7	1.017E+7	  -20.5527	   12.3259	    6.4526	  -23.4151	
 -240.0000	9.081E-12	5.791E-12	3.808E+7	1.031E+7	  -20.5425	   12.2721	    6.4447	  -23.4805	
 -250.0000	8.977E-12	5.792E-12	3.979E+7	1.051E+7	  -20.5349	   12.2919	    6.4450	  -23.4653	
 -260.0000	8.915E-12	5.792E-12	4.147E+7	1.066E+7	  -20.5349	   12.3176	    6.4554	  -23.4283	
 -270.0000	1.095E-11	6.723E-12	3.168E+7	7.757E+6	  -20.5196	   12.3143	    6.4570	  -23.4280	
 -280.0000	1.082E-11	6.259E-12	3.307E+7	8.053E+6	  -20.5120	   12.3079	    6.4323	  -23.4755	
 -290.0000	1.048E-11	6.157E-12	3.433E+7	8.463E+6	  -20.4764	   12.2922	    6.4032	  -23.5377	
 -300.0000	9.748E-12	6.126E-12	3.702E+7	8.623E+6	  -20.4433	   12.2232	    6.3526	  -23.6770	
 -310.0000	9.874E-12	6.099E-12	3.844E+7	8.746E+6	  -20.4077	   12.3151	    6.3555	  -23.6046	
 -320.0000	9.616E-12	6.066E-12	4.076E+7	8.925E+6	  -20.3721	   12.3151	    6.3435	  -23.6257	
 -330.0000	9.355E-12	6.034E-12	4.244E+7	8.935E+6	  -20.3365	   12.3464	    6.3226	  -23.6395	
 -340.0000	9.203E-12	6.036E-12	4.418E+7	9.135E+6	  -20.2907	   12.3071	    6.2929	  -23.7210	
 -350.0000	9.163E-12	6.001E-12	4.552E+7	9.264E+6	  -20.2500	   12.2372	    6.2812	  -23.7931	
 -360.0000	9.007E-12	6.029E-12	4.799E+7	9.270E+6	  -20.2246	   12.1972	    6.2593	  -23.8611	
 -370.0000	8.930E-12	6.082E-12	5.098E+7	9.346E+6	  -20.1661	   12.0765	    6.2062	  -24.0446	
 -380.0000	8.909E-12	6.090E-12	5.290E+7	9.492E+6	  -20.1432	   12.0452	    6.1948	  -24.0879	
 -390.0000	8.759E-12	6.121E-12	5.621E+7	9.644E+6	  -20.0949	   12.0694	    6.1717	  -24.1117	
 -400.0000	8.804E-12	6.140E-12	5.962E+7	9.831E+6	  -20.0389	   12.0997	    6.1803	  -24.0741	
 -410.0000	8.655E-12	6.102E-12	5.874E+7	9.772E+6	  -20.0313	   12.0598	    6.1774	  -24.1085	
 -420.0000	8.571E-12	6.070E-12	6.089E+7	9.699E+6	  -20.0008	   11.9757	    6.1528	  -24.2146	
 -430.0000	8.558E-12	6.136E-12	6.497E+7	9.858E+6	  -19.9575	   11.9743	    6.1534	  -24.2144	
 -440.0000	8.491E-12	6.165E-12	6.797E+7	1.004E+7	  -19.9321	   11.9856	    6.1594	  -24.1953	
 -450.0000	8.481E-12	6.171E-12	7.049E+7	1.012E+7	  -19.9270	   11.9001	    6.1689	  -24.2409	
 -460.0000	8.339E-12	6.145E-12	7.137E+7	1.025E+7	  -19.9143	   11.8200	    6.1584	  -24.3183	
 -470.0000	8.286E-12	6.138E-12	7.435E+7	1.017E+7	  -19.8914	   11.6767	    6.1293	  -24.4757	
 -480.0000	8.270E-12	6.151E-12	7.821E+7	1.021E+7	  -19.8761	   11.7074	    6.1078	  -24.4922	
 -490.0000	8.202E-12	6.114E-12	7.952E+7	1.033E+7	  -19.8761	   11.7531	    6.0908	  -24.4898	
 -500.0000	8.206E-12	6.153E-12	8.529E+7	1.036E+7	  -19.8405	   11.7252	    6.0971	  -24.4988	
 -510.0000	8.158E-12	6.147E-12	8.907E+7	1.032E+7	  -19.8380	   11.7911	    6.0658	  -24.5076	
 -520.0000	8.092E-12	6.116E-12	8.720E+7	1.035E+7	  -19.8380	   11.7469	    6.0468	  -24.5746	
 -530.0000	8.077E-12	6.186E-12	9.177E+7	1.059E+7	  -19.8176	   11.7956	    6.0465	  -24.5395	
 -540.0000	8.014E-12	6.234E-12	9.209E+7	1.076E+7	  -19.7998	   11.8719	    6.0335	  -24.5075	
 -550.0000	7.945E-12	6.138E-12	9.651E+7	1.041E+7	  -19.8024	   11.8490	    6.0139	  -24.5603	
 -560.0000	7.992E-12	6.208E-12	9.795E+7	1.076E+7	  -19.8151	   11.7406	    5.9946	  -24.6751	
 -570.0000	7.942E-12	6.157E-12	1.045E+8	1.051E+7	  -19.8100	   11.7736	    5.9804	  -24.6773	
 -580.0000	7.941E-12	6.096E-12	1.071E+8	1.061E+7	  -19.8202	   11.7736	    5.9646	  -24.7065	
 -590.0000	7.900E-12	6.120E-12	1.118E+8	1.054E+7	  -19.8431	   11.8048	    5.9725	  -24.6755	
 -600.0000	7.853E-12	6.132E-12	1.116E+8	1.070E+7	  -19.8405	   11.7692	    5.9564	  -24.7250	
 -610.0000	7.875E-12	6.136E-12	1.151E+8	1.065E+7	  -19.8558	   11.7590	    5.9700	  -24.7072	
 -620.0000	7.829E-12	6.157E-12	1.173E+8	1.072E+7	  -19.8456	   11.7985	    5.9627	  -24.6919	
 -630.0000	7.776E-12	6.167E-12	1.190E+8	1.071E+7	  -19.8481	   11.7885	    5.9557	  -24.7120	
 -640.0000	7.764E-12	6.157E-12	1.237E+8	1.086E+7	  -19.8583	   11.8026	    5.9424	  -24.7265	
 -650.0000	7.807E-12	6.156E-12	1.297E+8	1.080E+7	  -19.8761	   11.7807	    5.9522	  -24.7242	
 -660.0000	7.766E-12	6.184E-12	1.241E+8	1.090E+7	  -19.9066	   11.6526	    5.9741	  -24.7773	
 -670.0000	7.775E-12	6.237E-12	1.346E+8	1.103E+7	  -19.9041	   11.6396	    5.9899	  -24.7576	
 -680.0000	7.745E-12	6.166E-12	1.416E+8	1.085E+7	  -19.9092	   11.6226	    6.0013	  -24.7491	
 -690.0000	7.711E-12	6.154E-12	1.380E+8	1.096E+7	  -19.9321	   11.6868	    5.9930	  -24.7173	
 -700.0000	7.691E-12	6.145E-12	1.392E+8	1.107E+7	  -19.9499	   11.7684	    5.9908	  -24.6617	
 -710.0000	7.707E-12	6.160E-12	1.439E+8	1.087E+7	  -19.9779	   11.7684	    5.9870	  -24.6687	
 -720.0000	7.800E-12	6.146E-12	1.474E+8	1.093E+7	  -19.9931	   11.8681	    5.9791	  -24.6188	
 -730.0000	7.673E-12	6.142E-12	1.465E+8	1.099E+7	  -20.0237	   11.8470	    5.9801	  -24.6242	
 -740.0000	7.686E-12	6.116E-12	1.505E+8	1.092E+7	  -20.0211	   11.8349	    5.9791	  -24.6348	
 -750.0000	7.624E-12	6.106E-12	1.522E+8	1.084E+7	  -20.0364	   11.8286	    5.9738	  -24.6494	
 -760.0000	7.647E-12	6.093E-12	1.566E+8	1.079E+7	  -20.0542	   11.8948	    6.0032	  -24.5466	
 -770.0000	7.613E-12	6.117E-12	1.515E+8	1.087E+7	  -20.0618	   11.8660	    6.0104	  -24.5543	
 -780.0000	7.624E-12	6.130E-12	1.617E+8	1.103E+7	  -20.0593	   11.8742	    6.0076	  -24.5536	
 -790.0000	7.596E-12	6.180E-12	1.585E+8	1.115E+7	  -20.0771	   11.8234	    6.0085	  -24.5889	
 -800.0000	7.643E-12	6.173E-12	1.604E+8	1.107E+7	  -20.0822	   11.7615	    6.0130	  -24.6260	
 -810.0000	7.651E-12	6.146E-12	1.541E+8	1.102E+7	  -20.0923	   11.7375	    6.0130	  -24.6436	
 -820.0000	7.554E-12	6.132E-12	1.665E+8	1.090E+7	  -20.1152	   11.6433	    6.0275	  -24.6856	
 -830.0000	7.613E-12	6.178E-12	1.636E+8	1.105E+7	  -20.1203	   11.6804	    6.0281	  -24.6574	
 -840.0000	7.582E-12	6.179E-12	1.685E+8	1.111E+7	  -20.1330	   11.6804	    6.0234	  -24.6661	
 -850.0000	7.659E-12	6.201E-12	1.670E+8	1.130E+7	  -20.1254	   11.6941	    6.0626	  -24.6166	
 -860.0000	7.598E-12	6.198E-12	1.656E+8	1.134E+7	  -20.1381	   11.6166	    6.0737	  -24.6208	
 -870.0000	7.615E-12	6.202E-12	1.691E+8	1.132E+7	  -20.1356	   11.5457	    6.0765	  -24.6674	
 -880.0000	7.607E-12	6.177E-12	1.721E+8	1.117E+7	  -20.1381	   11.5749	    6.0990	  -24.6053	
 -890.0000	7.556E-12	6.172E-12	1.775E+8	1.133E+7	  -20.1356	   11.6627	    6.0762	  -24.5824	
 -900.0000	7.573E-12	6.178E-12	1.695E+8	1.117E+7	  -20.1254	   11.6760	    6.0651	  -24.5929	
 -910.0000	7.542E-12	6.114E-12	1.724E+8	1.106E+7	  -20.1254	   11.5768	    6.0550	  -24.6839	
 -920.0000	7.577E-12	6.117E-12	1.762E+8	1.108E+7	  -20.1229	   11.5966	    6.0440	  -24.6897	
 -930.0000	7.567E-12	6.119E-12	1.751E+8	1.115E+7	  -20.1229	   11.5662	    6.0427	  -24.7142	
 -940.0000	7.551E-12	6.174E-12	1.734E+8	1.101E+7	  -20.1101	   11.5899	    6.0275	  -24.7247	
 -950.0000	7.568E-12	6.104E-12	1.700E+8	1.111E+7	  -20.1127	   11.5581	    6.0319	  -24.7398	
 -960.0000	7.561E-12	6.107E-12	1.726E+8	1.114E+7	  -20.1025	   11.6028	    6.0288	  -24.7130	
 -970.0000	7.544E-12	6.142E-12	1.765E+8	1.128E+7	  -20.0974	   11.6028	    6.0259	  -24.7182	
 -980.0000	7.539E-12	6.142E-12	1.788E+8	1.124E+7	  -20.0847	   11.6527	    6.0310	  -24.6724	
 -990.0000	7.625E-12	6.154E-12	1.744E+8	1.125E+7	  -20.0745	   11.6920	    6.0452	  -24.6176	
-1000.0000	7.450E-12	6.154E-12	1.619E+8	1.140E+7	  -20.0745	   11.6509	    6.0361	  -24.6645

File: Diodes/Halfmoon/Diodes/HEP_Shared_Data/Postirrad/34341/012/CV_34341_012_PSS_HM_XX_DIODEQUARTER_Irradiated_9_7_2021_4_37_17_PM.txt
GCD Test
Bias: 5000.000000
CV_34341_012_PSS_HM_XX_DIODEQUARTER_Irradiated
Date/Time: 9/7/2021 4:37:17 PM
Sensor Name: DIODEQUARTER
Type: P
Annealing Status: Irradiated and Annealed at 60C for 80 min
Environment: -20C
Tester: Andrew Kent

Time Delay per Ramp Step (s): 1.000

CV Time Delay per Measurement (s) :0.500

AC Voltage (V): 0.500

Current Number of measurements per voltage: 4.000

IV Time Delay per Measurement (s) :0.000


BiasVoltage	LCR_Cp_freq1000.0	LCR_Cp_freq10000.0	LCR_Rp_freq1000.0	LCR_Rp_freq10000.0	Temperature	Air_Temp	Humidity	Dewpoint	
  -10.0000	7.079E-11	1.700E-11	2.010E+6	1.032E+6	  -20.0160	    8.4461	    4.1319	  -31.0347	
  -20.0000	7.063E-11	1.698E-11	2.065E+6	1.051E+6	  -20.0186	    8.4461	    4.1385	  -31.0180	
  -30.0000	7.069E-11	1.698E-11	2.088E+6	1.055E+6	  -20.0211	    8.4694	    4.1512	  -30.9697	
  -40.0000	7.037E-11	1.698E-11	2.110E+6	1.063E+6	  -20.0262	    8.4366	    4.1559	  -30.9810	
  -50.0000	7.091E-11	1.699E-11	2.119E+6	1.060E+6	  -20.0186	    8.4366	    4.1395	  -31.0223	
  -60.0000	7.034E-11	1.698E-11	2.140E+6	1.066E+6	  -20.0084	    8.4488	    4.1392	  -30.9938	
  -70.0000	7.006E-11	1.698E-11	2.150E+6	1.069E+6	  -20.0084	    8.5322	    4.1420	  -30.9484	
  -80.0000	7.032E-11	1.698E-11	2.156E+6	1.072E+6	  -20.0059	    8.4460	    4.1344	  -31.0284	
  -90.0000	7.027E-11	1.698E-11	2.163E+6	1.074E+6	  -20.0033	    8.4246	    4.1335	  -31.0459	
 -100.0000	6.990E-11	1.698E-11	2.169E+6	1.078E+6	  -20.0033	    8.5025	    4.1287	  -31.0028	
 -110.0000	6.968E-11	1.698E-11	2.179E+6	1.083E+6	  -20.0059	    8.4565	    4.1388	  -31.0099	
 -120.0000	6.957E-11	1.699E-11	2.185E+6	1.078E+6	  -20.0033	    8.4988	    4.1344	  -30.9911	
 -130.0000	6.979E-11	1.699E-11	2.184E+6	1.083E+6	  -20.0008	    8.4622	    4.1407	  -31.0010	
 -140.0000	6.947E-11	1.700E-11	2.190E+6	1.080E+6	  -20.0084	    8.4412	    4.1312	  -31.0397	
 -150.0000	7.058E-11	1.701E-11	2.180E+6	1.071E+6	  -19.9804	    8.3966	    4.1335	  -31.0657	
 -160.0000	7.043E-11	1.700E-11	2.183E+6	1.075E+6	  -19.9830	    8.4780	    4.1350	  -31.0042	
 -170.0000	6.988E-11	1.700E-11	2.190E+6	1.082E+6	  -19.9830	    8.4990	    4.1338	  -30.9926	
 -180.0000	6.936E-11	1.700E-11	2.194E+6	1.090E+6	  -19.9982	    8.4841	    4.1237	  -31.0286	
 -190.0000	6.920E-11	1.700E-11	2.200E+6	1.089E+6	  -19.9906	    8.4803	    4.1338	  -31.0058	
 -200.0000	6.928E-11	1.700E-11	2.198E+6	1.092E+6	  -20.0008	    8.4821	    4.1297	  -31.0149	
 -210.0000	6.953E-11	1.700E-11	2.197E+6	1.090E+6	  -20.0008	    8.4945	    4.1195	  -31.0317	
 -220.0000	6.982E-11	1.700E-11	2.198E+6	1.088E+6	  -20.0084	    8.5099	    4.1293	  -30.9960	
 -230.0000	6.957E-11	1.700E-11	2.202E+6	1.091E+6	  -20.0084	    8.4509	    4.1180	  -31.0665	
 -240.0000	6.982E-11	1.701E-11	2.195E+6	1.083E+6	  -20.0109	    8.4565	    4.1132	  -31.0745	
 -250.0000	6.939E-11	1.701E-11	2.204E+6	1.092E+6	  -20.0160	    8.4649	    4.1180	  -31.0566	
 -260.0000	6.912E-11	1.701E-11	2.208E+6	1.090E+6	  -19.9982	    8.4328	    4.1091	  -31.1016	
 -270.0000	6.974E-11	1.701E-11	2.203E+6	1.088E+6	  -19.9906	    8.4306	    4.1059	  -31.1112	
 -280.0000	6.991E-11	1.702E-11	2.203E+6	1.086E+6	  -19.9931	    8.4733	    4.1050	  -31.0835	
 -290.0000	6.940E-11	1.701E-11	2.209E+6	1.094E+6	  -19.9982	    8.4823	    4.1044	  -31.0787	
 -300.0000	6.902E-11	1.701E-11	2.215E+6	1.095E+6	  -20.0033	    8.4849	    4.1034	  -31.0793	
 -310.0000	6.922E-11	1.701E-11	2.212E+6	1.096E+6	  -20.0033	    8.4934	    4.0889	  -31.1102	
 -320.0000	6.912E-11	1.701E-11	2.213E+6	1.099E+6	  -20.0008	    8.4557	    4.0851	  -31.1465	
 -330.0000	6.872E-11	1.701E-11	2.217E+6	1.094E+6	  -19.9957	    8.4609	    4.0857	  -31.1412	
 -340.0000	6.898E-11	1.701E-11	2.215E+6	1.097E+6	  -19.9982	    8.4523	    4.0794	  -31.1634	
 -350.0000	6.888E-11	1.701E-11	2.221E+6	1.097E+6	  -19.9906	    8.4599	    4.0705	  -31.1807	
 -360.0000	6.854E-11	1.701E-11	2.226E+6	1.097E+6	  -19.9931	    8.4460	    4.0667	  -31.2001	
 -370.0000	6.939E-11	1.702E-11	2.214E+6	1.095E+6	  -19.9804	    8.4747	    4.0670	  -31.1791	
 -380.0000	6.965E-11	1.702E-11	2.212E+6	1.085E+6	  -19.9804	    8.4747	    4.0642	  -31.1863	
 -390.0000	6.962E-11	1.702E-11	2.213E+6	1.089E+6	  -19.9855	    8.5304	    4.0553	  -31.1698	
 -400.0000	6.963E-11	1.703E-11	2.210E+6	1.086E+6	  -19.9880	    8.5464	    4.0436	  -31.1885	
 -410.0000	6.958E-11	1.702E-11	2.215E+6	1.089E+6	  -19.9880	    8.5194	    4.0655	  -31.1516	
 -420.0000	6.969E-11	1.702E-11	2.214E+6	1.089E+6	  -19.9855	    8.5207	    4.0509	  -31.1880	
 -430.0000	6.944E-11	1.702E-11	2.215E+6	1.093E+6	  -19.9855	    8.5472	    4.0462	  -31.1815	
 -440.0000	6.931E-11	1.702E-11	2.217E+6	1.098E+6	  -19.9982	    8.5012	    4.0481	  -31.2090	
 -450.0000	6.881E-11	1.702E-11	2.224E+6	1.098E+6	  -20.0059	    8.4930	    4.0440	  -31.2253	
 -460.0000	6.881E-11	1.702E-11	2.224E+6	1.095E+6	  -20.0059	    8.5494	    4.0509	  -31.1677	
 -470.0000	6.930E-11	1.703E-11	2.218E+6	1.095E+6	  -19.9982	    8.5316	    4.0528	  -31.1754	
 -480.0000	6.918E-11	1.703E-11	2.222E+6	1.093E+6	  -19.9957	    8.5029	    4.0664	  -31.1608	
 -490.0000	6.935E-11	1.702E-11	2.223E+6	1.092E+6	  -19.9982	    8.5029	    4.0629	  -31.1697	
 -500.0000	6.892E-11	1.702E-11	2.225E+6	1.099E+6	  -20.0008	    8.5621	    4.0531	  -31.1531	
 -510.0000	6.895E-11	1.703E-11	2.228E+6	1.095E+6	  -20.0033	    8.5600	    4.0604	  -31.1359	
 -520.0000	6.922E-11	1.703E-11	2.223E+6	1.093E+6	  -19.9931	    8.5592	    4.0607	  -31.1357	
 -530.0000	6.895E-11	1.703E-11	2.230E+6	1.095E+6	  -19.9957	    8.5431	    4.0696	  -31.1244	
 -540.0000	6.908E-11	1.703E-11	2.226E+6	1.098E+6	  -20.0008	    8.5247	    4.0715	  -31.1325	
 -550.0000	6.880E-11	1.703E-11	2.232E+6	1.100E+6	  -19.9982	    8.4517	    4.0686	  -31.1913	
 -560.0000	6.911E-11	1.703E-11	2.228E+6	1.097E+6	  -20.0008	    8.5037	    4.0595	  -31.1781	
 -570.0000	6.877E-11	1.703E-11	2.232E+6	1.100E+6	  -19.9982	    8.5426	    4.0614	  -31.1458	
 -580.0000	6.861E-11	1.703E-11	2.238E+6	1.101E+6	  -20.0033	    8.5334	    4.0651	  -31.1425	
 -590.0000	6.890E-11	1.703E-11	2.230E+6	1.099E+6	  -20.0033	    8.5105	    4.0576	  -31.1781	
 -600.0000	6.906E-11	1.703E-11	2.230E+6	1.097E+6	  -20.0033	    8.5488	    4.0487	  -31.1739	
 -610.0000	6.877E-11	1.703E-11	2.233E+6	1.102E+6	  -20.0084	    8.4628	    4.0484	  -31.2353	
 -620.0000	6.871E-11	1.703E-11	2.236E+6	1.102E+6	  -20.0084	    8.4628	    4.0497	  -31.2320	
 -630.0000	6.867E-11	1.703E-11	2.236E+6	1.103E+6	  -19.9982	    8.4163	    4.0509	  -31.2616	
 -640.0000	6.868E-11	1.704E-11	2.237E+6	1.097E+6	  -19.9957	    8.4645	    4.0417	  -31.2512	
 -650.0000	6.919E-11	1.703E-11	2.232E+6	1.100E+6	  -19.9779	    8.4935	    4.0572	  -31.1909	
 -660.0000	6.863E-11	1.703E-11	2.240E+6	1.106E+6	  -19.9931	    8.5693	    4.0538	  -31.1464	
 -670.0000	6.873E-11	1.703E-11	2.238E+6	1.105E+6	  -20.0008	    8.5630	    4.0772	  -31.0910	
 -680.0000	6.871E-11	1.704E-11	2.237E+6	1.102E+6	  -20.0008	    8.5722	    4.0765	  -31.0861	
 -690.0000	6.884E-11	1.704E-11	2.240E+6	1.102E+6	  -20.0059	    8.5703	    4.0803	  -31.0777	
 -700.0000	6.904E-11	1.704E-11	2.237E+6	1.100E+6	  -20.0084	    8.6111	    4.0769	  -31.0579	
 -710.0000	6.917E-11	1.705E-11	2.234E+6	1.091E+6	  -20.0109	    8.6204	    4.0759	  -31.0537	
 -720.0000	6.897E-11	1.704E-11	2.237E+6	1.103E+6	  -20.0109	    8.6122	    4.0794	  -31.0506	
 -730.0000	6.875E-11	1.704E-11	2.244E+6	1.101E+6	  -20.0186	    8.6224	    4.0848	  -31.0297	
 -740.0000	6.843E-11	1.704E-11	2.244E+6	1.104E+6	  -20.0160	    8.5805	    4.0803	  -31.0705	
 -750.0000	6.899E-11	1.704E-11	2.239E+6	1.104E+6	  -20.0186	    8.5984	    4.0699	  -31.0846	
 -760.0000	6.929E-11	1.705E-11	2.237E+6	1.096E+6	  -20.0109	    8.5717	    4.0816	  -31.0889	
 -770.0000	6.878E-11	1.705E-11	2.242E+6	1.100E+6	  -20.0135	    8.6237	    4.0870	  -31.0232	
 -780.0000	6.873E-11	1.704E-11	2.243E+6	1.104E+6	  -20.0135	    8.6315	    4.0806	  -31.0338	
 -790.0000	6.853E-11	1.704E-11	2.248E+6	1.109E+6	  -20.0186	    8.6039	    4.0920	  -31.0243	
 -800.0000	6.852E-11	1.704E-11	2.249E+6	1.107E+6	  -20.0160	    8.6162	    4.1037	  -30.9858	
 -810.0000	6.828E-11	1.704E-11	2.251E+6	1.113E+6	  -20.0160	    8.6423	    4.0996	  -30.9778	
 -820.0000	6.878E-11	1.705E-11	2.243E+6	1.108E+6	  -20.0160	    8.6254	    4.0876	  -31.0204	
 -830.0000	6.834E-11	1.705E-11	2.249E+6	1.107E+6	  -20.0135	    8.6667	    4.0829	  -31.0033	
 -840.0000	6.852E-11	1.705E-11	2.248E+6	1.107E+6	  -20.0135	    8.6768	    4.0772	  -31.0108	
 -850.0000	6.916E-11	1.706E-11	2.241E+6	1.099E+6	  -19.9931	    8.6768	    4.0772	  -31.0108	
 -860.0000	6.946E-11	1.706E-11	2.237E+6	1.099E+6	  -20.0008	    8.6811	    4.0702	  -31.0255	
 -870.0000	6.891E-11	1.705E-11	2.248E+6	1.104E+6	  -20.0059	    8.6819	    4.0670	  -31.0330	
 -880.0000	6.868E-11	1.705E-11	2.247E+6	1.109E+6	  -20.0008	    8.7034	    4.0737	  -31.0009	
 -890.0000	6.889E-11	1.705E-11	2.247E+6	1.105E+6	  -20.0033	    8.6739	    4.0664	  -31.0403	
 -900.0000	6.846E-11	1.706E-11	2.253E+6	1.107E+6	  -20.0084	    8.6650	    4.0740	  -31.0271	
 -910.0000	6.870E-11	1.706E-11	2.252E+6	1.106E+6	  -20.0059	    8.6610	    4.0822	  -31.0089	
 -920.0000	6.842E-11	1.705E-11	2.252E+6	1.112E+6	  -20.0033	    8.6846	    4.0936	  -30.9633	
 -930.0000	6.822E-11	1.705E-11	2.254E+6	1.109E+6	  -20.0033	    8.6857	    4.0958	  -30.9569	
 -940.0000	6.836E-11	1.705E-11	2.252E+6	1.111E+6	  -20.0008	    8.6786	    4.0904	  -30.9756	
 -950.0000	6.841E-11	1.706E-11	2.252E+6	1.105E+6	  -20.0008	    8.6744	    4.1003	  -30.9536	
 -960.0000	6.872E-11	1.705E-11	2.251E+6	1.111E+6	  -20.0008	    8.6484	    4.1034	  -30.9639	
 -970.0000	6.874E-11	1.706E-11	2.254E+6	1.107E+6	  -19.9957	    8.6690	    4.0879	  -30.9888	
 -980.0000	6.884E-11	1.705E-11	2.251E+6	1.105E+6	  -20.0008	    8.6690	    4.0851	  -30.9960	
 -990.0000	6.850E-11	1.706E-11	2.251E+6	1.108E+6	  -20.0059	    8.7103	    4.0787	  -30.9831	
-1000.0000	6.856E-11	1.706E-11	2.253E+6	1.105E+6	  -20.0059	    8.6624	    4.0661	  -31.0492

File: Diodes/Halfmoon/Diodes/HEP_Shared_Data/Postirrad/34341/012/CV_34341_012_PSS_HM_XX_DIODE_Irradiated_9_7_2021_1_38_33_PM.txt
GCD Test
Bias: 5000.000000
CV_34341_012_PSS_HM_XX_DIODE_Irradiated
Date/Time: 9/7/2021 1:38:33 PM
Sensor Name: DIODE
Type: P
Annealing Status: Irradiated and Annealed at 60C for 80 min
Environment: -20C
Tester: Andrew Kent

Time Delay per Ramp Step (s): 1.000

CV Time Delay per Measurement (s) :0.500

AC Voltage (V): 0.500

Current Number of measurements per voltage: 4.000

IV Time Delay per Measurement (s) :0.000


BiasVoltage	LCR_Cp_freq1000.0	LCR_Cp_freq10000.0	LCR_Rp_freq1000.0	LCR_Rp_freq10000.0	Temperature	Air_Temp	Humidity	Dewpoint	
  -10.0000	7.135E-11	1.855E-11	1.286E+6	8.070E+5	  -19.5047	   14.3869	    3.9064	  -27.4616	
  -20.0000	7.254E-11	1.868E-11	1.461E+6	8.538E+5	  -19.5302	   14.3673	    3.8912	  -27.5171	
  -30.0000	7.204E-11	1.871E-11	1.564E+6	8.822E+5	  -19.5403	   14.4169	    3.8934	  -27.4765	
  -40.0000	6.923E-11	1.877E-11	1.678E+6	9.186E+5	  -19.5505	   14.3538	    3.8852	  -27.5432	
  -50.0000	6.794E-11	1.883E-11	1.755E+6	9.378E+5	  -19.5810	   14.3649	    3.8510	  -27.6305	
  -60.0000	6.699E-11	1.888E-11	1.815E+6	9.573E+5	  -19.6039	   14.3667	    3.8485	  -27.6363	
  -70.0000	6.601E-11	1.892E-11	1.876E+6	9.786E+5	  -19.6217	   14.3480	    3.8419	  -27.6678	
  -80.0000	6.504E-11	1.895E-11	1.928E+6	9.942E+5	  -19.6548	   14.4352	    3.8368	  -27.6214	
  -90.0000	6.440E-11	1.897E-11	1.967E+6	1.009E+6	  -19.6726	   14.5454	    3.8564	  -27.4898	
 -100.0000	6.380E-11	1.899E-11	2.007E+6	1.024E+6	  -19.6828	   14.5736	    3.8571	  -27.4685	
 -110.0000	6.302E-11	1.901E-11	2.043E+6	1.032E+6	  -19.7133	   14.5532	    3.8463	  -27.5128	
 -120.0000	6.235E-11	1.903E-11	2.077E+6	1.049E+6	  -19.7159	   14.5335	    3.8359	  -27.5557	
 -130.0000	6.196E-11	1.905E-11	2.098E+6	1.056E+6	  -19.7362	   14.5358	    3.8425	  -27.5355	
 -140.0000	6.125E-11	1.906E-11	2.131E+6	1.067E+6	  -19.7667	   14.4950	    3.8460	  -27.5541	
 -150.0000	6.074E-11	1.906E-11	2.151E+6	1.078E+6	  -19.7718	   14.5959	    3.8457	  -27.4848	
 -160.0000	6.025E-11	1.908E-11	2.174E+6	1.091E+6	  -19.7896	   14.5959	    3.8362	  -27.5114	
 -170.0000	5.980E-11	1.907E-11	2.196E+6	1.101E+6	  -19.8303	   14.5585	    3.8210	  -27.5801	
 -180.0000	5.946E-11	1.907E-11	2.214E+6	1.110E+6	  -19.8481	   14.4651	    3.8248	  -27.6343	
 -190.0000	5.914E-11	1.908E-11	2.234E+6	1.122E+6	  -19.8710	   14.3891	    3.8305	  -27.6712	
 -200.0000	5.862E-11	1.907E-11	2.250E+6	1.134E+6	  -19.8736	   14.4004	    3.8238	  -27.6820	
 -210.0000	5.804E-11	1.909E-11	2.274E+6	1.137E+6	  -19.9016	   14.2840	    3.8254	  -27.7585	
 -220.0000	5.828E-11	1.908E-11	2.273E+6	1.143E+6	  -19.9168	   14.3251	    3.8226	  -27.7379	
 -230.0000	5.803E-11	1.909E-11	2.291E+6	1.147E+6	  -19.9397	   14.2166	    3.8125	  -27.8418	
 -240.0000	5.736E-11	1.909E-11	2.315E+6	1.170E+6	  -19.9728	   14.2590	    3.8008	  -27.8453	
 -250.0000	5.710E-11	1.907E-11	2.335E+6	1.178E+6	  -19.9931	   14.1988	    3.8068	  -27.8702	
 -260.0000	5.677E-11	1.909E-11	2.347E+6	1.182E+6	  -20.0008	   14.1725	    3.7992	  -27.9100	
 -270.0000	5.677E-11	1.911E-11	2.353E+6	1.186E+6	  -20.0186	   14.1156	    3.7777	  -28.0103	
 -280.0000	5.622E-11	1.912E-11	2.381E+6	1.200E+6	  -20.0364	   14.1095	    3.7979	  -27.9573	
 -290.0000	5.581E-11	1.912E-11	2.397E+6	1.209E+6	  -20.0567	   14.1098	    3.7710	  -28.0332	
 -300.0000	5.523E-11	1.914E-11	2.424E+6	1.224E+6	  -20.0745	   14.0805	    3.7641	  -28.0734	
 -310.0000	5.536E-11	1.914E-11	2.423E+6	1.222E+6	  -20.0949	   14.1587	    3.7587	  -28.0344	
 -320.0000	5.467E-11	1.915E-11	2.456E+6	1.241E+6	  -20.0923	   14.2882	    3.7543	  -27.9571	
 -330.0000	5.429E-11	1.915E-11	2.474E+6	1.247E+6	  -20.1101	   14.3093	    3.7400	  -27.9832	
 -340.0000	5.455E-11	1.918E-11	2.470E+6	1.248E+6	  -20.1152	   14.3021	    3.7362	  -27.9990	
 -350.0000	5.409E-11	1.918E-11	2.493E+6	1.255E+6	  -20.1279	   14.2877	    3.7391	  -28.0009	
 -360.0000	5.402E-11	1.920E-11	2.497E+6	1.258E+6	  -20.1483	   14.1994	    3.7312	  -28.0849	
 -370.0000	5.390E-11	1.919E-11	2.509E+6	1.267E+6	  -20.1636	   14.1773	    3.7192	  -28.1347	
 -380.0000	5.343E-11	1.921E-11	2.536E+6	1.278E+6	  -20.1585	   14.0746	    3.7258	  -28.1868	
 -390.0000	5.277E-11	1.920E-11	2.559E+6	1.285E+6	  -20.1712	   14.2265	    3.7100	  -28.1270	
 -400.0000	5.284E-11	1.921E-11	2.566E+6	1.287E+6	  -20.1712	   14.2152	    3.7078	  -28.1413	
 -410.0000	5.272E-11	1.923E-11	2.574E+6	1.294E+6	  -20.1763	   14.1663	    3.6958	  -28.2099	
 -420.0000	5.248E-11	1.922E-11	2.586E+6	1.299E+6	  -20.1915	   14.1209	    3.7097	  -28.2012	
 -430.0000	5.247E-11	1.923E-11	2.590E+6	1.298E+6	  -20.1915	   14.0566	    3.6784	  -28.3363	
 -440.0000	5.236E-11	1.925E-11	2.603E+6	1.305E+6	  -20.1966	   13.9676	    3.6973	  -28.3430	
 -450.0000	5.207E-11	1.925E-11	2.612E+6	1.313E+6	  -20.2042	   13.9405	    3.7062	  -28.3363	
 -460.0000	5.191E-11	1.925E-11	2.621E+6	1.312E+6	  -20.2042	   13.9009	    3.7097	  -28.3537	
 -470.0000	5.188E-11	1.926E-11	2.627E+6	1.323E+6	  -20.1890	   13.8731	    3.7138	  -28.3612	
 -480.0000	5.160E-11	1.880E-11	2.895E+6	1.562E+6	  -20.1839	   13.9621	    6.1607	  -22.7472	
 -490.0000	5.155E-11	1.927E-11	2.648E+6	1.326E+6	  -20.1686	   14.0005	    3.6983	  -28.3175	
 -500.0000	4.407E-11	1.929E-11	3.855E+6	1.329E+6	  -20.1686	   14.0026	    4.2919	  -26.7132	
 -510.0000	5.128E-11	1.929E-11	2.933E+6	1.331E+6	  -20.1610	   14.0147	    3.7008	  -28.3004	
 -520.0000	5.022E-11	1.961E-11	3.044E+6	1.440E+6	  -20.1610	   14.0147	    5.1910	  -24.6206	
 -530.0000	5.118E-11	1.939E-11	2.696E+6	1.347E+6	  -20.1432	   13.9228	    7.3134	  -20.8277	
 -540.0000	5.156E-11	1.928E-11	2.786E+6	1.338E+6	  -20.1457	   13.9097	   17.4576	  -10.3894	
 -550.0000	5.087E-11	1.930E-11	2.703E+6	1.344E+6	  -20.1483	   13.8354	   15.4719	  -11.9588	
 -560.0000	4.844E-11	1.961E-11	4.166E+6	1.452E+6	  -20.0872	   13.8211	   18.8912	   -9.4650	
 -570.0000	4.560E-11	1.947E-11	3.494E+6	1.691E+6	  -19.9626	   13.8337	    8.7347	  -18.8409	
 -580.0000	4.223E-11	1.953E-11	4.443E+6	1.378E+6	  -19.8481	   13.8343	   17.5307	  -10.3986	
 -590.0000	4.148E-11	1.967E-11	4.705E+6	1.525E+6	  -19.5302	   13.7944	    9.7084	  -17.6306	
 -600.0000	3.762E-11	1.885E-11	6.114E+6	1.704E+6	  -19.4564	   13.8524	   17.9023	  -10.1195	
 -610.0000	5.219E-11	1.992E-11	5.067E+6	1.744E+6	  -19.2274	   13.8031	   12.3843	  -14.7138	
 -620.0000	9.900E+37	1.945E-11	9.900E+37	1.539E+6	  -19.1613	   13.7465	   12.8669	  -14.2946	
 -630.0000	4.522E-11	1.964E-11	3.679E+6	1.649E+6	  -19.0061	   13.7584	   13.7125	  -13.5085	
 -640.0000	3.776E-11	1.962E-11	6.523E+6	1.705E+6	  -18.7567	   13.7210	   14.5240	  -12.8324	
 -650.0000	4.609E-11	2.018E-11	3.622E+6	1.579E+6	  -18.5684	   13.7260	   14.4339	  -12.9051	
 -660.0000	4.553E-11	1.958E-11	3.779E+6	1.472E+6	  -18.4157	   13.6486	   21.3865	   -8.0246	
 -670.0000	3.032E-11	1.951E-11	5.646E+6	1.706E+6	  -18.0874	   13.6564	   16.3428	   -9.6076	
 -680.0000	4.728E-11	1.919E-11	3.421E+6	1.617E+6	  -17.8482	   13.6158	   15.6097	  -12.0260	
 -690.0000	4.707E-11	1.910E-11	3.488E+6	1.717E+6	  -17.7031	   13.5891	   16.6275	  -11.2615	
 -700.0000	4.746E-11	1.999E-11	3.465E+6	1.556E+6	  -17.4995	   13.5147	   24.1948	   -6.5422	
 -710.0000	4.625E-11	2.015E-11	3.927E+6	1.569E+6	  -17.1303	   13.5288	   19.9494	   -9.0139	
 -720.0000	3.810E-11	1.976E-11	-1.055E+7	1.613E+6	  -16.9649	   13.5646	   18.6616	   -9.8312	
 -730.0000	4.577E-11	2.024E-11	3.804E+6	1.669E+6	  -16.7383	   13.5489	   24.7334	   -6.2263	
 -740.0000	6.297E-11	1.993E-11	5.045E+6	1.602E+6	  -16.4531	   13.5256	   20.3023	   -8.7931	
 -750.0000	5.407E-11	1.940E-11	5.660E+6	1.651E+6	  -16.2774	   13.5666	   18.7932	   -9.7407	
 -760.0000	3.954E-11	1.966E-11	6.072E+6	1.589E+6	  -16.1450	   13.4861	   20.5487	   -8.6719	
 -770.0000	5.309E-11	2.039E-11	4.364E+6	1.549E+6	  -16.0355	   13.4745	   26.4510	   -5.4108	
 -780.0000	4.101E-11	2.084E-11	3.648E+6	1.531E+6	  -15.7554	   13.5026	   27.8669	   -4.6995	
 -790.0000	3.235E-11	2.080E-11	3.633E+6	1.553E+6	  -15.6306	   13.5011	   29.1869	   -4.0873	
 -800.0000	4.288E-11	1.990E-11	5.228E+6	1.501E+6	  -15.4777	   13.5932	   21.8713	   -7.7826	
 -810.0000	2.550E-11	1.974E-11	5.604E+6	1.427E+6	  -15.1950	   13.5058	   18.6366	   -9.8966	
 -820.0000	9.900E+37	2.082E-11	9.900E+37	1.519E+6	  -15.0676	   13.5335	   26.7144	   -5.2299	
 -830.0000	5.108E-11	1.997E-11	3.388E+6	1.561E+6	  -14.9658	   13.5342	   29.8112	   -3.7771	
 -840.0000	3.802E-11	1.944E-11	3.231E+6	1.597E+6	  -14.7874	   13.4413	   30.8454	   -2.1063	
 -850.0000	4.777E-11	1.980E-11	4.475E+6	1.578E+6	  -14.6473	   13.4585	   33.0686	   -2.4539	
 -860.0000	4.857E-11	2.012E-11	2.368E+6	1.575E+6	  -14.5352	   13.4225	   37.2040	   -0.8876	
 -870.0000	8.962E-11	2.035E-11	1.269E+6	1.651E+6	  -14.4078	   13.4172	   31.0433	   -3.3383	
 -880.0000	5.207E-11	1.921E-11	2.660E+6	1.522E+6	  -14.1556	   13.3760	   34.2600	   -2.0487	
 -890.0000	3.043E-11	2.013E-11	3.621E+6	1.449E+6	  -14.0588	   13.4070	   35.7207	   -1.4555	
 -900.0000	4.601E-11	2.043E-11	5.185E+6	1.458E+6	  -13.8982	   13.4110	   30.3580	   -3.6418	
 -910.0000	5.489E-11	2.038E-11	3.366E+6	1.487E+6	  -13.6944	   13.5708	   32.7568	   -2.4830	
 -920.0000	5.778E-11	1.970E-11	2.779E+6	1.567E+6	  -13.5389	   13.5112	   37.5013	   -0.6999	
 -930.0000	7.160E-11	2.097E-11	3.155E+6	1.530E+6	  -13.4497	   13.4697	   36.8283	   -0.9841	
 -940.0000	6.371E-11	2.054E-11	5.815E+6	1.509E+6	  -13.3452	   13.4835	   30.3080	   -3.6008	
 -950.0000	5.409E-11	2.056E-11	3.261E+6	1.403E+6	  -13.1235	   13.4734	   32.6948	   -2.5938	
 -960.0000	5.290E-11	1.997E-11	1.614E+6	1.467E+6	  -13.0113	   13.4734	   41.0291	    0.5018	
 -970.0000	4.229E-11	2.059E-11	3.604E+6	1.493E+6	  -12.9170	   13.4924	   35.4674	   -1.4766	
 -980.0000	4.019E-11	1.982E-11	3.827E+6	1.394E+6	  -12.7080	   13.4436	   40.7565	    0.3829	
 -990.0000	1.918E-11	2.078E-11	6.736E+6	1.915E+6	  -12.6213	   13.4091	   40.3719	    0.2212	
-1000.0000	2.634E-11	2.149E-11	1.372E+7	1.977E+6	  -12.5041	   13.4497	   52.6565	    3.9763
