Repository: ctiley/CERN_CMS_Silicon_Sensor

# CERN_CMS_Silicon_Sensor

# Code To-Do 
- Double check Halfmoon Diode Data

# Lab To-Do
- Measure more HGCAL Diodes
- Measure rest of Unirradiated Halfmoon Diodes
- Rebond D0 Diode
- Cleanup Wires at Alibava Station
-

File: Diodes/Halfmoon/Diodes/HEP_Shared_Data/Postirrad/36696/039/CV_36696_039_PSS_HM_XX_DIODEHALFPSTOP_GRConnected_Irradiated_9_20_2021_4_33_53_PM.txt
GCD Test
Bias: 5000.000000
CV_36696_039_PSS_HM_XX_DIODEHALFPSTOP_GRConnected_Irradiated
Date/Time: 9/20/2021 4:33:53 PM
Sensor Name: DIODEHALFPSTOP
Type: P
Annealing Status: Irradiated and Annealed for 80min at 60C
Environment: -20C
Tester: Andrew Kent

Time Delay per Ramp Step (s): 1.000

CV Time Delay per Measurement (s) :0.500

AC Voltage (V): 0.500

Current Number of measurements per voltage: 4.000

IV Time Delay per Measurement (s) :0.000


BiasVoltage	LCR_Cp_freq1000.0	LCR_Cp_freq10000.0	LCR_Rp_freq1000.0	LCR_Rp_freq10000.0	Temperature	Air_Temp	Humidity	Dewpoint	
  -10.0000	4.209E-11	1.484E-11	3.335E+6	1.818E+6	  -20.0033	    9.6334	    5.6607	  -26.8393	
  -20.0000	4.290E-11	1.489E-11	3.629E+6	1.860E+6	  -20.0008	    9.6287	    5.6186	  -26.9235	
  -30.0000	4.325E-11	1.492E-11	3.811E+6	1.888E+6	  -20.0059	    9.5931	    5.6613	  -26.8674	
  -40.0000	4.321E-11	1.494E-11	3.938E+6	1.909E+6	  -20.0008	    9.6005	    5.7372	  -26.7177	
  -50.0000	4.319E-11	1.496E-11	4.037E+6	1.922E+6	  -19.9957	    9.6216	    5.7761	  -26.6289	
  -60.0000	4.322E-11	1.497E-11	4.114E+6	1.936E+6	  -19.9931	    9.6324	    5.9959	  -26.2147	
  -70.0000	4.314E-11	1.499E-11	4.175E+6	1.947E+6	  -19.9880	    9.6450	    6.0297	  -26.1441	
  -80.0000	4.297E-11	1.500E-11	4.235E+6	1.958E+6	  -19.9855	    9.6542	    5.9940	  -26.2022	
  -90.0000	4.285E-11	1.501E-11	4.278E+6	1.967E+6	  -19.9804	    9.6471	    5.9671	  -26.2564	
 -100.0000	4.266E-11	1.502E-11	4.316E+6	1.979E+6	  -19.9779	    9.6707	    5.9156	  -26.3336	
 -110.0000	4.250E-11	1.503E-11	4.353E+6	1.989E+6	  -19.9804	    9.6363	    5.8286	  -26.5199	
 -120.0000	4.242E-11	1.505E-11	4.378E+6	1.992E+6	  -19.9855	    9.6316	    5.7935	  -26.5890	
 -130.0000	4.229E-11	1.506E-11	4.405E+6	2.000E+6	  -19.9830	    9.6598	    5.7027	  -26.7398	
 -140.0000	4.224E-11	1.506E-11	4.431E+6	2.005E+6	  -19.9830	    9.6526	    5.6727	  -26.8023	
 -150.0000	4.205E-11	1.507E-11	4.458E+6	2.012E+6	  -19.9880	    9.6568	    5.6186	  -26.9031	
 -160.0000	4.199E-11	1.508E-11	4.477E+6	2.017E+6	  -19.9931	    9.6674	    5.6603	  -26.8151	
 -170.0000	4.188E-11	1.508E-11	4.491E+6	2.025E+6	  -19.9957	    9.6441	    5.6512	  -26.8497	
 -180.0000	4.172E-11	1.509E-11	4.516E+6	2.030E+6	  -19.9957	    9.6441	    5.6249	  -26.9002	
 -190.0000	4.166E-11	1.509E-11	4.525E+6	2.036E+6	  -19.9957	    9.6297	    5.5576	  -27.0410	
 -200.0000	4.152E-11	1.509E-11	4.547E+6	2.045E+6	  -20.0059	    9.6530	    5.5522	  -27.0345	
 -210.0000	4.143E-11	1.510E-11	4.558E+6	2.051E+6	  -20.0059	    9.6210	    5.5610	  -27.0405	
 -220.0000	4.140E-11	1.510E-11	4.566E+6	2.054E+6	  -20.0109	    9.6290	    5.5430	  -27.0698	
 -230.0000	4.129E-11	1.510E-11	4.579E+6	2.062E+6	  -20.0160	    9.6386	    5.5443	  -27.0604	
 -240.0000	4.123E-11	1.511E-11	4.592E+6	2.065E+6	  -20.0160	    9.6534	    5.5468	  -27.0447	
 -250.0000	4.114E-11	1.511E-11	4.603E+6	2.069E+6	  -20.0211	    9.6200	    5.5281	  -27.1054	
 -260.0000	4.119E-11	1.511E-11	4.609E+6	2.071E+6	  -20.0160	    9.6285	    5.5987	  -26.9621	
 -270.0000	4.106E-11	1.511E-11	4.622E+6	2.079E+6	  -20.0186	    9.6047	    5.6176	  -26.9428	
 -280.0000	4.095E-11	1.511E-11	4.642E+6	2.083E+6	  -20.0135	    9.6458	    5.6120	  -26.9239	
 -290.0000	4.093E-11	1.511E-11	4.649E+6	2.088E+6	  -20.0033	    9.6428	    5.6018	  -26.9456	
 -300.0000	4.087E-11	1.512E-11	4.652E+6	2.090E+6	  -20.0033	    9.6705	    5.7514	  -26.6397	
 -310.0000	4.087E-11	1.512E-11	4.659E+6	2.096E+6	  -20.0059	    9.6350	    5.8751	  -26.4345	
 -320.0000	4.074E-11	1.512E-11	4.671E+6	2.101E+6	  -20.0008	    9.6221	    5.9605	  -26.2868	
 -330.0000	4.065E-11	1.512E-11	4.681E+6	2.106E+6	  -20.0008	    9.6112	    6.0939	  -26.0533	
 -340.0000	4.069E-11	1.512E-11	4.684E+6	2.111E+6	  -20.0008	    9.6345	    6.0240	  -26.1621	
 -350.0000	4.060E-11	1.512E-11	4.702E+6	2.114E+6	  -20.0008	    9.6304	    5.9589	  -26.2836	
 -360.0000	4.052E-11	1.538E-11	4.703E+6	2.153E+6	  -19.9957	    9.6144	    5.8843	  -26.4325	
 -370.0000	4.045E-11	1.513E-11	4.720E+6	2.130E+6	  -19.9906	    9.6319	    5.8855	  -26.4174	
 -380.0000	4.041E-11	1.512E-11	4.724E+6	2.130E+6	  -19.9982	    9.6093	    5.9418	  -26.3303	
 -390.0000	4.035E-11	1.512E-11	4.734E+6	2.133E+6	  -20.0008	    9.6119	    5.8912	  -26.4215	
 -400.0000	4.027E-11	1.512E-11	4.745E+6	2.139E+6	  -20.0008	    9.6034	    5.8460	  -26.5115	
 -410.0000	4.033E-11	1.513E-11	4.743E+6	2.140E+6	  -20.0008	    9.6034	    5.7960	  -26.6048	
 -420.0000	4.023E-11	1.513E-11	4.758E+6	2.148E+6	  -19.9982	    9.6354	    5.8030	  -26.5684	
 -430.0000	4.015E-11	1.513E-11	4.769E+6	2.153E+6	  -19.9931	    9.6602	    5.8605	  -26.4430	
 -440.0000	4.012E-11	1.513E-11	4.769E+6	2.155E+6	  -19.9931	    9.6180	    5.8650	  -26.4656	
 -450.0000	4.002E-11	1.513E-11	4.787E+6	2.159E+6	  -19.9906	    9.6357	    5.8362	  -26.5061	
 -460.0000	3.997E-11	1.513E-11	4.793E+6	2.166E+6	  -19.9931	    9.6612	    5.7343	  -26.6788	
 -470.0000	3.998E-11	1.513E-11	4.796E+6	2.167E+6	  -19.9982	    9.6245	    5.6746	  -26.8192	
 -480.0000	3.984E-11	1.513E-11	4.808E+6	2.172E+6	  -20.0059	    9.6463	    5.6404	  -26.8687	
 -490.0000	3.986E-11	1.513E-11	4.808E+6	2.176E+6	  -20.0084	    9.6327	    5.6151	  -26.9273	
 -500.0000	3.978E-11	1.513E-11	4.820E+6	2.177E+6	  -20.0059	    9.6551	    5.5999	  -26.9403	
 -510.0000	3.973E-11	1.513E-11	4.830E+6	2.184E+6	  -20.0033	    9.6524	    5.6034	  -26.9356	
 -520.0000	3.968E-11	1.513E-11	4.831E+6	2.187E+6	  -20.0008	    9.6663	    5.6246	  -26.8846	
 -530.0000	3.969E-11	1.513E-11	4.840E+6	2.189E+6	  -20.0008	    9.6566	    5.6028	  -26.9338	
 -540.0000	3.963E-11	1.513E-11	4.844E+6	2.194E+6	  -20.0008	    9.6566	    5.5882	  -26.9619	
 -550.0000	3.949E-11	1.514E-11	4.854E+6	2.202E+6	  -19.9906	    9.6407	    5.5190	  -27.0170	
 -560.0000	3.944E-11	1.514E-11	4.861E+6	2.204E+6	  -19.9880	    9.6435	    5.5006	  -27.1423	
 -570.0000	3.942E-11	1.514E-11	4.873E+6	2.206E+6	  -19.9880	    9.6277	    5.4861	  -27.1824	
 -580.0000	3.937E-11	1.514E-11	4.875E+6	2.208E+6	  -19.9931	    9.6338	    5.4548	  -27.2397	
 -590.0000	3.932E-11	1.514E-11	4.878E+6	2.213E+6	  -19.9957	    9.6244	    5.5139	  -27.1301	
 -600.0000	3.925E-11	1.514E-11	4.889E+6	2.217E+6	  -19.9931	    9.6286	    5.5515	  -27.0535	
 -610.0000	3.927E-11	1.514E-11	4.893E+6	2.218E+6	  -19.9982	    9.6596	    5.5196	  -27.0934	
 -620.0000	3.917E-11	1.514E-11	4.900E+6	2.221E+6	  -19.9982	    9.6643	    5.4602	  -27.2070	
 -630.0000	3.919E-11	1.514E-11	4.904E+6	2.222E+6	  -19.9982	    9.6970	    5.4734	  -27.1570	
 -640.0000	3.910E-11	1.514E-11	4.914E+6	2.225E+6	  -19.9957	    9.6970	    5.4526	  -27.1983	
 -650.0000	3.908E-11	1.514E-11	4.921E+6	2.229E+6	  -20.0059	    9.6667	    5.5240	  -27.0795	
 -660.0000	3.911E-11	1.514E-11	4.918E+6	2.221E+6	  -20.0109	    9.6623	    5.5313	  -27.0685	
 -670.0000	3.912E-11	1.514E-11	4.922E+6	2.230E+6	  -20.0084	    9.6322	    5.5351	  -27.0830	
 -680.0000	3.903E-11	1.514E-11	4.936E+6	2.235E+6	  -20.0135	    9.6475	    5.5104	  -27.1202	
 -690.0000	3.896E-11	1.514E-11	4.941E+6	2.238E+6	  -20.0008	    9.6613	    5.4250	  -27.2788	
 -700.0000	3.886E-11	1.514E-11	4.950E+6	2.235E+6	  -20.0033	    9.6661	    5.3729	  -27.3796	
 -710.0000	3.895E-11	1.514E-11	4.943E+6	2.239E+6	  -19.9982	    9.6838	    5.3390	  -27.4349	
 -720.0000	3.888E-11	1.514E-11	4.955E+6	2.241E+6	  -19.9982	    9.6631	    5.4466	  -27.2348	
 -730.0000	3.887E-11	1.514E-11	4.959E+6	2.242E+6	  -19.9982	    9.6562	    5.4867	  -27.1605	
 -740.0000	3.882E-11	1.514E-11	4.957E+6	2.249E+6	  -20.0008	    9.6879	    5.4602	  -27.1899	
 -750.0000	3.877E-11	1.514E-11	4.970E+6	2.247E+6	  -20.0033	    9.6970	    5.3893	  -27.3243	
 -760.0000	3.877E-11	1.513E-11	4.971E+6	2.251E+6	  -20.0033	    9.7162	    5.3792	  -27.3306	
 -770.0000	3.870E-11	1.513E-11	4.970E+6	2.253E+6	  -20.0008	    9.6960	    5.3627	  -27.3782	
 -780.0000	3.873E-11	1.513E-11	4.981E+6	2.255E+6	  -19.9982	    9.7258	    5.3615	  -27.3592	
 -790.0000	3.864E-11	1.513E-11	4.986E+6	2.255E+6	  -19.9982	    9.6744	    5.3982	  -27.3229	
 -800.0000	3.864E-11	1.514E-11	4.986E+6	2.258E+6	  -19.9982	    9.6761	    5.4042	  -27.3097	
 -810.0000	3.859E-11	1.514E-11	4.989E+6	2.256E+6	  -19.9982	    9.6797	    5.4051	  -27.3052	
 -820.0000	3.855E-11	1.513E-11	4.995E+6	2.262E+6	  -20.0059	    9.6845	    5.4646	  -27.1836	
 -830.0000	3.851E-11	1.514E-11	4.995E+6	2.263E+6	  -20.0135	    9.6650	    5.4469	  -27.2328	
 -840.0000	3.842E-11	1.513E-11	5.004E+6	2.264E+6	  -20.0135	    9.6846	    5.4756	  -27.1617	
 -850.0000	3.843E-11	1.513E-11	5.006E+6	2.265E+6	  -20.0135	    9.6941	    5.4744	  -27.1573	
 -860.0000	3.849E-11	1.513E-11	5.006E+6	2.263E+6	  -20.0160	    9.6981	    5.4500	  -27.2025	
 -870.0000	3.846E-11	1.514E-11	5.005E+6	2.262E+6	  -20.0160	    9.6952	    5.4719	  -27.1615	
 -880.0000	3.847E-11	1.514E-11	5.010E+6	2.265E+6	  -20.0109	    9.6785	    5.5430	  -27.0339	
 -890.0000	3.843E-11	1.514E-11	5.018E+6	2.265E+6	  -20.0059	    9.6519	    5.5987	  -26.9451	
 -900.0000	3.838E-11	1.514E-11	5.020E+6	2.268E+6	  -20.0008	    9.6519	    5.6085	  -26.9262	
 -910.0000	3.829E-11	1.513E-11	5.025E+6	2.271E+6	  -19.9906	    9.6744	    5.5791	  -26.9668	
 -920.0000	3.833E-11	1.513E-11	5.024E+6	2.270E+6	  -19.9830	    9.6684	    5.4877	  -27.1497	
 -930.0000	3.825E-11	1.513E-11	5.030E+6	2.272E+6	  -19.9779	    9.6540	    5.4238	  -27.2866	
 -940.0000	3.822E-11	1.514E-11	5.028E+6	2.271E+6	  -19.9779	    9.6965	    5.4083	  -27.2867	
 -950.0000	3.823E-11	1.513E-11	5.037E+6	2.273E+6	  -19.9880	    9.6358	    5.3950	  -27.3572	
 -960.0000	3.821E-11	1.513E-11	5.032E+6	2.275E+6	  -19.9957	    9.6606	    5.4241	  -27.2812	
 -970.0000	3.833E-11	1.514E-11	5.032E+6	2.273E+6	  -20.0008	    9.6875	    5.5095	  -27.0929	
 -980.0000	3.822E-11	1.514E-11	5.034E+6	2.275E+6	  -19.9982	    9.6572	    5.7312	  -26.6877	
 -990.0000	3.818E-11	1.513E-11	5.044E+6	2.275E+6	  -19.9957	    9.6483	    5.7577	  -26.6440	
-1000.0000	3.814E-11	1.514E-11	5.046E+6	2.274E+6	  -19.9931	    9.6435	    5.8767	  -26.4253

File: Diodes/Halfmoon/Diodes/HEP_Shared_Data/Postirrad/36696/039/CV_36696_039_PSS_HM_XX_DIODEHALF_Irradiated_9_20_2021_3_44_15_PM.txt
GCD Test
Bias: 5000.000000
CV_36696_039_PSS_HM_XX_DIODEHALF_Irradiated
Date/Time: 9/20/2021 3:44:15 PM
Sensor Name: DIODE
Type: P
Annealing Status: Irradiated and Annealed for 80min at 60C
Environment: -20C
Tester: Andrew Kent

Time Delay per Ramp Step (s): 1.000

CV Time Delay per Measurement (s) :0.500

AC Voltage (V): 0.500

Current Number of measurements per voltage: 4.000

IV Time Delay per Measurement (s) :0.000


BiasVoltage	LCR_Cp_freq1000.0	LCR_Cp_freq10000.0	LCR_Rp_freq1000.0	LCR_Rp_freq10000.0	Temperature	Air_Temp	Humidity	Dewpoint	
  -10.0000	1.983E-11	1.001E-11	5.219E+6	3.446E+6	  -20.0033	    9.4293	    4.5759	  -29.2654	
  -20.0000	2.016E-11	1.002E-11	5.955E+6	3.678E+6	  -19.9931	    9.4095	    4.5772	  -29.2765	
  -30.0000	1.981E-11	1.004E-11	6.427E+6	3.847E+6	  -19.9957	    9.3639	    4.5683	  -29.3296	
  -40.0000	1.934E-11	1.005E-11	6.909E+6	3.979E+6	  -19.9957	    9.3985	    4.5595	  -29.3254	
  -50.0000	1.910E-11	1.006E-11	7.304E+6	4.082E+6	  -19.9982	    9.3932	    4.5708	  -29.3028	
  -60.0000	1.885E-11	1.008E-11	7.645E+6	4.169E+6	  -19.9957	    9.3932	    4.5958	  -29.2451	
  -70.0000	1.871E-11	1.009E-11	7.898E+6	4.230E+6	  -19.9982	    9.4036	    4.6271	  -29.1657	
  -80.0000	1.865E-11	1.009E-11	8.090E+6	4.302E+6	  -20.0033	    9.3696	    4.6464	  -29.1459	
  -90.0000	1.840E-11	1.011E-11	8.291E+6	4.354E+6	  -20.0033	    9.3867	    4.6531	  -29.1185	
 -100.0000	1.821E-11	1.011E-11	8.376E+6	4.401E+6	  -20.0008	    9.4156	    4.6619	  -29.0777	
 -110.0000	1.812E-11	1.012E-11	8.577E+6	4.448E+6	  -20.0008	    9.4650	    4.7287	  -28.8915	
 -120.0000	1.807E-11	1.014E-11	8.679E+6	4.478E+6	  -19.9906	    9.4256	    4.7470	  -28.8785	
 -130.0000	1.791E-11	1.015E-11	8.770E+6	4.511E+6	  -19.9931	    9.4320	    4.7739	  -28.8139	
 -140.0000	1.781E-11	1.015E-11	8.854E+6	4.539E+6	  -19.9957	    9.4513	    4.8659	  -28.5968	
 -150.0000	1.783E-11	1.015E-11	8.976E+6	4.577E+6	  -19.9982	    9.4160	    4.9029	  -28.5414	
 -160.0000	1.770E-11	1.015E-11	9.020E+6	4.606E+6	  -19.9982	    9.4147	    4.9257	  -28.4928	
 -170.0000	1.763E-11	1.016E-11	9.128E+6	4.639E+6	  -19.9982	    9.4209	    4.9855	  -28.3596	
 -180.0000	1.756E-11	1.016E-11	9.160E+6	4.658E+6	  -20.0008	    9.4432	    4.9987	  -28.3152	
 -190.0000	1.740E-11	1.017E-11	9.216E+6	4.692E+6	  -20.0059	    9.4548	    5.0655	  -28.1650	
 -200.0000	1.732E-11	1.017E-11	9.310E+6	4.721E+6	  -19.9957	    9.4511	    5.1050	  -28.0844	
 -210.0000	1.739E-11	1.017E-11	9.351E+6	4.736E+6	  -19.9880	    9.4039	    5.0595	  -28.2143	
 -220.0000	1.729E-11	1.017E-11	9.379E+6	4.759E+6	  -20.0008	    9.4039	    5.0503	  -28.2337	
 -230.0000	1.725E-11	1.017E-11	9.471E+6	4.777E+6	  -20.0109	    9.4248	    5.0348	  -28.2624	
 -240.0000	1.710E-11	1.017E-11	9.436E+6	4.811E+6	  -20.0109	    9.4664	    5.0310	  -28.2297	
 -250.0000	1.713E-11	1.017E-11	9.566E+6	4.844E+6	  -20.0008	    9.4722	    5.0145	  -28.2605	
 -260.0000	1.697E-11	1.017E-11	9.580E+6	4.862E+6	  -19.9982	    9.4427	    5.0035	  -28.3054	
 -270.0000	1.705E-11	1.018E-11	9.607E+6	4.880E+6	  -20.0059	    9.4157	    5.0139	  -28.3026	
 -280.0000	1.694E-11	1.018E-11	9.630E+6	4.903E+6	  -20.0084	    9.4361	    5.0095	  -28.2973	
 -290.0000	1.701E-11	1.017E-11	9.724E+6	4.928E+6	  -20.0084	    9.4791	    5.0127	  -28.2597	
 -300.0000	1.683E-11	1.018E-11	9.711E+6	4.953E+6	  -20.0109	    9.4441	    5.0117	  -28.2868	
 -310.0000	1.677E-11	1.018E-11	9.784E+6	4.979E+6	  -20.0135	    9.4310	    5.0610	  -28.1915	
 -320.0000	1.673E-11	1.018E-11	9.768E+6	5.001E+6	  -20.0135	    9.3957	    5.0825	  -28.1715	
 -330.0000	1.680E-11	1.018E-11	9.946E+6	5.021E+6	  -20.0186	    9.4060	    5.1164	  -28.0930	
 -340.0000	1.668E-11	1.018E-11	9.949E+6	5.047E+6	  -20.0186	    9.4325	    5.1556	  -27.9921	
 -350.0000	1.656E-11	1.018E-11	9.983E+6	5.068E+6	  -20.0160	    9.4325	    5.2546	  -27.7881	
 -360.0000	1.663E-11	1.018E-11	1.005E+7	5.100E+6	  -20.0135	    9.4161	    5.2495	  -27.8103	
 -370.0000	1.656E-11	1.018E-11	1.007E+7	5.118E+6	  -20.0084	    9.4423	    5.2046	  -27.8836	
 -380.0000	1.658E-11	1.018E-11	1.012E+7	5.139E+6	  -20.0033	    9.4486	    5.1480	  -27.9963	
 -390.0000	1.653E-11	1.018E-11	1.021E+7	5.166E+6	  -20.0084	    9.4438	    5.0772	  -28.1483	
 -400.0000	1.656E-11	1.018E-11	1.016E+7	5.185E+6	  -20.0109	    9.4444	    5.1053	  -28.0886	
 -410.0000	1.633E-11	1.019E-11	1.019E+7	5.217E+6	  -20.0008	    9.4823	    5.1091	  -28.0534	
 -420.0000	1.626E-11	1.018E-11	1.024E+7	5.231E+6	  -19.9957	    9.4263	    5.1252	  -28.0599	
 -430.0000	1.635E-11	1.019E-11	1.017E+7	5.259E+6	  -19.9931	    9.4648	    5.0971	  -28.0912	
 -440.0000	1.626E-11	1.019E-11	1.031E+7	5.284E+6	  -19.9957	    9.4333	    5.0636	  -28.1845	
 -450.0000	1.630E-11	1.019E-11	1.027E+7	5.285E+6	  -19.9957	    9.4572	    5.0655	  -28.1633	
 -460.0000	1.620E-11	1.019E-11	1.031E+7	5.321E+6	  -19.9880	    9.4501	    5.0651	  -28.1691	
 -470.0000	1.613E-11	1.019E-11	1.041E+7	5.349E+6	  -19.9804	    9.4615	    5.0484	  -28.1963	
 -480.0000	1.613E-11	1.019E-11	1.052E+7	5.358E+6	  -19.9855	    9.4438	    5.0797	  -28.1429	
 -490.0000	1.615E-11	1.019E-11	1.049E+7	5.387E+6	  -19.9804	    9.4610	    5.1072	  -28.0726	
 -500.0000	1.613E-11	1.019E-11	1.056E+7	5.410E+6	  -19.9830	    9.4302	    5.1354	  -28.0360	
 -510.0000	1.598E-11	1.020E-11	1.054E+7	5.422E+6	  -19.9804	    9.4302	    5.1584	  -27.9879	
 -520.0000	1.597E-11	1.019E-11	1.052E+7	5.440E+6	  -19.9906	    9.3646	    5.1531	  -28.0464	
 -530.0000	1.599E-11	1.020E-11	1.058E+7	5.459E+6	  -19.9906	    9.3965	    5.1559	  -28.0175	
 -540.0000	1.590E-11	1.020E-11	1.061E+7	5.484E+6	  -19.9931	    9.3907	    5.1161	  -28.1048	
 -550.0000	1.604E-11	1.020E-11	1.071E+7	5.490E+6	  -19.9957	    9.4074	    5.0977	  -28.1312	
 -560.0000	1.597E-11	1.020E-11	1.073E+7	5.491E+6	  -19.9982	    9.3969	    5.0266	  -28.2891	
 -570.0000	1.595E-11	1.020E-11	1.082E+7	5.530E+6	  -20.0008	    9.4320	    5.0057	  -28.3084	
 -580.0000	1.592E-11	1.020E-11	1.085E+7	5.553E+6	  -19.9982	    9.4166	    4.9658	  -28.4048	
 -590.0000	1.582E-11	1.020E-11	1.082E+7	5.563E+6	  -19.9931	    9.4247	    4.9269	  -28.4829	
 -600.0000	1.578E-11	1.020E-11	1.077E+7	5.573E+6	  -19.9982	    9.4208	    4.9314	  -28.4761	
 -610.0000	1.574E-11	1.020E-11	1.089E+7	5.581E+6	  -19.9906	    9.4790	    4.9111	  -28.4782	
 -620.0000	1.572E-11	1.020E-11	1.097E+7	5.609E+6	  -19.9931	    9.4419	    4.9054	  -28.5172	
 -630.0000	1.572E-11	1.021E-11	1.097E+7	5.619E+6	  -19.9931	    9.4419	    4.8953	  -28.5393	
 -640.0000	1.577E-11	1.021E-11	1.098E+7	5.635E+6	  -19.9880	    9.4568	    4.8811	  -28.5596	
 -650.0000	1.577E-11	1.021E-11	1.106E+7	5.638E+6	  -19.9855	    9.4368	    4.8590	  -28.6224	
 -660.0000	1.571E-11	1.021E-11	1.111E+7	5.648E+6	  -19.9855	    9.4495	    4.8156	  -28.7087	
 -670.0000	1.563E-11	1.021E-11	1.106E+7	5.661E+6	  -19.9855	    9.3769	    4.7546	  -28.8964	
 -680.0000	1.574E-11	1.021E-11	1.112E+7	5.684E+6	  -19.9880	    9.4088	    4.7457	  -28.8934	
 -690.0000	1.572E-11	1.020E-11	1.116E+7	5.685E+6	  -19.9931	    9.4544	    4.7331	  -28.8892	
 -700.0000	1.566E-11	1.021E-11	1.113E+7	5.677E+6	  -19.9931	    9.4667	    4.6999	  -28.9552	
 -710.0000	1.576E-11	1.021E-11	1.128E+7	5.678E+6	  -19.9906	    9.4771	    4.6755	  -29.0029	
 -720.0000	1.568E-11	1.021E-11	1.132E+7	5.711E+6	  -19.9906	    9.5148	    4.6818	  -28.9616	
 -730.0000	1.571E-11	1.021E-11	1.134E+7	5.717E+6	  -19.9880	    9.5262	    4.6698	  -28.9807	
 -740.0000	1.570E-11	1.021E-11	1.139E+7	5.726E+6	  -19.9880	    9.5262	    4.6417	  -29.0449	
 -750.0000	1.563E-11	1.021E-11	1.137E+7	5.737E+6	  -19.9982	    9.4736	    4.5949	  -29.1899	
 -760.0000	1.567E-11	1.021E-11	1.144E+7	5.751E+6	  -20.0008	    9.4898	    4.5715	  -29.2325	
 -770.0000	1.574E-11	1.021E-11	1.137E+7	5.746E+6	  -20.0059	    9.4708	    4.5620	  -29.2680	
 -780.0000	1.566E-11	1.021E-11	1.143E+7	5.767E+6	  -20.0084	    9.4725	    4.5645	  -29.2610	
 -790.0000	1.570E-11	1.021E-11	1.147E+7	5.766E+6	  -20.0109	    9.4621	    4.5531	  -29.2948	
 -800.0000	1.576E-11	1.021E-11	1.151E+7	5.765E+6	  -20.0135	    9.4308	    4.5689	  -29.2804	
 -810.0000	1.565E-11	1.021E-11	1.141E+7	5.774E+6	  -20.0160	    9.4393	    4.5930	  -29.2188	
 -820.0000	1.567E-11	1.021E-11	1.155E+7	5.789E+6	  -20.0135	    9.4601	    4.6050	  -29.1762	
 -830.0000	1.565E-11	1.021E-11	1.156E+7	5.800E+6	  -20.0135	    9.4628	    4.6379	  -29.0988	
 -840.0000	1.578E-11	1.021E-11	1.162E+7	5.784E+6	  -20.0135	    9.4302	    4.6015	  -29.2056	
 -850.0000	1.579E-11	1.021E-11	1.170E+7	5.794E+6	  -20.0160	    9.4964	    4.5882	  -29.1890	
 -860.0000	1.571E-11	1.022E-11	1.164E+7	5.798E+6	  -20.0109	    9.4964	    4.5557	  -29.2645	
 -870.0000	1.571E-11	1.021E-11	1.168E+7	5.800E+6	  -20.0059	    9.5000	    4.5329	  -29.3150	
 -880.0000	1.575E-11	1.021E-11	1.177E+7	5.801E+6	  -19.9982	    9.5064	    4.5183	  -29.3444	
 -890.0000	1.579E-11	1.021E-11	1.178E+7	5.827E+6	  -20.0059	    9.4479	    4.5013	  -29.4262	
 -900.0000	1.560E-11	1.021E-11	1.174E+7	5.834E+6	  -19.9982	    9.4626	    4.4870	  -29.4492	
 -910.0000	1.580E-11	1.022E-11	1.176E+7	5.820E+6	  -20.0033	    9.4743	    4.5180	  -29.3680	
 -920.0000	1.569E-11	1.021E-11	1.179E+7	5.834E+6	  -20.0008	    9.4745	    4.5158	  -29.3731	
 -930.0000	1.569E-11	1.021E-11	1.191E+7	5.851E+6	  -20.0008	    9.5048	    4.5180	  -29.3464	
 -940.0000	1.561E-11	1.020E-11	1.188E+7	5.840E+6	  -19.9982	    9.4966	    4.6110	  -29.1364	
 -950.0000	1.571E-11	1.020E-11	1.183E+7	5.854E+6	  -19.9982	    9.5073	    4.6705	  -28.9928	
 -960.0000	1.569E-11	1.021E-11	1.190E+7	5.849E+6	  -19.9982	    9.5425	    4.6746	  -28.9583	
 -970.0000	1.574E-11	1.020E-11	1.194E+7	5.866E+6	  -19.9931	    9.4712	    4.6388	  -29.0907	
 -980.0000	1.571E-11	1.021E-11	1.196E+7	5.874E+6	  -19.9906	    9.4766	    4.6012	  -29.1732	
 -990.0000	1.565E-11	1.021E-11	1.199E+7	5.880E+6	  -19.9957	    9.4640	    4.5965	  -29.1931	
-1000.0000	1.559E-11	1.021E-11	1.192E+7	5.871E+6	  -19.9906	    9.4918	    4.5946	  -29.1777

File: Diodes/Halfmoon/Diodes/HEP_Shared_Data/Postirrad/36696/039/IV_36696_039_PSS_HM_XX_DIODEHALF_Irradiated_9_20_2021_4_00_42_PM.txt
GCD Test
Bias: 5000.000000
IV_36696_039_PSS_HM_XX_DIODEHALF_Irradiated
Date/Time: 9/20/2021 4:00:42 PM
Sensor Name: DIODE
Type: P
Annealing Status: Irradiated and Annealed for 80min at 60C
Environment: -20C
Tester: Andrew Kent

Time Delay per Ramp Step (s): 1.000

CV Time Delay per Measurement (s) :0.500

AC Voltage (V): 0.500

Current Number of measurements per voltage: 4.000

IV Time Delay per Measurement (s) :0.000


BiasVoltage	Total Current_Avg	Total Current_0	Total Current_1	Total Current_2	Total Current_3	Bias Current_Avg	Bias Current_0	Bias Current_1	Bias Current_2	Bias Current_3	Temperature	Air_Temp	Humidity	Dewpoint	
  -10.0000	-5.7710E-7	-5.7810E-7	-5.7760E-7	-5.7710E-7	-5.7560E-7	-2.824898E-7	-2.819612E-7	-2.823441E-7	-2.827275E-7	-2.829266E-7	  -19.9982	    9.5512	    5.0354	  -28.1593	
  -20.0000	-7.9003E-7	-7.8970E-7	-7.9100E-7	-7.8980E-7	-7.8960E-7	-3.890906E-7	-3.891078E-7	-3.891022E-7	-3.890865E-7	-3.890659E-7	  -20.0059	    9.5532	    5.0145	  -28.2023	
  -30.0000	-9.4868E-7	-9.4880E-7	-9.4780E-7	-9.4830E-7	-9.4980E-7	-4.688798E-7	-4.691954E-7	-4.688381E-7	-4.688139E-7	-4.686718E-7	  -20.0084	    9.5216	    4.9921	  -28.2730	
  -40.0000	-1.0868E-6	-1.0860E-6	-1.0870E-6	-1.0860E-6	-1.0880E-6	-5.376510E-7	-5.380732E-7	-5.378978E-7	-5.375974E-7	-5.370354E-7	  -19.9982	    9.4980	    4.9096	  -28.4680	
  -50.0000	-1.2057E-6	-1.2070E-6	-1.2070E-6	-1.2040E-6	-1.2050E-6	-5.973411E-7	-5.974914E-7	-5.974616E-7	-5.973330E-7	-5.970784E-7	  -20.0033	    9.4980	    4.8779	  -28.5370	
  -60.0000	-1.3087E-6	-1.3080E-6	-1.3110E-6	-1.3090E-6	-1.3070E-6	-6.500694E-7	-6.496006E-7	-6.495764E-7	-6.505285E-7	-6.505722E-7	  -20.0033	    9.4957	    4.8792	  -28.5359	
  -70.0000	-1.4010E-6	-1.4000E-6	-1.4020E-6	-1.4010E-6	-1.4010E-6	-6.959620E-7	-6.961336E-7	-6.957611E-7	-6.958970E-7	-6.960561E-7	  -20.0059	    9.5320	    4.8941	  -28.4774	
  -80.0000	-1.4887E-6	-1.4870E-6	-1.4900E-6	-1.4890E-6	-1.4890E-6	-7.434385E-7	-7.416543E-7	-7.419220E-7	-7.444005E-7	-7.457770E-7	  -19.9957	    9.5320	    4.8631	  -28.5452	
  -90.0000	-1.5780E-6	-1.5810E-6	-1.5780E-6	-1.5770E-6	-1.5760E-6	-7.836369E-7	-7.830012E-7	-7.836371E-7	-7.838801E-7	-7.840293E-7	  -20.0008	    9.5427	    4.8318	  -28.6063	
 -100.0000	-1.6540E-6	-1.6530E-6	-1.6540E-6	-1.6530E-6	-1.6560E-6	-8.227728E-7	-8.230433E-7	-8.230680E-7	-8.227724E-7	-8.222074E-7	  -20.0033	    9.5640	    4.8140	  -28.6302	
 -110.0000	-1.7275E-6	-1.7280E-6	-1.7280E-6	-1.7270E-6	-1.7270E-6	-8.581818E-7	-8.588061E-7	-8.584226E-7	-8.579555E-7	-8.575429E-7	  -20.0033	    9.6055	    4.9213	  -28.3655	
 -120.0000	-1.7945E-6	-1.7930E-6	-1.7940E-6	-1.7960E-6	-1.7950E-6	-8.935852E-7	-8.936834E-7	-8.936315E-7	-8.935717E-7	-8.934541E-7	  -20.0033	    9.6274	    4.9658	  -28.2534	
 -130.0000	-1.8625E-6	-1.8630E-6	-1.8610E-6	-1.8630E-6	-1.8630E-6	-9.265209E-7	-9.262161E-7	-9.265710E-7	-9.267152E-7	-9.265813E-7	  -20.0008	    9.5885	    4.9586	  -28.2970	
 -140.0000	-1.9312E-6	-1.9310E-6	-1.9320E-6	-1.9310E-6	-1.9310E-6	-9.598509E-7	-9.600072E-7	-9.599341E-7	-9.597635E-7	-9.596987E-7	  -20.0084	    9.5580	    4.9978	  -28.2346	
 -150.0000	-1.9950E-6	-1.9930E-6	-1.9960E-6	-1.9960E-6	-1.9950E-6	-9.956192E-7	-9.944513E-7	-9.957522E-7	-9.961010E-7	-9.961722E-7	  -20.0109	    9.5627	    5.0683	  -28.0813	
 -160.0000	-2.0655E-6	-2.0650E-6	-2.0650E-6	-2.0680E-6	-2.0640E-6	-1.025042E-6	-1.025753E-6	-1.025549E-6	-1.024980E-6	-1.023886E-6	  -20.0059	    9.5792	    5.1417	  -27.9153	
 -170.0000	-2.1172E-6	-2.1180E-6	-2.1160E-6	-2.1170E-6	-2.1180E-6	-1.053568E-6	-1.053398E-6	-1.053397E-6	-1.053844E-6	-1.053634E-6	  -20.0033	    9.5792	    5.2040	  -27.7861	
 -180.0000	-2.1807E-6	-2.1790E-6	-2.1810E-6	-2.1810E-6	-2.1820E-6	-1.086240E-6	-1.085799E-6	-1.086605E-6	-1.086273E-6	-1.086284E-6	  -20.0109	    9.5476	    5.1768	  -27.8651	
 -190.0000	-2.2398E-6	-2.2390E-6	-2.2400E-6	-2.2410E-6	-2.2390E-6	-1.111728E-6	-1.112200E-6	-1.111763E-6	-1.111441E-6	-1.111509E-6	  -20.0084	    9.5187	    5.1534	  -27.9346	
 -200.0000	-2.2932E-6	-2.2940E-6	-2.2950E-6	-2.2920E-6	-2.2920E-6	-1.138738E-6	-1.138876E-6	-1.138769E-6	-1.138724E-6	-1.138583E-6	  -20.0084	    9.5999	    5.1192	  -27.9474	
 -210.0000	-2.3488E-6	-2.3470E-6	-2.3500E-6	-2.3510E-6	-2.3470E-6	-1.165251E-6	-1.164938E-6	-1.165005E-6	-1.165508E-6	-1.165555E-6	  -20.0109	    9.6219	    5.1072	  -27.9567	
 -220.0000	-2.4040E-6	-2.4040E-6	-2.4050E-6	-2.4020E-6	-2.4050E-6	-1.192578E-6	-1.193480E-6	-1.192720E-6	-1.192141E-6	-1.191971E-6	  -20.0109	    9.5494	    5.0579	  -28.1129	
 -230.0000	-2.4640E-6	-2.4640E-6	-2.4670E-6	-2.4650E-6	-2.4600E-6	-1.220368E-6	-1.220273E-6	-1.220437E-6	-1.220465E-6	-1.220296E-6	  -20.0160	    9.5279	    5.0183	  -28.2124	
 -240.0000	-2.5182E-6	-2.5140E-6	-2.5190E-6	-2.5220E-6	-2.5180E-6	-1.250777E-6	-1.250018E-6	-1.251296E-6	-1.251236E-6	-1.250556E-6	  -20.0160	    9.5489	    4.9570	  -28.3288	
 -250.0000	-2.5650E-6	-2.5640E-6	-2.5650E-6	-2.5660E-6	-2.5650E-6	-1.271408E-6	-1.272120E-6	-1.271918E-6	-1.271274E-6	-1.270321E-6	  -20.0109	    9.5575	    4.9393	  -28.3609	
 -260.0000	-2.6167E-6	-2.6200E-6	-2.6170E-6	-2.6140E-6	-2.6160E-6	-1.297574E-6	-1.296292E-6	-1.297060E-6	-1.297990E-6	-1.298955E-6	  -20.0059	    9.5481	    4.9197	  -28.4101	
 -270.0000	-2.6665E-6	-2.6670E-6	-2.6660E-6	-2.6670E-6	-2.6660E-6	-1.319804E-6	-1.319965E-6	-1.319948E-6	-1.319864E-6	-1.319439E-6	  -19.9982	    9.5699	    4.9190	  -28.3958	
 -280.0000	-2.7123E-6	-2.7120E-6	-2.7140E-6	-2.7130E-6	-2.7100E-6	-1.342632E-6	-1.342072E-6	-1.342291E-6	-1.342558E-6	-1.343607E-6	  -19.9931	    9.5532	    4.9447	  -28.3523	
 -290.0000	-2.7610E-6	-2.7590E-6	-2.7610E-6	-2.7620E-6	-2.7620E-6	-1.369619E-6	-1.369157E-6	-1.369420E-6	-1.369768E-6	-1.370130E-6	  -19.9880	    9.5408	    4.9924	  -28.2585	
 -300.0000	-2.8110E-6	-2.8100E-6	-2.8130E-6	-2.8110E-6	-2.8100E-6	-1.390749E-6	-1.390646E-6	-1.390464E-6	-1.390687E-6	-1.391200E-6	  -19.9830	    9.5434	    4.9842	  -28.2743	
 -310.0000	-2.8585E-6	-2.8520E-6	-2.8570E-6	-2.8630E-6	-2.8620E-6	-1.419205E-6	-1.418848E-6	-1.419242E-6	-1.419691E-6	-1.419039E-6	  -19.9855	    9.5449	    4.9763	  -28.2902	
 -320.0000	-2.9045E-6	-2.9060E-6	-2.9070E-6	-2.9050E-6	-2.9000E-6	-1.436206E-6	-1.436095E-6	-1.436153E-6	-1.436169E-6	-1.436408E-6	  -19.9830	    9.5483	    4.9402	  -28.3654	
 -330.0000	-2.9505E-6	-2.9510E-6	-2.9500E-6	-2.9510E-6	-2.9500E-6	-1.460730E-6	-1.458750E-6	-1.460284E-6	-1.461457E-6	-1.462429E-6	  -19.9652	    9.5482	    4.8918	  -28.4706	
 -340.0000	-2.9985E-6	-2.9980E-6	-2.9970E-6	-2.9980E-6	-3.0010E-6	-1.485061E-6	-1.485613E-6	-1.485227E-6	-1.484700E-6	-1.484705E-6	  -19.9702	    9.4844	    4.8684	  -28.5675	
 -350.0000	-3.0422E-6	-3.0430E-6	-3.0430E-6	-3.0420E-6	-3.0410E-6	-1.503932E-6	-1.504562E-6	-1.503348E-6	-1.503597E-6	-1.504221E-6	  -19.9804	    9.5307	    4.8824	  -28.5038	
 -360.0000	-3.0930E-6	-3.0900E-6	-3.0910E-6	-3.0950E-6	-3.0960E-6	-1.530555E-6	-1.531312E-6	-1.531158E-6	-1.530512E-6	-1.529237E-6	  -19.9880	    9.5381	    4.8969	  -28.4668	
 -370.0000	-3.1250E-6	-3.1290E-6	-3.1240E-6	-3.1240E-6	-3.1230E-6	-1.545963E-6	-1.544719E-6	-1.545599E-6	-1.546547E-6	-1.546987E-6	  -19.9880	    9.5793	    4.9554	  -28.3104	
 -380.0000	-3.1705E-6	-3.1730E-6	-3.1710E-6	-3.1700E-6	-3.1680E-6	-1.568019E-6	-1.567659E-6	-1.568181E-6	-1.568296E-6	-1.567942E-6	  -19.9906	    9.6017	    5.0035	  -28.1911	
 -390.0000	-3.2110E-6	-3.2050E-6	-3.2070E-6	-3.2160E-6	-3.2160E-6	-1.589851E-6	-1.590962E-6	-1.590080E-6	-1.589442E-6	-1.588919E-6	  -19.9906	    9.5684	    5.0373	  -28.1429	
 -400.0000	-3.2458E-6	-3.2470E-6	-3.2470E-6	-3.2460E-6	-3.2430E-6	-1.601488E-6	-1.601955E-6	-1.601221E-6	-1.601146E-6	-1.601629E-6	  -19.9982	    9.5309	    5.0607	  -28.1202	
 -410.0000	-3.2805E-6	-3.2810E-6	-3.2810E-6	-3.2800E-6	-3.2800E-6	-1.620992E-6	-1.620787E-6	-1.620932E-6	-1.621156E-6	-1.621094E-6	  -20.0033	    9.5019	    4.9968	  -28.2770	
 -420.0000	-3.3212E-6	-3.3150E-6	-3.3150E-6	-3.3190E-6	-3.3360E-6	-1.648897E-6	-1.650837E-6	-1.649957E-6	-1.648127E-6	-1.646667E-6	  -20.0084	    9.5019	    4.9782	  -28.3170	
 -430.0000	-3.3688E-6	-3.3680E-6	-3.3670E-6	-3.3690E-6	-3.3710E-6	-1.663978E-6	-1.663880E-6	-1.664167E-6	-1.663488E-6	-1.664376E-6	  -20.0160	    9.5216	    4.9184	  -28.4319	
 -440.0000	-3.4020E-6	-3.4010E-6	-3.4010E-6	-3.4050E-6	-3.4010E-6	-1.679870E-6	-1.678910E-6	-1.679789E-6	-1.680383E-6	-1.680397E-6	  -20.0186	    9.5335	    4.8703	  -28.5282	
 -450.0000	-3.4410E-6	-3.4390E-6	-3.4440E-6	-3.4420E-6	-3.4390E-6	-1.698091E-6	-1.697759E-6	-1.698072E-6	-1.698285E-6	-1.698248E-6	  -20.0160	    9.5878	    4.8223	  -28.5950	
 -460.0000	-3.4748E-6	-3.4730E-6	-3.4740E-6	-3.4760E-6	-3.4760E-6	-1.714796E-6	-1.715656E-6	-1.715257E-6	-1.714454E-6	-1.713815E-6	  -20.0135	    9.5878	    4.8336	  -28.5698	
 -470.0000	-3.5080E-6	-3.5090E-6	-3.5090E-6	-3.5090E-6	-3.5050E-6	-1.736631E-6	-1.733114E-6	-1.737250E-6	-1.738008E-6	-1.738154E-6	  -20.0059	    9.6090	    4.8466	  -28.5261	
 -480.0000	-3.5430E-6	-3.5430E-6	-3.5420E-6	-3.5380E-6	-3.5490E-6	-1.751251E-6	-1.752519E-6	-1.752321E-6	-1.750767E-6	-1.749399E-6	  -19.9982	    9.6515	    4.8197	  -28.5549	
 -490.0000	-3.5728E-6	-3.5740E-6	-3.5750E-6	-3.5720E-6	-3.5700E-6	-1.760076E-6	-1.760848E-6	-1.760835E-6	-1.759712E-6	-1.758909E-6	  -19.9957	    9.6359	    4.7755	  -28.6644	
 -500.0000	-3.6093E-6	-3.6120E-6	-3.6080E-6	-3.6080E-6	-3.6090E-6	-1.779844E-6	-1.779755E-6	-1.779694E-6	-1.779726E-6	-1.780201E-6	  -19.9957	    9.6138	    4.7596	  -28.7156	
 -510.0000	-3.6317E-6	-3.6350E-6	-3.6310E-6	-3.6310E-6	-3.6300E-6	-1.795548E-6	-1.793775E-6	-1.795542E-6	-1.796080E-6	-1.796794E-6	  -19.9982	    9.5841	    4.8533	  -28.5293	
 -520.0000	-3.6700E-6	-3.6700E-6	-3.6720E-6	-3.6710E-6	-3.6670E-6	-1.806171E-6	-1.805629E-6	-1.805869E-6	-1.806353E-6	-1.806832E-6	  -19.9906	    9.5831	    4.9424	  -28.3356	
 -530.0000	-3.7047E-6	-3.6980E-6	-3.7050E-6	-3.7080E-6	-3.7080E-6	-1.828464E-6	-1.827814E-6	-1.828264E-6	-1.828809E-6	-1.828968E-6	  -19.9957	    9.5964	    5.0927	  -28.0057	
 -540.0000	-3.7375E-6	-3.7420E-6	-3.7390E-6	-3.7350E-6	-3.7340E-6	-1.840101E-6	-1.839849E-6	-1.839874E-6	-1.840195E-6	-1.840486E-6	  -19.9931	    9.5923	    5.0841	  -28.0267	
 -550.0000	-3.7677E-6	-3.7670E-6	-3.7640E-6	-3.7670E-6	-3.7730E-6	-1.860838E-6	-1.861263E-6	-1.861020E-6	-1.860693E-6	-1.860378E-6	  -20.0059	    9.5385	    5.0968	  -28.0387	
 -560.0000	-3.8023E-6	-3.8000E-6	-3.8020E-6	-3.8020E-6	-3.8050E-6	-1.876252E-6	-1.876115E-6	-1.876808E-6	-1.876547E-6	-1.875539E-6	  -20.0084	    9.5514	    5.0775	  -28.0701	
 -570.0000	-3.8292E-6	-3.8310E-6	-3.8300E-6	-3.8290E-6	-3.8270E-6	-1.884277E-6	-1.884202E-6	-1.884180E-6	-1.884392E-6	-1.884335E-6	  -19.9982	    9.5457	    5.0000	  -28.2388	
 -580.0000	-3.8515E-6	-3.8500E-6	-3.8480E-6	-3.8520E-6	-3.8560E-6	-1.897009E-6	-1.899260E-6	-1.897485E-6	-1.896126E-6	-1.895167E-6	  -20.0059	    9.5753	    4.9794	  -28.2615	
 -590.0000	-3.8820E-6	-3.8820E-6	-3.8830E-6	-3.8800E-6	-3.8830E-6	-1.911058E-6	-1.910257E-6	-1.910861E-6	-1.911417E-6	-1.911697E-6	  -20.0084	    9.5340	    5.0016	  -28.2438	
 -600.0000	-3.9153E-6	-3.9140E-6	-3.9150E-6	-3.9160E-6	-3.9160E-6	-1.928026E-6	-1.927083E-6	-1.927633E-6	-1.928733E-6	-1.928655E-6	  -20.0033	    9.5385	    4.9997	  -28.2446	
 -610.0000	-3.9490E-6	-3.9490E-6	-3.9480E-6	-3.9480E-6	-3.9510E-6	-1.943985E-6	-1.942173E-6	-1.943787E-6	-1.944753E-6	-1.945225E-6	  -20.0084	    9.5565	    5.0848	  -28.0510	
 -620.0000	-3.9728E-6	-3.9770E-6	-3.9740E-6	-3.9690E-6	-3.9710E-6	-1.952095E-6	-1.951699E-6	-1.951722E-6	-1.952283E-6	-1.952675E-6	  -20.0160	    9.5136	    5.0538	  -28.1475	
 -630.0000	-3.9983E-6	-3.9960E-6	-4.0010E-6	-3.9980E-6	-3.9980E-6	-1.967559E-6	-1.966536E-6	-1.967429E-6	-1.968102E-6	-1.968167E-6	  -20.0059	    9.5325	    4.9867	  -28.2767	
 -640.0000	-4.0303E-6	-4.0280E-6	-4.0300E-6	-4.0330E-6	-4.0300E-6	-1.980569E-6	-1.980020E-6	-1.980496E-6	-1.980455E-6	-1.981305E-6	  -20.0084	    9.5099	    4.9747	  -28.3187	
 -650.0000	-4.0730E-6	-4.0700E-6	-4.0730E-6	-4.0750E-6	-4.0740E-6	-2.001122E-6	-2.002122E-6	-1.999953E-6	-2.000630E-6	-2.001783E-6	  -20.0160	    9.5502	    4.9383	  -28.3682	
 -660.0000	-4.0870E-6	-4.0930E-6	-4.0860E-6	-4.0850E-6	-4.0840E-6	-2.006550E-6	-2.006170E-6	-2.006188E-6	-2.006376E-6	-2.007467E-6	  -20.0160	    9.5233	    4.8861	  -28.5009	
 -670.0000	-4.1247E-6	-4.1240E-6	-4.1260E-6	-4.1270E-6	-4.1220E-6	-2.023602E-6	-2.024384E-6	-2.023470E-6	-2.023290E-6	-2.023263E-6	  -20.0084	    9.6078	    4.8729	  -28.4693	
 -680.0000	-4.1463E-6	-4.1500E-6	-4.1480E-6	-4.1440E-6	-4.1430E-6	-2.033177E-6	-2.032967E-6	-2.033235E-6	-2.033487E-6	-2.033020E-6	  -20.0059	    9.5628	    4.9488	  -28.3366	
 -690.0000	-4.1638E-6	-4.1600E-6	-4.1630E-6	-4.1670E-6	-4.1650E-6	-2.044203E-6	-2.044144E-6	-2.044172E-6	-2.044318E-6	-2.044176E-6	  -19.9906	    9.5952	    4.9880	  -28.2289	
 -700.0000	-4.1953E-6	-4.1930E-6	-4.1920E-6	-4.1950E-6	-4.2010E-6	-2.061582E-6	-2.061813E-6	-2.062072E-6	-2.061489E-6	-2.060952E-6	  -19.9906	    9.5711	    4.9785	  -28.2666	
 -710.0000	-4.2270E-6	-4.2270E-6	-4.2270E-6	-4.2250E-6	-4.2290E-6	-2.074977E-6	-2.074370E-6	-2.073755E-6	-2.075360E-6	-2.076424E-6	  -19.9855	    9.5964	    5.0601	  -28.0744	
 -720.0000	-4.2522E-6	-4.2580E-6	-4.2540E-6	-4.2470E-6	-4.2500E-6	-2.084709E-6	-2.084149E-6	-2.084237E-6	-2.084811E-6	-2.085638E-6	  -19.9880	    9.5841	    5.0977	  -28.0039	
 -730.0000	-4.2892E-6	-4.2880E-6	-4.2910E-6	-4.2890E-6	-4.2890E-6	-2.102314E-6	-2.103218E-6	-2.102091E-6	-2.101960E-6	-2.101989E-6	  -19.9855	    9.5994	    5.1373	  -27.9101	
 -740.0000	-4.3175E-6	-4.3180E-6	-4.3170E-6	-4.3180E-6	-4.3170E-6	-2.115346E-6	-2.115507E-6	-2.115688E-6	-2.115224E-6	-2.114964E-6	  -19.9830	    9.5840	    5.1648	  -27.8638	
 -750.0000	-4.3410E-6	-4.3430E-6	-4.3410E-6	-4.3410E-6	-4.3390E-6	-2.124875E-6	-2.123654E-6	-2.124663E-6	-2.125529E-6	-2.125655E-6	  -19.9804	    9.5798	    5.1331	  -27.9327	
 -760.0000	-4.3675E-6	-4.3620E-6	-4.3670E-6	-4.3690E-6	-4.3720E-6	-2.144008E-6	-2.144085E-6	-2.144372E-6	-2.144127E-6	-2.143448E-6	  -19.9830	    9.5416	    5.0825	  -28.0665	
 -770.0000	-4.4023E-6	-4.4040E-6	-4.4050E-6	-4.4010E-6	-4.3990E-6	-2.151357E-6	-2.150839E-6	-2.150482E-6	-2.151642E-6	-2.152463E-6	  -19.9753	    9.5340	    5.0016	  -28.2438	
 -780.0000	-4.4363E-6	-4.4350E-6	-4.4270E-6	-4.4390E-6	-4.4440E-6	-2.173917E-6	-2.174763E-6	-2.174729E-6	-2.172960E-6	-2.173217E-6	  -19.9855	    9.5230	    4.9023	  -28.4660	
 -790.0000	-4.4665E-6	-4.4710E-6	-4.4650E-6	-4.4640E-6	-4.4660E-6	-2.184144E-6	-2.185687E-6	-2.184140E-6	-2.183189E-6	-2.183560E-6	  -19.9906	    9.5150	    4.8849	  -28.5096	
 -800.0000	-4.5035E-6	-4.4920E-6	-4.5000E-6	-4.5060E-6	-4.5160E-6	-2.207261E-6	-2.208162E-6	-2.207938E-6	-2.207022E-6	-2.205922E-6	  -19.9957	    9.5069	    4.8561	  -28.5784	
 -810.0000	-4.5228E-6	-4.5240E-6	-4.5230E-6	-4.5230E-6	-4.5210E-6	-2.210636E-6	-2.210117E-6	-2.211054E-6	-2.211143E-6	-2.210230E-6	  -19.9931	    9.5463	    4.8428	  -28.5794	
 -820.0000	-4.5512E-6	-4.5520E-6	-4.5530E-6	-4.5530E-6	-4.5470E-6	-2.219177E-6	-2.219165E-6	-2.218623E-6	-2.219073E-6	-2.219846E-6	  -19.9982	    9.5397	    4.8169	  -28.6414	
 -830.0000	-4.5823E-6	-4.5800E-6	-4.5810E-6	-4.5820E-6	-4.5860E-6	-2.238691E-6	-2.239106E-6	-2.239587E-6	-2.238343E-6	-2.237729E-6	  -20.0059	    9.5155	    4.8042	  -28.6867	
 -840.0000	-4.6030E-6	-4.6090E-6	-4.6050E-6	-4.6000E-6	-4.5980E-6	-2.244129E-6	-2.244320E-6	-2.244093E-6	-2.243781E-6	-2.244322E-6	  -20.0135	    9.5381	    4.8001	  -28.6796	
 -850.0000	-4.6333E-6	-4.6230E-6	-4.6270E-6	-4.6390E-6	-4.6440E-6	-2.264460E-6	-2.265961E-6	-2.264997E-6	-2.264281E-6	-2.262603E-6	  -20.0160	    9.5232	    4.7944	  -28.7029	
 -860.0000	-4.6630E-6	-4.6620E-6	-4.6640E-6	-4.6630E-6	-4.6630E-6	-2.271905E-6	-2.272689E-6	-2.271976E-6	-2.271723E-6	-2.271232E-6	  -20.0186	    9.5384	    4.8109	  -28.6556	
 -870.0000	-4.7108E-6	-4.6880E-6	-4.7070E-6	-4.7240E-6	-4.7240E-6	-2.298912E-6	-2.301113E-6	-2.300302E-6	-2.298336E-6	-2.295896E-6	  -20.0109	    9.5300	    4.8501	  -28.5750	
 -880.0000	-4.7388E-6	-4.7350E-6	-4.7350E-6	-4.7440E-6	-4.7410E-6	-2.308825E-6	-2.307477E-6	-2.306582E-6	-2.309420E-6	-2.311823E-6	  -20.0084	    9.5462	    4.8539	  -28.5551	
 -890.0000	-4.7750E-6	-4.7750E-6	-4.7700E-6	-4.7750E-6	-4.7800E-6	-2.325547E-6	-2.327256E-6	-2.326166E-6	-2.324786E-6	-2.323978E-6	  -20.0059	    9.5672	    4.8327	  -28.5867	
 -900.0000	-4.7998E-6	-4.8040E-6	-4.8000E-6	-4.7990E-6	-4.7960E-6	-2.330607E-6	-2.330466E-6	-2.330546E-6	-2.330484E-6	-2.330930E-6	  -20.0008	    9.5724	    4.8185	  -28.6144	
 -910.0000	-4.8260E-6	-4.8310E-6	-4.8250E-6	-4.8240E-6	-4.8240E-6	-2.346056E-6	-2.345457E-6	-2.346007E-6	-2.346443E-6	-2.346315E-6	  -19.9957	    9.5631	    4.8340	  -28.5868	
 -920.0000	-4.8610E-6	-4.8580E-6	-4.8610E-6	-4.8620E-6	-4.8630E-6	-2.371609E-6	-2.366859E-6	-2.372923E-6	-2.373596E-6	-2.373057E-6	  -19.9906	    9.6015	    4.8359	  -28.5551	
 -930.0000	-4.9030E-6	-4.9100E-6	-4.9040E-6	-4.9010E-6	-4.8970E-6	-2.374400E-6	-2.373842E-6	-2.374216E-6	-2.374550E-6	-2.374992E-6	  -19.9931	    9.5762	    4.8384	  -28.5677	
 -940.0000	-4.9360E-6	-4.9300E-6	-4.9320E-6	-4.9390E-6	-4.9430E-6	-2.394870E-6	-2.395204E-6	-2.395004E-6	-2.395065E-6	-2.394209E-6	  -19.9982	    9.5762	    4.8498	  -28.5426	
 -950.0000	-4.9785E-6	-4.9720E-6	-4.9800E-6	-4.9800E-6	-4.9820E-6	-2.410427E-6	-2.411175E-6	-2.410747E-6	-2.410424E-6	-2.409362E-6	  -19.9931	    9.5446	    4.8387	  -28.5897	
 -960.0000	-5.0085E-6	-5.0140E-6	-5.0120E-6	-5.0030E-6	-5.0050E-6	-2.421558E-6	-2.421458E-6	-2.421526E-6	-2.421197E-6	-2.422051E-6	  -19.9931	    9.5244	    4.8368	  -28.6083	
 -970.0000	-5.0510E-6	-5.0490E-6	-5.0510E-6	-5.0520E-6	-5.0520E-6	-2.437920E-6	-2.439013E-6	-2.437008E-6	-2.437350E-6	-2.438308E-6	  -19.9906	    9.5305	    4.7840	  -28.7208	
 -980.0000	-5.0857E-6	-5.0820E-6	-5.0860E-6	-5.0870E-6	-5.0880E-6	-2.457036E-6	-2.454512E-6	-2.455014E-6	-2.458245E-6	-2.460372E-6	  -19.9855	    9.5305	    4.7419	  -28.8148	
 -990.0000	-5.1407E-6	-5.1450E-6	-5.1470E-6	-5.1380E-6	-5.1330E-6	-2.478319E-6	-2.476953E-6	-2.478726E-6	-2.478802E-6	-2.478794E-6	  -19.9906	    9.5427	    4.7144	  -28.8680	
-1000.0000	-5.1765E-6	-5.1810E-6	-5.1750E-6	-5.1710E-6	-5.1790E-6	-2.493008E-6	-2.494131E-6	-2.493513E-6	-2.492244E-6	-2.492143E-6	  -19.9957	    9.5461	    4.6926	  -28.9149
