Repository: ctiley/CERN_CMS_Silicon_Sensor

# CERN_CMS_Silicon_Sensor

# Code To-Do 
- Double check Halfmoon Diode Data

# Lab To-Do
- Measure more HGCAL Diodes
- Measure rest of Unirradiated Halfmoon Diodes
- Rebond D0 Diode
- Cleanup Wires at Alibava Station
-

File: Diodes/Halfmoon/Diodes/HEP_Shared_Data/Preirrad/34252/008_RINSC/IV_DIODEHALFPSTOP.txt
GCD Test
Bias: 5000.000000
IV_34252_008_PSS_HM_XX_DIODEHALFPSTOP
Date/Time: 4/27/2021 2:51:01 PM
Sensor Name: DIODEHALFPSTOP
Type: P
Annealing Status: Unirradiated
Environment: RT
Tester: Andrew Kent

Time Delay per Ramp Step (s): 0.500

CV Time Delay per Measurement (s) :0.500

AC Voltage (V): 0.500

Current Number of measurements per voltage: 1.000

IV Time Delay per Measurement (s) :0.000


BiasVoltage	Bias Current_Avg	Bias Current_0	Temperature	Air_Temp	Humidity	Dewpoint	
   -5.0000	-1.143708E-9	-1.143708E-9	   22.9291	   23.1630	    6.7157	  -15.0223	
  -10.0000	-1.147265E-9	-1.147265E-9	   22.9291	   23.1623	    6.6483	  -15.1444	
  -15.0000	-1.155487E-9	-1.155487E-9	   22.9291	   23.1623	    6.6483	  -15.1444	
  -20.0000	-1.157410E-9	-1.157410E-9	   22.9291	   23.1649	    6.5661	  -15.2926	
  -25.0000	-1.159753E-9	-1.159753E-9	   22.9291	   23.1605	    6.5364	  -15.3505	
  -30.0000	-1.161597E-9	-1.161597E-9	   22.9291	   23.1605	    6.5364	  -15.3505	
  -35.0000	-1.163489E-9	-1.163489E-9	   22.9291	   23.1587	    6.4810	  -15.4542	
  -40.0000	-1.165500E-9	-1.165500E-9	   22.9291	   23.1587	    6.4810	  -15.4542	
  -45.0000	-1.167322E-9	-1.167322E-9	   22.9291	   23.1607	    6.4437	  -15.5222	
  -50.0000	-1.168798E-9	-1.168798E-9	   22.9291	   23.1607	    6.4437	  -15.5222	
  -55.0000	-1.171157E-9	-1.171157E-9	   22.9291	   23.1619	    6.3941	  -15.6142	
  -60.0000	-1.173104E-9	-1.173104E-9	   22.9291	   23.1619	    6.3941	  -15.6142	
  -65.0000	-1.174872E-9	-1.174872E-9	   22.9291	   23.1601	    6.3564	  -15.6864	
  -70.0000	-1.177121E-9	-1.177121E-9	   22.9291	   23.1601	    6.3564	  -15.6864	
  -75.0000	-1.179845E-9	-1.179845E-9	   22.9291	   23.1620	    6.3204	  -15.7533	
  -80.0000	-1.181882E-9	-1.181882E-9	   22.9291	   23.1647	    6.3014	  -15.7875	
  -85.0000	-1.184543E-9	-1.184543E-9	   22.9291	   23.1647	    6.3014	  -15.7875	
  -90.0000	-1.187309E-9	-1.187309E-9	   22.9291	   23.1618	    6.2862	  -15.8185	
  -95.0000	-1.190957E-9	-1.190957E-9	   22.9291	   23.1639	    6.2925	  -15.8049	
 -100.0000	-1.194184E-9	-1.194184E-9	   22.9291	   23.1639	    6.2925	  -15.8049	
 -105.0000	-1.198013E-9	-1.198013E-9	   22.9291	   23.1577	    6.2634	  -15.8650	
 -110.0000	-1.202056E-9	-1.202056E-9	   22.9291	   23.1577	    6.2634	  -15.8650	
 -115.0000	-1.204395E-9	-1.204395E-9	   22.9291	   23.1605	    6.2571	  -15.8750	
 -120.0000	-1.206188E-9	-1.206188E-9	   22.9291	   23.1605	    6.2571	  -15.8750	
 -125.0000	-1.207571E-9	-1.207571E-9	   22.9291	   23.1573	    6.2296	  -15.9302	
 -130.0000	-1.207997E-9	-1.207997E-9	   22.9291	   23.1656	    6.2359	  -15.9120	
 -135.0000	-1.209018E-9	-1.209018E-9	   22.9291	   23.1656	    6.2359	  -15.9120	
 -140.0000	-1.211406E-9	-1.211406E-9	   22.9291	   23.1610	    6.2097	  -15.9659	
 -145.0000	-1.209397E-9	-1.209397E-9	   22.9291	   23.1610	    6.2097	  -15.9659	
 -150.0000	-1.210827E-9	-1.210827E-9	   22.9291	   23.1646	    6.1923	  -15.9969	
 -155.0000	-1.211575E-9	-1.211575E-9	   22.9291	   23.1646	    6.1923	  -15.9969	
 -160.0000	-1.212471E-9	-1.212471E-9	   22.9291	   23.1614	    6.1850	  -16.0132	
 -165.0000	-1.213094E-9	-1.213094E-9	   22.9291	   23.1589	    6.1796	  -16.0255	
 -170.0000	-1.214074E-9	-1.214074E-9	   22.9291	   23.1589	    6.1796	  -16.0255	
 -175.0000	-1.214010E-9	-1.214010E-9	   22.9316	   23.1641	    6.1898	  -16.0022	
 -180.0000	-1.216155E-9	-1.216155E-9	   22.9316	   23.1641	    6.1898	  -16.0022	
 -185.0000	-1.215500E-9	-1.215500E-9	   22.9291	   23.1577	    6.1803	  -16.0251	
 -190.0000	-1.216255E-9	-1.216255E-9	   22.9291	   23.1588	    6.1917	  -16.0023	
 -195.0000	-1.216807E-9	-1.216807E-9	   22.9291	   23.1588	    6.1917	  -16.0023	
 -200.0000	-1.217810E-9	-1.217810E-9	   22.9316	   23.1625	    6.1910	  -16.0009	
 -205.0000	-1.218865E-9	-1.218865E-9	   22.9316	   23.1625	    6.1910	  -16.0009	
 -210.0000	-1.218945E-9	-1.218945E-9	   22.9316	   23.1638	    6.1847	  -16.0122	
 -215.0000	-1.219987E-9	-1.219987E-9	   22.9316	   23.1638	    6.1847	  -16.0122	
 -220.0000	-1.220490E-9	-1.220490E-9	   22.9316	   23.1654	    6.1724	  -16.0349	
 -225.0000	-1.220777E-9	-1.220777E-9	   22.9316	   23.1654	    6.1724	  -16.0349	
 -230.0000	-1.221498E-9	-1.221498E-9	   22.9291	   23.1659	    6.1654	  -16.0480	
 -235.0000	-1.222953E-9	-1.222953E-9	   22.9316	   23.1682	    6.1733	  -16.0310	
 -240.0000	-1.223609E-9	-1.223609E-9	   22.9316	   23.1682	    6.1733	  -16.0310	
 -245.0000	-1.223977E-9	-1.223977E-9	   22.9316	   23.1641	    6.1894	  -16.0027	
 -250.0000	-1.225099E-9	-1.225099E-9	   22.9316	   23.1641	    6.1894	  -16.0027	
 -255.0000	-1.225772E-9	-1.225772E-9	   22.9316	   23.1631	    6.1815	  -16.0188	
 -260.0000	-1.226740E-9	-1.226740E-9	   22.9316	   23.1650	    6.1850	  -16.0106	
 -265.0000	-1.226953E-9	-1.226953E-9	   22.9316	   23.1650	    6.1850	  -16.0106	
 -270.0000	-1.227064E-9	-1.227064E-9	   22.9316	   23.1650	    6.1793	  -16.0217	
 -275.0000	-1.227806E-9	-1.227806E-9	   22.9316	   23.1650	    6.1793	  -16.0217	
 -280.0000	-1.228312E-9	-1.228312E-9	   22.9291	   23.1605	    6.1749	  -16.0335	
 -285.0000	-1.229110E-9	-1.229110E-9	   22.9291	   23.1605	    6.1749	  -16.0335	
 -290.0000	-1.230173E-9	-1.230173E-9	   22.9316	   23.1616	    6.1565	  -16.0684	
 -295.0000	-1.230529E-9	-1.230529E-9	   22.9316	   23.1646	    6.1464	  -16.0859	
 -300.0000	-1.231177E-9	-1.231177E-9	   22.9316	   23.1646	    6.1464	  -16.0859	
 -305.0000	-1.231798E-9	-1.231798E-9	   22.9316	   23.1609	    6.1619	  -16.0584	
 -310.0000	-1.232675E-9	-1.232675E-9	   22.9316	   23.1609	    6.1619	  -16.0584	
 -315.0000	-1.232994E-9	-1.232994E-9	   22.9316	   23.1630	    6.1667	  -16.0477	
 -320.0000	-1.233541E-9	-1.233541E-9	   22.9316	   23.1630	    6.1667	  -16.0477	
 -325.0000	-1.234879E-9	-1.234879E-9	   22.9316	   23.1651	    6.1660	  -16.0474	
 -330.0000	-1.235608E-9	-1.235608E-9	   22.9316	   23.1617	    6.1594	  -16.0627	
 -335.0000	-1.235998E-9	-1.235998E-9	   22.9316	   23.1617	    6.1594	  -16.0627	
 -340.0000	-1.237281E-9	-1.237281E-9	   22.9316	   23.1638	    6.1471	  -16.0852	
 -345.0000	-1.235426E-9	-1.235426E-9	   22.9316	   23.1638	    6.1471	  -16.0852	
 -350.0000	-1.235598E-9	-1.235598E-9	   22.9316	   23.1642	    6.1385	  -16.1015	
 -355.0000	-1.236698E-9	-1.236698E-9	   22.9316	   23.1619	    6.1452	  -16.0902	
 -360.0000	-1.236648E-9	-1.236648E-9	   22.9316	   23.1619	    6.1452	  -16.0902	
 -365.0000	-1.236716E-9	-1.236716E-9	   22.9316	   23.1619	    6.1553	  -16.0706	
 -370.0000	-1.239484E-9	-1.239484E-9	   22.9316	   23.1619	    6.1553	  -16.0706	
 -375.0000	-1.238717E-9	-1.238717E-9	   22.9316	   23.1651	    6.1837	  -16.0131	
 -380.0000	-1.239280E-9	-1.239280E-9	   22.9316	   23.1669	    6.1926	  -15.9946	
 -385.0000	-1.240169E-9	-1.240169E-9	   22.9316	   23.1669	    6.1926	  -15.9946	
 -390.0000	-1.240272E-9	-1.240272E-9	   22.9316	   23.1669	    6.1879	  -16.0038	
 -395.0000	-1.241403E-9	-1.241403E-9	   22.9316	   23.1669	    6.1879	  -16.0038	
 -400.0000	-1.241671E-9	-1.241671E-9	   22.9316	   23.1658	    6.1660	  -16.0469	
 -410.0000	-1.242376E-9	-1.242376E-9	   22.9316	   23.1658	    6.1660	  -16.0469	
 -420.0000	-1.243690E-9	-1.243690E-9	   22.9316	   23.1630	    6.1714	  -16.0385	
 -430.0000	-1.244237E-9	-1.244237E-9	   22.9316	   23.1630	    6.1714	  -16.0385	
 -440.0000	-1.245016E-9	-1.245016E-9	   22.9316	   23.1660	    6.1875	  -16.0050	
 -450.0000	-1.246201E-9	-1.246201E-9	   22.9316	   23.1660	    6.1875	  -16.0050	
 -460.0000	-1.246980E-9	-1.246980E-9	   22.9342	   23.1675	    6.1913	  -15.9966	
 -470.0000	-1.247949E-9	-1.247949E-9	   22.9316	   23.1650	    6.1926	  -15.9960	
 -480.0000	-1.248521E-9	-1.248521E-9	   22.9316	   23.1650	    6.1926	  -15.9960	
 -490.0000	-1.250202E-9	-1.250202E-9	   22.9316	   23.1634	    6.1841	  -16.0136	
 -500.0000	-1.250631E-9	-1.250631E-9	   22.9316	   23.1634	    6.1841	  -16.0136	
 -510.0000	-1.251503E-9	-1.251503E-9	   22.9316	   23.1659	    6.1676	  -16.0437	
 -520.0000	-1.252941E-9	-1.252941E-9	   22.9316	   23.1659	    6.1676	  -16.0437	
 -530.0000	-1.253560E-9	-1.253560E-9	   22.9316	   23.1634	    6.1733	  -16.0345	
 -540.0000	-1.255314E-9	-1.255314E-9	   22.9316	   23.1718	    6.1632	  -16.0481	
 -550.0000	-1.256745E-9	-1.256745E-9	   22.9316	   23.1718	    6.1632	  -16.0481	
 -560.0000	-1.257629E-9	-1.257629E-9	   22.9316	   23.1718	    6.1629	  -16.0487	
 -570.0000	-1.259061E-9	-1.259061E-9	   22.9316	   23.1718	    6.1629	  -16.0487	
 -580.0000	-1.260452E-9	-1.260452E-9	   22.9342	   23.1676	    6.1461	  -16.0843	
 -590.0000	-1.262076E-9	-1.262076E-9	   22.9342	   23.1676	    6.1461	  -16.0843	
 -600.0000	-1.264158E-9	-1.264158E-9	   22.9342	   23.1653	    6.1496	  -16.0792	
 -610.0000	-1.265748E-9	-1.265748E-9	   22.9316	   23.1660	    6.1575	  -16.0633	
 -620.0000	-1.268062E-9	-1.268062E-9	   22.9316	   23.1660	    6.1575	  -16.0633	
 -630.0000	-1.270324E-9	-1.270324E-9	   22.9342	   23.1661	    6.1743	  -16.0307	
 -640.0000	-1.273229E-9	-1.273229E-9	   22.9342	   23.1661	    6.1743	  -16.0307	
 -650.0000	-1.275911E-9	-1.275911E-9	   22.9342	   23.1686	    6.1682	  -16.0405	
 -660.0000	-1.279294E-9	-1.279294E-9	   22.9342	   23.1667	    6.1781	  -16.0229	
 -670.0000	-1.281983E-9	-1.281983E-9	   22.9342	   23.1667	    6.1781	  -16.0229	
 -680.0000	-1.286286E-9	-1.286286E-9	   22.9342	   23.1667	    6.1762	  -16.0266	
 -690.0000	-1.290294E-9	-1.290294E-9	   22.9342	   23.1667	    6.1762	  -16.0266	
 -700.0000	-1.294574E-9	-1.294574E-9	   22.9342	   23.1683	    6.1977	  -15.9838	
 -710.0000	-1.299487E-9	-1.299487E-9	   22.9342	   23.1683	    6.1977	  -15.9838	
 -720.0000	-1.305372E-9	-1.305372E-9	   22.9342	   23.1723	    6.1935	  -15.9888	
 -730.0000	-1.310967E-9	-1.310967E-9	   22.9342	   23.1723	    6.1935	  -15.9888	
 -740.0000	-1.317676E-9	-1.317676E-9	   22.9342	   23.1725	    6.1901	  -15.9954	
 -750.0000	-1.324662E-9	-1.324662E-9	   22.9342	   23.1689	    6.1822	  -16.0134	
 -760.0000	-1.332907E-9	-1.332907E-9	   22.9342	   23.1689	    6.1822	  -16.0134	
 -770.0000	-1.341308E-9	-1.341308E-9	   22.9342	   23.1721	    6.2018	  -15.9731	
 -780.0000	-1.350514E-9	-1.350514E-9	   22.9342	   23.1721	    6.2018	  -15.9731	
 -790.0000	-1.360668E-9	-1.360668E-9	   22.9368	   23.1714	    6.2011	  -15.9748	
 -800.0000	-1.371232E-9	-1.371232E-9	   22.9368	   23.1714	    6.2011	  -15.9748	
 -810.0000	-1.383214E-9	-1.383214E-9	   22.9368	   23.1701	    6.1879	  -16.0014	
 -820.0000	-1.397381E-9	-1.397381E-9	   22.9342	   23.1704	    6.1996	  -15.9786	
 -830.0000	-1.411151E-9	-1.411151E-9	   22.9342	   23.1704	    6.1996	  -15.9786	
 -840.0000	-1.426086E-9	-1.426086E-9	   22.9368	   23.1700	    6.2005	  -15.9771	
 -850.0000	-1.442128E-9	-1.442128E-9	   22.9368	   23.1700	    6.2005	  -15.9771	
 -860.0000	-1.459626E-9	-1.459626E-9	   22.9368	   23.1715	    6.1809	  -16.0139	
 -870.0000	-1.478943E-9	-1.478943E-9	   22.9342	   23.1710	    6.1781	  -16.0198	
 -880.0000	-1.499469E-9	-1.499469E-9	   22.9342	   23.1710	    6.1781	  -16.0198	
 -890.0000	-1.521420E-9	-1.521420E-9	   22.9342	   23.1655	    6.1705	  -16.0385	
 -900.0000	-1.543498E-9	-1.543498E-9	   22.9342	   23.1655	    6.1705	  -16.0385	
 -910.0000	-1.567424E-9	-1.567424E-9	   22.9342	   23.1737	    6.1597	  -16.0535	
 -920.0000	-1.593699E-9	-1.593699E-9	   22.9342	   23.1737	    6.1597	  -16.0535	
 -930.0000	-1.621196E-9	-1.621196E-9	   22.9368	   23.1748	    6.1436	  -16.0840	
 -940.0000	-1.650529E-9	-1.650529E-9	   22.9342	   23.1719	    6.1363	  -16.1003	
 -950.0000	-1.682631E-9	-1.682631E-9	   22.9342	   23.1719	    6.1363	  -16.1003	
 -960.0000	-1.716840E-9	-1.716840E-9	   22.9368	   23.1766	    6.1638	  -16.0433	
 -970.0000	-1.753593E-9	-1.753593E-9	   22.9368	   23.1766	    6.1638	  -16.0433	
 -980.0000	-1.793284E-9	-1.793284E-9	   22.9368	   23.1771	    6.1749	  -16.0215	
 -990.0000	-1.835247E-9	-1.835247E-9	   22.9368	   23.1721	    6.1980	  -15.9805	
-1000.0000	-1.881130E-9	-1.881130E-9	   22.9368	   23.1721	    6.1980	  -15.9805

File: Diodes/Halfmoon/Diodes/HEP_Shared_Data/Preirrad/34252/008_RINSC/IV_DIODE_Irradiated.txt
GCD Test
Bias: 5000.000000
IV_34253_037_PSS_HM_XX_DIODE_Irradiated
Date/Time: 5/28/2021 10:44:03 AM
Sensor Name: DIODE
Type: P
Annealing Status: Irradiated, Fully Annealed
Environment: 0C
Tester: Andrew Kent

Time Delay per Ramp Step (s): 1.000

CV Time Delay per Measurement (s) :0.500

AC Voltage (V): 0.500

Current Number of measurements per voltage: 4.000

IV Time Delay per Measurement (s) :0.000


BiasVoltage	Bias Current_Avg	Bias Current_0	Bias Current_1	Bias Current_2	Bias Current_3	Temperature	Air_Temp	Humidity	Dewpoint	
  -10.0000	-6.302205E-7	-6.296249E-7	-6.290138E-7	-6.305320E-7	-6.317113E-7	    0.1203	   16.6663	    8.7122	  -16.7271	
  -20.0000	-1.568606E-6	-1.587026E-6	-1.585625E-6	-1.568948E-6	-1.532825E-6	    0.1151	   16.6894	    8.6556	  -16.7872	
  -30.0000	-2.692500E-6	-2.687084E-6	-2.691616E-6	-2.689088E-6	-2.702214E-6	    0.1228	   16.6612	    8.6113	  -16.8694	
  -40.0000	-3.713999E-6	-3.709101E-6	-3.722662E-6	-3.725122E-6	-3.699110E-6	    0.1254	   16.6612	    8.6113	  -16.8694	
  -50.0000	-4.615968E-6	-4.604690E-6	-4.609218E-6	-4.625492E-6	-4.624473E-6	    0.1254	   16.6805	    8.5775	  -16.9017	
  -60.0000	-5.407731E-6	-5.404131E-6	-5.409069E-6	-5.409012E-6	-5.408710E-6	    0.1203	   16.6805	    8.5503	  -16.9394	
  -70.0000	-6.123026E-6	-6.112321E-6	-6.115650E-6	-6.128604E-6	-6.135529E-6	    0.1203	   16.6775	    8.5133	  -16.9931	
  -80.0000	-6.760930E-6	-6.758095E-6	-6.778684E-6	-6.764925E-6	-6.742016E-6	    0.1203	   16.6775	    8.5133	  -16.9931	
  -90.0000	-7.325914E-6	-7.300782E-6	-7.296441E-6	-7.355125E-6	-7.351306E-6	    0.1126	   16.6954	    8.4753	  -17.0326	
 -100.0000	-7.872170E-6	-7.874411E-6	-7.875688E-6	-7.871406E-6	-7.867176E-6	    0.1177	   16.6730	    8.4450	  -17.0921	
 -110.0000	-8.354331E-6	-8.373097E-6	-8.367815E-6	-8.342354E-6	-8.334056E-6	    0.1100	   16.6730	    8.4450	  -17.0921	
 -120.0000	-8.812482E-6	-8.816448E-6	-8.795925E-6	-8.824416E-6	-8.813141E-6	    0.1100	   16.6359	    8.4137	  -17.1640	
 -130.0000	-9.255983E-6	-9.227037E-6	-9.231668E-6	-9.283382E-6	-9.281845E-6	    0.0921	   16.6359	    8.4020	  -17.1805	
 -140.0000	-9.672925E-6	-9.681316E-6	-9.645010E-6	-9.688340E-6	-9.677035E-6	    0.0896	   16.6282	    8.3678	  -17.2346	
 -150.0000	-1.005619E-5	-1.006356E-5	-1.003806E-5	-1.005014E-5	-1.007299E-5	    0.0896	   16.6282	    8.3678	  -17.2346	
 -160.0000	-1.045313E-5	-1.045791E-5	-1.046233E-5	-1.046437E-5	-1.042793E-5	    0.0819	   16.6007	    8.3669	  -17.2566	
 -170.0000	-1.084247E-5	-1.082716E-5	-1.083823E-5	-1.084497E-5	-1.085951E-5	    0.0614	   16.5776	    8.3608	  -17.2825	
 -180.0000	-1.120260E-5	-1.122138E-5	-1.120140E-5	-1.117048E-5	-1.121715E-5	    0.0461	   16.5776	    8.3608	  -17.2825	
 -190.0000	-1.151532E-5	-1.149058E-5	-1.150781E-5	-1.152903E-5	-1.153386E-5	    0.0461	   16.6082	    8.3261	  -17.3088	
 -200.0000	-1.192377E-5	-1.192019E-5	-1.192857E-5	-1.191655E-5	-1.192978E-5	    0.0358	   16.6082	    8.3273	  -17.3070	
 -210.0000	-1.228928E-5	-1.227179E-5	-1.227936E-5	-1.231108E-5	-1.229487E-5	    0.0230	   16.5750	    8.2966	  -17.3756	
 -220.0000	-1.258197E-5	-1.260444E-5	-1.257166E-5	-1.255859E-5	-1.259319E-5	    0.0230	   16.5750	    8.2966	  -17.3756	
 -230.0000	-1.293634E-5	-1.293603E-5	-1.293073E-5	-1.292467E-5	-1.295393E-5	    0.0051	   16.5640	    8.2821	  -17.4046	
 -240.0000	-1.327196E-5	-1.323154E-5	-1.327110E-5	-1.328655E-5	-1.329865E-5	   -0.0051	   16.5544	    8.2650	  -17.4363	
 -250.0000	-1.362785E-5	-1.361392E-5	-1.363741E-5	-1.364096E-5	-1.361910E-5	   -0.0179	   16.5544	    8.2650	  -17.4363	
 -260.0000	-1.393541E-5	-1.396316E-5	-1.394543E-5	-1.391783E-5	-1.391524E-5	   -0.0179	   16.6010	    8.2764	  -17.3849	
 -270.0000	-1.426421E-5	-1.424717E-5	-1.428985E-5	-1.427673E-5	-1.424310E-5	   -0.0307	   16.6010	    8.2672	  -17.3981	
 -280.0000	-1.456749E-5	-1.457532E-5	-1.456933E-5	-1.454823E-5	-1.457706E-5	   -0.0307	   16.5208	    8.2521	  -17.4800	
 -290.0000	-1.483842E-5	-1.485622E-5	-1.484185E-5	-1.481225E-5	-1.484337E-5	   -0.0307	   16.5208	    8.2521	  -17.4800	
 -300.0000	-1.536941E-5	-1.538299E-5	-1.537500E-5	-1.536357E-5	-1.535607E-5	   -0.0537	   16.5728	    8.2521	  -17.4410	
 -310.0000	-1.562448E-5	-1.563278E-5	-1.563490E-5	-1.562567E-5	-1.560458E-5	   -0.0588	   16.5205	    8.2565	  -17.4739	
 -320.0000	-1.589968E-5	-1.588249E-5	-1.591199E-5	-1.590296E-5	-1.590129E-5	   -0.0742	   16.5205	    8.2565	  -17.4739	
 -330.0000	-1.620572E-5	-1.622231E-5	-1.623206E-5	-1.617922E-5	-1.618931E-5	   -0.0742	   16.4939	    8.2508	  -17.5021	
 -340.0000	-1.644369E-5	-1.643261E-5	-1.641954E-5	-1.646508E-5	-1.645754E-5	   -0.0768	   16.4939	    8.2359	  -17.5234	
 -350.0000	-1.673671E-5	-1.673261E-5	-1.672772E-5	-1.675011E-5	-1.673639E-5	   -0.0870	   16.5284	    8.2343	  -17.4998	
 -360.0000	-1.707265E-5	-1.705307E-5	-1.708771E-5	-1.704852E-5	-1.710131E-5	   -0.0870	   16.5284	    8.2343	  -17.4998	
 -370.0000	-1.742032E-5	-1.742484E-5	-1.743773E-5	-1.742479E-5	-1.739393E-5	   -0.0896	   16.5416	    8.2366	  -17.4866	
 -380.0000	-1.768234E-5	-1.766195E-5	-1.768889E-5	-1.766731E-5	-1.771121E-5	   -0.0972	   16.4927	    8.2299	  -17.5329	
 -390.0000	-1.808914E-5	-1.804279E-5	-1.809927E-5	-1.809105E-5	-1.812344E-5	   -0.0972	   16.4927	    8.2299	  -17.5329	
 -400.0000	-1.833598E-5	-1.833656E-5	-1.832722E-5	-1.831693E-5	-1.836321E-5	   -0.0972	   16.4690	    8.2176	  -17.5684	
 -410.0000	-1.855943E-5	-1.855219E-5	-1.855536E-5	-1.858037E-5	-1.854980E-5	   -0.1023	   16.4690	    8.2230	  -17.5607	
 -420.0000	-1.886173E-5	-1.884204E-5	-1.891527E-5	-1.886675E-5	-1.882288E-5	   -0.0998	   16.4835	    8.2201	  -17.5539	
 -430.0000	-1.919224E-5	-1.918508E-5	-1.916765E-5	-1.920141E-5	-1.921483E-5	   -0.0998	   16.4835	    8.2201	  -17.5539	
 -440.0000	-1.942450E-5	-1.940193E-5	-1.942384E-5	-1.943799E-5	-1.943425E-5	   -0.1023	   16.4934	    8.2170	  -17.5510	
 -450.0000	-1.963150E-5	-1.965884E-5	-1.962816E-5	-1.960501E-5	-1.963400E-5	   -0.1126	   16.4557	    8.2176	  -17.5784	
 -460.0000	-1.997883E-5	-1.993290E-5	-2.001439E-5	-1.995327E-5	-2.001477E-5	   -0.1151	   16.4557	    8.2176	  -17.5784	
 -470.0000	-2.026686E-5	-2.020901E-5	-2.028768E-5	-2.029768E-5	-2.027309E-5	   -0.1151	   16.4168	    8.2312	  -17.5881	
 -480.0000	-2.049647E-5	-2.049945E-5	-2.052591E-5	-2.049053E-5	-2.047001E-5	   -0.1075	   16.4168	    8.2192	  -17.6053	
 -490.0000	-2.073680E-5	-2.076170E-5	-2.072571E-5	-2.072649E-5	-2.073331E-5	   -0.1151	   16.4194	    8.2119	  -17.6138	
 -500.0000	-2.104071E-5	-2.103359E-5	-2.102514E-5	-2.102907E-5	-2.107505E-5	   -0.1049	   16.4194	    8.2119	  -17.6138	
 -510.0000	-2.128648E-5	-2.132837E-5	-2.128291E-5	-2.127421E-5	-2.126044E-5	   -0.1049	   16.4310	    8.2151	  -17.6006	
 -520.0000	-2.160269E-5	-2.161745E-5	-2.160848E-5	-2.158235E-5	-2.160249E-5	   -0.0998	   16.4310	    8.2255	  -17.5856	
 -530.0000	-2.186058E-5	-2.190014E-5	-2.186892E-5	-2.184443E-5	-2.182882E-5	   -0.0972	   16.4259	    8.2201	  -17.5971	
 -540.0000	-2.215722E-5	-2.213444E-5	-2.214153E-5	-2.215912E-5	-2.219379E-5	   -0.0972	   16.4259	    8.2201	  -17.5971	
 -550.0000	-2.244911E-5	-2.245460E-5	-2.246356E-5	-2.242357E-5	-2.245472E-5	   -0.0870	   16.4412	    8.2268	  -17.5761	
 -560.0000	-2.268381E-5	-2.267602E-5	-2.268976E-5	-2.268625E-5	-2.268321E-5	   -0.0844	   16.4428	    8.2277	  -17.5735	
 -570.0000	-2.295778E-5	-2.299749E-5	-2.295089E-5	-2.299199E-5	-2.289077E-5	   -0.0742	   16.3932	    8.2230	  -17.6176	
 -580.0000	-2.318825E-5	-2.316795E-5	-2.317863E-5	-2.319308E-5	-2.321335E-5	   -0.0742	   16.3932	    8.2230	  -17.6176	
 -590.0000	-2.346469E-5	-2.349227E-5	-2.342881E-5	-2.347919E-5	-2.345851E-5	   -0.0716	   16.3537	    8.2255	  -17.6437	
 -600.0000	-2.367610E-5	-2.362761E-5	-2.367202E-5	-2.370283E-5	-2.370194E-5	   -0.0665	   16.3705	    8.2340	  -17.6188	
 -610.0000	-2.394029E-5	-2.391593E-5	-2.391611E-5	-2.396638E-5	-2.396272E-5	   -0.0665	   16.3705	    8.2340	  -17.6188	
 -620.0000	-2.424838E-5	-2.425077E-5	-2.429994E-5	-2.420801E-5	-2.423482E-5	   -0.0563	   16.3159	    8.2236	  -17.6748	
 -630.0000	-2.440756E-5	-2.436153E-5	-2.439954E-5	-2.443442E-5	-2.443476E-5	   -0.0614	   16.3309	    8.2353	  -17.6468	
 -640.0000	-2.476278E-5	-2.478259E-5	-2.472449E-5	-2.479587E-5	-2.474817E-5	   -0.0486	   16.3309	    8.2353	  -17.6468	
 -650.0000	-2.502767E-5	-2.497445E-5	-2.501816E-5	-2.507596E-5	-2.504211E-5	   -0.0486	   16.2971	    8.2359	  -17.6713	
 -660.0000	-2.517266E-5	-2.512343E-5	-2.521319E-5	-2.519048E-5	-2.516354E-5	   -0.0384	   16.2971	    8.2293	  -17.6808	
 -670.0000	-2.554866E-5	-2.555227E-5	-2.552108E-5	-2.558054E-5	-2.554076E-5	   -0.0358	   16.3370	    8.2252	  -17.6567	
 -680.0000	-2.571399E-5	-2.574336E-5	-2.571945E-5	-2.569230E-5	-2.570086E-5	   -0.0358	   16.3370	    8.2252	  -17.6567	
 -690.0000	-2.595774E-5	-2.597620E-5	-2.595833E-5	-2.593576E-5	-2.596067E-5	   -0.0307	   16.3460	    8.2302	  -17.6427	
 -700.0000	-2.621492E-5	-2.622635E-5	-2.619105E-5	-2.621474E-5	-2.622753E-5	   -0.0154	   16.3020	    8.2479	  -17.6504	
 -710.0000	-2.649525E-5	-2.650362E-5	-2.642559E-5	-2.650864E-5	-2.654314E-5	   -0.0154	   16.3020	    8.2479	  -17.6504	
 -720.0000	-2.670789E-5	-2.670153E-5	-2.671255E-5	-2.666753E-5	-2.674994E-5	   -0.0154	   16.2983	    8.2470	  -17.6545	
 -730.0000	-2.695034E-5	-2.690982E-5	-2.692177E-5	-2.697698E-5	-2.699280E-5	   -0.0179	   16.2983	    8.2347	  -17.6722	
 -740.0000	-2.723473E-5	-2.726564E-5	-2.729195E-5	-2.714452E-5	-2.723681E-5	   -0.0077	   16.2784	    8.2448	  -17.6726	
 -750.0000	-2.740227E-5	-2.739745E-5	-2.737745E-5	-2.743615E-5	-2.739802E-5	   -0.0077	   16.2784	    8.2448	  -17.6726	
 -760.0000	-2.770046E-5	-2.766895E-5	-2.771245E-5	-2.771210E-5	-2.770833E-5	   -0.0026	   16.2826	    8.2470	  -17.6663	
 -770.0000	-2.802545E-5	-2.801633E-5	-2.804900E-5	-2.804515E-5	-2.799130E-5	    0.0026	   16.2657	    8.2476	  -17.6781	
 -780.0000	-2.831950E-5	-2.832855E-5	-2.826395E-5	-2.833118E-5	-2.835433E-5	    0.0077	   16.2657	    8.2476	  -17.6781	
 -790.0000	-2.862131E-5	-2.865536E-5	-2.860009E-5	-2.860085E-5	-2.862894E-5	    0.0077	   16.2086	    8.2726	  -17.6853	
 -800.0000	-2.880365E-5	-2.883622E-5	-2.879002E-5	-2.883305E-5	-2.875530E-5	    0.0077	   16.2086	    8.2634	  -17.6984	
 -810.0000	-2.907505E-5	-2.910041E-5	-2.910358E-5	-2.906709E-5	-2.902912E-5	    0.0128	   16.2501	    8.2530	  -17.6821	
 -820.0000	-2.941069E-5	-2.936195E-5	-2.938896E-5	-2.941829E-5	-2.947358E-5	    0.0128	   16.2501	    8.2530	  -17.6821	
 -830.0000	-2.979801E-5	-2.975137E-5	-2.976896E-5	-2.984118E-5	-2.983055E-5	    0.0179	   16.2231	    8.2464	  -17.7120	
 -840.0000	-3.010343E-5	-3.006162E-5	-3.010746E-5	-3.014875E-5	-3.009591E-5	    0.0179	   16.2452	    8.2619	  -17.6732	
 -850.0000	-3.041614E-5	-3.039823E-5	-3.039445E-5	-3.043202E-5	-3.043984E-5	    0.0230	   16.2452	    8.2619	  -17.6732	
 -860.0000	-3.061575E-5	-3.065433E-5	-3.060807E-5	-3.059456E-5	-3.060603E-5	    0.0230	   16.1998	    8.2505	  -17.7236	
 -870.0000	-3.085616E-5	-3.078518E-5	-3.081292E-5	-3.089482E-5	-3.093173E-5	    0.0230	   16.1998	    8.2739	  -17.6902	
 -880.0000	-3.124655E-5	-3.124245E-5	-3.118677E-5	-3.125863E-5	-3.129835E-5	    0.0179	   16.1986	    8.2704	  -17.6960	
 -890.0000	-3.153328E-5	-3.160440E-5	-3.156984E-5	-3.151136E-5	-3.144753E-5	    0.0179	   16.1986	    8.2704	  -17.6960	
 -900.0000	-3.189036E-5	-3.184799E-5	-3.190376E-5	-3.191231E-5	-3.189737E-5	    0.0179	   16.2025	    8.2770	  -17.6837	
 -910.0000	-3.216239E-5	-3.217808E-5	-3.216902E-5	-3.211701E-5	-3.218543E-5	    0.0179	   16.2259	    8.2764	  -17.6669	
 -920.0000	-3.244521E-5	-3.247857E-5	-3.239790E-5	-3.244909E-5	-3.245527E-5	    0.0179	   16.2259	    8.2764	  -17.6669	
 -930.0000	-3.277788E-5	-3.283643E-5	-3.279911E-5	-3.275290E-5	-3.272308E-5	    0.0179	   16.1780	    8.2748	  -17.7052	
 -940.0000	-3.315445E-5	-3.312606E-5	-3.315464E-5	-3.315541E-5	-3.318171E-5	    0.0077	   16.1780	    8.2932	  -17.6791	
 -950.0000	-3.347085E-5	-3.341982E-5	-3.348828E-5	-3.352347E-5	-3.345183E-5	    0.0051	   16.1695	    8.2745	  -17.7121	
 -960.0000	-3.375177E-5	-3.370121E-5	-3.370309E-5	-3.378037E-5	-3.382241E-5	    0.0051	   16.1695	    8.2745	  -17.7121	
 -970.0000	-3.419632E-5	-3.419575E-5	-3.415765E-5	-3.421561E-5	-3.421629E-5	    0.0026	   16.1434	    8.2726	  -17.7344	
 -980.0000	-3.447222E-5	-3.447415E-5	-3.449936E-5	-3.450058E-5	-3.441478E-5	    0.0051	   16.1618	    8.2846	  -17.7035	
 -990.0000	-3.487665E-5	-3.490603E-5	-3.488674E-5	-3.483212E-5	-3.488172E-5	   -0.0051	   16.1618	    8.2846	  -17.7035	
-1000.0000	-3.511576E-5	-3.510106E-5	-3.509318E-5	-3.515085E-5	-3.511794E-5	   -0.0051	   16.1075	    8.2758	  -17.7569
