Repository: ctiley/CERN_CMS_Silicon_Sensor

# CERN_CMS_Silicon_Sensor

# Code To-Do 
- Double check Halfmoon Diode Data

# Lab To-Do
- Measure more HGCAL Diodes
- Measure rest of Unirradiated Halfmoon Diodes
- Rebond D0 Diode
- Cleanup Wires at Alibava Station
-

File: Diodes/Halfmoon/Diodes/HEP_Shared_Data/Preirrad/34253/036/CV_34253_036_PSS_HM_XX_DIODEHALFPSTOP_4_26_2021_3_33_58_PM.txt
GCD Test
Bias: 5000.000000
CV_34253_036_PSS_HM_XX_DIODEHALFPSTOP
Date/Time: 4/26/2021 3:33:58 PM
Sensor Name: DIODEHALFPSTOP
Type: P
Annealing Status: Unirradiated
Environment: RT
Tester: Andrew Kent

Time Delay per Ramp Step (s): 0.500

CV Time Delay per Measurement (s) :0.500

AC Voltage (V): 0.500

Current Number of measurements per voltage: 1.000

IV Time Delay per Measurement (s) :0.000


BiasVoltage	LCR_Cp_freqNaN	LCR_Rp_freqNaN	Temperature	Air_Temp	Humidity	Dewpoint	
   -5.0000	2.173E-11	7.657E+8	   23.0707	   23.3997	   17.8978	   -2.3287	
  -10.0000	1.632E-11	5.669E+8	   23.0707	   23.3997	   17.8978	   -2.3287	
  -15.0000	1.406E-11	6.074E+8	   23.0707	   23.3997	   17.8839	   -2.3392	
  -20.0000	1.273E-11	6.265E+8	   23.0707	   23.4000	   17.8817	   -2.3406	
  -25.0000	1.189E-11	6.330E+8	   23.0707	   23.4016	   17.8890	   -2.3338	
  -30.0000	1.130E-11	6.288E+8	   23.0707	   23.4036	   17.8814	   -2.3379	
  -35.0000	1.081E-11	6.306E+8	   23.0707	   23.3965	   17.8890	   -2.3379	
  -40.0000	1.043E-11	6.384E+8	   23.0682	   23.4047	   17.8719	   -2.3441	
  -45.0000	1.012E-11	6.360E+8	   23.0707	   23.3987	   17.8574	   -2.3600	
  -50.0000	9.851E-12	6.301E+8	   23.0707	   23.3987	   17.8504	   -2.3653	
  -55.0000	9.616E-12	6.463E+8	   23.0707	   23.4019	   17.8735	   -2.3452	
  -60.0000	9.419E-12	6.533E+8	   23.0707	   23.4012	   17.8691	   -2.3492	
  -65.0000	9.234E-12	6.564E+8	   23.0707	   23.4028	   17.8776	   -2.3415	
  -70.0000	9.074E-12	6.540E+8	   23.0733	   23.3990	   17.8694	   -2.3507	
  -75.0000	8.933E-12	6.841E+8	   23.0707	   23.3963	   17.8681	   -2.3539	
  -80.0000	8.802E-12	6.799E+8	   23.0707	   23.3971	   17.8631	   -2.3570	
  -85.0000	8.683E-12	6.892E+8	   23.0707	   23.4021	   17.8725	   -2.3458	
  -90.0000	8.569E-12	7.093E+8	   23.0682	   23.3996	   17.8868	   -2.3371	
  -95.0000	8.459E-12	7.264E+8	   23.0707	   23.4010	   17.8741	   -2.3455	
 -100.0000	8.365E-12	7.343E+8	   23.0707	   23.4008	   17.8681	   -2.3502	
 -105.0000	8.267E-12	7.637E+8	   23.0707	   23.4013	   17.8514	   -2.3624	
 -110.0000	8.183E-12	7.696E+8	   23.0707	   23.4024	   17.8368	   -2.3725	
 -115.0000	8.097E-12	8.041E+8	   23.0707	   23.4047	   17.8419	   -2.3669	
 -120.0000	8.026E-12	8.058E+8	   23.0707	   23.4061	   17.8324	   -2.3729	
 -125.0000	7.954E-12	8.504E+8	   23.0707	   23.4023	   17.8327	   -2.3758	
 -130.0000	7.892E-12	8.587E+8	   23.0707	   23.4006	   17.8321	   -2.3776	
 -135.0000	7.839E-12	8.397E+8	   23.0707	   23.4041	   17.8343	   -2.3730	
 -140.0000	7.781E-12	8.602E+8	   23.0707	   23.4051	   17.8450	   -2.3641	
 -145.0000	7.725E-12	8.479E+8	   23.0707	   23.4032	   17.8182	   -2.3860	
 -150.0000	7.675E-12	8.817E+8	   23.0707	   23.4041	   17.8340	   -2.3733	
 -155.0000	7.630E-12	8.685E+8	   23.0707	   23.4058	   17.8210	   -2.3817	
 -160.0000	7.580E-12	8.779E+8	   23.0707	   23.4068	   17.8235	   -2.3791	
 -165.0000	7.534E-12	8.878E+8	   23.0707	   23.4029	   17.8267	   -2.3798	
 -170.0000	7.492E-12	9.020E+8	   23.0707	   23.4033	   17.8061	   -2.3950	
 -175.0000	7.452E-12	8.980E+8	   23.0707	   23.4066	   17.8027	   -2.3950	
 -180.0000	7.414E-12	9.048E+8	   23.0707	   23.4043	   17.8052	   -2.3949	
 -185.0000	7.376E-12	8.960E+8	   23.0707	   23.4078	   17.8210	   -2.3801	
 -190.0000	7.340E-12	8.934E+8	   23.0707	   23.4058	   17.8324	   -2.3731	
 -195.0000	7.304E-12	9.223E+8	   23.0707	   23.4058	   17.8324	   -2.3731	
 -200.0000	7.270E-12	9.165E+8	   23.0707	   23.4062	   17.8447	   -2.3635	
 -205.0000	7.236E-12	9.428E+8	   23.0707	   23.4068	   17.8634	   -2.3489	
 -210.0000	7.200E-12	9.802E+8	   23.0707	   23.4103	   17.8608	   -2.3480	
 -215.0000	7.170E-12	9.565E+8	   23.0707	   23.4102	   17.8697	   -2.3414	
 -220.0000	7.141E-12	9.265E+8	   23.0707	   23.4079	   17.8779	   -2.3370	
 -225.0000	7.110E-12	9.408E+8	   23.0707	   23.4082	   17.8643	   -2.3471	
 -230.0000	7.079E-12	9.489E+8	   23.0707	   23.4108	   17.8612	   -2.3473	
 -235.0000	7.056E-12	9.502E+8	   23.0707	   23.4103	   17.8450	   -2.3599	
 -240.0000	7.024E-12	9.591E+8	   23.0707	   23.4140	   17.8536	   -2.3505	
 -245.0000	7.002E-12	9.582E+8	   23.0707	   23.4140	   17.8536	   -2.3505	
 -250.0000	6.978E-12	9.519E+8	   23.0707	   23.4153	   17.8574	   -2.3465	
 -255.0000	6.967E-12	9.725E+8	   23.0707	   23.4153	   17.8707	   -2.3365	
 -260.0000	6.950E-12	9.803E+8	   23.0707	   23.4127	   17.8741	   -2.3360	
 -265.0000	6.941E-12	9.672E+8	   23.0707	   23.4111	   17.8621	   -2.3464	
 -270.0000	6.923E-12	9.850E+8	   23.0707	   23.4122	   17.8624	   -2.3452	
 -275.0000	6.897E-12	1.008E+9	   23.0707	   23.4136	   17.8472	   -2.3555	
 -280.0000	6.876E-12	1.159E+9	   23.0707	   23.4137	   17.8441	   -2.3579	
 -285.0000	6.873E-12	1.321E+9	   23.0707	   23.4137	   17.8397	   -2.3612	
 -290.0000	6.864E-12	1.383E+9	   23.0733	   23.4157	   17.8393	   -2.3598	
 -295.0000	6.862E-12	1.403E+9	   23.0707	   23.4163	   17.8416	   -2.3576	
 -300.0000	6.860E-12	1.463E+9	   23.0733	   23.4159	   17.8507	   -2.3511	
 -305.0000	6.854E-12	1.515E+9	   23.0707	   23.4128	   17.8627	   -2.3445	
 -310.0000	6.851E-12	1.536E+9	   23.0707	   23.4128	   17.8738	   -2.3361	
 -315.0000	6.845E-12	1.561E+9	   23.0707	   23.4151	   17.8738	   -2.3343	
 -320.0000	6.845E-12	1.577E+9	   23.0707	   23.4160	   17.8567	   -2.3465	
 -325.0000	6.839E-12	1.698E+9	   23.0707	   23.4160	   17.8416	   -2.3579	
 -330.0000	6.839E-12	1.705E+9	   23.0707	   23.4160	   17.8416	   -2.3579	
 -335.0000	6.834E-12	1.771E+9	   23.0707	   23.4177	   17.8374	   -2.3596	
 -340.0000	6.834E-12	1.670E+9	   23.0707	   23.4177	   17.8349	   -2.3615	
 -345.0000	6.833E-12	1.751E+9	   23.0707	   23.4178	   17.8330	   -2.3629	
 -350.0000	6.829E-12	1.707E+9	   23.0707	   23.4139	   17.8387	   -2.3618	
 -355.0000	6.827E-12	1.901E+9	   23.0707	   23.4183	   17.8447	   -2.3536	
 -360.0000	6.828E-12	1.810E+9	   23.0707	   23.4205	   17.8507	   -2.3474	
 -365.0000	6.824E-12	1.871E+9	   23.0707	   23.4225	   17.8552	   -2.3424	
 -370.0000	6.823E-12	1.882E+9	   23.0707	   23.4225	   17.8659	   -2.3343	
 -375.0000	6.824E-12	1.956E+9	   23.0707	   23.4225	   17.8631	   -2.3364	
 -380.0000	6.820E-12	1.952E+9	   23.0707	   23.4182	   17.8710	   -2.3339	
 -385.0000	6.824E-12	1.985E+9	   23.0707	   23.4179	   17.8770	   -2.3296	
 -390.0000	6.820E-12	2.019E+9	   23.0707	   23.4180	   17.8542	   -2.3468	
 -395.0000	6.820E-12	1.960E+9	   23.0707	   23.4171	   17.8561	   -2.3460	
 -400.0000	6.819E-12	1.913E+9	   23.0707	   23.4146	   17.8571	   -2.3473	
 -410.0000	6.819E-12	2.000E+9	   23.0707	   23.4175	   17.8536	   -2.3476	
 -420.0000	6.812E-12	2.031E+9	   23.0707	   23.4181	   17.8703	   -2.3345	
 -430.0000	6.810E-12	2.080E+9	   23.0707	   23.4191	   17.8691	   -2.3346	
 -440.0000	6.810E-12	2.114E+9	   23.0707	   23.4202	   17.8618	   -2.3392	
 -450.0000	6.811E-12	2.188E+9	   23.0707	   23.4157	   17.8314	   -2.3658	
 -460.0000	6.809E-12	2.071E+9	   23.0707	   23.4189	   17.8403	   -2.3565	
 -470.0000	6.809E-12	2.245E+9	   23.0707	   23.4189	   17.8403	   -2.3565	
 -480.0000	6.809E-12	2.294E+9	   23.0707	   23.4200	   17.8472	   -2.3504	
 -490.0000	6.807E-12	2.165E+9	   23.0707	   23.4238	   17.8308	   -2.3597	
 -500.0000	6.806E-12	2.285E+9	   23.0707	   23.4219	   17.8156	   -2.3728	
 -510.0000	6.801E-12	2.104E+9	   23.0707	   23.4201	   17.8106	   -2.3780	
 -520.0000	6.804E-12	2.228E+9	   23.0707	   23.4128	   17.8033	   -2.3894	
 -530.0000	6.802E-12	2.156E+9	   23.0707	   23.4128	   17.7951	   -2.3957	
 -540.0000	6.802E-12	2.241E+9	   23.0707	   23.4168	   17.8068	   -2.3836	
 -550.0000	6.804E-12	2.093E+9	   23.0707	   23.4210	   17.7992	   -2.3859	
 -560.0000	6.805E-12	2.287E+9	   23.0707	   23.4204	   17.8109	   -2.3775	
 -570.0000	6.799E-12	2.249E+9	   23.0707	   23.4221	   17.8213	   -2.3683	
 -580.0000	6.804E-12	2.305E+9	   23.0707	   23.4216	   17.8210	   -2.3689	
 -590.0000	6.804E-12	2.216E+9	   23.0707	   23.4168	   17.8163	   -2.3764	
 -600.0000	6.801E-12	2.110E+9	   23.0707	   23.4195	   17.8065	   -2.3816

File: Diodes/Halfmoon/Diodes/HEP_Shared_Data/Preirrad/34253/036/CV_34253_036_PSS_HM_XX_DIODEQUARTER_4_26_2021_4_19_01_PM.txt
GCD Test
Bias: 5000.000000
CV_34253_036_PSS_HM_XX_DIODEQUARTER
Date/Time: 4/26/2021 4:19:01 PM
Sensor Name: DIODEQUARTER
Type: P
Annealing Status: Unirradiated
Environment: RT
Tester: Andrew Kent

Time Delay per Ramp Step (s): 0.500

CV Time Delay per Measurement (s) :0.500

AC Voltage (V): 0.500

Current Number of measurements per voltage: 1.000

IV Time Delay per Measurement (s) :0.000


BiasVoltage	LCR_Cp_freqNaN	LCR_Rp_freqNaN	Temperature	Air_Temp	Humidity	Dewpoint	
   -5.0000	1.676E-11	2.266E+9	   23.0836	   23.4330	   17.4162	   -2.6690	
  -10.0000	1.319E-11	2.367E+9	   23.0836	   23.4306	   17.4263	   -2.6632	
  -15.0000	1.153E-11	2.668E+9	   23.0836	   23.4306	   17.4263	   -2.6632	
  -20.0000	1.047E-11	2.660E+9	   23.0836	   23.4318	   17.4386	   -2.6527	
  -25.0000	9.710E-12	2.782E+9	   23.0836	   23.4312	   17.4197	   -2.6678	
  -30.0000	9.118E-12	2.662E+9	   23.0862	   23.4312	   17.4197	   -2.6678	
  -35.0000	8.593E-12	2.650E+9	   23.0836	   23.4318	   17.4175	   -2.6690	
  -40.0000	8.080E-12	2.826E+9	   23.0836	   23.4311	   17.4235	   -2.6650	
  -45.0000	7.553E-12	2.637E+9	   23.0836	   23.4307	   17.4184	   -2.6692	
  -50.0000	7.080E-12	2.650E+9	   23.0836	   23.4331	   17.4285	   -2.6594	
  -55.0000	6.763E-12	2.852E+9	   23.0836	   23.4337	   17.4282	   -2.6592	
  -60.0000	6.626E-12	2.523E+9	   23.0836	   23.4325	   17.4190	   -2.6673	
  -65.0000	6.504E-12	1.234E+9	   23.0836	   23.4313	   17.4263	   -2.6626	
  -70.0000	5.570E-12	7.895E+8	   23.0862	   23.4358	   17.4184	   -2.6651	
  -75.0000	5.518E-12	8.391E+8	   23.0862	   23.4320	   17.4159	   -2.6701	
  -80.0000	5.466E-12	9.059E+8	   23.0836	   23.4341	   17.4219	   -2.6637	
  -85.0000	5.424E-12	1.011E+9	   23.0862	   23.4313	   17.4092	   -2.6758	
  -90.0000	5.391E-12	1.082E+9	   23.0836	   23.4337	   17.4269	   -2.6602	
  -95.0000	5.361E-12	1.142E+9	   23.0836	   23.4295	   17.4231	   -2.6665	
 -100.0000	5.335E-12	1.174E+9	   23.0862	   23.4313	   17.4228	   -2.6653	
 -105.0000	5.311E-12	1.189E+9	   23.0836	   23.4290	   17.4219	   -2.6679	
 -110.0000	5.296E-12	1.211E+9	   23.0836	   23.4319	   17.4159	   -2.6702	
 -115.0000	5.274E-12	1.232E+9	   23.0836	   23.4305	   17.4260	   -2.6635	
 -120.0000	5.259E-12	1.254E+9	   23.0836	   23.4314	   17.4190	   -2.6681	
 -125.0000	5.240E-12	1.295E+9	   23.0836	   23.4357	   17.4276	   -2.6581	
 -130.0000	5.223E-12	1.319E+9	   23.0836	   23.4373	   17.4197	   -2.6629	
 -135.0000	5.210E-12	1.283E+9	   23.0836	   23.4332	   17.4263	   -2.6611	
 -140.0000	5.190E-12	1.289E+9	   23.0836	   23.4342	   17.4194	   -2.6657	
 -145.0000	5.180E-12	1.333E+9	   23.0862	   23.4342	   17.4250	   -2.6613	
 -150.0000	5.164E-12	1.426E+9	   23.0836	   23.4357	   17.4326	   -2.6542	
 -155.0000	5.158E-12	1.426E+9	   23.0836	   23.4355	   17.4292	   -2.6570	
 -160.0000	5.145E-12	1.398E+9	   23.0862	   23.4349	   17.4276	   -2.6587	
 -165.0000	5.132E-12	1.434E+9	   23.0836	   23.4347	   17.4342	   -2.6538	
 -170.0000	5.122E-12	1.426E+9	   23.0836	   23.4382	   17.4380	   -2.6480	
 -175.0000	5.113E-12	1.420E+9	   23.0836	   23.4389	   17.4231	   -2.6589	
 -180.0000	5.100E-12	1.479E+9	   23.0836	   23.4373	   17.4326	   -2.6529	
 -185.0000	5.091E-12	1.487E+9	   23.0836	   23.4326	   17.4472	   -2.6454	
 -190.0000	5.080E-12	1.465E+9	   23.0836	   23.4352	   17.4301	   -2.6565	
 -195.0000	5.071E-12	1.612E+9	   23.0836	   23.4359	   17.4273	   -2.6581	
 -200.0000	5.063E-12	1.593E+9	   23.0836	   23.4311	   17.4282	   -2.6613	
 -205.0000	5.053E-12	1.565E+9	   23.0836	   23.4335	   17.4301	   -2.6579	
 -210.0000	5.046E-12	1.614E+9	   23.0862	   23.4336	   17.4333	   -2.6554	
 -215.0000	5.037E-12	1.672E+9	   23.0862	   23.4336	   17.4333	   -2.6554	
 -220.0000	5.029E-12	1.772E+9	   23.0862	   23.4320	   17.4301	   -2.6601	
 -225.0000	5.018E-12	1.663E+9	   23.0836	   23.4360	   17.4260	   -2.6590	
 -230.0000	5.013E-12	1.747E+9	   23.0836	   23.4360	   17.4260	   -2.6590	
 -235.0000	5.008E-12	1.696E+9	   23.0836	   23.4336	   17.4339	   -2.6549	
 -240.0000	5.001E-12	1.856E+9	   23.0836	   23.4299	   17.4298	   -2.6611	
 -245.0000	4.994E-12	1.819E+9	   23.0836	   23.4299	   17.4298	   -2.6611	
 -250.0000	4.987E-12	1.843E+9	   23.0836	   23.4344	   17.4396	   -2.6499	
 -255.0000	4.982E-12	1.910E+9	   23.0836	   23.4344	   17.4396	   -2.6499	
 -260.0000	4.981E-12	1.912E+9	   23.0836	   23.4318	   17.4431	   -2.6493	
 -265.0000	4.979E-12	1.867E+9	   23.0862	   23.4336	   17.4456	   -2.6458	
 -270.0000	4.977E-12	1.886E+9	   23.0862	   23.4375	   17.4377	   -2.6488	
 -275.0000	4.972E-12	1.963E+9	   23.0836	   23.4316	   17.4326	   -2.6575	
 -280.0000	4.971E-12	1.888E+9	   23.0836	   23.4316	   17.4326	   -2.6575	
 -285.0000	4.973E-12	1.911E+9	   23.0836	   23.4295	   17.4405	   -2.6531	
 -290.0000	4.968E-12	1.911E+9	   23.0862	   23.4295	   17.4352	   -2.6572	
 -295.0000	4.968E-12	1.973E+9	   23.0862	   23.4296	   17.4295	   -2.6615	
 -300.0000	4.964E-12	1.960E+9	   23.0862	   23.4282	   17.4396	   -2.6549	
 -305.0000	4.964E-12	2.028E+9	   23.0862	   23.4282	   17.4396	   -2.6549	
 -310.0000	4.967E-12	2.075E+9	   23.0836	   23.4262	   17.4317	   -2.6626	
 -315.0000	4.964E-12	1.983E+9	   23.0836	   23.4318	   17.4298	   -2.6596	
 -320.0000	4.960E-12	2.045E+9	   23.0862	   23.4288	   17.4235	   -2.6668	
 -325.0000	4.961E-12	2.064E+9	   23.0836	   23.4291	   17.4326	   -2.6595	
 -330.0000	4.962E-12	1.959E+9	   23.0836	   23.4316	   17.4276	   -2.6614	
 -335.0000	4.960E-12	2.016E+9	   23.0836	   23.4299	   17.4418	   -2.6518	
 -340.0000	4.958E-12	2.096E+9	   23.0862	   23.4296	   17.4345	   -2.6576	
 -345.0000	4.958E-12	1.988E+9	   23.0836	   23.4296	   17.4304	   -2.6576	
 -350.0000	4.960E-12	1.985E+9	   23.0836	   23.4298	   17.4304	   -2.6607	
 -355.0000	4.961E-12	2.118E+9	   23.0862	   23.4321	   17.4314	   -2.6581	
 -360.0000	4.954E-12	2.157E+9	   23.0836	   23.4337	   17.4194	   -2.6660	
 -365.0000	4.955E-12	1.985E+9	   23.0836	   23.4329	   17.4175	   -2.6681	
 -370.0000	4.957E-12	2.087E+9	   23.0862	   23.4361	   17.4121	   -2.6697	
 -375.0000	4.958E-12	2.110E+9	   23.0862	   23.4337	   17.4485	   -2.6436	
 -380.0000	4.958E-12	2.163E+9	   23.0862	   23.4381	   17.4434	   -2.6439	
 -385.0000	4.960E-12	2.004E+9	   23.0862	   23.4335	   17.4317	   -2.6566	
 -390.0000	4.955E-12	2.169E+9	   23.0836	   23.4335	   17.4307	   -2.6574	
 -395.0000	4.958E-12	2.031E+9	   23.0862	   23.4335	   17.4342	   -2.6547	
 -400.0000	4.956E-12	2.101E+9	   23.0862	   23.4375	   17.4317	   -2.6535	
 -410.0000	4.959E-12	2.079E+9	   23.0862	   23.4396	   17.4156	   -2.6641	
 -420.0000	4.955E-12	2.205E+9	   23.0862	   23.4407	   17.4124	   -2.6657	
 -430.0000	4.954E-12	2.173E+9	   23.0862	   23.4382	   17.3953	   -2.6809	
 -440.0000	4.957E-12	2.221E+9	   23.0862	   23.4388	   17.4004	   -2.6766	
 -450.0000	4.951E-12	2.194E+9	   23.0862	   23.4404	   17.3991	   -2.6763	
 -460.0000	4.954E-12	2.102E+9	   23.0862	   23.4416	   17.3880	   -2.6838	
 -470.0000	4.953E-12	2.103E+9	   23.0862	   23.4399	   17.4007	   -2.6754	
 -480.0000	4.951E-12	2.136E+9	   23.0862	   23.4423	   17.4001	   -2.6739	
 -490.0000	4.954E-12	2.267E+9	   23.0862	   23.4408	   17.3918	   -2.6815	
 -500.0000	4.953E-12	2.203E+9	   23.0836	   23.4426	   17.3906	   -2.6811	
 -510.0000	4.954E-12	2.153E+9	   23.0862	   23.4387	   17.3836	   -2.6896	
 -520.0000	4.951E-12	2.154E+9	   23.0862	   23.4392	   17.3893	   -2.6848	
 -530.0000	4.950E-12	2.128E+9	   23.0836	   23.4416	   17.3805	   -2.6897	
 -540.0000	4.951E-12	2.189E+9	   23.0862	   23.4427	   17.3798	   -2.6893	
 -550.0000	4.953E-12	2.303E+9	   23.0862	   23.4455	   17.3963	   -2.6743	
 -560.0000	4.950E-12	2.234E+9	   23.0862	   23.4407	   17.4013	   -2.6743	
 -570.0000	4.953E-12	2.184E+9	   23.0836	   23.4435	   17.4099	   -2.6654	
 -580.0000	4.950E-12	2.205E+9	   23.0862	   23.4432	   17.4035	   -2.6706	
 -590.0000	4.951E-12	2.164E+9	   23.0862	   23.4487	   17.4152	   -2.6570	
 -600.0000	4.948E-12	2.330E+9	   23.0862	   23.4409	   17.4143	   -2.6641
