Repository: ctiley/CERN_CMS_Silicon_Sensor

# CERN_CMS_Silicon_Sensor

# Code To-Do 
- Double check Halfmoon Diode Data

# Lab To-Do
- Measure more HGCAL Diodes
- Measure rest of Unirradiated Halfmoon Diodes
- Rebond D0 Diode
- Cleanup Wires at Alibava Station
-

File: Diodes/Halfmoon/Diodes/Plots/PostIrrad/34254/025/CumulData 2.csv
File,I(600V),I(800V),I(1000V),DepV
34254_025_PSS_HM_XX_DIODEHALFPSTOP,-1.823233e-06,-2.004496e-06,-2.193892e-06,121
34254_025_PSS_HM_XX_DIODEQUARTER,-9.45139e-07,-9.842872e-07,-1.047186e-06,105.14
34254_025_PSS_HM_XX_DIODEHALF,-1.793209e-06,-1.990423e-06,-2.239126e-06,140
34254_025_PSS_HM_XX_DIODEHALFPSTOP_GRConnected,-1.3128e-06,-1.469993e-06,-1.565097e-06,83.62208865042867
34254_025_PSS_HM_XX_DIODE,-5.216964e-06,-6.252879e-06,-6.870338e-06,250
34254_037_PSS_HM_XX_IRRADSENSOR_20min,-2.4340E-5,-2.7600E-5,-3.0410E-5,1000
34254_037_PSS_HM_XX_IRRADSENSOR_1100min,-1.1810E-5,-1.3930E-5,-1.6110E-5,1000

File: Diodes/Halfmoon/Diodes/Plots/PostIrrad/34340/039/CumulData.csv
File,I(600V),I(800V),I(1000V),DepV
34340_039_PSS_HM_XX_DIODE,-4.708793e-06,-5.405949e-06,-5.759633e-06,539.8989898989898
34340_039_PSS_HM_XX_DIODEHALF,-1.513761e-06,-1.678971e-06,-1.855952e-06,543.4343434343434
34340_039_PSS_HM_XX_DIODEHALFPSTOP,-1.635581e-06,-1.839815e-06,-2.022671e-06,532.8282828282829
34340_039_PSS_HM_XX_DIODEHALFPSTOP_GRConnected,-1.628295e-06,-1.86424e-06,-2.009966e-06,539.8989898989898
34340_039_PSS_HM_XX_DIODEQUARTER,-6.568588e-07,-7.417633e-07,-8.378972e-07,532.8282828282829
34340_039_PSS_HM_XX_IRRADSENSOR_20min,0,0,0,152

File: Diodes/Halfmoon/Diodes/Plots/PostIrrad/34340/040/CumulData.csv
File,I(600V),I(800V),I(1000V),DepV
34340_040_PSS_HM_XX_DIODE,-5.692366e-06,-7.686809e-06,-8.985805e-06,564.6464646464647
34340_040_PSS_HM_XX_DIODEHALF,-1.61298e-06,-2.173373e-06,-2.457336e-06,532.8282828282829
34340_040_PSS_HM_XX_DIODEHALFPSTOP,-1.395638e-06,-1.762428e-06,-2.114292e-06,536.3636363636364
34340_040_PSS_HM_XX_DIODEHALFPSTOP_GRConnected,-7.582174e-07,-1.009237e-06,-1.255651e-06,515.1515151515152
34340_040_PSS_HM_XX_DIODEQUARTER,-7.443021e-07,-8.740632e-07,-9.712266e-07,532.8282828282829
34340_040_PSS_HM_XX_IRRADSENSOR_20min,-2.54e-05,-2.811e-05,-3.047e-05,1000.0

File: Diodes/Halfmoon/Diodes/Plots/PostIrrad/34341/012/CumulData.csv
File,I(600V),I(800V),I(1000V),DepV
34341_012_PSS_HM_XX_DIODEQUARTER,-3.610157e-09,-4.207345e-09,-4.790787e-09,443
34341_012_PSS_HM_XX_DIODEHALF,-1.933719e-06,-2.483665e-06,-2.762065e-06,560
34341_012_PSS_HM_XX_DIODEHALFPSTOP_GR,-1.063322e-06,-1.401542e-06,-1.701254e-06,497.96134804839414
34341_012_PSS_HM_XX_DIODEHALFPSTOP,-2.031372e-06,-2.58393e-06,-2.947118e-06,571
34341_012_PSS_HM_XX_DIODE,-5.155961e-07,-1.065442e-06,-2.222744e-06,583.8225435826366
34341_012_PSS_HM_XX_IRRADSENSOR_20min,-2.7700E-5,-3.2030E-5,-3.5530E-5,nan

File: Diodes/Halfmoon/Diodes/Plots/PostIrrad/37398/012/CumulData.csv
File,I(600V),I(800V),I(1000V),DepV
37398_012_PSS_HM_XX_IRRADSENSOR_1100min,-1.976e-05,-2.301e-05,-2.62e-05,1000
37398_012_PSS_HM_XX_DIODEQUARTER,-1.161751e-06,-1.364875e-06,-1.615183e-06,597
37398_012_PSS_HM_XX_DIODE,-1.273694e-05,-1.41896e-05,-1.602375e-05,1000
37398_012_PSS_HM_XX_DIODEHALF,-3.454343e-06,-3.917034e-06,-4.560804e-06,694
37398_012_PSS_HM_XX_DIODEHALFPSTOP,-3.181856e-06,-3.624375e-06,-4.218034e-06,802
37398_012_PSS_HM_XX_IRRADSENSOR_20min,-3.475e-05,-4.026e-05,-4.539e-05,1000
37398_012_PSS_HM_XX_DIODEHALFPSTOP_GR,-2.127992e-06,-2.349201e-06,-2.568342e-06,622
