Repository: ctiley/CERN_CMS_Silicon_Sensor

# CERN_CMS_Silicon_Sensor

# Code To-Do 
- Double check Halfmoon Diode Data

# Lab To-Do
- Measure more HGCAL Diodes
- Measure rest of Unirradiated Halfmoon Diodes
- Rebond D0 Diode
- Cleanup Wires at Alibava Station
-

File: Diodes/Halfmoon/Diodes/Plots/PostIrrad/34330_2S/048/CumulData.csv
File,I(600V),I(800V),I(1000V),DepV
34330_048_2-S_HM_XX_DIODE,-3.993902e-06,-4.144076e-06,-4.491934e-06,416.16161616161617
34330_048_2-S_HM_XX_DIODEHALF,-1.159468e-06,-1.253169e-06,-1.332885e-06,402.020202020202
34330_048_2-S_HM_XX_DIODEHALFPSTOP,-1.060225e-06,-1.146964e-06,-1.212418e-06,433.83838383838383
34330_048_2-S_HM_XX_DIODEHALFPSTOP_GRConnected,-1.068031e-06,-1.137681e-06,-1.209932e-06,394.9494949494949
34330_048_2-S_HM_XX_DIODEQUARTER,-4.063973e-07,-4.379865e-07,-4.669229e-07,366.6666666666667

File: Diodes/Halfmoon/Diodes/Plots/PostIrrad/34331_2S/042/CumulData.csv
File,I(600V),I(800V),I(1000V),DepV
34331_042_2-S_HM_XX_DIODE,-3.870969e-06,-4.175584e-06,-4.465986e-06,532.8282828282829
34331_042_2-S_HM_XX_DIODEHALF,-1.176145e-06,-1.273325e-06,-1.35742e-06,430
34331_042_2-S_HM_XX_DIODEHALFPSTOP,-1.097268e-06,-1.196795e-06,-1.282652e-06,492
34331_042_2-S_HM_XX_DIODEHALFPSTOP_GR,-6.767018e-07,-7.104799e-07,-7.489087e-07,458.5858585858586
34331_042_2-S_HM_XX_DIODEQUARTER,-4.312622e-07,-4.682506e-07,-5.035494e-07,258

File: Diodes/Halfmoon/Diodes/Plots/PostIrrad/38694_2S/040/CumulData.csv
File,I(600V),I(800V),I(1000V),DepV,I(DepV)
38694_040_2-S_HM_XX_DIODE,-5.09919e-06,-5.334831e-06,-5.588844e-06,442.7027027027027,5.076590216216178e-06
38694_040_2-S_HM_XX_DIODEHALF,-1.664812e-06,-1.764006e-06,-1.879321e-06,460.5405405405405,2.0246572972972805e-07
38694_040_2-S_HM_XX_DIODEHALFPSTOP,-1.540857e-06,-1.64663e-06,-1.743749e-06,450.81081081081084,7.54930567567573e-07
38694_040_2-S_HM_XX_DIODEHALFPSTOP_GR,-9.152546e-07,-9.524182e-07,-1.000436e-06,465.4054054054054,3.843083108108071e-07
38694_040_2-S_HM_XX_DIODEQUARTER,-5.535178e-07,-5.913829e-07,-6.298628e-07,224.698,4.2705903092e-07
38694_040_2-S_HM_XX_IRRADSENSOR_20min,-1.456e-05,-1.587e-05,-1.698e-05,529.7297297297298,4.462432432432523e-06
