Repository: ctiley/CERN_CMS_Silicon_Sensor

# CERN_CMS_Silicon_Sensor

# Code To-Do 
- Double check Halfmoon Diode Data

# Lab To-Do
- Measure more HGCAL Diodes
- Measure rest of Unirradiated Halfmoon Diodes
- Rebond D0 Diode
- Cleanup Wires at Alibava Station
-

File: Diodes/Halfmoon/Diodes/Plots/PostIrrad/34331_2S/042/CV_34331_042_2-S_HM_XX_DIODEHALF_Irradiated_10_26_2021_2_47_10_PM 2.txt
GCD Test
Bias: 5000.000000
CV_34331_042_2-S_HM_XX_DIODEHALF_Irradiated
Date/Time: 10/26/2021 2:47:10 PM
Sensor Name: DIODEHALF
Type: P
Annealing Status: Irradiated and Annealed at 60C for 80 Minutes
Environment: -20C
Tester: Andrew Kent

Time Delay per Ramp Step (s): 1.000

CV Time Delay per Measurement (s) :0.500

AC Voltage (V): 0.500

Current Number of measurements per voltage: 4.000

IV Time Delay per Measurement (s) :0.000


BiasVoltage	LCR_Cp_freq1000.0	LCR_Cp_freq10000.0	LCR_Rp_freq1000.0	LCR_Rp_freq10000.0	Temperature	Air_Temp	Humidity	Dewpoint	
  -10.0000	2.563E-11	4.645E-12	4.112E+6	2.770E+6	  -20.0186	   12.6062	    4.6135	  -26.9173	
  -20.0000	2.569E-11	4.692E-12	4.599E+6	2.863E+6	  -20.0796	   12.5729	    4.6322	  -26.8973	
  -30.0000	2.506E-11	4.716E-12	4.909E+6	2.970E+6	  -19.9550	   12.5391	    4.6363	  -26.9116	
  -40.0000	2.473E-11	4.748E-12	5.117E+6	3.009E+6	  -20.0237	   12.5781	    4.6230	  -26.9150	
  -50.0000	2.439E-11	4.770E-12	5.315E+6	3.060E+6	  -19.9830	   12.6031	    4.6224	  -26.8987	
  -60.0000	2.409E-11	4.791E-12	5.437E+6	3.083E+6	  -19.9830	   12.6110	    4.6037	  -26.9369	
  -70.0000	2.405E-11	4.798E-12	5.530E+6	3.112E+6	  -20.0262	   12.7021	    4.5946	  -26.8938	
  -80.0000	2.394E-11	4.809E-12	5.616E+6	3.131E+6	  -20.0287	   12.7145	    4.6012	  -26.8693	
  -90.0000	2.374E-11	4.819E-12	5.704E+6	3.148E+6	  -20.0669	   12.6385	    4.5990	  -26.9286	
 -100.0000	2.368E-11	4.824E-12	5.762E+6	3.169E+6	  -20.1559	   12.6043	    4.6078	  -26.9320	
 -110.0000	2.361E-11	4.828E-12	5.818E+6	3.191E+6	  -20.1178	   12.5802	    4.6022	  -26.9625	
 -120.0000	2.351E-11	4.846E-12	5.859E+6	3.190E+6	  -20.0898	   12.5718	    4.6075	  -26.9558	
 -130.0000	2.346E-11	4.849E-12	5.919E+6	3.202E+6	  -20.0338	   12.5898	    4.5952	  -26.9720	
 -140.0000	2.318E-11	4.849E-12	5.978E+6	3.234E+6	  -20.0974	   12.6007	    4.6056	  -26.9398	
 -150.0000	2.317E-11	4.846E-12	5.985E+6	3.258E+6	  -20.0796	   12.6402	    4.5927	  -26.9422	
 -160.0000	2.316E-11	4.848E-12	6.010E+6	3.258E+6	  -20.0516	   12.5552	    4.6009	  -26.9832	
 -170.0000	2.305E-11	4.857E-12	6.041E+6	3.251E+6	  -19.9550	   12.5599	    4.6047	  -26.9710	
 -180.0000	2.314E-11	4.859E-12	6.070E+6	3.249E+6	  -19.9804	   12.5137	    4.6009	  -27.0127	
 -190.0000	2.330E-11	4.852E-12	6.049E+6	3.277E+6	  -19.9931	   12.5137	    4.6012	  -27.0120	
 -200.0000	2.301E-11	4.848E-12	6.105E+6	3.308E+6	  -19.9982	   12.5388	    4.5784	  -27.0478	
 -210.0000	2.298E-11	4.859E-12	6.142E+6	3.277E+6	  -19.9652	   12.5040	    4.5797	  -27.0695	
 -220.0000	2.302E-11	4.855E-12	6.121E+6	3.292E+6	  -20.0186	   12.4775	    4.5648	  -27.1235	
 -230.0000	2.286E-11	4.850E-12	6.154E+6	3.326E+6	  -19.9372	   12.4915	    4.5446	  -27.1616	
 -240.0000	2.271E-11	4.857E-12	6.219E+6	3.314E+6	  -19.9524	   12.4991	    4.5424	  -27.1614	
 -250.0000	2.275E-11	4.852E-12	6.210E+6	3.330E+6	  -19.8888	   12.4963	    4.5313	  -27.1898	
 -260.0000	2.268E-11	4.848E-12	6.252E+6	3.354E+6	  -19.9702	   12.4746	    4.5291	  -27.2104	
 -270.0000	2.259E-11	4.849E-12	6.268E+6	3.363E+6	  -20.0338	   12.4897	    4.5161	  -27.2307	
 -280.0000	2.272E-11	4.860E-12	6.269E+6	3.318E+6	  -20.0822	   12.4530	    4.5114	  -27.2681	
 -290.0000	2.260E-11	4.854E-12	6.263E+6	3.356E+6	  -20.0898	   12.4190	    4.5101	  -27.2952	
 -300.0000	2.256E-11	4.852E-12	6.283E+6	3.374E+6	  -20.0822	   12.3658	    4.5108	  -27.3314	
 -310.0000	2.268E-11	4.850E-12	6.295E+6	3.371E+6	  -20.1763	   12.4361	    4.5025	  -27.3012	
 -320.0000	2.241E-11	4.848E-12	6.342E+6	3.388E+6	  -20.1814	   12.4536	    4.5013	  -27.2919	
 -330.0000	2.256E-11	4.849E-12	6.330E+6	3.390E+6	  -20.0796	   12.3609	    4.5089	  -27.3394	
 -340.0000	2.241E-11	4.845E-12	6.370E+6	3.413E+6	  -20.1305	   12.3965	    4.4965	  -27.3437	
 -350.0000	2.243E-11	4.845E-12	6.386E+6	3.414E+6	  -20.0872	   12.3511	    4.4984	  -27.3713	
 -360.0000	2.236E-11	4.844E-12	6.396E+6	3.427E+6	  -20.0313	   12.2911	    4.4794	  -27.4594	
 -370.0000	2.226E-11	4.845E-12	6.421E+6	3.431E+6	  -20.0796	   12.3043	    4.4652	  -27.4844	
 -380.0000	2.228E-11	4.842E-12	6.396E+6	3.450E+6	  -19.9982	   12.3566	    4.4548	  -27.4725	
 -390.0000	2.221E-11	4.845E-12	6.415E+6	3.441E+6	  -19.9652	   12.3566	    4.4636	  -27.4511	
 -400.0000	2.236E-11	4.842E-12	6.426E+6	3.452E+6	  -20.0008	   12.3840	    4.4636	  -27.4317	
 -410.0000	2.228E-11	4.850E-12	6.421E+6	3.431E+6	  -19.9982	   12.3421	    4.4478	  -27.4996	
 -420.0000	2.213E-11	4.849E-12	6.446E+6	3.446E+6	  -20.0135	   12.2887	    4.4481	  -27.5367	
 -430.0000	2.228E-11	4.849E-12	6.453E+6	3.449E+6	  -19.9982	   12.3077	    4.4466	  -27.5270	
 -440.0000	2.236E-11	4.855E-12	6.474E+6	3.425E+6	  -19.9931	   12.3032	    4.4374	  -27.5524	
 -450.0000	2.231E-11	4.855E-12	6.460E+6	3.429E+6	  -20.0109	   12.2441	    4.4415	  -27.5843	
 -460.0000	2.229E-11	4.853E-12	6.465E+6	3.445E+6	  -20.0059	   12.2370	    4.4466	  -27.5771	
 -470.0000	2.212E-11	4.848E-12	6.513E+6	3.465E+6	  -20.0109	   12.2291	    4.4450	  -27.5865	
 -480.0000	2.214E-11	4.850E-12	6.506E+6	3.464E+6	  -19.9830	   12.2989	    4.4485	  -27.5286	
 -490.0000	2.212E-11	4.848E-12	6.517E+6	3.466E+6	  -20.0338	   12.2540	    4.4345	  -27.5942	
 -500.0000	2.215E-11	4.851E-12	6.509E+6	3.473E+6	  -19.9677	   12.2819	    4.4361	  -27.5706	
 -510.0000	2.202E-11	4.849E-12	6.533E+6	3.481E+6	  -19.8965	   12.2135	    4.4409	  -27.6075	
 -520.0000	2.194E-11	4.848E-12	6.574E+6	3.489E+6	  -19.9270	   12.2135	    4.4440	  -27.5999	
 -530.0000	2.193E-11	4.847E-12	6.557E+6	3.496E+6	  -19.9931	   12.2545	    4.4314	  -27.6015	
 -540.0000	2.215E-11	4.848E-12	6.566E+6	3.494E+6	  -19.9372	   12.2189	    4.4494	  -27.5830	
 -550.0000	2.175E-11	4.843E-12	6.625E+6	3.526E+6	  -19.9652	   12.2814	    4.4674	  -27.4953	
 -560.0000	2.188E-11	4.849E-12	6.583E+6	3.490E+6	  -20.0440	   12.2330	    4.4684	  -27.5272	
 -570.0000	2.197E-11	4.851E-12	6.598E+6	3.494E+6	  -19.9524	   12.2018	    4.4760	  -27.5311	
 -580.0000	2.222E-11	4.863E-12	6.556E+6	3.439E+6	  -20.0237	   12.2054	    4.4880	  -27.4996	
 -590.0000	2.208E-11	4.857E-12	6.563E+6	3.465E+6	  -20.0389	   12.1080	    4.4772	  -27.5945	
 -600.0000	2.214E-11	4.857E-12	6.597E+6	3.481E+6	  -20.0059	   12.1256	    4.4845	  -27.5646	
 -610.0000	2.207E-11	4.858E-12	6.593E+6	3.475E+6	  -19.9957	   12.1218	    4.4861	  -27.5634	
 -620.0000	2.213E-11	4.855E-12	6.593E+6	3.478E+6	  -19.9753	   12.1149	    4.4801	  -27.5828	
 -630.0000	2.221E-11	4.856E-12	6.589E+6	3.477E+6	  -20.0364	   12.1711	    4.4674	  -27.5734	
 -640.0000	2.208E-11	4.854E-12	6.613E+6	3.499E+6	  -20.0237	   12.1113	    4.4617	  -27.6294	
 -650.0000	2.196E-11	4.853E-12	6.640E+6	3.497E+6	  -20.0313	   12.1208	    4.4703	  -27.6021	
 -660.0000	2.184E-11	4.852E-12	6.656E+6	3.508E+6	  -20.0415	   12.0908	    4.4589	  -27.6348	
 -670.0000	2.205E-11	4.854E-12	6.608E+6	3.493E+6	  -20.0338	   12.1362	    4.4494	  -27.6416	
 -680.0000	2.202E-11	4.858E-12	6.610E+6	3.478E+6	  -20.0262	   12.2017	    4.4605	  -27.5685	
 -690.0000	2.179E-11	4.853E-12	6.665E+6	3.505E+6	  -20.1229	   12.1705	    4.4734	  -27.5593	
 -700.0000	4.819E-11	2.071E-11	7.517E+6	1.623E+6	  -19.9804	    7.5677	    1.6762	  -40.5910	
 -710.0000	4.820E-11	2.073E-11	7.522E+6	1.619E+6	  -19.9194	    7.5395	    1.6641	  -40.6775	
 -720.0000	4.820E-11	2.072E-11	7.508E+6	1.619E+6	  -19.9779	    7.5415	    1.6657	  -40.6672	
 -730.0000	4.816E-11	2.072E-11	7.526E+6	1.623E+6	  -19.9982	    7.5365	    1.6673	  -40.6615	
 -740.0000	4.821E-11	2.072E-11	7.517E+6	1.619E+6	  -20.0440	    7.5540	    1.6739	  -40.6125	
 -750.0000	4.819E-11	2.073E-11	7.518E+6	1.617E+6	  -19.9957	    7.5235	    1.6749	  -40.6268	
 -760.0000	4.823E-11	2.072E-11	7.528E+6	1.620E+6	  -19.9270	    7.5409	    1.6698	  -40.6443	
 -770.0000	4.828E-11	2.073E-11	7.534E+6	1.618E+6	  -20.0109	    7.5296	    1.6626	  -40.6929	
 -780.0000	4.826E-11	2.073E-11	7.516E+6	1.620E+6	  -19.8965	    7.5688	    1.6701	  -40.6244	
 -790.0000	4.820E-11	2.073E-11	7.522E+6	1.619E+6	  -19.9245	    7.5088	    1.6701	  -40.6632	
 -800.0000	4.825E-11	2.072E-11	7.539E+6	1.621E+6	  -19.9524	    7.5088	    1.6692	  -40.6686	
 -810.0000	4.823E-11	2.073E-11	7.528E+6	1.616E+6	  -19.9016	    7.5230	    1.6657	  -40.6792	
 -820.0000	4.826E-11	2.074E-11	7.533E+6	1.615E+6	  -19.9473	    7.5302	    1.6515	  -40.7557	
 -830.0000	4.825E-11	2.073E-11	7.525E+6	1.616E+6	  -20.0389	    7.5294	    1.6515	  -40.7562	
 -840.0000	4.820E-11	2.071E-11	7.542E+6	1.628E+6	  -19.9677	    7.5253	    1.6610	  -40.7047	
 -850.0000	4.820E-11	2.071E-11	7.530E+6	1.625E+6	  -19.8965	    7.5647	    1.6610	  -40.6792	
 -860.0000	4.818E-11	2.072E-11	7.535E+6	1.623E+6	  -20.0033	    7.5592	    1.6524	  -40.7315	
 -870.0000	4.819E-11	2.072E-11	7.540E+6	1.621E+6	  -20.0465	    7.5404	    1.6445	  -40.7891	
 -880.0000	4.813E-11	2.071E-11	7.524E+6	1.626E+6	  -20.0567	    7.5502	    1.6499	  -40.7519	
 -890.0000	4.822E-11	2.073E-11	7.536E+6	1.617E+6	  -20.0644	    7.5432	    1.6569	  -40.7166	
 -900.0000	4.822E-11	2.073E-11	7.529E+6	1.617E+6	  -20.0135	    7.5484	    1.6471	  -40.7693	
 -910.0000	4.818E-11	2.072E-11	7.537E+6	1.621E+6	  -20.0491	    7.4924	    1.6467	  -40.8074	
 -920.0000	4.817E-11	2.072E-11	7.534E+6	1.619E+6	  -20.0415	    7.5006	    1.6509	  -40.7785	
 -930.0000	4.818E-11	2.072E-11	7.541E+6	1.620E+6	  -20.0364	    7.5018	    1.6537	  -40.7614	
 -940.0000	4.821E-11	2.073E-11	7.529E+6	1.620E+6	  -19.9880	    7.5067	    1.6471	  -40.7800	
 -950.0000	4.826E-11	2.074E-11	7.542E+6	1.615E+6	  -20.0084	    7.5094	    1.6480	  -40.7891	
 -960.0000	4.821E-11	2.073E-11	7.549E+6	1.621E+6	  -20.0338	    7.5246	    1.6376	  -40.8393	
 -970.0000	4.818E-11	2.074E-11	7.525E+6	1.617E+6	  -19.9957	    7.5110	    1.6464	  -40.7972	
 -980.0000	4.822E-11	2.073E-11	7.539E+6	1.619E+6	  -19.9830	    7.5050	    1.6442	  -40.8138	
 -990.0000	4.818E-11	2.071E-11	7.547E+6	1.626E+6	  -20.0237	    7.5003	    1.6572	  -40.7425	
-1000.0000	4.820E-11	2.072E-11	7.544E+6	1.624E+6	  -20.0389	    7.5256	    1.6448	  -40.7968

File: Diodes/Halfmoon/Diodes/Plots/PostIrrad/38695_2S/002/CumulData.txt
File	I(600V)	I(800V)	I(1000V)	DepV	I(DepV)
38695_002_2-S_HM_XX_DIODE	-4.881959e-06	-5.096249e-06	-5.347554e-06	422.1621621621622	4.301485837837785e-06
38695_002_2-S_HM_XX_DIODEHALF	-1.520882e-06	-1.614356e-06	-1.682253e-06	427.5675675675676	2.02081764864865e-06
38695_002_2-S_HM_XX_DIODEHALFPSTOP	-1.540311e-06	-1.625705e-06	-1.710955e-06	421.62162162162167	1.0398654054053732e-07
38695_002_2-S_HM_XX_DIODEHALFPSTOP_GR	-8.154479e-07	-8.269566e-07	-8.512289e-07	426.48648648648646	7.92120527027034e-07
38695_002_2-S_HM_XX_DIODEQUARTER	-6.581505e-07	-7.04679e-07	-7.478235e-07	315.01	5.362659736e-07
38695_002_2-S_HM_XX_IRRADSENSOR_20min	-1.223e-05	-1.321e-05	-1.408e-05	394.05405405405406	2.829459459459402e-06

File: Diodes/Halfmoon/Diodes/Plots/PostIrrad/38695_2S/002/IV_38695_002_2-S_HM_XX_DIODEHALFPSTOP_Irradiated_Annealed_60C_80min_3_20_2022_4_38_29_PM.txt
GCD Test
Bias: 5000.000000
IV_38695_002_2-S_HM_XX_DIODEHALFPSTOP_Irradiated_Annealed_60C_80min
Date/Time: 3/20/2022 4:38:29 PM
Sensor Name: 
Type: P
Annealing Status: Irradiated and Annealed at 60C for 80 minutes
Environment: -20C
Tester: Andrew Kent

Time Delay per Ramp Step (s): 1.000

CV Time Delay per Measurement (s) :0.500

AC Voltage (V): 0.500

Current Number of measurements per voltage: 4.000

IV Time Delay per Measurement (s) :0.000


BiasVoltage	Total Current_Avg	Total Current_0	Total Current_1	Total Current_2	Total Current_3	Bias Current_Avg	Bias Current_0	Bias Current_1	Bias Current_2	Bias Current_3	Temperature	Air_Temp	Humidity	Dewpoint	
  -10.0000	-2.8153E-7	-2.8390E-7	-2.8110E-7	-2.8050E-7	-2.8060E-7	-2.861324E-7	-2.866461E-7	-2.858887E-7	-2.862930E-7	-2.857020E-7	  -19.4564	    7.9319	    7.0557	  -25.6931	
  -20.0000	-3.8713E-7	-3.8900E-7	-3.8850E-7	-3.8630E-7	-3.8470E-7	-3.881652E-7	-3.890352E-7	-3.874299E-7	-3.880208E-7	-3.881750E-7	  -19.5251	    7.8571	    7.0867	  -25.7009	
  -30.0000	-4.6370E-7	-4.6340E-7	-4.6230E-7	-4.6380E-7	-4.6530E-7	-4.700797E-7	-4.691046E-7	-4.700099E-7	-4.704840E-7	-4.707204E-7	  -19.6090	    7.8571	    7.0104	  -25.8193	
  -40.0000	-5.3185E-7	-5.2990E-7	-5.3140E-7	-5.3330E-7	-5.3280E-7	-5.355521E-7	-5.339756E-7	-5.355046E-7	-5.365491E-7	-5.361793E-7	  -19.6243	    7.8747	    6.9513	  -25.8988	
  -50.0000	-5.8995E-7	-5.9260E-7	-5.9080E-7	-5.8840E-7	-5.8800E-7	-5.904030E-7	-5.891256E-7	-5.898126E-7	-5.915541E-7	-5.911196E-7	  -19.7108	    7.8486	    6.8472	  -26.0830	
  -60.0000	-6.4000E-7	-6.4360E-7	-6.3960E-7	-6.3900E-7	-6.3780E-7	-6.411062E-7	-6.398463E-7	-6.392983E-7	-6.419306E-7	-6.433496E-7	  -19.7769	    7.8638	    6.7103	  -26.2920	
  -70.0000	-6.8358E-7	-6.8660E-7	-6.8200E-7	-6.8050E-7	-6.8520E-7	-6.882894E-7	-6.878732E-7	-6.886076E-7	-6.898056E-7	-6.868711E-7	  -19.8329	    7.8550	    6.5911	  -26.4937	
  -80.0000	-7.3727E-7	-7.3540E-7	-7.3620E-7	-7.3930E-7	-7.3820E-7	-7.431443E-7	-7.402534E-7	-7.429340E-7	-7.434228E-7	-7.459668E-7	  -19.8914	    7.8797	    6.4428	  -26.7226	
  -90.0000	-7.8123E-7	-7.8560E-7	-7.8090E-7	-7.8250E-7	-7.7590E-7	-7.754886E-7	-7.752485E-7	-7.745911E-7	-7.741418E-7	-7.779732E-7	  -19.9601	    7.8913	    6.2568	  -27.0313	
 -100.0000	-8.1525E-7	-8.1750E-7	-8.1440E-7	-8.1560E-7	-8.1350E-7	-8.121409E-7	-8.132646E-7	-8.131227E-7	-8.111001E-7	-8.110763E-7	  -19.9880	    7.8913	    6.1626	  -27.1953	
 -110.0000	-8.4617E-7	-8.4400E-7	-8.4470E-7	-8.4640E-7	-8.4960E-7	-8.487928E-7	-8.505043E-7	-8.497202E-7	-8.477022E-7	-8.472445E-7	  -20.0364	    7.9205	    5.9994	  -27.4634	
 -120.0000	-8.8688E-7	-8.8430E-7	-8.8850E-7	-8.8750E-7	-8.8720E-7	-8.926670E-7	-8.930071E-7	-8.932563E-7	-8.926621E-7	-8.917423E-7	  -20.0669	    7.8795	    5.8431	  -27.7772	
 -130.0000	-9.1993E-7	-9.2380E-7	-9.2440E-7	-9.1630E-7	-9.1520E-7	-9.213810E-7	-9.167429E-7	-9.230203E-7	-9.244670E-7	-9.212939E-7	  -20.1229	    7.9123	    5.5939	  -28.2205	
 -140.0000	-9.5237E-7	-9.4680E-7	-9.5280E-7	-9.5470E-7	-9.5520E-7	-9.575096E-7	-9.571745E-7	-9.596457E-7	-9.570929E-7	-9.561254E-7	  -20.1636	    7.9123	    5.5032	  -28.3953	
 -150.0000	-9.7840E-7	-9.8080E-7	-9.8130E-7	-9.7540E-7	-9.7610E-7	-9.729873E-7	-9.776857E-7	-9.750266E-7	-9.707859E-7	-9.684509E-7	  -20.1966	    7.8970	    5.3580	  -28.6915	
 -160.0000	-1.0038E-6	-1.0032E-6	-1.0035E-6	-1.0029E-6	-1.0058E-6	-1.007666E-6	-1.011040E-6	-1.006890E-6	-1.007307E-6	-1.005425E-6	  -20.2144	    7.8991	    5.2511	  -28.9043	
 -170.0000	-1.0382E-6	-1.0360E-6	-1.0410E-6	-1.0390E-6	-1.0370E-6	-1.037701E-6	-1.037840E-6	-1.038083E-6	-1.036790E-6	-1.038090E-6	  -20.2348	    7.8424	    5.0980	  -29.2592	
 -180.0000	-1.0575E-6	-1.0650E-6	-1.0620E-6	-1.0550E-6	-1.0480E-6	-1.048637E-6	-1.047670E-6	-1.047346E-6	-1.049634E-6	-1.049897E-6	  -20.2475	    7.8424	    5.0427	  -29.3747	
 -190.0000	-1.0865E-6	-1.0850E-6	-1.0850E-6	-1.0890E-6	-1.0870E-6	-1.088612E-6	-1.091827E-6	-1.088943E-6	-1.085508E-6	-1.088171E-6	  -20.2449	    7.8908	    4.9519	  -29.5318	
 -200.0000	-1.1137E-6	-1.1120E-6	-1.1130E-6	-1.1140E-6	-1.1160E-6	-1.113815E-6	-1.118253E-6	-1.116296E-6	-1.112268E-6	-1.108443E-6	  -20.2475	    7.8648	    4.9010	  -29.6597	
 -210.0000	-1.1327E-6	-1.1300E-6	-1.1320E-6	-1.1360E-6	-1.1330E-6	-1.130773E-6	-1.130054E-6	-1.131057E-6	-1.131083E-6	-1.130900E-6	  -20.2577	    7.8819	    4.7891	  -29.8910	
 -220.0000	-1.1488E-6	-1.1500E-6	-1.1510E-6	-1.1480E-6	-1.1460E-6	-1.146115E-6	-1.144358E-6	-1.148222E-6	-1.144776E-6	-1.147105E-6	  -20.2475	    7.8495	    4.7119	  -30.0850	
 -230.0000	-1.1700E-6	-1.1690E-6	-1.1700E-6	-1.1710E-6	-1.1700E-6	-1.181331E-6	-1.175766E-6	-1.183237E-6	-1.184734E-6	-1.181589E-6	  -20.2373	    7.8593	    4.6243	  -30.2750	
 -240.0000	-1.1853E-6	-1.1910E-6	-1.1870E-6	-1.1820E-6	-1.1810E-6	-1.181548E-6	-1.179715E-6	-1.180018E-6	-1.185720E-6	-1.180738E-6	  -20.2246	    7.8104	    4.5465	  -30.4877	
 -250.0000	-1.2065E-6	-1.2080E-6	-1.2070E-6	-1.2060E-6	-1.2050E-6	-1.203077E-6	-1.206389E-6	-1.202714E-6	-1.201435E-6	-1.201769E-6	  -20.2119	    7.8675	    4.4538	  -30.6624	
 -260.0000	-1.2168E-6	-1.2170E-6	-1.2190E-6	-1.2190E-6	-1.2120E-6	-1.210023E-6	-1.209177E-6	-1.208749E-6	-1.213581E-6	-1.208587E-6	  -20.1763	    7.8827	    4.4064	  -30.7634	
 -270.0000	-1.2315E-6	-1.2360E-6	-1.2300E-6	-1.2290E-6	-1.2310E-6	-1.228433E-6	-1.230225E-6	-1.228276E-6	-1.226594E-6	-1.228636E-6	  -20.1737	    7.8370	    4.3308	  -30.9763	
 -280.0000	-1.2503E-6	-1.2450E-6	-1.2490E-6	-1.2520E-6	-1.2550E-6	-1.252542E-6	-1.253404E-6	-1.255983E-6	-1.247570E-6	-1.253209E-6	  -20.1432	    7.8339	    4.2998	  -31.0533	
 -290.0000	-1.2665E-6	-1.2680E-6	-1.2640E-6	-1.2690E-6	-1.2650E-6	-1.262939E-6	-1.261106E-6	-1.262253E-6	-1.262803E-6	-1.265593E-6	  -20.1178	    7.8255	    4.2410	  -31.2026	
 -300.0000	-1.2835E-6	-1.2890E-6	-1.2830E-6	-1.2790E-6	-1.2830E-6	-1.285811E-6	-1.286332E-6	-1.284893E-6	-1.284729E-6	-1.287288E-6	  -20.1101	    7.8105	    4.2065	  -31.2980	
 -310.0000	-1.3065E-6	-1.3060E-6	-1.3050E-6	-1.3090E-6	-1.3060E-6	-1.300245E-6	-1.302868E-6	-1.301002E-6	-1.296537E-6	-1.300573E-6	  -20.0974	    7.8354	    4.1515	  -31.4171	
 -320.0000	-1.3140E-6	-1.3070E-6	-1.3110E-6	-1.3190E-6	-1.3190E-6	-1.315396E-6	-1.314419E-6	-1.313892E-6	-1.316468E-6	-1.316806E-6	  -20.0745	    7.8297	    4.1316	  -31.4710	
 -330.0000	-1.3350E-6	-1.3230E-6	-1.3320E-6	-1.3430E-6	-1.3420E-6	-1.335058E-6	-1.337081E-6	-1.338334E-6	-1.334427E-6	-1.330389E-6	  -20.0338	    7.8074	    4.0860	  -31.6016	
 -340.0000	-1.3388E-6	-1.3380E-6	-1.3410E-6	-1.3370E-6	-1.3390E-6	-1.335823E-6	-1.336232E-6	-1.336648E-6	-1.332804E-6	-1.337608E-6	  -20.0008	    7.8057	    4.0490	  -31.6970	
 -350.0000	-1.3590E-6	-1.3550E-6	-1.3610E-6	-1.3580E-6	-1.3620E-6	-1.360580E-6	-1.359390E-6	-1.359592E-6	-1.356806E-6	-1.366531E-6	  -19.9804	    7.7959	    4.0240	  -31.7679	
 -360.0000	-1.3583E-6	-1.3590E-6	-1.3600E-6	-1.3610E-6	-1.3530E-6	-1.354568E-6	-1.348316E-6	-1.352979E-6	-1.357080E-6	-1.359897E-6	  -19.9753	    7.7945	    4.0016	  -31.8267	
 -370.0000	-1.3750E-6	-1.3710E-6	-1.3710E-6	-1.3750E-6	-1.3830E-6	-1.376522E-6	-1.375888E-6	-1.376793E-6	-1.375898E-6	-1.377509E-6	  -19.9702	    7.8172	    3.9472	  -31.9520	
 -380.0000	-1.3867E-6	-1.3810E-6	-1.3880E-6	-1.3860E-6	-1.3920E-6	-1.386456E-6	-1.391575E-6	-1.388390E-6	-1.383441E-6	-1.382416E-6	  -19.9626	    7.8172	    3.9222	  -32.0176	
 -390.0000	-1.3987E-6	-1.4000E-6	-1.3990E-6	-1.3980E-6	-1.3980E-6	-1.398483E-6	-1.396989E-6	-1.401618E-6	-1.399022E-6	-1.396302E-6	  -19.9117	    7.7769	    3.8824	  -32.1512	
 -400.0000	-1.4058E-6	-1.4070E-6	-1.4060E-6	-1.4080E-6	-1.4020E-6	-1.405381E-6	-1.400272E-6	-1.406696E-6	-1.406740E-6	-1.407817E-6	  -19.9066	    7.7506	    3.8735	  -32.1931	
 -410.0000	-1.4303E-6	-1.4300E-6	-1.4290E-6	-1.4330E-6	-1.4290E-6	-1.417721E-6	-1.424574E-6	-1.417621E-6	-1.413018E-6	-1.415670E-6	  -19.8838	    7.7832	    3.8646	  -32.1938	
 -420.0000	-1.4278E-6	-1.4350E-6	-1.4300E-6	-1.4220E-6	-1.4240E-6	-1.425080E-6	-1.422343E-6	-1.425767E-6	-1.427994E-6	-1.424217E-6	  -19.8888	    7.7398	    3.8618	  -32.2318	
 -430.0000	-1.4475E-6	-1.4470E-6	-1.4490E-6	-1.4470E-6	-1.4470E-6	-1.440777E-6	-1.445228E-6	-1.442783E-6	-1.437260E-6	-1.437837E-6	  -19.8939	    7.7531	    3.8757	  -32.1855	
 -440.0000	-1.4508E-6	-1.4540E-6	-1.4460E-6	-1.4470E-6	-1.4560E-6	-1.457563E-6	-1.455370E-6	-1.463596E-6	-1.457951E-6	-1.453337E-6	  -19.8990	    7.7359	    3.8621	  -32.2338	
 -450.0000	-1.4508E-6	-1.4580E-6	-1.4500E-6	-1.4490E-6	-1.4460E-6	-1.449757E-6	-1.446892E-6	-1.446922E-6	-1.449638E-6	-1.455577E-6	  -19.9066	    7.7216	    3.8618	  -32.2446	
 -460.0000	-1.4657E-6	-1.4680E-6	-1.4640E-6	-1.4640E-6	-1.4670E-6	-1.462263E-6	-1.464863E-6	-1.463363E-6	-1.459239E-6	-1.461587E-6	  -19.9092	    7.7840	    3.8523	  -32.2261	
 -470.0000	-1.4773E-6	-1.4790E-6	-1.4720E-6	-1.4780E-6	-1.4800E-6	-1.474606E-6	-1.476147E-6	-1.473643E-6	-1.475959E-6	-1.472673E-6	  -19.9245	    7.7648	    3.8368	  -32.2811	
 -480.0000	-1.4830E-6	-1.4850E-6	-1.4830E-6	-1.4830E-6	-1.4810E-6	-1.473855E-6	-1.478357E-6	-1.475289E-6	-1.470562E-6	-1.471210E-6	  -19.9168	    7.7602	    3.8318	  -32.2979	
 -490.0000	-1.4912E-6	-1.4910E-6	-1.4900E-6	-1.4900E-6	-1.4940E-6	-1.491375E-6	-1.491729E-6	-1.492953E-6	-1.493105E-6	-1.487714E-6	  -19.9295	    7.7635	    3.8027	  -32.3740	
 -500.0000	-1.4923E-6	-1.4940E-6	-1.4910E-6	-1.4920E-6	-1.4920E-6	-1.490124E-6	-1.488071E-6	-1.485669E-6	-1.492697E-6	-1.494057E-6	  -19.9321	    7.7551	    3.7593	  -32.4976	
 -510.0000	-1.4990E-6	-1.4900E-6	-1.4940E-6	-1.4980E-6	-1.5140E-6	-1.514460E-6	-1.514949E-6	-1.517669E-6	-1.513937E-6	-1.511285E-6	  -19.9423	    7.7551	    3.7407	  -32.5486	
 -520.0000	-1.5137E-6	-1.5150E-6	-1.5150E-6	-1.5120E-6	-1.5130E-6	-1.501730E-6	-1.505339E-6	-1.501275E-6	-1.500262E-6	-1.500044E-6	  -19.9473	    7.7569	    3.7306	  -32.5752	
 -530.0000	-1.5160E-6	-1.5150E-6	-1.5170E-6	-1.5160E-6	-1.5160E-6	-1.510853E-6	-1.510146E-6	-1.509403E-6	-1.511159E-6	-1.512703E-6	  -19.9728	    7.7899	    3.7397	  -32.5269	
 -540.0000	-1.5205E-6	-1.5270E-6	-1.5210E-6	-1.5200E-6	-1.5140E-6	-1.511208E-6	-1.511678E-6	-1.510650E-6	-1.509500E-6	-1.513003E-6	  -19.9753	    7.7552	    3.7527	  -32.5157	
 -550.0000	-1.5202E-6	-1.5190E-6	-1.5180E-6	-1.5230E-6	-1.5210E-6	-1.526498E-6	-1.522794E-6	-1.522483E-6	-1.527810E-6	-1.532907E-6	  -19.9906	    7.7552	    3.7571	  -32.5036	
 -560.0000	-1.5375E-6	-1.5410E-6	-1.5380E-6	-1.5330E-6	-1.5380E-6	-1.532742E-6	-1.537501E-6	-1.531685E-6	-1.531035E-6	-1.530746E-6	  -19.9855	    7.7796	    3.7331	  -32.5523	
 -570.0000	-1.5435E-6	-1.5370E-6	-1.5440E-6	-1.5490E-6	-1.5440E-6	-1.541670E-6	-1.540860E-6	-1.542585E-6	-1.543151E-6	-1.540085E-6	  -20.0008	    7.7859	    3.7306	  -32.5549	
 -580.0000	-1.5430E-6	-1.5510E-6	-1.5460E-6	-1.5380E-6	-1.5370E-6	-1.535835E-6	-1.535646E-6	-1.535363E-6	-1.536920E-6	-1.535412E-6	  -20.0059	    7.7961	    3.7287	  -32.5530	
 -590.0000	-1.5560E-6	-1.5490E-6	-1.5540E-6	-1.5580E-6	-1.5630E-6	-1.559661E-6	-1.562569E-6	-1.558295E-6	-1.557723E-6	-1.560058E-6	  -20.0109	    7.7878	    3.7353	  -32.5405	
 -600.0000	-1.5510E-6	-1.5560E-6	-1.5540E-6	-1.5480E-6	-1.5460E-6	-1.540311E-6	-1.539613E-6	-1.536316E-6	-1.539222E-6	-1.546094E-6	  -20.0415	    7.8029	    3.7347	  -32.5317	
 -610.0000	-1.5503E-6	-1.5530E-6	-1.5540E-6	-1.5510E-6	-1.5430E-6	-1.537313E-6	-1.536618E-6	-1.533240E-6	-1.538527E-6	-1.540868E-6	  -20.0542	    7.7897	    3.7470	  -32.5071	
 -620.0000	-1.5720E-6	-1.5700E-6	-1.5760E-6	-1.5730E-6	-1.5690E-6	-1.571992E-6	-1.566444E-6	-1.577684E-6	-1.571559E-6	-1.572280E-6	  -20.0415	    7.7886	    3.7615	  -32.4681	
 -630.0000	-1.5688E-6	-1.5740E-6	-1.5700E-6	-1.5650E-6	-1.5660E-6	-1.572869E-6	-1.566058E-6	-1.568761E-6	-1.575454E-6	-1.581205E-6	  -20.0465	    7.7842	    3.7701	  -32.4479	
 -640.0000	-1.5918E-6	-1.5860E-6	-1.5960E-6	-1.5930E-6	-1.5920E-6	-1.589987E-6	-1.590695E-6	-1.591656E-6	-1.590321E-6	-1.587278E-6	  -20.0465	    7.7626	    3.8055	  -32.3669	
 -650.0000	-1.5883E-6	-1.5840E-6	-1.5860E-6	-1.5910E-6	-1.5920E-6	-1.582381E-6	-1.585036E-6	-1.584600E-6	-1.580757E-6	-1.579131E-6	  -20.0516	    7.7230	    3.8153	  -32.3682	
 -660.0000	-1.5852E-6	-1.5850E-6	-1.5810E-6	-1.5900E-6	-1.5850E-6	-1.586472E-6	-1.583422E-6	-1.586585E-6	-1.589666E-6	-1.586217E-6	  -20.0669	    7.7830	    3.7827	  -32.4143	
 -670.0000	-1.5982E-6	-1.5970E-6	-1.5920E-6	-1.5980E-6	-1.6060E-6	-1.601518E-6	-1.600549E-6	-1.600403E-6	-1.602468E-6	-1.602651E-6	  -20.0593	    7.7858	    3.7815	  -32.4158	
 -680.0000	-1.6150E-6	-1.6170E-6	-1.6180E-6	-1.6100E-6	-1.6150E-6	-1.608298E-6	-1.608928E-6	-1.609188E-6	-1.606680E-6	-1.608397E-6	  -20.0491	    7.7585	    3.7910	  -32.4091	
 -690.0000	-1.6198E-6	-1.6230E-6	-1.6200E-6	-1.6190E-6	-1.6170E-6	-1.617715E-6	-1.612741E-6	-1.619542E-6	-1.615515E-6	-1.623063E-6	  -20.0542	    7.6824	    3.7872	  -32.4728	
 -700.0000	-1.6190E-6	-1.6090E-6	-1.6220E-6	-1.6210E-6	-1.6240E-6	-1.622088E-6	-1.625887E-6	-1.621947E-6	-1.621148E-6	-1.619370E-6	  -20.0491	    7.6756	    3.7853	  -32.4827	
 -710.0000	-1.6150E-6	-1.6210E-6	-1.6140E-6	-1.6130E-6	-1.6120E-6	-1.613822E-6	-1.611563E-6	-1.619155E-6	-1.616463E-6	-1.608107E-6	  -20.0567	    7.6996	    3.7710	  -32.5045	
 -720.0000	-1.6223E-6	-1.6250E-6	-1.6260E-6	-1.6220E-6	-1.6160E-6	-1.617517E-6	-1.613078E-6	-1.619259E-6	-1.618131E-6	-1.619599E-6	  -20.0440	    7.7998	    3.7353	  -32.5321	
 -730.0000	-1.6253E-6	-1.6360E-6	-1.6280E-6	-1.6220E-6	-1.6150E-6	-1.610772E-6	-1.608516E-6	-1.609323E-6	-1.610928E-6	-1.614319E-6	  -20.0465	    7.7663	    3.7385	  -32.5469	
 -740.0000	-1.6235E-6	-1.6220E-6	-1.6240E-6	-1.6260E-6	-1.6220E-6	-1.615310E-6	-1.614205E-6	-1.613058E-6	-1.617943E-6	-1.616033E-6	  -20.0516	    7.7682	    3.7397	  -32.5421	
 -750.0000	-1.6280E-6	-1.6250E-6	-1.6300E-6	-1.6280E-6	-1.6290E-6	-1.622217E-6	-1.624164E-6	-1.622741E-6	-1.622322E-6	-1.619642E-6	  -20.0364	    7.7469	    3.7236	  -32.6014	
 -760.0000	-1.6258E-6	-1.6240E-6	-1.6210E-6	-1.6290E-6	-1.6290E-6	-1.626916E-6	-1.623914E-6	-1.621823E-6	-1.629696E-6	-1.632230E-6	  -20.0262	    7.7355	    3.7315	  -32.5875	
 -770.0000	-1.6445E-6	-1.6480E-6	-1.6460E-6	-1.6470E-6	-1.6370E-6	-1.633941E-6	-1.630536E-6	-1.630792E-6	-1.636785E-6	-1.637650E-6	  -20.0237	    7.7296	    3.7078	  -32.6571	
 -780.0000	-1.6455E-6	-1.6510E-6	-1.6450E-6	-1.6440E-6	-1.6420E-6	-1.637592E-6	-1.636900E-6	-1.640319E-6	-1.637964E-6	-1.635183E-6	  -20.0109	    7.6946	    3.6771	  -32.7667	
 -790.0000	-1.6360E-6	-1.6410E-6	-1.6370E-6	-1.6360E-6	-1.6300E-6	-1.618484E-6	-1.615222E-6	-1.615336E-6	-1.616878E-6	-1.626498E-6	  -20.0109	    7.6946	    3.6673	  -32.7940	
 -800.0000	-1.6288E-6	-1.6290E-6	-1.6290E-6	-1.6310E-6	-1.6260E-6	-1.625705E-6	-1.618332E-6	-1.626736E-6	-1.627917E-6	-1.629836E-6	  -20.0109	    7.7268	    3.6705	  -32.7626	
 -810.0000	-1.6483E-6	-1.6520E-6	-1.6470E-6	-1.6520E-6	-1.6420E-6	-1.628519E-6	-1.629167E-6	-1.624701E-6	-1.630989E-6	-1.629217E-6	  -20.0059	    7.7176	    3.6651	  -32.7841	
 -820.0000	-1.6293E-6	-1.6310E-6	-1.6260E-6	-1.6290E-6	-1.6310E-6	-1.626461E-6	-1.629860E-6	-1.626566E-6	-1.625140E-6	-1.624277E-6	  -20.0033	    7.6495	    3.6379	  -32.9079	
 -830.0000	-1.6523E-6	-1.6440E-6	-1.6540E-6	-1.6540E-6	-1.6570E-6	-1.651478E-6	-1.649643E-6	-1.653678E-6	-1.652558E-6	-1.650034E-6	  -19.9982	    7.6495	    3.6164	  -32.9685	
 -840.0000	-1.6700E-6	-1.6630E-6	-1.6710E-6	-1.6740E-6	-1.6720E-6	-1.661935E-6	-1.665657E-6	-1.660300E-6	-1.658333E-6	-1.663450E-6	  -19.9931	    7.6452	    3.5800	  -33.0747	
 -850.0000	-1.6642E-6	-1.6590E-6	-1.6600E-6	-1.6670E-6	-1.6710E-6	-1.659598E-6	-1.664950E-6	-1.662902E-6	-1.658033E-6	-1.652506E-6	  -19.9931	    7.6539	    3.5639	  -33.1148	
 -860.0000	-1.6740E-6	-1.6710E-6	-1.6790E-6	-1.6730E-6	-1.6730E-6	-1.668140E-6	-1.667332E-6	-1.667144E-6	-1.670425E-6	-1.667659E-6	  -19.9880	    7.6646	    3.5120	  -33.2568	
 -870.0000	-1.6873E-6	-1.6840E-6	-1.6850E-6	-1.6930E-6	-1.6870E-6	-1.677219E-6	-1.675980E-6	-1.673171E-6	-1.679145E-6	-1.680579E-6	  -20.0084	    7.6495	    3.4953	  -33.3160	
 -880.0000	-1.6898E-6	-1.6820E-6	-1.6940E-6	-1.6950E-6	-1.6880E-6	-1.686197E-6	-1.683349E-6	-1.689625E-6	-1.688447E-6	-1.683369E-6	  -20.0008	    7.6634	    3.4583	  -33.4147	
 -890.0000	-1.6975E-6	-1.7020E-6	-1.7070E-6	-1.6960E-6	-1.6850E-6	-1.677731E-6	-1.678727E-6	-1.680588E-6	-1.677666E-6	-1.673945E-6	  -19.9931	    7.5772	    3.4364	  -33.5389	
 -900.0000	-1.6958E-6	-1.6980E-6	-1.6970E-6	-1.6930E-6	-1.6950E-6	-1.688136E-6	-1.689454E-6	-1.687485E-6	-1.687771E-6	-1.687832E-6	  -19.9957	    7.6194	    3.4383	  -33.5040	
 -910.0000	-1.6800E-6	-1.6860E-6	-1.6780E-6	-1.6750E-6	-1.6810E-6	-1.680861E-6	-1.681000E-6	-1.681462E-6	-1.681010E-6	-1.679973E-6	  -19.9855	    7.6154	    3.4418	  -33.4965	
 -920.0000	-1.6947E-6	-1.6920E-6	-1.6930E-6	-1.6990E-6	-1.6950E-6	-1.686302E-6	-1.689903E-6	-1.686264E-6	-1.683030E-6	-1.686011E-6	  -19.9753	    7.6135	    3.4488	  -33.4773	
 -930.0000	-1.6945E-6	-1.6950E-6	-1.6950E-6	-1.6930E-6	-1.6950E-6	-1.686952E-6	-1.688592E-6	-1.685772E-6	-1.685782E-6	-1.687663E-6	  -19.9982	    7.5900	    3.4390	  -33.5226	
 -940.0000	-1.7120E-6	-1.7060E-6	-1.7170E-6	-1.7130E-6	-1.7120E-6	-1.706687E-6	-1.712398E-6	-1.705204E-6	-1.707093E-6	-1.702052E-6	  -20.0008	    7.6383	    3.4374	  -33.4937	
 -950.0000	-1.7093E-6	-1.7090E-6	-1.7090E-6	-1.7060E-6	-1.7130E-6	-1.704949E-6	-1.708653E-6	-1.706323E-6	-1.704849E-6	-1.699972E-6	  -20.0033	    7.6591	    3.4421	  -33.4653	
 -960.0000	-1.7263E-6	-1.7320E-6	-1.7350E-6	-1.7250E-6	-1.7130E-6	-1.711739E-6	-1.713009E-6	-1.711953E-6	-1.712553E-6	-1.709439E-6	  -19.9982	    7.6805	    3.4491	  -33.4299	
 -970.0000	-1.7262E-6	-1.7310E-6	-1.7250E-6	-1.7270E-6	-1.7220E-6	-1.704599E-6	-1.707000E-6	-1.706844E-6	-1.706860E-6	-1.697693E-6	  -19.9931	    7.6645	    3.4731	  -33.3703	
 -980.0000	-1.7098E-6	-1.7120E-6	-1.7060E-6	-1.7120E-6	-1.7090E-6	-1.700076E-6	-1.701852E-6	-1.698487E-6	-1.700044E-6	-1.699920E-6	  -19.9931	    7.6163	    3.5060	  -33.3078	
 -990.0000	-1.7202E-6	-1.7240E-6	-1.7180E-6	-1.7220E-6	-1.7170E-6	-1.702965E-6	-1.703978E-6	-1.699603E-6	-1.698220E-6	-1.710059E-6	  -20.0033	    7.6418	    3.5187	  -33.2534	
-1000.0000	-1.7133E-6	-1.7070E-6	-1.7130E-6	-1.7140E-6	-1.7190E-6	-1.710955E-6	-1.712693E-6	-1.710623E-6	-1.710772E-6	-1.709730E-6	  -19.9906	    7.6638	    3.5446	  -33.1632
