Repository: ctiley/CERN_CMS_Silicon_Sensor

# CERN_CMS_Silicon_Sensor

# Code To-Do 
- Double check Halfmoon Diode Data

# Lab To-Do
- Measure more HGCAL Diodes
- Measure rest of Unirradiated Halfmoon Diodes
- Rebond D0 Diode
- Cleanup Wires at Alibava Station
-

File: Diodes/Halfmoon/Diodes/Plots/PostIrrad/2S/38874_2S/011/IV_38874_011_2-S_HM_XX_IRRADSENSOR_20min_4_22_2022_10_02_18_AM.txt
38873_035_2-S_HM_XX_Irrad_20min
Date/Time: 4/22/2022 10:02:18 AM
Sensor Name: 38873_035_2-S_HM_XX
Station: Tesla
Annealing Status: 20 min
Environment: -20C
Tester: Eric Spencer
Notes: Irradiated at RINSC

Time Delay per Ramp Step (s): 1.000

CV Time Delay per Measurement (s) :0.500

AC Voltage (V): 0.500

Current Number of measurements per voltage: 4.000

IV Time Delay per Measurement (s) :0.500


BiasVoltage	Bias Current_Avg	Bias Current_0	Bias Current_1	Bias Current_2	Bias Current_3	Temperature	Air_Temp	Humidity	Dewpoint	
  -10.0000	-2.2100E-6	-2.2100E-6	-2.2100E-6	-2.2100E-6	-2.2100E-6	  -19.9000	   26.1840	    1.4087	    0.0000	
  -20.0000	-2.9300E-6	-2.9300E-6	-2.9300E-6	-2.9300E-6	-2.9300E-6	  -19.9000	   26.1840	    1.4087	    0.0000	
  -30.0000	-3.5000E-6	-3.5000E-6	-3.5000E-6	-3.5000E-6	-3.5000E-6	  -19.9000	   26.1840	    1.4087	    0.0000	
  -40.0000	-3.9800E-6	-3.9800E-6	-3.9800E-6	-3.9800E-6	-3.9800E-6	  -19.9000	   26.1840	    1.4087	    0.0000	
  -50.0000	-4.4000E-6	-4.4000E-6	-4.4000E-6	-4.4000E-6	-4.4000E-6	  -19.9000	   26.1840	    1.4087	    0.0000	
  -60.0000	-4.8000E-6	-4.8000E-6	-4.8000E-6	-4.8000E-6	-4.8000E-6	  -19.9000	   26.1840	    1.4087	    0.0000	
  -70.0000	-5.1600E-6	-5.1600E-6	-5.1600E-6	-5.1600E-6	-5.1600E-6	  -19.9000	   26.1840	    1.4087	    0.0000	
  -80.0000	-5.5000E-6	-5.5000E-6	-5.5000E-6	-5.5000E-6	-5.5000E-6	  -19.9000	   26.1840	    1.4087	    0.0000	
  -90.0000	-5.8300E-6	-5.8300E-6	-5.8300E-6	-5.8300E-6	-5.8300E-6	  -19.9000	   26.1840	    1.4087	    0.0000	
 -100.0000	-6.1300E-6	-6.1300E-6	-6.1300E-6	-6.1300E-6	-6.1300E-6	  -19.9000	   26.1840	    1.4087	    0.0000	
 -110.0000	-6.4300E-6	-6.4300E-6	-6.4300E-6	-6.4300E-6	-6.4300E-6	  -19.9000	   26.1840	    1.4087	    0.0000	
 -120.0000	-6.7000E-6	-6.7000E-6	-6.7000E-6	-6.7000E-6	-6.7000E-6	  -19.9000	   26.1840	    1.4087	    0.0000	
 -130.0000	-6.9800E-6	-6.9800E-6	-6.9800E-6	-6.9800E-6	-6.9800E-6	  -19.9000	   26.1840	    1.4087	    0.0000	
 -140.0000	-7.2300E-6	-7.2300E-6	-7.2300E-6	-7.2300E-6	-7.2300E-6	  -19.9000	   26.1840	    1.4087	    0.0000	
 -150.0000	-7.4900E-6	-7.4900E-6	-7.4900E-6	-7.4900E-6	-7.4900E-6	  -19.9000	   26.1840	    1.4087	    0.0000	
 -160.0000	-7.7300E-6	-7.7300E-6	-7.7300E-6	-7.7300E-6	-7.7300E-6	  -19.9000	   26.1840	    1.4087	    0.0000	
 -170.0000	-7.9700E-6	-7.9700E-6	-7.9700E-6	-7.9700E-6	-7.9700E-6	  -19.9000	   26.1840	    1.4087	    0.0000	
 -180.0000	-8.2000E-6	-8.2000E-6	-8.2000E-6	-8.2000E-6	-8.2000E-6	  -19.9000	   26.1840	    1.4087	    0.0000	
 -190.0000	-8.4300E-6	-8.4300E-6	-8.4300E-6	-8.4300E-6	-8.4300E-6	  -19.9000	   26.1840	    1.4087	    0.0000	
 -200.0000	-8.6400E-6	-8.6400E-6	-8.6400E-6	-8.6400E-6	-8.6400E-6	  -19.9000	   26.1840	    1.4087	    0.0000	
 -210.0000	-8.8500E-6	-8.8500E-6	-8.8500E-6	-8.8500E-6	-8.8500E-6	  -19.9000	   26.1840	    1.4087	    0.0000	
 -220.0000	-9.0500E-6	-9.0500E-6	-9.0500E-6	-9.0500E-6	-9.0500E-6	  -19.9000	   26.1840	    1.4087	    0.0000	
 -230.0000	-9.2500E-6	-9.2500E-6	-9.2500E-6	-9.2500E-6	-9.2500E-6	  -19.9000	   26.1840	    1.4087	    0.0000	
 -240.0000	-9.4400E-6	-9.4400E-6	-9.4400E-6	-9.4400E-6	-9.4400E-6	  -19.9000	   26.1840	    1.4087	    0.0000	
 -250.0000	-9.6300E-6	-9.6300E-6	-9.6300E-6	-9.6300E-6	-9.6300E-6	  -19.9000	   26.1840	    1.4087	    0.0000	
 -260.0000	-9.8100E-6	-9.8100E-6	-9.8100E-6	-9.8100E-6	-9.8100E-6	  -19.9000	   26.1840	    1.4087	    0.0000	
 -270.0000	-9.9800E-6	-9.9800E-6	-9.9800E-6	-9.9800E-6	-9.9800E-6	  -19.9000	   26.1840	    1.4087	    0.0000	
 -280.0000	-1.0150E-5	-1.0150E-5	-1.0150E-5	-1.0150E-5	-1.0150E-5	  -19.9000	   26.1840	    1.4087	    0.0000	
 -290.0000	-1.0310E-5	-1.0310E-5	-1.0310E-5	-1.0310E-5	-1.0310E-5	  -19.9000	   26.1840	    1.4087	    0.0000	
 -300.0000	-1.0470E-5	-1.0470E-5	-1.0470E-5	-1.0470E-5	-1.0470E-5	  -19.9000	   26.1840	    1.4087	    0.0000	
 -310.0000	-1.0630E-5	-1.0630E-5	-1.0630E-5	-1.0630E-5	-1.0630E-5	  -19.9000	   26.1840	    1.4087	    0.0000	
 -320.0000	-1.0780E-5	-1.0780E-5	-1.0780E-5	-1.0780E-5	-1.0780E-5	  -19.9000	   26.1840	    1.4087	    0.0000	
 -330.0000	-1.0910E-5	-1.0910E-5	-1.0910E-5	-1.0910E-5	-1.0910E-5	  -19.9000	   26.1840	    1.4087	    0.0000	
 -340.0000	-1.1050E-5	-1.1050E-5	-1.1050E-5	-1.1050E-5	-1.1050E-5	  -19.9000	   26.1840	    1.4087	    0.0000	
 -350.0000	-1.1190E-5	-1.1190E-5	-1.1190E-5	-1.1190E-5	-1.1190E-5	  -19.9000	   26.1840	    1.4087	    0.0000	
 -360.0000	-1.1310E-5	-1.1310E-5	-1.1310E-5	-1.1310E-5	-1.1310E-5	  -19.9000	   26.1840	    1.4087	    0.0000	
 -370.0000	-1.1440E-5	-1.1440E-5	-1.1440E-5	-1.1440E-5	-1.1440E-5	  -19.9000	   26.1840	    1.4087	    0.0000	
 -380.0000	-1.1560E-5	-1.1560E-5	-1.1560E-5	-1.1560E-5	-1.1560E-5	  -19.9000	   26.1840	    1.4087	    0.0000	
 -390.0000	-1.1670E-5	-1.1670E-5	-1.1670E-5	-1.1670E-5	-1.1670E-5	  -19.9000	   26.1840	    1.4087	    0.0000	
 -400.0000	-1.1780E-5	-1.1780E-5	-1.1780E-5	-1.1780E-5	-1.1780E-5	  -19.9000	   26.1840	    1.4087	    0.0000	
 -410.0000	-1.1890E-5	-1.1890E-5	-1.1890E-5	-1.1890E-5	-1.1890E-5	  -19.9000	   26.1840	    1.4087	    0.0000	
 -420.0000	-1.2000E-5	-1.2000E-5	-1.2000E-5	-1.2000E-5	-1.2000E-5	  -19.9000	   26.1840	    1.4087	    0.0000	
 -430.0000	-1.2100E-5	-1.2100E-5	-1.2100E-5	-1.2100E-5	-1.2100E-5	  -19.9000	   26.1840	    1.4087	    0.0000	
 -440.0000	-1.2200E-5	-1.2200E-5	-1.2200E-5	-1.2200E-5	-1.2200E-5	  -19.9000	   26.1840	    1.4087	    0.0000	
 -450.0000	-1.2300E-5	-1.2300E-5	-1.2300E-5	-1.2300E-5	-1.2300E-5	  -19.9000	   26.1840	    1.4087	    0.0000	
 -460.0000	-1.2390E-5	-1.2390E-5	-1.2390E-5	-1.2390E-5	-1.2390E-5	  -19.9000	   26.1840	    1.4087	    0.0000	
 -470.0000	-1.2490E-5	-1.2490E-5	-1.2490E-5	-1.2490E-5	-1.2490E-5	  -19.9000	   26.1840	    1.4087	    0.0000	
 -480.0000	-1.2580E-5	-1.2580E-5	-1.2580E-5	-1.2580E-5	-1.2580E-5	  -19.9000	   26.1840	    1.4087	    0.0000	
 -490.0000	-1.2670E-5	-1.2670E-5	-1.2670E-5	-1.2670E-5	-1.2670E-5	  -19.9000	   26.1840	    1.4087	    0.0000	
 -500.0000	-1.2760E-5	-1.2760E-5	-1.2760E-5	-1.2760E-5	-1.2760E-5	  -19.9000	   26.1840	    1.4087	    0.0000	
 -510.0000	-1.2840E-5	-1.2840E-5	-1.2840E-5	-1.2840E-5	-1.2840E-5	  -19.9000	   26.1840	    1.4087	    0.0000	
 -520.0000	-1.2920E-5	-1.2920E-5	-1.2920E-5	-1.2920E-5	-1.2920E-5	  -19.9000	   26.1840	    1.4087	    0.0000	
 -530.0000	-1.3000E-5	-1.3000E-5	-1.3000E-5	-1.3000E-5	-1.3000E-5	  -19.9000	   26.1840	    1.4087	    0.0000	
 -540.0000	-1.3080E-5	-1.3080E-5	-1.3080E-5	-1.3080E-5	-1.3080E-5	  -19.9000	   26.1840	    1.4087	    0.0000	
 -550.0000	-1.3160E-5	-1.3160E-5	-1.3160E-5	-1.3160E-5	-1.3160E-5	  -19.9000	   26.1840	    1.4087	    0.0000	
 -560.0000	-1.3240E-5	-1.3240E-5	-1.3240E-5	-1.3240E-5	-1.3240E-5	  -19.9000	   26.1840	    1.4087	    0.0000	
 -570.0000	-1.3310E-5	-1.3310E-5	-1.3310E-5	-1.3310E-5	-1.3310E-5	  -19.9000	   26.1840	    1.4087	    0.0000	
 -580.0000	-1.3390E-5	-1.3390E-5	-1.3390E-5	-1.3390E-5	-1.3390E-5	  -19.9000	   26.1840	    1.4087	    0.0000	
 -590.0000	-1.3450E-5	-1.3450E-5	-1.3450E-5	-1.3450E-5	-1.3450E-5	  -19.9000	   26.1840	    1.4087	    0.0000	
 -600.0000	-1.3530E-5	-1.3530E-5	-1.3530E-5	-1.3530E-5	-1.3530E-5	  -19.9000	   26.1840	    1.4087	    0.0000	
 -610.0000	-1.3600E-5	-1.3600E-5	-1.3600E-5	-1.3600E-5	-1.3600E-5	  -19.9000	   26.1840	    1.4087	    0.0000	
 -620.0000	-1.3680E-5	-1.3680E-5	-1.3680E-5	-1.3680E-5	-1.3680E-5	  -19.9000	   26.1840	    1.4087	    0.0000	
 -630.0000	-1.3730E-5	-1.3730E-5	-1.3730E-5	-1.3730E-5	-1.3730E-5	  -19.9000	   26.1840	    1.4087	    0.0000	
 -640.0000	-1.3800E-5	-1.3800E-5	-1.3800E-5	-1.3800E-5	-1.3800E-5	  -19.9000	   26.1840	    1.4087	    0.0000	
 -650.0000	-1.3870E-5	-1.3870E-5	-1.3870E-5	-1.3870E-5	-1.3870E-5	  -19.9000	   26.1840	    1.4087	    0.0000	
 -660.0000	-1.3940E-5	-1.3940E-5	-1.3940E-5	-1.3940E-5	-1.3940E-5	  -19.9000	   26.1840	    1.4087	    0.0000	
 -670.0000	-1.3990E-5	-1.3990E-5	-1.3990E-5	-1.3990E-5	-1.3990E-5	  -19.9000	   26.1840	    1.4087	    0.0000	
 -680.0000	-1.4050E-5	-1.4050E-5	-1.4050E-5	-1.4050E-5	-1.4050E-5	  -19.9000	   26.1840	    1.4087	    0.0000	
 -690.0000	-1.4120E-5	-1.4120E-5	-1.4120E-5	-1.4120E-5	-1.4120E-5	  -19.9000	   26.1840	    1.4087	    0.0000	
 -700.0000	-1.4180E-5	-1.4180E-5	-1.4180E-5	-1.4180E-5	-1.4180E-5	  -19.9000	   26.1840	    1.4087	    0.0000	
 -710.0000	-1.4230E-5	-1.4230E-5	-1.4230E-5	-1.4230E-5	-1.4230E-5	  -19.9000	   26.1840	    1.4087	    0.0000	
 -720.0000	-1.4290E-5	-1.4290E-5	-1.4290E-5	-1.4290E-5	-1.4290E-5	  -19.9000	   26.1840	    1.4087	    0.0000	
 -730.0000	-1.4350E-5	-1.4350E-5	-1.4350E-5	-1.4350E-5	-1.4350E-5	  -19.9000	   26.1840	    1.4087	    0.0000	
 -740.0000	-1.4410E-5	-1.4410E-5	-1.4410E-5	-1.4410E-5	-1.4410E-5	  -19.9000	   26.1840	    1.4087	    0.0000	
 -750.0000	-1.4460E-5	-1.4460E-5	-1.4460E-5	-1.4460E-5	-1.4460E-5	  -19.9000	   26.1840	    1.4087	    0.0000	
 -760.0000	-1.4520E-5	-1.4520E-5	-1.4520E-5	-1.4520E-5	-1.4520E-5	  -19.9000	   26.1840	    1.4087	    0.0000	
 -770.0000	-1.4570E-5	-1.4570E-5	-1.4570E-5	-1.4570E-5	-1.4570E-5	  -19.9000	   26.1840	    1.4087	    0.0000	
 -780.0000	-1.4630E-5	-1.4630E-5	-1.4630E-5	-1.4630E-5	-1.4630E-5	  -19.9000	   26.1840	    1.4087	    0.0000	
 -790.0000	-1.4680E-5	-1.4680E-5	-1.4680E-5	-1.4680E-5	-1.4680E-5	  -19.9000	   26.1840	    1.4087	    0.0000	
 -800.0000	-1.4730E-5	-1.4730E-5	-1.4730E-5	-1.4730E-5	-1.4730E-5	  -19.9000	   26.1840	    1.4087	    0.0000	
 -810.0000	-1.4790E-5	-1.4790E-5	-1.4790E-5	-1.4790E-5	-1.4790E-5	  -19.9000	   26.1840	    1.4087	    0.0000	
 -820.0000	-1.4840E-5	-1.4840E-5	-1.4840E-5	-1.4840E-5	-1.4840E-5	  -19.9000	   26.1840	    1.4087	    0.0000	
 -830.0000	-1.4890E-5	-1.4890E-5	-1.4890E-5	-1.4890E-5	-1.4890E-5	  -19.9000	   26.1840	    1.4087	    0.0000	
 -840.0000	-1.4940E-5	-1.4940E-5	-1.4940E-5	-1.4940E-5	-1.4940E-5	  -19.9000	   26.1840	    1.4087	    0.0000	
 -850.0000	-1.5000E-5	-1.5000E-5	-1.5000E-5	-1.5000E-5	-1.5000E-5	  -19.9000	   26.1840	    1.4087	    0.0000	
 -860.0000	-1.5060E-5	-1.5060E-5	-1.5060E-5	-1.5060E-5	-1.5060E-5	  -19.9000	   26.1840	    1.4087	    0.0000	
 -870.0000	-1.5100E-5	-1.5100E-5	-1.5100E-5	-1.5100E-5	-1.5100E-5	  -19.9000	   26.1840	    1.4087	    0.0000	
 -880.0000	-1.5160E-5	-1.5160E-5	-1.5160E-5	-1.5160E-5	-1.5160E-5	  -19.9000	   26.1840	    1.4087	    0.0000	
 -890.0000	-1.5210E-5	-1.5210E-5	-1.5210E-5	-1.5210E-5	-1.5210E-5	  -19.9000	   26.1840	    1.4087	    0.0000	
 -900.0000	-1.5260E-5	-1.5260E-5	-1.5260E-5	-1.5260E-5	-1.5260E-5	  -19.9000	   26.1840	    1.4087	    0.0000	
 -910.0000	-1.5310E-5	-1.5310E-5	-1.5310E-5	-1.5310E-5	-1.5310E-5	  -19.9000	   26.1840	    1.4087	    0.0000	
 -920.0000	-1.5360E-5	-1.5360E-5	-1.5360E-5	-1.5360E-5	-1.5360E-5	  -19.9000	   26.1840	    1.4087	    0.0000	
 -930.0000	-1.5410E-5	-1.5410E-5	-1.5410E-5	-1.5410E-5	-1.5410E-5	  -19.9000	   26.1840	    1.4087	    0.0000	
 -940.0000	-1.5460E-5	-1.5460E-5	-1.5460E-5	-1.5460E-5	-1.5460E-5	  -19.9000	   26.1840	    1.4087	    0.0000	
 -950.0000	-1.5510E-5	-1.5510E-5	-1.5510E-5	-1.5510E-5	-1.5510E-5	  -19.9000	   26.1840	    1.4087	    0.0000	
 -960.0000	-1.5570E-5	-1.5570E-5	-1.5570E-5	-1.5570E-5	-1.5570E-5	  -19.9000	   26.1840	    1.4087	    0.0000	
 -970.0000	-1.5620E-5	-1.5620E-5	-1.5620E-5	-1.5620E-5	-1.5620E-5	  -19.9000	   26.1840	    1.4087	    0.0000	
 -980.0000	-1.5670E-5	-1.5670E-5	-1.5670E-5	-1.5670E-5	-1.5670E-5	  -19.9000	   26.1840	    1.4087	    0.0000	
 -990.0000	-1.5720E-5	-1.5720E-5	-1.5720E-5	-1.5720E-5	-1.5720E-5	  -19.9000	   26.1840	    1.4087	    0.0000	
-1000.0000	-1.5770E-5	-1.5770E-5	-1.5770E-5	-1.5770E-5	-1.5770E-5	  -19.9000	   26.1840	    1.4087	    0.0000
