Repository: ctiley/CERN_CMS_Silicon_Sensor

# CERN_CMS_Silicon_Sensor

# Code To-Do 
- Double check Halfmoon Diode Data

# Lab To-Do
- Measure more HGCAL Diodes
- Measure rest of Unirradiated Halfmoon Diodes
- Rebond D0 Diode
- Cleanup Wires at Alibava Station
-

File: Diodes/Halfmoon/Diodes/Plots/PostIrrad/PSS/34341/012/CV_34341_012_PSS_HM_XX_DIODEHALF_Irradiated_9_7_2021_7_25_56_PM.txt
GCD Test
Bias: 5000.000000
CV_34341_012_PSS_HM_XX_DIODEHALF_Irradiated
Date/Time: 9/7/2021 7:25:56 PM
Sensor Name: DIODEHALF
Type: P
Annealing Status: Irradiated and Annealed at 60C for 80 min
Environment: -20C
Tester: Andrew Kent

Time Delay per Ramp Step (s): 1.000

CV Time Delay per Measurement (s) :0.500

AC Voltage (V): 0.500

Current Number of measurements per voltage: 4.000

IV Time Delay per Measurement (s) :0.000


BiasVoltage	LCR_Cp_freq1000.0	LCR_Cp_freq10000.0	LCR_Rp_freq1000.0	LCR_Rp_freq10000.0	Temperature	Air_Temp	Humidity	Dewpoint	
  -10.0000	1.455E-11	5.580E-12	6.990E+6	4.385E+6	  -20.2373	   11.4573	    3.8808	  -29.5764	
  -20.0000	1.452E-11	5.610E-12	9.158E+6	4.969E+6	  -20.2119	   11.5798	    3.8694	  -29.5218	
  -30.0000	1.376E-11	5.619E-12	1.095E+7	5.513E+6	  -20.1432	   11.5813	    3.8586	  -29.5501	
  -40.0000	1.315E-11	5.657E-12	1.259E+7	5.960E+6	  -20.1025	   11.5503	    3.8482	  -29.6004	
  -50.0000	1.238E-11	5.684E-12	1.457E+7	6.352E+6	  -20.0694	   11.4112	    3.8488	  -29.6958	
  -60.0000	1.194E-11	5.696E-12	1.641E+7	6.720E+6	  -20.0008	   11.3949	    3.8308	  -29.7567	
  -70.0000	1.157E-11	5.706E-12	1.824E+7	7.028E+6	  -19.9779	   11.3515	    3.8144	  -29.8324	
  -80.0000	1.125E-11	5.712E-12	1.999E+7	7.357E+6	  -19.9473	   11.3515	    3.8178	  -29.8228	
  -90.0000	1.094E-11	5.720E-12	2.169E+7	7.641E+6	  -19.9117	   11.3483	    3.8065	  -29.8564	
 -100.0000	1.071E-11	5.726E-12	2.323E+7	7.954E+6	  -19.8838	   11.3919	    3.7941	  -29.8602	
 -110.0000	1.050E-11	5.736E-12	2.471E+7	8.159E+6	  -19.8609	   11.3919	    3.7774	  -29.9068	
 -120.0000	1.035E-11	5.756E-12	2.621E+7	8.367E+6	  -19.8380	   11.4107	    3.7818	  -29.8814	
 -130.0000	1.018E-11	5.763E-12	2.758E+7	8.557E+6	  -19.8176	   11.4454	    3.7486	  -29.9500	
 -140.0000	1.004E-11	5.770E-12	2.885E+7	8.728E+6	  -19.8074	   11.3231	    3.7302	  -30.0868	
 -150.0000	9.944E-12	5.780E-12	2.994E+7	8.862E+6	  -19.8024	   11.3862	    3.7258	  -30.0553	
 -160.0000	9.808E-12	5.781E-12	3.116E+7	9.100E+6	  -19.7896	   11.2606	    3.7049	  -30.2017	
 -170.0000	9.673E-12	5.785E-12	3.248E+7	9.273E+6	  -19.7744	   11.2474	    3.6917	  -30.2486	
 -180.0000	9.554E-12	5.786E-12	3.367E+7	9.489E+6	  -19.7693	   11.2657	    3.6932	  -30.2314	
 -190.0000	9.448E-12	5.789E-12	3.488E+7	9.647E+6	  -19.7515	   11.2387	    3.6768	  -30.2970	
 -200.0000	9.346E-12	5.794E-12	3.604E+7	9.820E+6	  -19.7591	   11.3031	    3.6755	  -30.2558	
 -210.0000	9.248E-12	5.798E-12	3.720E+7	1.001E+7	  -19.7489	   11.2703	    3.6730	  -30.2858	
 -220.0000	9.143E-12	5.799E-12	3.853E+7	1.019E+7	  -19.7795	   11.3121	    3.6531	  -30.2975	
 -230.0000	9.056E-12	5.798E-12	3.967E+7	1.043E+7	  -19.7744	   11.4336	    3.6512	  -30.2348	
 -240.0000	8.946E-12	5.801E-12	4.118E+7	1.064E+7	  -19.7795	   11.3795	    3.6550	  -30.2615	
 -250.0000	8.872E-12	5.806E-12	4.239E+7	1.080E+7	  -19.7896	   11.3688	    3.6651	  -30.2400	
 -260.0000	8.763E-12	5.805E-12	4.411E+7	1.106E+7	  -19.8202	   11.3272	    3.6528	  -30.3042	
 -270.0000	8.668E-12	5.807E-12	4.581E+7	1.131E+7	  -19.8278	   11.2573	    3.6505	  -30.3592	
 -280.0000	8.589E-12	5.813E-12	4.743E+7	1.146E+7	  -19.8405	   11.2227	    3.6398	  -30.4141	
 -290.0000	8.505E-12	5.816E-12	4.912E+7	1.167E+7	  -19.8634	   11.1922	    3.6319	  -30.4581	
 -300.0000	8.414E-12	5.815E-12	5.106E+7	1.193E+7	  -19.8787	   11.2458	    3.6271	  -30.4345	
 -310.0000	8.331E-12	5.820E-12	5.293E+7	1.212E+7	  -19.8812	   11.2030	    3.6142	  -30.5017	
 -320.0000	8.264E-12	5.823E-12	5.479E+7	1.231E+7	  -19.9041	   11.3131	    3.5974	  -30.4740	
 -330.0000	8.173E-12	5.826E-12	5.714E+7	1.253E+7	  -19.9295	   11.3462	    3.5784	  -30.5063	
 -340.0000	8.116E-12	5.830E-12	5.899E+7	1.273E+7	  -19.9346	   11.3747	    3.5775	  -30.4894	
 -350.0000	8.045E-12	5.839E-12	6.109E+7	1.291E+7	  -19.9550	   11.3405	    3.5670	  -30.5437	
 -360.0000	7.973E-12	5.832E-12	6.351E+7	1.311E+7	  -19.9753	   11.3754	    3.5411	  -30.5958	
 -370.0000	7.907E-12	5.839E-12	6.570E+7	1.325E+7	  -19.9855	   11.3300	    3.5512	  -30.5974	
 -380.0000	7.849E-12	5.842E-12	6.806E+7	1.342E+7	  -20.0033	   11.1888	    3.5367	  -30.7381	
 -390.0000	7.786E-12	5.843E-12	7.063E+7	1.363E+7	  -20.0160	   11.2022	    3.5259	  -30.7606	
 -400.0000	7.724E-12	5.845E-12	7.314E+7	1.376E+7	  -20.0237	   11.2197	    3.5212	  -30.7626	
 -410.0000	7.678E-12	5.850E-12	7.562E+7	1.390E+7	  -20.0211	   11.1610	    3.5164	  -30.8173	
 -420.0000	7.627E-12	5.851E-12	7.814E+7	1.407E+7	  -20.0491	   11.2211	    3.5019	  -30.8189	
 -430.0000	7.580E-12	5.852E-12	8.080E+7	1.423E+7	  -20.0465	   11.2260	    3.4937	  -30.8401	
 -440.0000	7.532E-12	5.851E-12	8.363E+7	1.440E+7	  -20.0618	   11.2430	    3.4877	  -30.8463	
 -450.0000	7.489E-12	5.856E-12	8.639E+7	1.450E+7	  -20.0771	   11.1835	    3.4867	  -30.8903	
 -460.0000	7.461E-12	5.862E-12	8.875E+7	1.458E+7	  -20.0745	   11.1546	    3.4722	  -30.9538	
 -470.0000	7.421E-12	5.865E-12	9.140E+7	1.469E+7	  -20.0822	   11.0537	    3.4848	  -30.9857	
 -480.0000	7.382E-12	5.862E-12	9.462E+7	1.486E+7	  -20.1000	   10.9994	    3.4567	  -31.0622	
 -490.0000	7.340E-12	5.859E-12	9.792E+7	1.503E+7	  -20.1101	   11.0286	    3.4459	  -31.1200	
 -500.0000	7.311E-12	5.861E-12	1.012E+8	1.511E+7	  -20.1152	   10.9872	    3.4434	  -31.1562	
 -510.0000	7.283E-12	5.865E-12	1.041E+8	1.519E+7	  -20.1076	   11.0320	    3.4295	  -31.1674	
 -520.0000	7.256E-12	5.867E-12	1.070E+8	1.527E+7	  -20.1076	   11.0967	    3.4206	  -31.1496	
 -530.0000	7.229E-12	5.865E-12	1.102E+8	1.538E+7	  -20.1127	   11.1040	    3.4077	  -31.1840	
 -540.0000	7.216E-12	5.871E-12	1.122E+8	1.543E+7	  -20.1127	   11.0695	    3.4092	  -31.2030	
 -550.0000	7.191E-12	5.870E-12	1.164E+8	1.552E+7	  -20.0974	   10.9767	    3.3956	  -31.3086	
 -560.0000	7.163E-12	5.868E-12	1.197E+8	1.563E+7	  -20.0872	   10.9937	    3.3865	  -31.3250	
 -570.0000	7.147E-12	5.869E-12	1.229E+8	1.569E+7	  -20.0822	   10.9937	    3.3805	  -31.3434	
 -580.0000	7.131E-12	5.871E-12	1.261E+8	1.576E+7	  -20.0796	   11.0303	    3.3703	  -31.3493	
 -590.0000	7.115E-12	5.873E-12	1.291E+8	1.580E+7	  -20.0669	   11.0011	    3.3627	  -31.3929	
 -600.0000	7.101E-12	5.872E-12	1.323E+8	1.589E+7	  -20.0669	   11.0292	    3.3627	  -31.3735	
 -610.0000	7.094E-12	5.874E-12	1.345E+8	1.591E+7	  -20.0618	   11.0278	    3.3605	  -31.3813	
 -620.0000	7.076E-12	5.875E-12	1.379E+8	1.597E+7	  -20.0465	   11.0362	    3.3596	  -31.3784	
 -630.0000	7.065E-12	5.874E-12	1.403E+8	1.601E+7	  -20.0465	   11.0525	    3.3621	  -31.3594	
 -640.0000	7.054E-12	5.873E-12	1.429E+8	1.607E+7	  -20.0465	   11.0168	    3.3523	  -31.4142	
 -650.0000	7.045E-12	5.876E-12	1.456E+8	1.610E+7	  -20.0287	   10.9794	    3.3485	  -31.4518	
 -660.0000	7.034E-12	5.878E-12	1.491E+8	1.612E+7	  -20.0313	   10.9967	    3.3416	  -31.4615	
 -670.0000	7.025E-12	5.878E-12	1.519E+8	1.615E+7	  -20.0262	   11.0533	    3.3330	  -31.4490	
 -680.0000	7.019E-12	5.878E-12	1.546E+8	1.619E+7	  -20.0237	   10.9390	    3.3159	  -31.5809	
 -690.0000	7.011E-12	5.877E-12	1.572E+8	1.622E+7	  -20.0186	   10.9670	    3.3134	  -31.5696	
 -700.0000	7.002E-12	5.878E-12	1.607E+8	1.625E+7	  -20.0287	   11.0140	    3.2963	  -31.5907	
 -710.0000	7.002E-12	5.879E-12	1.621E+8	1.627E+7	  -20.0211	   10.9479	    3.3030	  -31.5798	
 -720.0000	6.992E-12	5.879E-12	1.646E+8	1.630E+7	  -20.0211	   10.9680	    3.2973	  -31.6194	
 -730.0000	6.990E-12	5.881E-12	1.668E+8	1.630E+7	  -20.0135	   10.9332	    3.2979	  -31.6414	
 -740.0000	6.984E-12	5.883E-12	1.686E+8	1.630E+7	  -20.0084	   11.0173	    3.2951	  -31.5924	
 -750.0000	6.982E-12	5.884E-12	1.703E+8	1.632E+7	  -20.0008	   10.9697	    3.2786	  -31.6770	
 -760.0000	6.979E-12	5.885E-12	1.726E+8	1.632E+7	  -20.0008	   10.9374	    3.2717	  -31.7212	
 -770.0000	6.977E-12	5.884E-12	1.742E+8	1.636E+7	  -19.9855	   11.1060	    3.2707	  -31.6083	
 -780.0000	6.973E-12	5.883E-12	1.761E+8	1.638E+7	  -19.9702	   11.0623	    3.2581	  -31.6784	
 -790.0000	6.970E-12	5.885E-12	1.778E+8	1.637E+7	  -19.9677	   10.9929	    3.2536	  -31.7402	
 -800.0000	6.970E-12	5.886E-12	1.794E+8	1.638E+7	  -19.9702	   10.9929	    3.2495	  -31.7532	
 -810.0000	6.965E-12	5.891E-12	1.808E+8	1.636E+7	  -19.9601	   10.9558	    3.2454	  -31.7918	
 -820.0000	6.967E-12	5.887E-12	1.833E+8	1.639E+7	  -19.9575	   10.8831	    3.2385	  -31.8640	
 -830.0000	6.959E-12	5.886E-12	1.851E+8	1.642E+7	  -19.9601	   10.8436	    3.2334	  -31.9072	
 -840.0000	6.958E-12	5.889E-12	1.864E+8	1.638E+7	  -19.9626	   10.8783	    3.2328	  -31.8854	
 -850.0000	6.956E-12	5.889E-12	1.869E+8	1.640E+7	  -19.9601	   10.7825	    3.2245	  -31.9775	
 -860.0000	6.959E-12	5.889E-12	1.888E+8	1.640E+7	  -19.9652	   10.7895	    3.2255	  -31.9697	
 -870.0000	6.953E-12	5.888E-12	1.894E+8	1.642E+7	  -19.9677	   10.7714	    3.2157	  -32.0135	
 -880.0000	6.950E-12	5.887E-12	1.915E+8	1.643E+7	  -19.9677	   10.8611	    3.2173	  -31.9469	
 -890.0000	6.947E-12	5.885E-12	1.921E+8	1.644E+7	  -19.9626	   10.8445	    3.2125	  -31.9735	
 -900.0000	6.948E-12	5.886E-12	1.922E+8	1.644E+7	  -19.9524	   10.8451	    3.2151	  -31.9649	
 -910.0000	6.943E-12	5.887E-12	1.939E+8	1.643E+7	  -19.9397	   10.7844	    3.2002	  -32.0544	
 -920.0000	6.944E-12	5.889E-12	1.946E+8	1.642E+7	  -19.9423	   10.7869	    3.2046	  -32.0384	
 -930.0000	6.940E-12	5.887E-12	1.962E+8	1.644E+7	  -19.9448	   10.8022	    3.1954	  -32.0575	
 -940.0000	6.940E-12	5.886E-12	1.968E+8	1.645E+7	  -19.9550	   10.8766	    3.1939	  -32.0116	
 -950.0000	6.939E-12	5.891E-12	1.980E+8	1.642E+7	  -19.9575	   10.9063	    3.1875	  -32.0116	
 -960.0000	6.944E-12	5.892E-12	1.970E+8	1.641E+7	  -19.9702	   10.9272	    3.1869	  -31.9993	
 -970.0000	6.940E-12	5.889E-12	1.983E+8	1.643E+7	  -19.9728	   10.9928	    3.1730	  -31.9995	
 -980.0000	6.942E-12	5.891E-12	1.974E+8	1.640E+7	  -19.9779	   10.8495	    3.1809	  -32.0721	
 -990.0000	6.944E-12	5.890E-12	1.973E+8	1.641E+7	  -19.9982	   10.8495	    3.1752	  -32.0905	
-1000.0000	6.943E-12	5.889E-12	1.983E+8	1.641E+7	  -19.9982	   10.8204	    3.1686	  -32.1207

File: Diodes/Halfmoon/Diodes/Plots/PostIrrad/PSS/34341/012/CV_34341_012_PSS_HM_XX_DIODE_Irradiated_9_6_2021_5_44_32_PM.txt
GCD Test
Bias: 5000.000000
CV_34341_012_PSS_HM_XX_DIODE_Irradiated
Date/Time: 9/6/2021 5:44:32 PM
Sensor Name: DIODE
Type: P
Annealing Status: Irradiated and Annealed at 60C for 80 min
Environment: -20C
Tester: Andrew Kent

Time Delay per Ramp Step (s): 1.000

CV Time Delay per Measurement (s) :0.500

AC Voltage (V): 0.500

Current Number of measurements per voltage: 4.000

IV Time Delay per Measurement (s) :0.000


BiasVoltage	LCR_Cp_freq1000.0	LCR_Cp_freq10000.0	LCR_Rp_freq1000.0	LCR_Rp_freq10000.0	Temperature	Air_Temp	Humidity	Dewpoint	
  -10.0000	3.286E-11	1.498E-11	3.101E+6	2.100E+6	  -19.2274	   13.2460	    6.2090	  -23.1829	
  -20.0000	3.296E-11	1.455E-11	3.863E+6	2.458E+6	  -19.3801	   13.2145	    6.1954	  -23.2214	
  -30.0000	3.184E-11	1.439E-11	4.476E+6	2.790E+6	  -19.4564	   13.2640	    6.1872	  -23.2093	
  -40.0000	3.104E-11	1.429E-11	5.066E+6	3.035E+6	  -19.5200	   13.2052	    6.1752	  -23.2740	
  -50.0000	2.937E-11	1.424E-11	5.843E+6	3.322E+6	  -19.5912	   13.2259	    6.1711	  -23.2663	
  -60.0000	3.047E-11	1.456E-11	6.455E+6	3.248E+6	  -19.7362	   13.2045	    6.1806	  -23.2648	
  -70.0000	2.945E-11	1.450E-11	7.113E+6	3.480E+6	  -19.7845	   13.1975	    6.1958	  -23.2424	
  -80.0000	2.859E-11	1.446E-11	7.720E+6	3.673E+6	  -19.8812	   13.1657	    6.1980	  -23.2617	
  -90.0000	2.774E-11	1.441E-11	8.335E+6	3.919E+6	  -19.9880	   13.1938	    6.2173	  -23.2063	
 -100.0000	2.689E-11	1.428E-11	8.916E+6	4.099E+6	  -20.0415	   13.0511	    6.2188	  -23.3079	
 -110.0000	2.626E-11	1.427E-11	9.497E+6	4.290E+6	  -20.1152	   13.0511	    6.2170	  -23.3113	
 -120.0000	2.571E-11	1.419E-11	1.006E+7	4.510E+6	  -20.2068	   13.0433	    6.2239	  -23.3045	
 -130.0000	2.511E-11	1.418E-11	1.063E+7	4.672E+6	  -20.2831	   13.0927	    6.2328	  -23.2524	
 -140.0000	2.470E-11	1.430E-11	1.120E+7	4.900E+6	  -20.3289	   13.0601	    6.2318	  -23.2780	
 -150.0000	2.422E-11	1.428E-11	1.175E+7	5.124E+6	  -20.3899	   13.1019	    6.2252	  -23.2594	
 -160.0000	2.372E-11	1.426E-11	1.232E+7	5.327E+6	  -20.4764	   13.1699	    6.2353	  -23.1913	
 -170.0000	2.337E-11	1.391E-11	1.282E+7	5.786E+6	  -20.4993	   13.2041	    6.2397	  -23.1583	
 -180.0000	2.264E-11	1.389E-11	1.323E+7	6.020E+6	  -20.5349	   13.2455	    6.2309	  -23.1439	
 -190.0000	2.235E-11	1.388E-11	1.372E+7	6.210E+6	  -20.5883	   13.1158	    6.2457	  -23.2122	
 -200.0000	2.203E-11	1.387E-11	1.429E+7	6.396E+6	  -20.6086	   13.1055	    6.2451	  -23.2209	
 -210.0000	2.143E-11	1.380E-11	1.481E+7	7.034E+6	  -20.6392	   13.1116	    6.2438	  -23.2187	
 -220.0000	2.098E-11	1.379E-11	1.559E+7	7.277E+6	  -20.6315	   13.0067	    6.2644	  -23.2587	
 -230.0000	2.062E-11	1.377E-11	1.540E+7	7.550E+6	  -20.6417	   12.9804	    6.2603	  -23.2853	
 -240.0000	2.051E-11	1.375E-11	1.649E+7	7.976E+6	  -20.6442	   12.9712	    6.2717	  -23.2717	
 -250.0000	2.047E-11	1.376E-11	1.706E+7	7.997E+6	  -20.6544	   13.0117	    6.2827	  -23.2528	
 -260.0000	2.025E-11	1.375E-11	1.749E+7	8.238E+6	  -20.6366	   13.0557	    6.2903	  -23.1765	
 -270.0000	2.004E-11	1.373E-11	1.832E+7	8.639E+6	  -20.6315	   12.9578	    6.2929	  -23.2438	
 -280.0000	1.981E-11	1.375E-11	1.891E+7	8.829E+6	  -20.6188	   13.0292	    6.3039	  -23.1717	
 -290.0000	1.953E-11	1.374E-11	1.973E+7	9.130E+6	  -20.5476	   12.9667	    6.3121	  -23.2029	
 -300.0000	1.934E-11	1.374E-11	2.051E+7	9.399E+6	  -20.5145	   12.9331	    6.3093	  -23.2326	
 -310.0000	1.906E-11	1.373E-11	2.135E+7	9.799E+6	  -20.4840	   12.9169	    6.3109	  -23.2417	
 -320.0000	1.876E-11	1.372E-11	2.232E+7	1.028E+7	  -20.4103	   12.9638	    6.3229	  -23.1859	
 -330.0000	1.855E-11	1.372E-11	2.319E+7	1.061E+7	  -20.3925	   12.9573	    6.3194	  -23.1969	
 -340.0000	1.856E-11	1.369E-11	2.392E+7	1.130E+7	  -20.3365	   12.9224	    6.3235	  -23.2152	
 -350.0000	1.813E-11	1.368E-11	2.494E+7	1.175E+7	  -20.2551	   12.9262	    6.3185	  -23.2214	
 -360.0000	1.794E-11	1.365E-11	2.600E+7	1.274E+7	  -20.2170	   12.7621	    6.3238	  -23.3322	
 -370.0000	1.756E-11	1.366E-11	2.688E+7	1.312E+7	  -20.1814	   12.7621	    6.3283	  -23.3244	
 -380.0000	1.745E-11	1.364E-11	2.825E+7	1.391E+7	  -20.1178	   12.8119	    6.3182	  -23.3035	
 -390.0000	1.726E-11	1.365E-11	2.934E+7	1.410E+7	  -20.0669	   12.9130	    6.3188	  -23.2305	
 -400.0000	1.702E-11	1.362E-11	3.077E+7	1.569E+7	  -20.0364	   12.8237	    6.3071	  -23.3168	
 -410.0000	1.686E-11	1.364E-11	3.248E+7	1.553E+7	  -19.9982	   12.7649	    6.2992	  -23.3739	
 -420.0000	1.664E-11	1.363E-11	3.324E+7	1.616E+7	  -19.9270	   12.7464	    6.2894	  -23.4049	
 -430.0000	1.648E-11	1.362E-11	3.558E+7	1.709E+7	  -19.8939	   12.8382	    6.2944	  -23.3286	
 -440.0000	1.640E-11	1.362E-11	3.676E+7	1.787E+7	  -19.8609	   12.7489	    6.2906	  -23.4009	
 -450.0000	1.613E-11	1.360E-11	3.853E+7	1.910E+7	  -19.8024	   12.7626	    6.2957	  -23.3818	
 -460.0000	1.589E-11	1.360E-11	3.931E+7	1.976E+7	  -19.7820	   12.8109	    6.2916	  -23.3537	
 -470.0000	1.586E-11	1.359E-11	4.264E+7	2.110E+7	  -19.7642	   12.7620	    6.2963	  -23.3811	
 -480.0000	1.574E-11	1.359E-11	4.393E+7	2.172E+7	  -19.7184	   12.7901	    6.3011	  -23.3521	
 -490.0000	1.563E-11	1.359E-11	4.730E+7	2.264E+7	  -19.7108	   12.8084	    6.2973	  -23.3454	
 -500.0000	1.552E-11	1.358E-11	4.836E+7	2.368E+7	  -19.6828	   12.8084	    6.2963	  -23.3471	
 -510.0000	1.547E-11	1.357E-11	5.062E+7	2.476E+7	  -19.6701	   12.8032	    6.2979	  -23.3481	
 -520.0000	1.537E-11	1.358E-11	5.359E+7	2.503E+7	  -19.6752	   12.8946	    6.2982	  -23.2805	
 -530.0000	1.527E-11	1.357E-11	5.508E+7	2.650E+7	  -19.6701	   12.8216	    6.2853	  -23.3571	
 -540.0000	1.513E-11	1.357E-11	6.216E+7	2.713E+7	  -19.6879	   12.7525	    6.2913	  -23.3971	
 -550.0000	1.509E-11	1.357E-11	6.088E+7	2.859E+7	  -19.7133	   12.7012	    6.2729	  -23.4673	
 -560.0000	1.504E-11	1.356E-11	6.590E+7	2.952E+7	  -19.7235	   12.6663	    6.2672	  -23.5031	
 -570.0000	1.497E-11	1.357E-11	6.617E+7	2.938E+7	  -19.7362	   12.7444	    6.2821	  -23.4194	
 -580.0000	1.489E-11	1.355E-11	7.258E+7	3.168E+7	  -19.7642	   12.6812	    6.2704	  -23.4866	
 -590.0000	1.478E-11	1.356E-11	7.265E+7	3.136E+7	  -19.7769	   12.7519	    6.2694	  -23.4364	
 -600.0000	1.485E-11	1.356E-11	7.718E+7	3.212E+7	  -19.7922	   12.6433	    6.2672	  -23.5200	
 -610.0000	1.480E-11	1.356E-11	8.076E+7	3.377E+7	  -19.8354	   12.6466	    6.2704	  -23.5119	
 -620.0000	1.475E-11	1.358E-11	8.483E+7	3.348E+7	  -19.8532	   12.6345	    6.2628	  -23.5343	
 -630.0000	1.467E-11	1.357E-11	8.781E+7	3.316E+7	  -19.8863	   12.6702	    6.2666	  -23.5014	
 -640.0000	1.469E-11	1.357E-11	8.881E+7	3.502E+7	  -19.9397	   12.6108	    6.2524	  -23.5703	
 -650.0000	1.474E-11	1.400E-11	1.012E+8	4.193E+7	  -19.9524	   12.6700	    6.2407	  -23.5478	
 -660.0000	1.471E-11	1.400E-11	1.048E+8	4.145E+7	  -19.9779	   12.7250	    6.2321	  -23.5229	
 -670.0000	1.468E-11	1.400E-11	1.086E+8	4.133E+7	  -20.0237	   12.7235	    6.2287	  -23.5302	
 -680.0000	1.465E-11	1.386E-11	1.069E+8	3.154E+7	  -20.0389	   12.4611	    6.2179	  -23.7417	
 -690.0000	1.465E-11	1.385E-11	1.129E+8	3.190E+7	  -20.0542	   12.4611	    6.2147	  -23.7474	
 -700.0000	1.458E-11	1.385E-11	1.163E+8	3.137E+7	  -20.1000	   12.5071	    6.1825	  -23.7246	
 -710.0000	1.464E-11	1.387E-11	1.197E+8	3.259E+7	  -20.1229	   12.6083	    6.1888	  -23.6863	
 -720.0000	1.458E-11	1.389E-11	1.255E+8	3.350E+7	  -20.1457	   12.6297	    6.1796	  -23.6871	
 -730.0000	1.464E-11	1.400E-11	1.254E+8	5.212E+7	  -20.1686	   12.6091	    6.1556	  -23.7457	
 -740.0000	1.458E-11	1.400E-11	1.303E+8	5.102E+7	  -20.1890	   12.5450	    6.1189	  -23.8593	
 -750.0000	1.457E-11	1.400E-11	1.344E+8	5.247E+7	  -20.1941	   12.5219	    6.0984	  -23.9136	
 -760.0000	1.456E-11	1.400E-11	1.357E+8	5.176E+7	  -20.1941	   12.6065	    6.0791	  -23.8871	
 -770.0000	1.455E-11	1.400E-11	1.390E+8	5.345E+7	  -20.2246	   12.5793	    6.0525	  -23.9558	
 -780.0000	1.455E-11	1.400E-11	1.403E+8	5.274E+7	  -20.2246	   12.5906	    6.0348	  -23.9802	
 -790.0000	1.454E-11	1.400E-11	1.430E+8	5.334E+7	  -20.2068	   12.6081	    6.0158	  -24.0024	
 -800.0000	1.454E-11	1.400E-11	1.454E+8	5.380E+7	  -20.2068	   12.6064	    6.0022	  -24.0288	
 -810.0000	1.454E-11	1.400E-11	1.470E+8	5.469E+7	  -20.2119	   12.6044	    5.9946	  -24.0444	
 -820.0000	1.453E-11	1.400E-11	1.491E+8	5.386E+7	  -20.2246	   12.6044	    5.9779	  -24.0755	
 -830.0000	1.453E-11	1.400E-11	1.501E+8	5.520E+7	  -20.2017	   12.6403	    5.9532	  -24.0953	
 -840.0000	1.452E-11	1.400E-11	1.532E+8	5.432E+7	  -20.2144	   12.6299	    5.9485	  -24.1118	
 -850.0000	1.453E-11	1.399E-11	1.534E+8	5.254E+7	  -20.2093	   12.6370	    5.9526	  -24.0989	
 -860.0000	1.452E-11	1.400E-11	1.557E+8	5.658E+7	  -20.1864	   12.5218	    5.9516	  -24.1847	
 -870.0000	1.452E-11	1.400E-11	1.573E+8	5.636E+7	  -20.1508	   12.4598	    5.9453	  -24.2417	
 -880.0000	1.452E-11	1.400E-11	1.576E+8	5.620E+7	  -20.1381	   12.4328	    5.9349	  -24.2809	
 -890.0000	1.452E-11	1.400E-11	1.584E+8	5.585E+7	  -20.1305	   12.4631	    5.9472	  -24.2357	
 -900.0000	1.451E-11	1.400E-11	1.598E+8	5.601E+7	  -20.1101	   12.4547	    5.9402	  -24.2549	
 -910.0000	1.451E-11	1.400E-11	1.603E+8	5.710E+7	  -20.0949	   12.4558	    5.9447	  -24.2458	
 -920.0000	1.451E-11	1.400E-11	1.632E+8	5.608E+7	  -20.0644	   12.4349	    5.9453	  -24.2599	
 -930.0000	1.451E-11	1.400E-11	1.631E+8	5.655E+7	  -20.0567	   12.4835	    5.9263	  -24.2599	
 -940.0000	1.452E-11	1.400E-11	1.627E+8	5.551E+7	  -20.0364	   12.5071	    5.9228	  -24.2492	
 -950.0000	1.451E-11	1.398E-11	1.632E+8	4.596E+7	  -20.0211	   12.4721	    5.9048	  -24.3085	
 -960.0000	1.451E-11	1.399E-11	1.641E+8	5.105E+7	  -20.0160	   12.4656	    5.8966	  -24.3287	
 -970.0000	1.451E-11	1.398E-11	1.638E+8	4.596E+7	  -20.0059	   12.4258	    5.9010	  -24.3495	
 -980.0000	1.451E-11	1.398E-11	1.655E+8	4.748E+7	  -19.9957	   12.4258	    5.9061	  -24.3400	
 -990.0000	1.452E-11	1.399E-11	1.642E+8	4.801E+7	  -19.9779	   12.4650	    5.9020	  -24.3191	
-1000.0000	1.452E-11	1.399E-11	1.648E+8	4.824E+7	  -19.9550	   12.4687	    5.8861	  -24.3462
