Repository: ctiley/CERN_CMS_Silicon_Sensor

# CERN_CMS_Silicon_Sensor

# Code To-Do 
- Double check Halfmoon Diode Data

# Lab To-Do
- Measure more HGCAL Diodes
- Measure rest of Unirradiated Halfmoon Diodes
- Rebond D0 Diode
- Cleanup Wires at Alibava Station
-

File: Diodes/Halfmoon/Diodes/Plots/PostIrrad/irradiated_diode_data.csv
,I(600V),I(800V),I(1000V),DepV
34252_008,-7.67e-06,-8.64e-06,-9.55e-06,203.0
34253_037,-6.775961e-06,-7.691898e-06,-8.517258e-06,180.76871401949032
34254_025,-5.216964e-06,-6.252879e-06,-6.870338e-06,250.0
34330_2S_048,-3.993902e-06,-4.144076e-06,-4.491934e-06,440.0
34331_2S_042,-3.870969e-06,-4.175584e-06,-4.465986e-06,485.0
34340_040,-5.692366e-06,-7.686809e-06,-8.985805e-06,539.8125424831179
34340_007,-5.706202e-06,-6.182329e-06,-6.688383e-06,645.0
34340_039,-4.708793e-06,-5.405949e-06,-5.759633e-06,524.8665320835229
34341_012,-5.155961e-07,-1.065442e-06,-2.222744e-06,583.8225435826366
34341_041,-4.690769e-06,-5.166237e-06,-5.545242e-06,583.8225435826366
34343_036,-1.573856e-07,-4.042196e-07,-8.398154e-07,541.754449489425
36696_039,-6.438998e-06,-7.254621e-06,-8.020856e-06,810.0
36697_011,0.0,0.0,0.0,0.0
37398_012,-1.273694e-05,-1.41896e-05,-1.602375e-05,1000.0
37399_049,-9.077101e-06,-1.007463e-05,-1.129536e-05,1000.0

File: Diodes/Halfmoon/Diodes/Plots/PostIrrad/irradiated_diodehalf_data.csv
,I(600V),I(800V),I(1000V),DepV
34252_008,-1.859703e-06,-2.167935e-06,-2.525287e-06,1000.0
34253_037,-2.160857e-06,-2.436098e-06,-2.764049e-06,55.25252525252525
34254_025,-1.793209e-06,-1.990423e-06,-2.239126e-06,77.0
34330_2S_048,-1.159468e-06,-1.253169e-06,-1.332885e-06,402.020202020202
34331_2S_042,-1.176145e-06,-1.273325e-06,-1.35742e-06,430.0
34340_040,-1.61298e-06,-2.173373e-06,-2.457336e-06,532.8282828282829
34340_007,-1.693362e-06,-1.891452e-06,-2.0717e-06,582.3232323232323
34340_039,-1.513761e-06,-1.678971e-06,-1.855952e-06,543.4343434343434
34341_012,-1.933719e-06,-2.483665e-06,-2.762065e-06,515.1515151515152
34341_041,-1.453361e-06,-1.61889e-06,-1.754278e-06,539.8989898989898
34343_036,-2.036514e-07,-3.718552e-07,-7.360928e-07,578.7878787878788
36696_039,-1.928026e-06,-2.207261e-06,-2.493008e-06,575.2525252525253
37398_012,-3.454343e-06,-3.917034e-06,-4.560804e-06,663.6363636363637
37399_049,-2.258145e-06,-2.580885e-06,-2.930094e-06,571.2121212121212

File: Diodes/Halfmoon/Diodes/Plots/PostIrrad/irradiated_diodehalfpstop_data.csv
,I(600V),I(800V),I(1000V),DepV
34252_008,-2.01e-06,-2.27e-06,-2.48e-06,268.0
34253_037,-2.087459e-06,-2.402852e-06,-2.641457e-06,220.0
34254_025,-1.823233e-06,-2.004496e-06,-2.193892e-06,121.0
34330_2S_048,-1.060225e-06,-1.146964e-06,-1.212418e-06,402.0
34331_2S_042,-1.097268e-06,-1.196795e-06,-1.282652e-06,548.0
34340_040,-1.395638e-06,-1.762428e-06,-2.114292e-06,549.36
34340_039,-1.635581e-06,-1.839815e-06,-2.022671e-06,567.0
34341_012,-2.031372e-06,-2.58393e-06,-2.947118e-06,571.0
34341_041,-1.4626e-06,-1.605207e-06,-1.76041e-06,591.0
34343_036,-1.956333e-07,-3.529041e-07,-6.429967e-07,557.5684008698001
36696_039,-1.985151e-06,-2.297371e-06,-2.658431e-06,623.9924717071674
36697_011,0.0,0.0,0.0,0.0
37398_012,-3.181856e-06,-3.624375e-06,-4.218034e-06,802.0
37399_049,-2.159136e-06,-2.493286e-06,-2.851635e-06,851.0

File: Diodes/Halfmoon/Diodes/Plots/PostIrrad/irradiated_irradsensor_20min_data.csv
,I(600V),I(800V),I(1000V),DepV
34252_008,-2.36e-05,-2.78e-05,-3.13e-05,1000.0
34253_037,-2.802e-05,-3.197e-05,-3.555e-05,1000.0
34254_025,-2.434e-05,-2.76e-05,-3.041e-05,1000.0
34340_014,-2.953e-05,-3.292e-05,-3.588e-05,
34340_040,-2.54e-05,-2.811e-05,-3.047e-05,683.0
34341_012,-2.77e-05,-3.203e-05,-3.553e-05,
34341_041,-2.533e-05,-2.805e-05,-3.038e-05,717.0
34343_036,-2.533e-05,-2.817e-05,-3.061e-05,1000.0
36696_039,-2.616e-05,-2.938e-05,-3.206e-05,1000.0
36696_010,-2.358e-05,-2.638e-05,-2.878e-05,774.0
36697_011,-2.636e-05,-2.987e-05,-3.297e-05,1000.0
37398_012,-3.475e-05,-4.026e-05,-4.539e-05,1000.0
37399_049,-2.687e-05,-3.065e-05,-3.404e-05,1000.0
37399_033,-3.49e-05,-4.02e-05,-4.505e-05,1000.0
