Repository: ctiley/CERN_CMS_Silicon_Sensor

# CERN_CMS_Silicon_Sensor

# Code To-Do 
- Double check Halfmoon Diode Data

# Lab To-Do
- Measure more HGCAL Diodes
- Measure rest of Unirradiated Halfmoon Diodes
- Rebond D0 Diode
- Cleanup Wires at Alibava Station
-

File: Diodes/Halfmoon/Diodes/Plots/PreIrrad/2S/34330_2S/048/CumulData.csv
File,I(600V),I(800V),I(1000V),DepV
34330_048_2-S_HM_XX_DIODE,-2.21E-10,-2.36E-10,-2.85E-10,295.4545455
34330_048_2-S_HM_XX_DIODEHALF,-1.05E-10,-1.14E-10,-1.48E-10,295.4545455
34330_048_2-S_HM_XX_DIODEHALFPSTOP,-1.02E-10,-1.09E-10,-1.28E-10,295.4545455
34330_048_2-S_HM_XX_DIODEHALFPSTOP_GRConnected,-2.15E-11,-2.19E-11,-2.25E-11,291.4141414
34330_048_2-S_HM_XX_DIODEQUARTER,-6.62E-11,-6.91E-11,-7.42E-11,291.4141414
34330_048_2-S_HM_XX_IRRADSENSOR,-2.28E-09,-2.42E-09,-2.69E-09,319.6969697

File: Diodes/Halfmoon/Diodes/Plots/PreIrrad/2S/34330_2S/049/CumulData.csv
File,I(600V),I(800V),I(1000V),DepV
34330_049_2-S_HM_XX_DIODE,-2.155081e-10,-2.248638e-10,-2.348291e-10,291.41414141414145
34330_049_2-S_HM_XX_DIODEHALF,-1.015979e-10,-1.085075e-10,-1.219435e-10,291.41414141414145
34330_049_2-S_HM_XX_DIODEHALFPSTOP,-1.052454e-10,-1.090868e-10,-1.20379e-10,295.4545454545455
34330_049_2-S_HM_XX_DIODEHALFPSTOP_GRConnected,-2.010435e-11,-2.094975e-11,-1.20379e-10,291.41414141414145
34330_049_2-S_HM_XX_DIODEQUARTER,-6.632941e-11,-6.919547e-11,-7.686541e-11,299.49494949494954
34330_049_2-S_HM_XX_IRRADSENSOR,-1.261242e-09,-1.306035e-09,0.0,319.69696969696975

File: Diodes/Halfmoon/Diodes/Plots/PreIrrad/2S/38693_2S/001/CumulData.csv
File,I(600V),I(800V),I(1000V),DepV,I(DepV)
38693_001_2-S_HM_XX_DIODE,-5.107933e-10,-5.584118e-10,-4.13581e-08,200.72072072072072,2.7803075405405396e-10
38693_001_2-S_HM_XX_DIODEHALF,-1.872944e-10,-2.020198e-10,-2.210163e-10,208.4084084084084,5.26886474474472e-11
38693_001_2-S_HM_XX_DIODEHALFPSTOP,-1.981466e-10,-1.4948e-08,0,212.25225225225225,7.782136936937854e-12
38693_001_2-S_HM_XX_DIODEHALFPSTOP_GR,0,0,0,204.08408408408408,1.210231941441441e-10
38693_001_2-S_HM_XX_DIODEQUARTER,-1.072333e-10,-1.170948e-10,0,226.1861861861862,6.749386480480491e-11
38693_001_2-S_HM_XX_IRRADSENSOR,-3.49e-09,-3.73e-09,-4.05e-09,221.86186186186185,1.7986186186186214e-09

File: Diodes/Halfmoon/Diodes/Plots/PreIrrad/2S/38694_2S/046/CumulData.csv
File,I(600V),I(800V),I(1000V),DepV,I(DepV)
38694_046_2-S_HM_XX_DIODE,-5.005055e-10,-5.308664e-10,-5.685681e-10,218.4984984984985,2.7701419339339313e-10
38694_046_2-S_HM_XX_DIODEHALF,-2.042279e-10,-2.161144e-10,-2.384248e-10,210.8108108108108,3.110545405405422e-11
38694_046_2-S_HM_XX_DIODEHALFPSTOP,-2.031046e-10,-2.169152e-10,-2.481165e-10,212.73273273273273,1.9640401801802002e-11
38694_046_2-S_HM_XX_DIODEHALFPSTOP_GR,-7.799229e-11,-8.266238e-11,-8.908011e-11,211.2912912912913,1.0794856276276263e-10
38694_046_2-S_HM_XX_DIODEQUARTER,-1.084297e-10,-1.161453e-10,-1.288239e-10,228.10810810810813,3.6031870270269152e-12
38694_046_2-S_HM_XX_IRRADSENSOR,-2.63e-09,-2.81e-09,-3.02e-09,230.03003003003005,7.401801801801895e-10

File: Diodes/Halfmoon/Diodes/Plots/PreIrrad/2S/38713_2S/049/CumulData.csv
File,I(600V),I(800V),I(1000V),DepV,I(DepV)
38713_049_2-S_HM_XX_DIODE,-4.819822e-10,-5.137303e-10,-5.632165e-10,206.96696696696696,2.514378144144138e-10
38713_049_2-S_HM_XX_DIODEHALF,-1.856888e-10,-1.99235e-10,-2.215807e-10,211.77177177177177,7.85715615615606e-12
38713_049_2-S_HM_XX_DIODEHALFPSTOP,-1.87647e-10,-2.019833e-10,-2.210592e-10,217.53753753753753,3.811203603603426e-12
38713_049_2-S_HM_XX_DIODEHALFPSTOP_GR,-7.639848e-11,-8.239941e-11,-8.644619e-11,208.88888888888889,1.273301322222222e-10
38713_049_2-S_HM_XX_DIODEQUARTER,-1.023292e-10,-1.101584e-10,-1.290674e-10,230.990990990991,4.211664558558577e-11
38713_049_2-S_HM_XX_IRRADSENSOR,-2.19e-09,-2.33e-09,-2.54e-09,244.92492492492494,1.2195495495495597e-09

File: Diodes/Halfmoon/Diodes/Plots/PreIrrad/2S/38873_2S/003/CumulData.csv
File,I(600V),I(800V),I(1000V),DepV,I(DepV)
38873_003_2-S_HM_XX_DIODE,-5.134078e-10,-5.464174e-10,-5.946519e-10,189.66966966966967,3.038041675675681e-10
38873_003_2-S_HM_XX_DIODEHALF,-2.043392e-10,-2.185084e-10,-2.439914e-10,192.07207207207207,6.965781981981406e-12
38873_003_2-S_HM_XX_DIODEHALFPSTOP,-1.93927e-10,-2.094911e-10,-2.385039e-10,193.993993993994,7.667558258258541e-12
38873_003_2-S_HM_XX_DIODEHALFPSTOP_GR,-7.371279e-11,-7.958659e-11,-8.461864e-11,190.63063063063063,7.301321819819835e-11
38873_003_2-S_HM_XX_DIODEQUARTER,-1.098229e-10,-1.181076e-10,-1.346659e-10,201.68168168168168,3.423009726726747e-11
38873_003_2-S_HM_XX_IRRADSENSOR,-2.51e-09,-2.7e-09,-2.91e-09,206.48648648648648,2.4048648648648506e-09

File: Diodes/Halfmoon/Diodes/Plots/PreIrrad/2S/38874_2S/011/CumulData.csv
File,I(600V),I(800V),I(1000V),DepV,I(DepV)
38874_011_2-S_HM_XX_DIODE,-5.405874e-10,-5.803378e-10,-6.261427e-10,206.48648648648648,3.5710961081080987e-10
38874_011_2-S_HM_XX_DIODEHALF,-2.171067e-10,-2.335654e-10,-2.610822e-10,207.92792792792793,3.3891322522522444e-11
38874_011_2-S_HM_XX_DIODEHALFPSTOP,-2.179738e-10,-2.348456e-10,-3.431079e-10,213.6936936936937,1.8496900900901412e-12
38874_011_2-S_HM_XX_DIODEHALFPSTOP_GRConnected,-9.174769e-11,-9.89783e-11,-1.049534e-10,204.08408408408408,1.195731862762764e-10
38874_011_2-S_HM_XX_DIODEQUARTER,-1.108296e-10,-1.196189e-10,-1.396312e-10,223.7837837837838,1.6758191891891674e-11
38874_011_2-S_HM_XX_IRRADSENSOR,-2.96e-09,-3.15e-09,-3.4e-09,223.30330330330332,2.2630330330330366e-09

File: Diodes/Halfmoon/Diodes/Plots/PreIrrad/2S/38875_2S/048/CumulData.csv
File,I(600V),I(800V),I(1000V),DepV,I(DepV)
38875_048_2-S_HM_XX_DIODE,-4.401754e-10,-4.722177e-10,-5.155839e-10,227.62762762762765,2.213491063063051e-10
38875_048_2-S_HM_XX_DIODEHALF,-1.718634e-10,-1.844686e-10,-2.097398e-10,230.51051051051053,2.6784367567567758e-11
38875_048_2-S_HM_XX_DIODEHALFPSTOP,-1.622873e-10,-1.766096e-10,-2.009073e-10,243.00300300300302,2.0423777777778305e-11
38875_048_2-S_HM_XX_DIODEHALFPSTOP_GR,-6.07167e-11,-6.526495e-11,-6.936835e-11,232.91291291291293,9.015832261261247e-11
38875_048_2-S_HM_XX_DIODEQUARTER,-9.455826e-11,-1.013149e-10,-1.131164e-10,250.21021021021022,2.0522653033032925e-11
38875_048_2-S_HM_XX_IRRADSENSOR,-2.42e-09,-2.66e-09,-3.02e-09,246.84684684684686,1.1310810810810912e-09
