Repository: ctiley/CERN_CMS_Silicon_Sensor

# CERN_CMS_Silicon_Sensor

# Code To-Do 
- Double check Halfmoon Diode Data

# Lab To-Do
- Measure more HGCAL Diodes
- Measure rest of Unirradiated Halfmoon Diodes
- Rebond D0 Diode
- Cleanup Wires at Alibava Station
-

File: Diodes/Halfmoon/Diodes/Plots/PreIrrad/2S/34330_2S/048/CV_34330_048_2-S_HM_XX_DIODEQUARTER_9_10_2021_10_59_10_AM.txt
GCD Test
Bias: 5000.000000
CV_34330_048_2-S_HM_XX_DIODEQUARTER
Date/Time: 9/10/2021 10:59:10 AM
Sensor Name: DIODEQUARTER
Type: P
Annealing Status: Not Irradiated and Not Annealed
Environment: 20C
Tester: Andrew Kent

Time Delay per Ramp Step (s): 0.500

CV Time Delay per Measurement (s) :0.500

AC Voltage (V): 0.500

Current Number of measurements per voltage: 1.000

IV Time Delay per Measurement (s) :0.000


BiasVoltage	LCR_Cp_freq1000.0	LCR_Rp_freqfreq1000.0	Temperature	Air_Temp	Humidity	Dewpoint	
   -5.0000	1.717E-11	1.657E+9	   20.0142	   21.9264	   11.6746	   -9.0972	
  -10.0000	1.301E-11	2.431E+9	   20.0039	   21.9254	   11.3773	   -9.4257	
  -15.0000	1.115E-11	2.774E+9	   19.9910	   21.9232	   10.9020	   -9.9677	
  -20.0000	1.008E-11	2.938E+9	   19.9781	   21.9221	   10.4921	  -10.4515	
  -25.0000	9.351E-12	2.894E+9	   19.9781	   21.9221	   10.4921	  -10.4515	
  -30.0000	8.821E-12	2.608E+9	   19.9653	   21.9165	    9.7094	  -11.4267	
  -35.0000	8.383E-12	2.781E+9	   19.9704	   21.9221	    9.5199	  -11.6679	
  -40.0000	8.001E-12	2.801E+9	   19.9755	   21.9200	    9.3425	  -11.9033	
  -45.0000	7.638E-12	1.834E+9	   19.9858	   21.9173	    9.1844	  -12.1172	
  -50.0000	7.386E-12	2.534E+9	   19.9910	   21.9134	    9.0525	  -12.2992	
  -55.0000	7.200E-12	1.596E+9	   20.0013	   21.9198	    8.9269	  -12.4671	
  -60.0000	6.928E-12	9.065E+8	   20.0090	   21.9195	    8.8286	  -12.6042	
  -65.0000	6.682E-12	4.866E+8	   20.0142	   21.9178	    8.7426	  -12.7262	
  -70.0000	6.029E-12	3.224E+8	   20.0167	   21.9209	    8.6512	  -12.8533	
  -75.0000	5.639E-12	8.402E+8	   20.0167	   21.9237	    8.5841	  -12.9470	
  -80.0000	5.550E-12	1.971E+9	   20.0167	   21.9189	    8.5174	  -13.0466	
  -85.0000	5.496E-12	2.515E+9	   20.0090	   21.9207	    8.4551	  -13.1354	
  -90.0000	5.453E-12	2.476E+9	   20.0039	   21.9281	    8.4165	  -13.1861	
  -95.0000	5.417E-12	2.586E+9	   19.9987	   21.9241	    8.3691	  -13.2585	
 -100.0000	5.379E-12	2.524E+9	   19.9910	   21.9247	    8.3340	  -13.3096	
 -105.0000	5.348E-12	2.513E+9	   19.9833	   21.9201	    8.3017	  -13.3605	
 -110.0000	5.318E-12	2.694E+9	   19.9807	   21.9141	    8.2502	  -13.4413	
 -115.0000	5.292E-12	2.589E+9	   19.9755	   21.9134	    8.2230	  -13.4823	
 -120.0000	5.261E-12	2.748E+9	   19.9781	   21.9134	    8.1898	  -13.5318	
 -125.0000	5.241E-12	3.053E+9	   19.9807	   21.9119	    8.1613	  -13.5756	
 -130.0000	5.220E-12	2.800E+9	   19.9884	   21.9172	    8.1471	  -13.5930	
 -135.0000	5.197E-12	2.920E+9	   19.9936	   21.9219	    8.1176	  -13.6337	
 -140.0000	5.182E-12	2.890E+9	   20.0064	   21.9188	    8.1107	  -13.6465	
 -145.0000	5.164E-12	2.897E+9	   20.0064	   21.9188	    8.1107	  -13.6465	
 -150.0000	5.147E-12	2.894E+9	   20.0245	   21.9211	    8.0500	  -13.7366	
 -155.0000	5.131E-12	2.979E+9	   20.0296	   21.9231	    8.0329	  -13.7611	
 -160.0000	5.121E-12	3.043E+9	   20.0245	   21.9235	    8.0215	  -13.7781	
 -165.0000	5.106E-12	3.329E+9	   20.0245	   21.9235	    8.0215	  -13.7781	
 -170.0000	5.094E-12	3.098E+9	   20.0193	   21.9175	    8.0035	  -13.8100	
 -175.0000	5.080E-12	3.057E+9	   19.9987	   21.9236	    8.0028	  -13.8065	
 -180.0000	5.070E-12	3.292E+9	   19.9807	   21.9192	    7.9870	  -13.8339	
 -185.0000	5.057E-12	3.099E+9	   19.9807	   21.9192	    7.9870	  -13.8339	
 -190.0000	5.050E-12	3.142E+9	   19.9627	   21.9178	    7.9459	  -13.8979	
 -195.0000	5.041E-12	3.172E+9	   19.9601	   21.9188	    7.9307	  -13.9205	
 -200.0000	5.031E-12	3.018E+9	   19.9627	   21.9181	    7.9301	  -13.9220	
 -205.0000	5.024E-12	3.290E+9	   19.9704	   21.9193	    7.9159	  -13.9430	
 -210.0000	5.014E-12	2.965E+9	   19.9833	   21.9186	    7.9197	  -13.9377	
 -215.0000	5.010E-12	3.259E+9	   19.9936	   21.9204	    7.9171	  -13.9402	
 -220.0000	5.000E-12	3.308E+9	   20.0039	   21.9240	    7.9127	  -13.9444	
 -225.0000	4.991E-12	3.302E+9	   20.0090	   21.9200	    7.9111	  -13.9498	
 -230.0000	4.985E-12	3.404E+9	   20.0142	   21.9211	    7.9032	  -13.9611	
 -235.0000	4.978E-12	3.349E+9	   20.0167	   21.9222	    7.9023	  -13.9618	
 -240.0000	4.969E-12	3.040E+9	   20.0142	   21.9229	    7.9035	  -13.9593	
 -245.0000	4.963E-12	3.053E+9	   20.0090	   21.9202	    7.8890	  -13.9838	
 -250.0000	4.957E-12	3.270E+9	   20.0013	   21.9192	    7.8741	  -14.0076	
 -255.0000	4.951E-12	3.204E+9	   19.9910	   21.9192	    7.8618	  -14.0267	
 -260.0000	4.945E-12	3.232E+9	   19.9807	   21.9210	    7.8545	  -14.0366	
 -265.0000	4.936E-12	3.343E+9	   19.9755	   21.9250	    7.8536	  -14.0351	
 -270.0000	4.930E-12	3.179E+9	   19.9730	   21.9217	    7.8435	  -14.0533	
 -275.0000	4.927E-12	3.113E+9	   19.9755	   21.9216	    7.8441	  -14.0524	
 -280.0000	4.919E-12	3.305E+9	   19.9781	   21.9214	    7.8400	  -14.0589	
 -285.0000	4.917E-12	3.295E+9	   19.9858	   21.9214	    7.8299	  -14.0747	
 -290.0000	4.908E-12	3.185E+9	   19.9987	   21.9199	    7.8219	  -14.0881	
 -295.0000	4.903E-12	3.343E+9	   20.0090	   21.9202	    7.8156	  -14.0977	
 -300.0000	4.899E-12	3.205E+9	   20.0193	   21.9219	    7.8156	  -14.0964	
 -305.0000	4.893E-12	3.302E+9	   20.0245	   21.9214	    7.8182	  -14.0928	
 -310.0000	4.893E-12	3.120E+9	   20.0270	   21.9204	    7.8172	  -14.0950	
 -315.0000	4.890E-12	3.168E+9	   20.0270	   21.9174	    7.8008	  -14.1229	
 -320.0000	4.885E-12	3.065E+9	   20.0219	   21.9136	    7.8052	  -14.1188	
 -325.0000	4.883E-12	3.103E+9	   20.0116	   21.9142	    7.8008	  -14.1253	
 -330.0000	4.883E-12	3.390E+9	   20.0039	   21.9140	    7.7925	  -14.1383	
 -335.0000	4.884E-12	3.432E+9	   19.9858	   21.9162	    7.7840	  -14.1500	
 -340.0000	4.884E-12	3.266E+9	   19.9781	   21.9120	    7.7783	  -14.1620	
 -345.0000	4.878E-12	3.064E+9	   19.9781	   21.9120	    7.7783	  -14.1620	
 -350.0000	4.881E-12	3.446E+9	   19.9678	   21.9078	    7.7755	  -14.1696	
 -355.0000	4.876E-12	3.080E+9	   19.9653	   21.9116	    7.7758	  -14.1663	
 -360.0000	4.876E-12	3.182E+9	   19.9678	   21.9081	    7.7713	  -14.1758	
 -365.0000	4.874E-12	3.162E+9	   19.9833	   21.9118	    7.7571	  -14.1954	
 -370.0000	4.871E-12	3.303E+9	   19.9936	   21.9120	    7.7650	  -14.1828	
 -375.0000	4.872E-12	3.179E+9	   20.0064	   21.9156	    7.7502	  -14.2035	
 -380.0000	4.872E-12	3.271E+9	   20.0167	   21.9112	    7.7540	  -14.2008	
 -385.0000	4.872E-12	3.180E+9	   20.0219	   21.9112	    7.7584	  -14.1938	
 -390.0000	4.872E-12	3.148E+9	   20.0245	   21.9070	    7.7568	  -14.1994	
 -395.0000	4.869E-12	3.291E+9	   20.0193	   21.9124	    7.7508	  -14.2049	
 -400.0000	4.875E-12	3.811E+9	   20.0142	   21.9131	    7.7524	  -14.2019	
 -410.0000	4.867E-12	3.456E+9	   20.0013	   21.9131	    7.7536	  -14.1999	
 -420.0000	4.873E-12	3.091E+9	   19.9910	   21.9138	    7.7416	  -14.2182	
 -430.0000	4.866E-12	3.175E+9	   19.9807	   21.9147	    7.7432	  -14.2151	
 -440.0000	4.868E-12	3.260E+9	   19.9730	   21.9177	    7.7502	  -14.2019	
 -450.0000	4.867E-12	3.158E+9	   19.9678	   21.9123	    7.7609	  -14.1891	
 -460.0000	4.867E-12	3.440E+9	   19.9678	   21.9169	    7.7527	  -14.1985	
 -470.0000	4.868E-12	3.268E+9	   19.9678	   21.9169	    7.7527	  -14.1985	
 -480.0000	4.868E-12	3.104E+9	   19.9858	   21.9092	    7.7549	  -14.2007	
 -490.0000	4.866E-12	3.257E+9	   19.9961	   21.9100	    7.7536	  -14.2022	
 -500.0000	4.866E-12	3.347E+9	   19.9961	   21.9100	    7.7536	  -14.2022	
 -510.0000	4.868E-12	3.140E+9	   20.0090	   21.9159	    7.7441	  -14.2127	
 -520.0000	4.864E-12	3.231E+9	   20.0219	   21.9125	    7.7353	  -14.2221	
 -530.0000	4.862E-12	3.210E+9	   20.0219	   21.9093	    7.7359	  -14.2305	
 -540.0000	4.865E-12	3.523E+9	   20.0219	   21.9093	    7.7359	  -14.2305	
 -550.0000	4.865E-12	3.008E+9	   20.0064	   21.9144	    7.7293	  -14.2372	
 -560.0000	4.860E-12	3.271E+9	   19.9961	   21.9130	    7.7277	  -14.2407	
 -570.0000	4.865E-12	3.294E+9	   19.9858	   21.9103	    7.7366	  -14.2288	
 -580.0000	4.863E-12	3.613E+9	   19.9755	   21.9167	    7.7255	  -14.2415	
 -590.0000	4.863E-12	3.111E+9	   19.9678	   21.9062	    7.7350	  -14.2343	
 -600.0000	4.862E-12	3.187E+9	   19.9653	   21.9041	    7.7170	  -14.2643

File: Diodes/Halfmoon/Diodes/Plots/PreIrrad/2S/34330_2S/048/CV_34330_048_2-S_HM_XX_DIODE_9_9_2021_6_58_54_PM.txt
GCD Test
Bias: 5000.000000
CV_34330_048_2-S_HM_XX_DIODE
Date/Time: 9/9/2021 6:58:54 PM
Sensor Name: DIODE
Type: P
Annealing Status: Not Irradiated and Not Annealed
Environment: -20C
Tester: Andrew Kent

Time Delay per Ramp Step (s): 0.500

CV Time Delay per Measurement (s) :0.500

AC Voltage (V): 0.500

Current Number of measurements per voltage: 1.000

IV Time Delay per Measurement (s) :0.000


BiasVoltage	LCR_Cp_freq1000.0	LCR_Rp_freqfreq1000.0	Temperature	Air_Temp	Humidity	Dewpoint	
   -5.0000	1.020E-10	4.641E+8	   20.0064	   21.7159	    9.4946	  -11.8575	
  -10.0000	7.288E-11	8.759E+8	   20.0064	   21.7177	    9.2596	  -12.1670	
  -15.0000	5.971E-11	1.013E+9	   20.0039	   21.7173	    8.9965	  -12.5239	
  -20.0000	5.143E-11	1.073E+9	   20.0039	   21.7191	    8.8109	  -12.7797	
  -25.0000	4.553E-11	1.170E+9	   20.0039	   21.7191	    8.8109	  -12.7797	
  -30.0000	4.122E-11	1.184E+9	   20.0013	   21.7191	    8.5655	  -13.1273	
  -35.0000	3.755E-11	1.156E+9	   20.0039	   21.7199	    8.4412	  -13.3061	
  -40.0000	3.525E-11	1.003E+9	   20.0039	   21.7213	    8.3558	  -13.4297	
  -45.0000	3.307E-11	1.466E+8	   20.0039	   21.7182	    8.2676	  -13.5619	
  -50.0000	2.789E-11	1.124E+9	   20.0039	   21.7204	    8.1812	  -13.6887	
  -55.0000	2.685E-11	1.180E+9	   20.0039	   21.7194	    8.1120	  -13.7933	
  -60.0000	2.594E-11	1.209E+9	   20.0064	   21.7265	    8.0436	  -13.8913	
  -65.0000	2.514E-11	1.277E+9	   20.0039	   21.7247	    7.9994	  -13.9599	
  -70.0000	2.442E-11	1.317E+9	   20.0064	   21.7280	    7.9367	  -14.0532	
  -75.0000	2.379E-11	1.359E+9	   20.0039	   21.7247	    7.8903	  -14.1273	
  -80.0000	2.320E-11	1.386E+9	   20.0039	   21.7211	    7.8488	  -14.1940	
  -85.0000	2.267E-11	1.472E+9	   20.0013	   21.7228	    7.8077	  -14.2566	
  -90.0000	2.219E-11	1.484E+9	   20.0039	   21.7233	    7.7657	  -14.3219	
  -95.0000	2.175E-11	1.509E+9	   20.0039	   21.7245	    7.7299	  -14.3771	
 -100.0000	2.134E-11	1.512E+9	   20.0039	   21.7253	    7.6932	  -14.4343	
 -105.0000	2.095E-11	1.522E+9	   20.0039	   21.7231	    7.6670	  -14.4774	
 -110.0000	2.060E-11	1.517E+9	   20.0039	   21.7218	    7.6458	  -14.5120	
 -115.0000	2.025E-11	1.623E+9	   20.0039	   21.7207	    7.6148	  -14.5620	
 -120.0000	1.994E-11	1.648E+9	   20.0039	   21.7211	    7.5974	  -14.5895	
 -125.0000	1.965E-11	1.698E+9	   20.0013	   21.7210	    7.5405	  -14.6807	
 -130.0000	1.939E-11	1.691E+9	   20.0039	   21.7179	    7.5342	  -14.6932	
 -135.0000	1.912E-11	1.647E+9	   20.0013	   21.7212	    7.5054	  -14.7371	
 -140.0000	1.887E-11	1.627E+9	   20.0013	   21.7212	    7.4908	  -14.7606	
 -145.0000	1.864E-11	1.688E+9	   20.0013	   21.7143	    7.4734	  -14.7938	
 -150.0000	1.842E-11	1.694E+9	   20.0013	   21.7183	    7.4567	  -14.8180	
 -155.0000	1.820E-11	1.712E+9	   20.0013	   21.7183	    7.4250	  -14.8694	
 -160.0000	1.800E-11	1.722E+9	   20.0013	   21.7224	    7.4130	  -14.8860	
 -165.0000	1.781E-11	1.750E+9	   20.0013	   21.7224	    7.4130	  -14.8860	
 -170.0000	1.763E-11	1.799E+9	   20.0039	   21.7191	    7.3975	  -14.9138	
 -175.0000	1.745E-11	1.842E+9	   20.0039	   21.7186	    7.3722	  -14.9555	
 -180.0000	1.728E-11	1.872E+9	   20.0013	   21.7186	    7.3707	  -14.9581	
 -185.0000	1.712E-11	1.827E+9	   20.0039	   21.7199	    7.3631	  -14.9696	
 -190.0000	1.697E-11	1.847E+9	   20.0039	   21.7183	    7.3412	  -15.0067	
 -195.0000	1.682E-11	1.810E+9	   20.0039	   21.7169	    7.3292	  -15.0275	
 -200.0000	1.667E-11	1.944E+9	   20.0039	   21.7246	    7.3150	  -15.0453	
 -205.0000	1.654E-11	1.831E+9	   20.0013	   21.7258	    7.3052	  -15.0606	
 -210.0000	1.640E-11	1.894E+9	   20.0013	   21.7224	    7.2954	  -15.0793	
 -215.0000	1.628E-11	1.974E+9	   20.0013	   21.7215	    7.2868	  -15.0941	
 -220.0000	1.614E-11	1.930E+9	   20.0039	   21.7219	    7.2748	  -15.1137	
 -225.0000	1.602E-11	1.960E+9	   20.0013	   21.7219	    7.2660	  -15.1284	
 -230.0000	1.591E-11	1.951E+9	   20.0039	   21.7211	    7.2568	  -15.1443	
 -235.0000	1.579E-11	1.900E+9	   20.0013	   21.7246	    7.2511	  -15.1511	
 -240.0000	1.568E-11	1.915E+9	   20.0039	   21.7256	    7.2423	  -15.1651	
 -245.0000	1.557E-11	1.996E+9	   20.0039	   21.7205	    7.2385	  -15.1753	
 -250.0000	1.546E-11	1.990E+9	   20.0039	   21.7227	    7.2400	  -15.1710	
 -255.0000	1.535E-11	1.927E+9	   20.0039	   21.7204	    7.2157	  -15.2133	
 -260.0000	1.524E-11	2.019E+9	   20.0039	   21.7201	    7.2220	  -15.2030	
 -265.0000	1.514E-11	1.974E+9	   20.0039	   21.7192	    7.2230	  -15.2020	
 -270.0000	1.504E-11	1.980E+9	   20.0013	   21.7173	    7.2157	  -15.2156	
 -275.0000	1.494E-11	2.008E+9	   20.0013	   21.7204	    7.1986	  -15.2419	
 -280.0000	1.485E-11	2.021E+9	   20.0013	   21.7204	    7.2075	  -15.2271	
 -285.0000	1.476E-11	2.069E+9	   20.0013	   21.7180	    7.1913	  -15.2558	
 -290.0000	1.467E-11	2.016E+9	   20.0013	   21.7178	    7.1888	  -15.2602	
 -295.0000	1.459E-11	2.011E+9	   20.0039	   21.7197	    7.1913	  -15.2546	
 -300.0000	1.452E-11	2.003E+9	   20.0013	   21.7162	    7.1825	  -15.2720	
 -305.0000	1.447E-11	2.054E+9	   20.0039	   21.7191	    7.1803	  -15.2736	
 -310.0000	1.443E-11	2.143E+9	   20.0039	   21.7178	    7.1727	  -15.2873	
 -315.0000	1.440E-11	2.022E+9	   20.0039	   21.7178	    7.1708	  -15.2905	
 -320.0000	1.439E-11	2.024E+9	   20.0039	   21.7214	    7.1629	  -15.3011	
 -325.0000	1.437E-11	2.017E+9	   20.0039	   21.7138	    7.1679	  -15.2982	
 -330.0000	1.435E-11	2.063E+9	   20.0039	   21.7203	    7.1635	  -15.3009	
 -335.0000	1.434E-11	2.183E+9	   20.0013	   21.7160	    7.1638	  -15.3035	
 -340.0000	1.433E-11	2.045E+9	   20.0013	   21.7173	    7.1518	  -15.3228	
 -345.0000	1.432E-11	2.026E+9	   20.0013	   21.7217	    7.1562	  -15.3120	
 -350.0000	1.432E-11	2.075E+9	   20.0013	   21.7217	    7.1562	  -15.3120	
 -355.0000	1.431E-11	2.125E+9	   20.0013	   21.7203	    7.1528	  -15.3190	
 -360.0000	1.430E-11	2.213E+9	   20.0013	   21.7146	    7.1417	  -15.3418	
 -365.0000	1.430E-11	2.099E+9	   20.0039	   21.7174	    7.1512	  -15.3237	
 -370.0000	1.430E-11	2.160E+9	   20.0039	   21.7174	    7.1388	  -15.3445	
 -375.0000	1.429E-11	2.163E+9	   20.0039	   21.7196	    7.1379	  -15.3445	
 -380.0000	1.428E-11	2.133E+9	   20.0013	   21.7148	    7.1392	  -15.3459	
 -385.0000	1.428E-11	2.169E+9	   20.0039	   21.7235	    7.1376	  -15.3422	
 -390.0000	1.427E-11	2.017E+9	   20.0013	   21.7168	    7.1195	  -15.3776	
 -395.0000	1.427E-11	2.108E+9	   20.0013	   21.7213	    7.1354	  -15.3476	
 -400.0000	1.427E-11	2.025E+9	   20.0013	   21.7167	    7.1256	  -15.3675	
 -410.0000	1.426E-11	2.114E+9	   20.0013	   21.7199	    7.1316	  -15.3550	
 -420.0000	1.425E-11	2.078E+9	   20.0039	   21.7126	    7.1192	  -15.3812	
 -430.0000	1.425E-11	2.032E+9	   20.0039	   21.7189	    7.1214	  -15.3728	
 -440.0000	1.425E-11	2.069E+9	   20.0039	   21.7189	    7.1151	  -15.3835	
 -450.0000	1.424E-11	2.054E+9	   20.0039	   21.7178	    7.1183	  -15.3790	
 -460.0000	1.423E-11	2.257E+9	   20.0039	   21.7178	    7.1183	  -15.3790	
 -470.0000	1.423E-11	2.094E+9	   20.0039	   21.7177	    7.1072	  -15.3978	
 -480.0000	1.423E-11	2.108E+9	   20.0039	   21.7140	    7.1085	  -15.3984	
 -490.0000	1.423E-11	2.050E+9	   20.0013	   21.7115	    7.1018	  -15.4115	
 -500.0000	1.422E-11	2.134E+9	   20.0013	   21.7115	    7.1018	  -15.4115	
 -510.0000	1.422E-11	2.047E+9	   20.0013	   21.7135	    7.1015	  -15.4105	
 -520.0000	1.422E-11	2.051E+9	   20.0013	   21.7153	    7.1022	  -15.4082	
 -530.0000	1.421E-11	2.031E+9	   20.0013	   21.7120	    7.0961	  -15.4207	
 -540.0000	1.421E-11	2.034E+9	   19.9987	   21.7125	    7.0879	  -15.4343	
 -550.0000	1.421E-11	2.101E+9	   20.0013	   21.7138	    7.0873	  -15.4344	
 -560.0000	1.421E-11	2.179E+9	   20.0039	   21.7138	    7.0810	  -15.4344	
 -570.0000	1.420E-11	2.087E+9	   20.0039	   21.7085	    7.0952	  -15.4249	
 -580.0000	1.420E-11	2.082E+9	   20.0039	   21.7091	    7.0800	  -15.4503	
 -590.0000	1.420E-11	2.087E+9	   20.0039	   21.7107	    7.0863	  -15.4384	
 -600.0000	1.420E-11	2.054E+9	   20.0013	   21.7084	    7.0803	  -15.4502
