Repository: ctiley/CERN_CMS_Silicon_Sensor

# CERN_CMS_Silicon_Sensor

# Code To-Do 
- Double check Halfmoon Diode Data

# Lab To-Do
- Measure more HGCAL Diodes
- Measure rest of Unirradiated Halfmoon Diodes
- Rebond D0 Diode
- Cleanup Wires at Alibava Station
-

File: Diodes/Halfmoon/Diodes/Plots/PreIrrad/2S/37903_2S/045/CV_37903_045_2-S_HM_XX_DIODEHALFPSTOP_GR_4_22_2022_1_45_09_PM.txt
GCD Test
Bias: 5000.000000
CV_37903_045_2-S_HM_XX_DIODEHALFPSTOP_GR
Date/Time: 4/22/2022 1:45:09 PM
Sensor Name: 
Type: P
Annealing Status: Unirradiated
Environment: 20C
Tester: Andrew Kent

Time Delay per Ramp Step (s): 0.500

CV Time Delay per Measurement (s) :0.500

AC Voltage (V): 0.500

Current Number of measurements per voltage: 1.000

IV Time Delay per Measurement (s) :0.000


BiasVoltage	LCR_Cp_freqNaN	LCR_Rp_freqNaN	Temperature	Air_Temp	Humidity	Dewpoint	
  -10.0000	1.044E-11	1.077E+9	   20.0013	   21.5043	   23.0171	   -0.4745	
  -20.0000	7.062E-12	5.004E+9	   19.9987	   21.4994	   23.0082	   -0.4838	
  -30.0000	5.653E-12	5.216E+9	   19.9987	   21.4996	   22.9927	   -0.4930	
  -40.0000	4.801E-12	4.666E+9	   19.9987	   21.4996	   22.9915	   -0.4937	
  -50.0000	4.210E-12	4.853E+9	   19.9961	   21.4992	   22.9873	   -0.4964	
  -60.0000	3.778E-12	4.844E+9	   19.9987	   21.5028	   22.9927	   -0.4902	
  -70.0000	3.437E-12	4.929E+9	   19.9987	   21.4996	   22.9873	   -0.4961	
  -80.0000	3.166E-12	5.516E+9	   20.0013	   21.4977	   22.9892	   -0.4966	
  -90.0000	2.948E-12	5.906E+9	   20.0013	   21.4959	   22.9823	   -0.5022	
 -100.0000	2.761E-12	5.538E+9	   20.0013	   21.4998	   22.9798	   -0.5005	
 -110.0000	2.599E-12	6.216E+9	   20.0064	   21.5058	   22.9791	   -0.4958	
 -120.0000	2.460E-12	5.530E+9	   20.0039	   21.5058	   22.9715	   -0.5004	
 -130.0000	2.338E-12	6.336E+9	   20.0064	   21.5012	   22.9706	   -0.5048	
 -140.0000	2.228E-12	6.468E+9	   20.0039	   21.5012	   22.9652	   -0.5080	
 -150.0000	2.124E-12	6.590E+9	   20.0013	   21.5039	   22.9611	   -0.5082	
 -160.0000	2.032E-12	5.964E+9	   19.9987	   21.5039	   22.9545	   -0.5121	
 -170.0000	1.953E-12	7.061E+9	   19.9987	   21.5042	   22.9608	   -0.5081	
 -180.0000	1.874E-12	6.542E+9	   19.9987	   21.5042	   22.9608	   -0.5081	
 -190.0000	1.800E-12	6.650E+9	   19.9961	   21.5042	   22.9510	   -0.5140	
 -200.0000	1.727E-12	5.541E+9	   19.9961	   21.5031	   22.9513	   -0.5147	
 -210.0000	1.665E-12	6.424E+9	   19.9987	   21.4984	   22.9352	   -0.5283	
 -220.0000	1.617E-12	6.130E+9	   20.0013	   21.5016	   22.9380	   -0.5239	
 -230.0000	1.592E-12	5.885E+9	   20.0039	   21.5029	   22.9330	   -0.5258	
 -240.0000	1.581E-12	6.605E+9	   20.0039	   21.5029	   22.9330	   -0.5258	
 -250.0000	1.578E-12	6.659E+9	   20.0064	   21.5076	   22.9383	   -0.5186	
 -260.0000	1.569E-12	6.344E+9	   20.0064	   21.5119	   22.9254	   -0.5228	
 -270.0000	1.571E-12	5.781E+9	   20.0064	   21.5138	   22.9339	   -0.5161	
 -280.0000	1.569E-12	6.562E+9	   20.0039	   21.5105	   22.9250	   -0.5242	
 -290.0000	1.568E-12	6.547E+9	   20.0013	   21.5105	   22.9219	   -0.5261	
 -300.0000	1.567E-12	6.962E+9	   19.9987	   21.5136	   22.9307	   -0.5182	
 -310.0000	1.565E-12	6.479E+9	   19.9961	   21.5170	   22.9231	   -0.5199	
 -320.0000	1.564E-12	6.740E+9	   19.9961	   21.5170	   22.9288	   -0.5165	
 -330.0000	1.565E-12	6.081E+9	   19.9961	   21.5126	   22.9156	   -0.5281	
 -340.0000	1.560E-12	6.695E+9	   19.9961	   21.5126	   22.9156	   -0.5281	
 -350.0000	1.563E-12	6.581E+9	   19.9987	   21.5191	   22.9225	   -0.5185	
 -360.0000	1.561E-12	5.799E+9	   20.0013	   21.5169	   22.9190	   -0.5224	
 -370.0000	1.561E-12	7.158E+9	   20.0039	   21.5200	   22.9168	   -0.5211	
 -380.0000	1.564E-12	6.704E+9	   20.0039	   21.5200	   22.9168	   -0.5211	
 -390.0000	1.557E-12	6.550E+9	   20.0039	   21.5215	   22.9203	   -0.5178	
 -400.0000	1.559E-12	6.905E+9	   20.0064	   21.5237	   22.9184	   -0.5171	
 -420.0000	1.558E-12	6.205E+9	   20.0064	   21.5259	   22.9197	   -0.5144	
 -440.0000	1.561E-12	6.372E+9	   20.0039	   21.5237	   22.9165	   -0.5182	
 -460.0000	1.557E-12	6.811E+9	   20.0039	   21.5266	   22.9064	   -0.5218	
 -480.0000	1.558E-12	6.912E+9	   20.0013	   21.5260	   22.9127	   -0.5185	
 -500.0000	1.556E-12	6.134E+9	   19.9987	   21.5260	   22.9175	   -0.5157	
 -520.0000	1.556E-12	6.071E+9	   19.9987	   21.5210	   22.9067	   -0.5263	
 -540.0000	1.555E-12	6.223E+9	   19.9961	   21.5177	   22.9105	   -0.5268	
 -560.0000	1.557E-12	7.331E+9	   19.9961	   21.5243	   22.9133	   -0.5196	
 -580.0000	1.554E-12	6.217E+9	   19.9961	   21.5243	   22.8994	   -0.5279	
 -600.0000	1.555E-12	6.132E+9	   19.9987	   21.5222	   22.9077	   -0.5248

File: Diodes/Halfmoon/Diodes/Plots/PreIrrad/2S/37903_2S/045/CV_37903_045_2-S_HM_XX_DIODE_4_22_2022_1_09_54_PM.txt
GCD Test
Bias: 5000.000000
CV_37903_045_2-S_HM_XX_DIODE
Date/Time: 4/22/2022 1:09:54 PM
Sensor Name: 
Type: P
Annealing Status: Unirradiated
Environment: 20C
Tester: Andrew Kent

Time Delay per Ramp Step (s): 0.500

CV Time Delay per Measurement (s) :0.500

AC Voltage (V): 0.500

Current Number of measurements per voltage: 1.000

IV Time Delay per Measurement (s) :0.000


BiasVoltage	LCR_Cp_freqNaN	LCR_Rp_freqNaN	Temperature	Air_Temp	Humidity	Dewpoint	
  -10.0000	5.954E-11	9.682E+8	   20.0064	   21.5202	   26.1066	    1.2771	
  -20.0000	4.151E-11	1.742E+9	   20.0064	   21.5223	   26.0952	    1.2728	
  -30.0000	3.289E-11	1.957E+9	   20.0039	   21.5202	   26.0889	    1.2677	
  -40.0000	2.782E-11	1.963E+9	   20.0039	   21.5225	   26.0803	    1.2650	
  -50.0000	2.441E-11	2.226E+9	   20.0013	   21.5187	   26.0756	    1.2593	
  -60.0000	2.209E-11	2.509E+9	   19.9987	   21.5187	   26.0629	    1.2526	
  -70.0000	2.037E-11	2.405E+9	   19.9987	   21.5220	   26.0579	    1.2526	
  -80.0000	1.900E-11	8.090E+8	   19.9961	   21.5202	   26.0402	    1.2416	
  -90.0000	1.691E-11	1.294E+8	   19.9961	   21.5246	   26.0338	    1.2421	
 -100.0000	1.428E-11	4.918E+8	   19.9987	   21.5227	   26.0304	    1.2386	
 -110.0000	1.357E-11	1.818E+9	   19.9987	   21.5221	   26.0117	    1.2281	
 -120.0000	1.299E-11	2.205E+9	   19.9987	   21.5208	   25.9994	    1.2204	
 -130.0000	1.249E-11	2.287E+9	   20.0013	   21.5186	   25.9896	    1.2133	
 -140.0000	1.205E-11	2.513E+9	   20.0013	   21.5187	   25.9826	    1.2097	
 -150.0000	1.166E-11	2.747E+9	   20.0039	   21.5179	   25.9719	    1.2032	
 -160.0000	1.129E-11	2.954E+9	   20.0039	   21.5151	   25.9630	    1.1961	
 -170.0000	1.096E-11	3.144E+9	   20.0039	   21.5151	   25.9538	    1.1912	
 -180.0000	1.064E-11	3.683E+9	   20.0039	   21.5233	   25.9488	    1.1954	
 -190.0000	1.036E-11	4.316E+9	   20.0013	   21.5209	   25.9345	    1.1858	
 -200.0000	1.006E-11	3.840E+9	   20.0013	   21.5209	   25.9304	    1.1836	
 -210.0000	9.811E-12	3.841E+9	   19.9987	   21.5161	   25.9345	    1.1817	
 -220.0000	9.644E-12	3.923E+9	   19.9961	   21.5225	   25.9194	    1.1790	
 -230.0000	9.566E-12	4.109E+9	   19.9961	   21.5225	   25.9083	    1.1731	
 -240.0000	9.534E-12	3.856E+9	   19.9961	   21.5242	   25.8985	    1.1693	
 -250.0000	9.514E-12	4.208E+9	   19.9961	   21.5242	   25.8985	    1.1693	
 -260.0000	9.497E-12	4.207E+9	   19.9961	   21.5227	   25.8858	    1.1612	
 -270.0000	9.490E-12	4.207E+9	   20.0013	   21.5174	   25.8412	    1.1328	
 -280.0000	9.481E-12	4.352E+9	   20.0039	   21.5175	   25.8261	    1.1247	
 -290.0000	9.469E-12	3.907E+9	   20.0039	   21.5158	   25.8207	    1.1203	
 -300.0000	9.467E-12	4.004E+9	   20.0039	   21.5213	   25.8115	    1.1201	
 -310.0000	9.461E-12	3.867E+9	   20.0039	   21.5213	   25.8115	    1.1201	
 -320.0000	9.456E-12	4.338E+9	   20.0064	   21.5220	   25.7925	    1.1105	
 -330.0000	9.453E-12	4.068E+9	   20.0039	   21.5238	   25.7688	    1.0992	
 -340.0000	9.450E-12	4.051E+9	   20.0013	   21.5215	   25.7694	    1.0977	
 -350.0000	9.446E-12	4.208E+9	   19.9987	   21.5227	   25.7647	    1.0961	
 -360.0000	9.443E-12	4.222E+9	   19.9987	   21.5161	   25.7511	    1.0832	
 -370.0000	9.440E-12	4.127E+9	   19.9987	   21.5232	   25.7432	    1.0849	
 -380.0000	9.437E-12	4.219E+9	   19.9987	   21.5197	   25.7324	    1.0761	
 -390.0000	9.435E-12	4.244E+9	   19.9987	   21.5187	   25.7100	    1.0632	
 -400.0000	9.433E-12	4.596E+9	   19.9987	   21.5187	   25.6992	    1.0574	
 -420.0000	9.430E-12	4.005E+9	   19.9987	   21.5187	   25.6992	    1.0574	
 -440.0000	9.422E-12	4.202E+9	   19.9987	   21.5176	   25.6724	    1.0420	
 -460.0000	9.423E-12	4.268E+9	   20.0039	   21.5230	   25.6686	    1.0445	
 -480.0000	9.415E-12	4.694E+9	   20.0039	   21.5230	   25.6686	    1.0445	
 -500.0000	9.416E-12	4.209E+9	   20.0064	   21.5244	   25.6420	    1.0313	
 -520.0000	9.413E-12	4.538E+9	   20.0039	   21.5206	   25.6316	    1.0224	
 -540.0000	9.409E-12	4.202E+9	   20.0039	   21.5202	   25.6246	    1.0183	
 -560.0000	9.410E-12	4.106E+9	   20.0013	   21.5196	   25.6173	    1.0138	
 -580.0000	9.407E-12	4.434E+9	   20.0013	   21.5206	   25.6350	    1.0243	
 -600.0000	9.404E-12	4.169E+9	   19.9961	   21.5206	   25.6354	    1.0245

File: Diodes/Halfmoon/Diodes/Plots/PreIrrad/2S/37903_2S/045/IV_37903_045_2-S_HM_XX_DIODEHALF_4_22_2022_1_14_56_PM.txt
GCD Test
Bias: 5000.000000
IV_37903_045_2-S_HM_XX_DIODEHALF
Date/Time: 4/22/2022 1:14:56 PM
Sensor Name: 
Type: P
Annealing Status: Unirradiated
Environment: 20C
Tester: Andrew Kent

Time Delay per Ramp Step (s): 0.500

CV Time Delay per Measurement (s) :0.500

AC Voltage (V): 0.500

Current Number of measurements per voltage: 1.000

IV Time Delay per Measurement (s) :0.000


BiasVoltage	Total Current_Avg	Total Current_0	Bias Current_Avg	Bias Current_0	Temperature	Air_Temp	Humidity	Dewpoint	
  -10.0000	5.3600E-10	5.3600E-10	-8.455219E-11	-8.455219E-11	   20.0064	   21.5282	   25.6056	    1.0148	
  -20.0000	3.5900E-10	3.5900E-10	-9.200549E-11	-9.200549E-11	   20.0064	   21.5236	   25.6170	    1.0171	
  -30.0000	3.5900E-10	3.5900E-10	-9.931539E-11	-9.931539E-11	   20.0039	   21.5236	   25.6205	    1.0171	
  -40.0000	9.6000E-11	9.6000E-11	-1.048960E-10	-1.048960E-10	   20.0039	   21.5236	   25.6205	    1.0189	
  -50.0000	5.1000E-11	5.1000E-11	-1.098094E-10	-1.098094E-10	   20.0013	   21.5254	   25.5886	    1.0032	
  -60.0000	-2.0000E-12	-2.0000E-12	-1.131788E-10	-1.131788E-10	   19.9961	   21.5254	   25.5930	    1.0032	
  -70.0000	-1.8800E-10	-1.8800E-10	-1.151243E-10	-1.151243E-10	   19.9961	   21.5254	   25.5930	    1.0056	
  -80.0000	-2.6500E-10	-2.6500E-10	-1.172301E-10	-1.172301E-10	   19.9961	   21.5282	   25.5787	    1.0002	
  -90.0000	-3.3200E-10	-3.3200E-10	-1.192417E-10	-1.192417E-10	   19.9961	   21.5269	   25.5667	    0.9926	
 -100.0000	-2.9500E-10	-2.9500E-10	-1.215315E-10	-1.215315E-10	   19.9961	   21.5220	   25.5572	    0.9833	
 -110.0000	-3.5700E-10	-3.5700E-10	-1.230862E-10	-1.230862E-10	   19.9961	   21.5295	   25.5515	    0.9866	
 -120.0000	-4.8500E-10	-4.8500E-10	-1.244189E-10	-1.244189E-10	   19.9987	   21.5248	   25.5433	    0.9782	
 -130.0000	-4.5000E-10	-4.5000E-10	-1.259480E-10	-1.259480E-10	   20.0013	   21.5242	   25.5275	    0.9691	
 -140.0000	-5.3400E-10	-5.3400E-10	-1.267315E-10	-1.267315E-10	   20.0039	   21.5277	   25.5228	    0.9694	
 -150.0000	-5.4100E-10	-5.4100E-10	-1.291366E-10	-1.291366E-10	   20.0064	   21.5209	   25.5095	    0.9564	
 -160.0000	-5.6300E-10	-5.6300E-10	-1.296236E-10	-1.296236E-10	   20.0064	   21.5288	   25.5025	    0.9594	
 -170.0000	-6.1600E-10	-6.1600E-10	-1.312992E-10	-1.312992E-10	   20.0090	   21.5311	   25.4965	    0.9580	
 -180.0000	-6.5100E-10	-6.5100E-10	-1.324378E-10	-1.324378E-10	   20.0090	   21.5267	   25.4772	    0.9438	
 -190.0000	-6.8300E-10	-6.8300E-10	-1.353570E-10	-1.353570E-10	   20.0064	   21.5226	   25.4715	    0.9373	
 -200.0000	-7.1600E-10	-7.1600E-10	-1.378987E-10	-1.378987E-10	   20.0039	   21.5304	   25.4791	    0.9480	
 -210.0000	-8.0800E-10	-8.0800E-10	-1.411458E-10	-1.411458E-10	   20.0013	   21.5304	   25.4652	    0.9480	
 -220.0000	-8.3900E-10	-8.3900E-10	-1.451744E-10	-1.451744E-10	   20.0013	   21.5281	   25.4649	    0.9385	
 -230.0000	-8.2100E-10	-8.2100E-10	-1.481099E-10	-1.481099E-10	   20.0013	   21.5251	   25.4554	    0.9358	
 -240.0000	-9.1000E-10	-9.1000E-10	-1.513698E-10	-1.513698E-10	   19.9987	   21.5206	   25.4567	    0.9268	
 -250.0000	-1.0170E-9	-1.0170E-9	-1.540038E-10	-1.540038E-10	   20.0013	   21.5306	   25.4567	    0.9360	
 -260.0000	-9.6000E-10	-9.6000E-10	-1.556796E-10	-1.556796E-10	   19.9987	   21.5296	   25.4507	    0.9358	
 -270.0000	-9.9400E-10	-9.9400E-10	-1.570570E-10	-1.570570E-10	   20.0013	   21.5296	   25.4469	    0.9319	
 -280.0000	-1.0700E-9	-1.0700E-9	-1.592712E-10	-1.592712E-10	   20.0013	   21.5291	   25.4469	    0.9293	
 -290.0000	-1.1670E-9	-1.1670E-9	-1.599423E-10	-1.599423E-10	   20.0013	   21.5275	   25.4269	    0.9171	
 -300.0000	-1.1600E-9	-1.1600E-9	-1.625593E-10	-1.625593E-10	   20.0013	   21.5300	   25.4307	    0.9214	
 -310.0000	-1.1380E-9	-1.1380E-9	-1.631542E-10	-1.631542E-10	   20.0013	   21.5300	   25.4222	    0.9167	
 -320.0000	-1.1480E-9	-1.1480E-9	-1.643649E-10	-1.643649E-10	   20.0013	   21.5274	   25.4162	    0.9112	
 -330.0000	-1.2000E-9	-1.2000E-9	-1.653847E-10	-1.653847E-10	   20.0013	   21.5271	   25.4121	    0.9087	
 -340.0000	-1.2320E-9	-1.2320E-9	-1.670389E-10	-1.670389E-10	   20.0039	   21.5260	   25.4130	    0.9083	
 -350.0000	-1.2400E-9	-1.2400E-9	-1.675736E-10	-1.675736E-10	   20.0013	   21.5319	   25.4102	    0.9117	
 -360.0000	-1.3120E-9	-1.3120E-9	-1.689747E-10	-1.689747E-10	   20.0013	   21.5281	   25.4127	    0.9099	
 -370.0000	-1.3010E-9	-1.3010E-9	-1.695710E-10	-1.695710E-10	   20.0013	   21.5292	   25.4200	    0.9148	
 -380.0000	-1.3600E-9	-1.3600E-9	-1.703812E-10	-1.703812E-10	   20.0013	   21.5221	   25.4124	    0.9046	
 -390.0000	-1.3840E-9	-1.3840E-9	-1.711181E-10	-1.711181E-10	   20.0013	   21.5308	   25.4143	    0.9130	
 -400.0000	-1.4350E-9	-1.4350E-9	-1.720695E-10	-1.720695E-10	   20.0013	   21.5317	   25.3991	    0.9056	
 -420.0000	-1.5510E-9	-1.5510E-9	-1.736443E-10	-1.736443E-10	   20.0013	   21.5317	   25.3991	    0.9056	
 -440.0000	-1.6740E-9	-1.6740E-9	-1.751652E-10	-1.751652E-10	   19.9987	   21.5295	   25.3849	    0.8959	
 -460.0000	-1.8320E-9	-1.8320E-9	-1.771102E-10	-1.771102E-10	   19.9987	   21.5260	   25.3880	    0.8946	
 -480.0000	-1.8520E-9	-1.8520E-9	-1.785512E-10	-1.785512E-10	   19.9987	   21.5260	   25.3795	    0.8946	
 -500.0000	-1.9450E-9	-1.9450E-9	-1.799130E-10	-1.799130E-10	   19.9987	   21.5240	   25.3795	    0.8883	
 -520.0000	-2.0850E-9	-2.0850E-9	-1.809362E-10	-1.809362E-10	   20.0013	   21.5317	   25.3808	    0.8955	
 -540.0000	-2.1720E-9	-2.1720E-9	-1.827851E-10	-1.827851E-10	   19.9987	   21.5317	   25.3846	    0.8955	
 -560.0000	-2.2720E-9	-2.2720E-9	-1.838271E-10	-1.838271E-10	   19.9987	   21.5343	   25.3846	    0.8998	
 -580.0000	-2.2780E-9	-2.2780E-9	-1.847805E-10	-1.847805E-10	   19.9987	   21.5307	   25.3782	    0.8933	
 -600.0000	-2.3460E-9	-2.3460E-9	-1.862054E-10	-1.862054E-10	   19.9987	   21.5307	   25.3713	    0.8933	
 -620.0000	-2.4260E-9	-2.4260E-9	-1.879584E-10	-1.879584E-10	   19.9987	   21.5245	   25.3713	    0.8842	
 -640.0000	-2.4350E-9	-2.4350E-9	-1.892082E-10	-1.892082E-10	   20.0013	   21.5245	   25.3599	    0.8842	
 -660.0000	-2.5350E-9	-2.5350E-9	-1.902365E-10	-1.902365E-10	   20.0013	   21.5308	   25.3599	    0.8834	
 -680.0000	-2.6340E-9	-2.6340E-9	-1.914111E-10	-1.914111E-10	   20.0013	   21.5235	   25.3482	    0.8708	
 -700.0000	-2.5340E-9	-2.5340E-9	-1.926242E-10	-1.926242E-10	   20.0039	   21.5235	   25.3378	    0.8708	
 -720.0000	-2.6260E-9	-2.6260E-9	-1.941432E-10	-1.941432E-10	   20.0039	   21.5235	   25.3378	    0.8650	
 -740.0000	-2.7820E-9	-2.7820E-9	-1.950912E-10	-1.950912E-10	   20.0013	   21.5272	   25.3261	    0.8618	
 -760.0000	-2.6890E-9	-2.6890E-9	-1.961544E-10	-1.961544E-10	   20.0039	   21.5272	   25.3188	    0.8618	
 -780.0000	-2.8240E-9	-2.8240E-9	-1.980843E-10	-1.980843E-10	   20.0039	   21.5203	   25.3188	    0.8519	
 -800.0000	-2.9510E-9	-2.9510E-9	-1.992334E-10	-1.992334E-10	   20.0013	   21.5279	   25.3226	    0.8604	
 -820.0000	-2.8120E-9	-2.8120E-9	-2.006857E-10	-2.006857E-10	   20.0013	   21.5279	   25.3226	    0.8604	
 -840.0000	-2.8780E-9	-2.8780E-9	-2.024516E-10	-2.024516E-10	   20.0013	   21.5245	   25.3245	    0.8586	
 -860.0000	-2.9210E-9	-2.9210E-9	-2.034916E-10	-2.034916E-10	   19.9987	   21.5245	   25.3210	    0.8586	
 -880.0000	-2.9870E-9	-2.9870E-9	-2.052824E-10	-2.052824E-10	   19.9987	   21.5192	   25.3210	    0.8522	
 -900.0000	-2.9670E-9	-2.9670E-9	-2.067123E-10	-2.067123E-10	   19.9961	   21.5192	   25.3169	    0.8522	
 -920.0000	-2.9010E-9	-2.9010E-9	-2.090046E-10	-2.090046E-10	   19.9961	   21.5271	   25.3169	    0.8567	
 -940.0000	-3.0110E-9	-3.0110E-9	-2.106616E-10	-2.106616E-10	   19.9961	   21.5300	   25.3235	    0.8627	
 -960.0000	-3.0920E-9	-3.0920E-9	-2.127210E-10	-2.127210E-10	   19.9961	   21.5224	   25.3166	    0.8525	
 -980.0000	-3.1460E-9	-3.1460E-9	-2.156013E-10	-2.156013E-10	   19.9961	   21.5224	   25.3238	    0.8525	
-1000.0000	-3.2670E-9	-3.2670E-9	-2.175372E-10	-2.175372E-10	   19.9961	   21.5199	   25.3238	    0.8544

File: Diodes/Halfmoon/Diodes/Plots/PreIrrad/2S/37903_2S/045/IV_37903_045_2-S_HM_XX_DIODE_4_22_2022_1_05_30_PM.txt
GCD Test
Bias: 5000.000000
IV_37903_045_2-S_HM_XX_DIODE
Date/Time: 4/22/2022 1:05:30 PM
Sensor Name: 
Type: P
Annealing Status: Unirradiated
Environment: 20C
Tester: Andrew Kent

Time Delay per Ramp Step (s): 0.500

CV Time Delay per Measurement (s) :0.500

AC Voltage (V): 0.500

Current Number of measurements per voltage: 1.000

IV Time Delay per Measurement (s) :0.000


BiasVoltage	Total Current_Avg	Total Current_0	Bias Current_Avg	Bias Current_0	Temperature	Air_Temp	Humidity	Dewpoint	
  -10.0000	-1.1500E-10	-1.1500E-10	-1.771339E-10	-1.771339E-10	   19.9987	   21.5606	   25.6436	    1.0629	
  -20.0000	-1.1700E-10	-1.1700E-10	-1.927883E-10	-1.927883E-10	   19.9987	   21.5580	   25.7565	    1.1217	
  -30.0000	-2.0600E-10	-2.0600E-10	-2.101222E-10	-2.101222E-10	   19.9987	   21.5577	   25.8422	    1.1675	
  -40.0000	-4.0500E-10	-4.0500E-10	-2.236533E-10	-2.236533E-10	   20.0013	   21.5542	   25.9263	    1.2097	
  -50.0000	-4.8900E-10	-4.8900E-10	-2.370634E-10	-2.370634E-10	   20.0013	   21.5529	   26.0063	    1.2514	
  -60.0000	-5.5500E-10	-5.5500E-10	-2.466035E-10	-2.466035E-10	   20.0013	   21.5529	   26.1116	    1.2514	
  -70.0000	-4.8600E-10	-4.8600E-10	-2.546153E-10	-2.546153E-10	   20.0039	   21.5458	   26.1116	    1.3015	
  -80.0000	-6.5500E-10	-6.5500E-10	-2.601096E-10	-2.601096E-10	   20.0039	   21.5411	   26.1898	    1.3171	
  -90.0000	-5.9200E-10	-5.9200E-10	-2.660034E-10	-2.660034E-10	   20.0039	   21.5411	   26.2125	    1.3391	
 -100.0000	-6.3200E-10	-6.3200E-10	-2.719666E-10	-2.719666E-10	   20.0039	   21.5460	   26.2125	    1.3554	
 -110.0000	-6.3700E-10	-6.3700E-10	-2.759833E-10	-2.759833E-10	   20.0013	   21.5425	   26.2407	    1.3673	
 -120.0000	-6.3100E-10	-6.3100E-10	-2.795955E-10	-2.795955E-10	   20.0013	   21.5473	   26.2609	    1.3821	
 -130.0000	-6.6600E-10	-6.6600E-10	-2.840446E-10	-2.840446E-10	   19.9987	   21.5428	   26.2875	    1.3924	
 -140.0000	-7.9100E-10	-7.9100E-10	-2.880953E-10	-2.880953E-10	   19.9987	   21.5414	   26.3128	    1.4046	
 -150.0000	-7.5200E-10	-7.5200E-10	-2.923991E-10	-2.923991E-10	   19.9961	   21.5462	   26.3216	    1.4133	
 -160.0000	-8.1300E-10	-8.1300E-10	-2.971633E-10	-2.971633E-10	   19.9961	   21.5434	   26.3318	    1.4162	
 -170.0000	-8.4900E-10	-8.4900E-10	-3.030247E-10	-3.030247E-10	   19.9936	   21.5493	   26.3441	    1.4278	
 -180.0000	-8.8700E-10	-8.8700E-10	-3.103469E-10	-3.103469E-10	   19.9961	   21.5405	   26.3583	    1.4278	
 -190.0000	-9.2800E-10	-9.2800E-10	-3.200926E-10	-3.200926E-10	   19.9961	   21.5437	   26.3624	    1.4328	
 -200.0000	-9.4900E-10	-9.4900E-10	-3.322820E-10	-3.322820E-10	   20.0013	   21.5413	   26.3839	    1.4420	
 -210.0000	-1.0740E-9	-1.0740E-9	-3.464674E-10	-3.464674E-10	   20.0013	   21.5413	   26.3839	    1.4420	
 -220.0000	-1.0370E-9	-1.0370E-9	-3.604788E-10	-3.604788E-10	   20.0039	   21.5417	   26.3950	    1.4482	
 -230.0000	-1.0880E-9	-1.0880E-9	-3.720842E-10	-3.720842E-10	   20.0064	   21.5427	   26.4048	    1.4543	
 -240.0000	-1.1130E-9	-1.1130E-9	-3.812341E-10	-3.812341E-10	   20.0090	   21.5404	   26.3931	    1.4461	
 -250.0000	-1.2200E-9	-1.2200E-9	-3.883289E-10	-3.883289E-10	   20.0090	   21.5377	   26.4070	    1.4511	
 -260.0000	-1.1670E-9	-1.1670E-9	-3.936138E-10	-3.936138E-10	   20.0090	   21.5381	   26.4099	    1.4530	
 -270.0000	-1.3040E-9	-1.3040E-9	-3.988403E-10	-3.988403E-10	   20.0064	   21.5359	   26.4032	    1.4476	
 -280.0000	-1.2570E-9	-1.2570E-9	-4.033143E-10	-4.033143E-10	   20.0039	   21.5359	   26.4032	    1.4476	
 -290.0000	-1.4130E-9	-1.4130E-9	-4.074211E-10	-4.074211E-10	   20.0039	   21.5411	   26.4032	    1.4521	
 -300.0000	-1.4580E-9	-1.4580E-9	-4.108845E-10	-4.108845E-10	   20.0013	   21.5422	   26.4004	    1.4515	
 -310.0000	-1.3360E-9	-1.3360E-9	-4.152472E-10	-4.152472E-10	   20.0013	   21.5422	   26.3849	    1.4515	
 -320.0000	-1.3900E-9	-1.3900E-9	-4.177119E-10	-4.177119E-10	   20.0013	   21.5379	   26.3849	    1.4397	
 -330.0000	-1.4610E-9	-1.4610E-9	-4.212429E-10	-4.212429E-10	   19.9987	   21.5370	   26.3830	    1.4379	
 -340.0000	-1.3920E-9	-1.3920E-9	-4.237131E-10	-4.237131E-10	   19.9987	   21.5370	   26.3656	    1.4379	
 -350.0000	-1.4740E-9	-1.4740E-9	-4.267478E-10	-4.267478E-10	   19.9987	   21.5370	   26.3656	    1.4287	
 -360.0000	-1.4580E-9	-1.4580E-9	-4.290354E-10	-4.290354E-10	   19.9987	   21.5330	   26.3510	    1.4176	
 -370.0000	-1.4350E-9	-1.4350E-9	-4.316399E-10	-4.316399E-10	   20.0013	   21.5330	   26.3352	    1.4176	
 -380.0000	-1.4310E-9	-1.4310E-9	-4.342441E-10	-4.342441E-10	   20.0013	   21.5338	   26.3352	    1.4100	
 -390.0000	-1.4640E-9	-1.4640E-9	-4.365135E-10	-4.365135E-10	   20.0013	   21.5300	   26.3311	    1.4045	
 -400.0000	-1.6140E-9	-1.6140E-9	-4.387559E-10	-4.387559E-10	   20.0039	   21.5310	   26.3321	    1.4059	
 -420.0000	-1.6860E-9	-1.6860E-9	-4.431715E-10	-4.431715E-10	   20.0039	   21.5310	   26.3336	    1.4059	
 -440.0000	-1.8040E-9	-1.8040E-9	-4.474155E-10	-4.474155E-10	   20.0039	   21.5338	   26.3336	    1.4091	
 -460.0000	-1.8680E-9	-1.8680E-9	-4.512402E-10	-4.512402E-10	   20.0064	   21.5299	   26.3311	    1.4044	
 -480.0000	-1.9530E-9	-1.9530E-9	-4.552519E-10	-4.552519E-10	   20.0064	   21.5264	   26.3400	    1.4061	
 -500.0000	-1.9900E-9	-1.9900E-9	-4.584493E-10	-4.584493E-10	   20.0064	   21.5288	   26.3340	    1.4050	
 -520.0000	-2.0600E-9	-2.0600E-9	-4.622883E-10	-4.622883E-10	   20.0013	   21.5288	   26.3242	    1.4050	
 -540.0000	-2.1810E-9	-2.1810E-9	-4.656122E-10	-4.656122E-10	   20.0013	   21.5292	   26.3242	    1.4002	
 -560.0000	-2.2110E-9	-2.2110E-9	-4.687469E-10	-4.687469E-10	   20.0013	   21.5241	   26.3213	    1.3943	
 -580.0000	-2.3440E-9	-2.3440E-9	-4.718683E-10	-4.718683E-10	   20.0013	   21.5265	   26.3336	    1.4029	
 -600.0000	-2.3540E-9	-2.3540E-9	-4.751489E-10	-4.751489E-10	   19.9987	   21.5265	   26.3210	    1.4029	
 -620.0000	-2.3480E-9	-2.3480E-9	-4.781867E-10	-4.781867E-10	   19.9987	   21.5207	   26.3210	    1.3913	
 -640.0000	-2.4830E-9	-2.4830E-9	-4.813211E-10	-4.813211E-10	   19.9961	   21.5241	   26.3093	    1.3880	
 -660.0000	-2.6540E-9	-2.6540E-9	-4.847142E-10	-4.847142E-10	   19.9961	   21.5191	   26.3077	    1.3829	
 -680.0000	-2.5340E-9	-2.5340E-9	-4.872608E-10	-4.872608E-10	   19.9961	   21.5191	   26.2922	    1.3829	
 -700.0000	-2.6460E-9	-2.6460E-9	-4.904838E-10	-4.904838E-10	   19.9961	   21.5219	   26.2922	    1.3771	
 -720.0000	-2.7070E-9	-2.7070E-9	-4.939037E-10	-4.939037E-10	   19.9987	   21.5208	   26.2985	    1.3795	
 -740.0000	-2.7540E-9	-2.7540E-9	-4.966715E-10	-4.966715E-10	   20.0013	   21.5208	   26.2881	    1.3795	
 -760.0000	-2.8610E-9	-2.8610E-9	-5.000683E-10	-5.000683E-10	   20.0013	   21.5217	   26.2881	    1.3747	
 -780.0000	-2.7480E-9	-2.7480E-9	-5.025990E-10	-5.025990E-10	   20.0064	   21.5217	   26.2609	    1.3747	
 -800.0000	-2.7510E-9	-2.7510E-9	-5.061375E-10	-5.061375E-10	   20.0064	   21.5232	   26.2609	    1.3616	
 -820.0000	-2.7400E-9	-2.7400E-9	-5.092801E-10	-5.092801E-10	   20.0064	   21.5241	   26.2745	    1.3696	
 -840.0000	-2.8050E-9	-2.8050E-9	-5.128374E-10	-5.128374E-10	   20.0090	   21.5204	   26.2596	    1.3586	
 -860.0000	-2.8210E-9	-2.8210E-9	-5.155558E-10	-5.155558E-10	   20.0064	   21.5207	   26.2473	    1.3523	
 -880.0000	-2.9410E-9	-2.9410E-9	-5.193348E-10	-5.193348E-10	   20.0090	   21.5209	   26.2306	    1.3436	
 -900.0000	-3.0230E-9	-3.0230E-9	-5.227137E-10	-5.227137E-10	   20.0064	   21.5209	   26.2122	    1.3436	
 -920.0000	-3.1530E-9	-3.1530E-9	-5.267550E-10	-5.267550E-10	   20.0064	   21.5161	   26.2122	    1.3297	
 -940.0000	-3.0940E-9	-3.0940E-9	-5.307372E-10	-5.307372E-10	   20.0039	   21.5161	   26.1932	    1.3297	
 -960.0000	-3.1290E-9	-3.1290E-9	-5.356365E-10	-5.356365E-10	   20.0039	   21.5165	   26.1932	    1.3200	
 -980.0000	-3.1900E-9	-3.1900E-9	-5.409032E-10	-5.409032E-10	   20.0013	   21.5185	   26.1673	    1.3079	
-1000.0000	-3.2660E-9	-3.2660E-9	-5.462867E-10	-5.462867E-10	   20.0013	   21.5185	   26.1521	    1.3079
