Repository: ctiley/CERN_CMS_Silicon_Sensor

# CERN_CMS_Silicon_Sensor

# Code To-Do 
- Double check Halfmoon Diode Data

# Lab To-Do
- Measure more HGCAL Diodes
- Measure rest of Unirradiated Halfmoon Diodes
- Rebond D0 Diode
- Cleanup Wires at Alibava Station
-

File: Diodes/Halfmoon/Diodes/Plots/PreIrrad/2S/38202_2S/031/CV_38202_031_2-S_HM_XX_DIODEHALFPSTOP_4_4_2022_10_55_50_PM.txt
GCD Test
Bias: 5000.000000
CV_38202_031_2-S_HM_XX_DIODEHALFPSTOP
Date/Time: 4/4/2022 10:55:50 PM
Sensor Name: 
Type: P
Annealing Status: Not Irradiated
Environment: 0C
Tester: Andrew Kent

Time Delay per Ramp Step (s): 0.500

CV Time Delay per Measurement (s) :0.500

AC Voltage (V): 0.500

Current Number of measurements per voltage: 1.000

IV Time Delay per Measurement (s) :0.000


BiasVoltage	LCR_Cp_freqNaN	LCR_Rp_freqNaN	Temperature	Air_Temp	Humidity	Dewpoint	
  -10.0000	1.041E-11	1.708E+9	   19.9910	   20.9614	   23.3697	   -0.7220	
  -20.0000	7.338E-12	3.430E+9	   19.9884	   20.9628	   23.3476	   -0.7338	
  -30.0000	5.975E-12	3.710E+9	   19.9858	   20.9621	   23.3472	   -0.7346	
  -40.0000	5.180E-12	2.898E+9	   19.9884	   20.9634	   23.3314	   -0.7428	
  -50.0000	4.612E-12	3.329E+9	   19.9910	   20.9629	   23.3321	   -0.7428	
  -60.0000	4.216E-12	3.261E+9	   19.9961	   20.9642	   23.3314	   -0.7421	
  -70.0000	3.896E-12	3.313E+9	   20.0064	   20.9642	   23.3286	   -0.7437	
  -80.0000	3.632E-12	3.315E+9	   20.0116	   20.9636	   23.3302	   -0.7433	
  -90.0000	3.412E-12	3.338E+9	   20.0167	   20.9687	   23.3163	   -0.7472	
 -100.0000	3.231E-12	3.352E+9	   20.0193	   20.9659	   23.3235	   -0.7452	
 -110.0000	3.080E-12	3.545E+9	   20.0167	   20.9632	   23.3163	   -0.7518	
 -120.0000	2.947E-12	3.798E+9	   20.0142	   20.9677	   23.3049	   -0.7547	
 -130.0000	2.827E-12	3.884E+9	   20.0116	   20.9629	   23.3042	   -0.7591	
 -140.0000	2.720E-12	3.649E+9	   20.0064	   20.9645	   23.3049	   -0.7574	
 -150.0000	2.629E-12	4.139E+9	   19.9987	   20.9626	   23.3036	   -0.7597	
 -160.0000	2.539E-12	3.964E+9	   19.9936	   20.9626	   23.2963	   -0.7640	
 -170.0000	2.459E-12	4.044E+9	   19.9884	   20.9650	   23.2979	   -0.7610	
 -180.0000	2.378E-12	3.867E+9	   19.9858	   20.9636	   23.2976	   -0.7624	
 -190.0000	2.302E-12	4.069E+9	   19.9884	   20.9637	   23.2891	   -0.7674	
 -200.0000	2.243E-12	3.570E+9	   19.9910	   20.9658	   23.2789	   -0.7715	
 -210.0000	2.204E-12	4.088E+9	   19.9961	   20.9655	   23.2812	   -0.7704	
 -220.0000	2.182E-12	3.924E+9	   20.0039	   20.9683	   23.2726	   -0.7731	
 -230.0000	2.166E-12	3.937E+9	   20.0090	   20.9687	   23.2755	   -0.7712	
 -240.0000	2.135E-12	3.595E+9	   20.0116	   20.9666	   23.2615	   -0.7810	
 -250.0000	2.112E-12	4.251E+9	   20.0167	   20.9688	   23.2606	   -0.7797	
 -260.0000	2.106E-12	4.899E+9	   20.0167	   20.9690	   23.2603	   -0.7797	
 -270.0000	2.101E-12	5.018E+9	   20.0167	   20.9690	   23.2521	   -0.7846	
 -280.0000	2.092E-12	5.495E+9	   20.0116	   20.9715	   23.2543	   -0.7812	
 -290.0000	2.092E-12	5.624E+9	   20.0064	   20.9732	   23.2511	   -0.7816	
 -300.0000	2.090E-12	5.704E+9	   20.0064	   20.9732	   23.2511	   -0.7816	
 -310.0000	2.090E-12	6.851E+9	   20.0013	   20.9690	   23.2568	   -0.7818	
 -320.0000	2.086E-12	6.420E+9	   19.9961	   20.9689	   23.2505	   -0.7856	
 -330.0000	2.087E-12	6.242E+9	   19.9910	   20.9762	   23.2328	   -0.7899	
 -340.0000	2.088E-12	6.304E+9	   19.9910	   20.9762	   23.2328	   -0.7899	
 -350.0000	2.085E-12	6.445E+9	   19.9884	   20.9748	   23.2464	   -0.7830	
 -360.0000	2.084E-12	8.079E+9	   19.9961	   20.9751	   23.2182	   -0.7994	
 -370.0000	2.078E-12	6.423E+9	   20.0013	   20.9744	   23.2135	   -0.8028	
 -380.0000	2.081E-12	7.045E+9	   20.0090	   20.9780	   23.2138	   -0.7996	
 -390.0000	2.082E-12	6.039E+9	   20.0116	   20.9806	   23.1977	   -0.8069	
 -400.0000	2.079E-12	6.443E+9	   20.0142	   20.9783	   23.1942	   -0.8108	
 -420.0000	2.081E-12	6.189E+9	   20.0142	   20.9771	   23.1866	   -0.8164	
 -440.0000	2.077E-12	6.618E+9	   20.0116	   20.9766	   23.1869	   -0.8166	
 -460.0000	2.073E-12	6.924E+9	   20.0090	   20.9766	   23.1853	   -0.8175	
 -480.0000	2.074E-12	7.074E+9	   20.0090	   20.9766	   23.1853	   -0.8175	
 -500.0000	2.074E-12	6.800E+9	   19.9961	   20.9822	   23.1926	   -0.8085	
 -520.0000	2.073E-12	6.754E+9	   19.9884	   20.9797	   23.2021	   -0.8050	
 -540.0000	2.070E-12	6.563E+9	   19.9858	   20.9867	   23.1996	   -0.8006	
 -560.0000	2.072E-12	7.190E+9	   19.9858	   20.9842	   23.2122	   -0.7953	
 -580.0000	2.070E-12	6.796E+9	   19.9858	   20.9817	   23.2106	   -0.7983	
 -600.0000	2.070E-12	6.206E+9	   19.9884	   20.9823	   23.2230	   -0.7905

File: Diodes/Halfmoon/Diodes/Plots/PreIrrad/2S/38202_2S/031/CV_38202_031_2-S_HM_XX_DIODE_4_4_2022_10_36_48_PM.txt
GCD Test
Bias: 5000.000000
CV_38202_031_2-S_HM_XX_DIODE
Date/Time: 4/4/2022 10:36:48 PM
Sensor Name: 
Type: P
Annealing Status: Not Irradiated
Environment: 0C
Tester: Andrew Kent

Time Delay per Ramp Step (s): 0.500

CV Time Delay per Measurement (s) :0.500

AC Voltage (V): 0.500

Current Number of measurements per voltage: 1.000

IV Time Delay per Measurement (s) :0.000


BiasVoltage	LCR_Cp_freqNaN	LCR_Rp_freqNaN	Temperature	Air_Temp	Humidity	Dewpoint	
  -10.0000	5.807E-11	9.743E+8	   19.9910	   20.7363	   23.5550	   -0.8032	
  -20.0000	4.077E-11	1.795E+9	   19.9858	   20.7330	   23.5572	   -0.8048	
  -30.0000	3.219E-11	1.914E+9	   19.9833	   20.7390	   23.5588	   -0.7988	
  -40.0000	2.580E-11	2.058E+9	   19.9858	   20.7390	   23.5680	   -0.7935	
  -50.0000	2.256E-11	2.447E+9	   19.9910	   20.7394	   23.5696	   -0.7922	
  -60.0000	2.062E-11	2.236E+9	   19.9936	   20.7436	   23.5863	   -0.7789	
  -70.0000	1.903E-11	3.454E+8	   20.0039	   20.7444	   23.5800	   -0.7820	
  -80.0000	1.521E-11	1.313E+9	   20.0090	   20.7439	   23.5803	   -0.7822	
  -90.0000	1.438E-11	2.038E+9	   20.0167	   20.7428	   23.5889	   -0.7782	
 -100.0000	1.368E-11	2.645E+9	   20.0193	   20.7454	   23.5974	   -0.7710	
 -110.0000	1.308E-11	2.865E+9	   20.0193	   20.7494	   23.5908	   -0.7715	
 -120.0000	1.255E-11	3.189E+9	   20.0167	   20.7494	   23.5980	   -0.7673	
 -130.0000	1.209E-11	3.219E+9	   20.0116	   20.7509	   23.6003	   -0.7647	
 -140.0000	1.167E-11	3.242E+9	   20.0064	   20.7498	   23.6088	   -0.7607	
 -150.0000	1.130E-11	3.190E+9	   19.9961	   20.7498	   23.5958	   -0.7682	
 -160.0000	1.096E-11	3.286E+9	   19.9910	   20.7538	   23.6075	   -0.7581	
 -170.0000	1.062E-11	3.363E+9	   19.9833	   20.7521	   23.6170	   -0.7540	
 -180.0000	1.031E-11	3.274E+9	   19.9807	   20.7506	   23.6173	   -0.7552	
 -190.0000	1.002E-11	3.447E+9	   19.9781	   20.7547	   23.6230	   -0.7484	
 -200.0000	9.805E-12	3.476E+9	   19.9833	   20.7562	   23.6275	   -0.7446	
 -210.0000	9.695E-12	3.767E+9	   19.9936	   20.7573	   23.6262	   -0.7444	
 -220.0000	9.634E-12	3.406E+9	   20.0013	   20.7557	   23.6281	   -0.7446	
 -230.0000	9.602E-12	3.534E+9	   20.0116	   20.7637	   23.6392	   -0.7315	
 -240.0000	9.580E-12	3.730E+9	   20.0167	   20.7606	   23.6357	   -0.7361	
 -250.0000	9.570E-12	3.750E+9	   20.0245	   20.7662	   23.6322	   -0.7334	
 -260.0000	9.558E-12	3.954E+9	   20.0245	   20.7662	   23.6392	   -0.7294	
 -270.0000	9.549E-12	3.512E+9	   20.0193	   20.7680	   23.6316	   -0.7323	
 -280.0000	9.541E-12	3.787E+9	   20.0142	   20.7680	   23.6357	   -0.7299	
 -290.0000	9.533E-12	3.683E+9	   20.0064	   20.7723	   23.6347	   -0.7268	
 -300.0000	9.527E-12	3.977E+9	   20.0064	   20.7723	   23.6347	   -0.7268	
 -310.0000	9.526E-12	3.921E+9	   19.9987	   20.7686	   23.6360	   -0.7292	
 -320.0000	9.520E-12	3.993E+9	   19.9936	   20.7717	   23.6417	   -0.7233	
 -330.0000	9.519E-12	4.125E+9	   19.9884	   20.7744	   23.6322	   -0.7265	
 -340.0000	9.515E-12	4.266E+9	   19.9858	   20.7744	   23.6290	   -0.7283	
 -350.0000	9.512E-12	3.818E+9	   19.9884	   20.7769	   23.6407	   -0.7194	
 -360.0000	9.508E-12	3.909E+9	   19.9987	   20.7787	   23.6461	   -0.7149	
 -370.0000	9.505E-12	4.577E+9	   20.0064	   20.7784	   23.6382	   -0.7196	
 -380.0000	9.504E-12	3.998E+9	   20.0116	   20.7770	   23.6445	   -0.7172	
 -390.0000	9.502E-12	4.524E+9	   20.0193	   20.7812	   23.6379	   -0.7175	
 -400.0000	9.503E-12	4.526E+9	   20.0219	   20.7831	   23.6414	   -0.7139	
 -420.0000	9.498E-12	4.220E+9	   20.0193	   20.7861	   23.6388	   -0.7128	
 -440.0000	9.494E-12	4.062E+9	   20.0193	   20.7861	   23.6388	   -0.7128	
 -460.0000	9.488E-12	4.073E+9	   20.0116	   20.7905	   23.6369	   -0.7102	
 -480.0000	9.486E-12	4.330E+9	   20.0039	   20.7860	   23.6426	   -0.7107	
 -500.0000	9.481E-12	4.460E+9	   19.9987	   20.7913	   23.6452	   -0.7048	
 -520.0000	9.483E-12	4.001E+9	   19.9910	   20.7894	   23.6496	   -0.7038	
 -540.0000	9.479E-12	4.296E+9	   19.9884	   20.7903	   23.6433	   -0.7067	
 -560.0000	9.481E-12	4.149E+9	   19.9884	   20.7903	   23.6433	   -0.7067	
 -580.0000	9.475E-12	3.970E+9	   19.9858	   20.7934	   23.6467	   -0.7022	
 -600.0000	9.475E-12	4.106E+9	   19.9936	   20.7984	   23.6534	   -0.6941
