Repository: ctiley/CERN_CMS_Silicon_Sensor

# CERN_CMS_Silicon_Sensor

# Code To-Do 
- Double check Halfmoon Diode Data

# Lab To-Do
- Measure more HGCAL Diodes
- Measure rest of Unirradiated Halfmoon Diodes
- Rebond D0 Diode
- Cleanup Wires at Alibava Station
-

File: Diodes/Halfmoon/Diodes/Plots/PreIrrad/2S/38695_2S/002/CV_38695_002_2-S_HM_XX_DIODEHALFPSTOP_GR_2_11_2022_12_52_38_PM.txt
GCD Test
Bias: 5000.000000
CV_38695_002_2-S_HM_XX_DIODEHALFPSTOP_GR
Date/Time: 2/11/2022 12:52:38 PM
Sensor Name: DIODEHALFPSTOP
Type: P
Annealing Status: Not Irradiated
Environment: 20C
Tester: Andrew Kent

Time Delay per Ramp Step (s): 0.500

CV Time Delay per Measurement (s) :0.500

AC Voltage (V): 0.500

Current Number of measurements per voltage: 1.000

IV Time Delay per Measurement (s) :0.000


BiasVoltage	LCR_Cp_freqNaN	LCR_Rp_freqNaN	Temperature	Air_Temp	Humidity	Dewpoint	
  -10.0000	9.715E-12	2.180E+9	   19.9755	   21.4875	   21.5193	   -1.4067	
  -20.0000	6.711E-12	6.276E+9	   19.9781	   21.4869	   21.5168	   -1.4088	
  -30.0000	5.363E-12	5.773E+9	   19.9833	   21.4848	   21.5130	   -1.4129	
  -40.0000	4.538E-12	5.507E+9	   19.9910	   21.4894	   21.5199	   -1.4047	
  -50.0000	3.984E-12	5.286E+9	   20.0039	   21.4883	   21.5152	   -1.4086	
  -60.0000	3.570E-12	6.598E+9	   20.0116	   21.4888	   21.5237	   -1.4028	
  -70.0000	3.254E-12	6.436E+9	   20.0219	   21.4888	   21.5250	   -1.4020	
  -80.0000	2.997E-12	6.925E+9	   20.0270	   21.4914	   21.5158	   -1.4056	
  -90.0000	2.785E-12	6.820E+9	   20.0270	   21.4916	   21.5196	   -1.4031	
 -100.0000	2.605E-12	6.042E+9	   20.0245	   21.4906	   21.5202	   -1.4035	
 -110.0000	2.453E-12	5.888E+9	   20.0193	   21.4893	   21.5278	   -1.3998	
 -120.0000	2.315E-12	8.923E+9	   20.0116	   21.4922	   21.5120	   -1.4074	
 -130.0000	2.199E-12	7.068E+9	   19.9987	   21.4922	   21.5168	   -1.4044	
 -140.0000	2.091E-12	8.539E+9	   19.9884	   21.4890	   21.5164	   -1.4073	
 -150.0000	1.996E-12	8.459E+9	   19.9807	   21.4862	   21.5221	   -1.4059	
 -160.0000	1.907E-12	7.463E+9	   19.9730	   21.4899	   21.5212	   -1.4035	
 -170.0000	1.827E-12	7.712E+9	   19.9704	   21.4883	   21.5209	   -1.4051	
 -180.0000	1.746E-12	6.604E+9	   19.9704	   21.4883	   21.5209	   -1.4051	
 -190.0000	1.671E-12	7.008E+9	   19.9755	   21.4928	   21.5193	   -1.4023	
 -200.0000	1.611E-12	7.821E+9	   19.9781	   21.4906	   21.5262	   -1.3997	
 -210.0000	1.583E-12	8.014E+9	   19.9884	   21.4938	   21.5266	   -1.3968	
 -220.0000	1.570E-12	8.571E+9	   20.0116	   21.4892	   21.5342	   -1.3959	
 -230.0000	1.565E-12	7.972E+9	   20.0219	   21.4904	   21.5262	   -1.3999	
 -240.0000	1.560E-12	7.453E+9	   20.0296	   21.4909	   21.5196	   -1.4037	
 -250.0000	1.560E-12	8.509E+9	   20.0347	   21.4872	   21.5228	   -1.4048	
 -260.0000	1.557E-12	8.320E+9	   20.0296	   21.4895	   21.5262	   -1.4006	
 -270.0000	1.555E-12	9.406E+9	   20.0245	   21.4843	   21.5338	   -1.4002	
 -280.0000	1.554E-12	8.322E+9	   20.0116	   21.4843	   21.5288	   -1.4034	
 -290.0000	1.551E-12	8.588E+9	   20.0013	   21.4855	   21.5266	   -1.4038	
 -300.0000	1.552E-12	8.009E+9	   19.9910	   21.4930	   21.5316	   -1.3944	
 -310.0000	1.551E-12	8.786E+9	   19.9833	   21.4930	   21.5323	   -1.3940	
 -320.0000	1.550E-12	8.260E+9	   19.9807	   21.4894	   21.5294	   -1.3987	
 -330.0000	1.547E-12	8.208E+9	   19.9781	   21.4913	   21.5288	   -1.3976	
 -340.0000	1.547E-12	8.653E+9	   19.9807	   21.4818	   21.5259	   -1.4073	
 -350.0000	1.547E-12	9.320E+9	   19.9858	   21.4907	   21.5281	   -1.3984	
 -360.0000	1.548E-12	8.521E+9	   19.9936	   21.4874	   21.5294	   -1.4004	
 -370.0000	1.547E-12	7.719E+9	   20.0013	   21.4848	   21.5402	   -1.3957	
 -380.0000	1.545E-12	8.271E+9	   20.0090	   21.4816	   21.5319	   -1.4036	
 -390.0000	1.547E-12	7.851E+9	   20.0167	   21.4878	   21.5351	   -1.3965	
 -400.0000	1.547E-12	1.064E+10	   20.0219	   21.4878	   21.5291	   -1.4003	
 -420.0000	1.544E-12	7.806E+9	   20.0219	   21.4813	   21.5376	   -1.4003	
 -440.0000	1.548E-12	7.663E+9	   20.0245	   21.4788	   21.5304	   -1.4069	
 -460.0000	1.542E-12	8.306E+9	   20.0193	   21.4839	   21.5376	   -1.3981	
 -480.0000	1.540E-12	7.530E+9	   20.0116	   21.4776	   21.5357	   -1.4046	
 -500.0000	1.538E-12	8.284E+9	   20.0064	   21.4804	   21.5364	   -1.4018	
 -520.0000	1.541E-12	7.895E+9	   19.9987	   21.4855	   21.5471	   -1.3908	
 -540.0000	1.543E-12	8.369E+9	   19.9910	   21.4868	   21.5503	   -1.3877	
 -560.0000	1.539E-12	6.805E+9	   19.9833	   21.4826	   21.5468	   -1.3934	
 -580.0000	1.539E-12	8.957E+9	   19.9781	   21.4844	   21.5430	   -1.3943	
 -600.0000	1.537E-12	7.209E+9	   19.9781	   21.4844	   21.5509	   -1.3893

File: Diodes/Halfmoon/Diodes/Plots/PreIrrad/2S/38695_2S/002/IV_38695_002_2-S_HM_XX_DIODEHALFPSTOP_2_11_2022_12_37_09_PM.txt
GCD Test
Bias: 5000.000000
IV_38695_002_2-S_HM_XX_DIODEHALFPSTOP
Date/Time: 2/11/2022 12:37:09 PM
Sensor Name: DIODEHALFPSTOP
Type: P
Annealing Status: Not Irradiated
Environment: 20C
Tester: Andrew Kent

Time Delay per Ramp Step (s): 0.500

CV Time Delay per Measurement (s) :0.500

AC Voltage (V): 0.500

Current Number of measurements per voltage: 1.000

IV Time Delay per Measurement (s) :0.000


BiasVoltage	Total Current_Avg	Total Current_0	Bias Current_Avg	Bias Current_0	Temperature	Air_Temp	Humidity	Dewpoint	
  -10.0000	1.5900E-10	1.5900E-10	-7.149275E-11	-7.149275E-11	   19.9910	   21.4602	   21.4918	   -1.4468	
  -20.0000	2.4300E-10	2.4300E-10	-7.885892E-11	-7.885892E-11	   19.9833	   21.4669	   21.5089	   -1.4304	
  -30.0000	2.0000E-12	2.0000E-12	-8.155952E-11	-8.155952E-11	   19.9807	   21.4679	   21.5130	   -1.4270	
  -40.0000	5.5000E-11	5.5000E-11	-8.483319E-11	-8.483319E-11	   19.9807	   21.4684	   21.5142	   -1.4258	
  -50.0000	-4.9000E-11	-4.9000E-11	-8.844720E-11	-8.844720E-11	   19.9807	   21.4664	   21.5101	   -1.4301	
  -60.0000	-1.4000E-10	-1.4000E-10	-9.266159E-11	-9.266159E-11	   19.9858	   21.4750	   21.5101	   -1.4229	
  -70.0000	-4.8000E-11	-4.8000E-11	-9.778838E-11	-9.778838E-11	   19.9910	   21.4712	   21.4911	   -1.4381	
  -80.0000	-2.3300E-10	-2.3300E-10	-1.047839E-10	-1.047839E-10	   20.0013	   21.4714	   21.4899	   -1.4387	
  -90.0000	-1.4100E-10	-1.4100E-10	-1.118864E-10	-1.118864E-10	   20.0090	   21.4743	   21.4886	   -1.4370	
 -100.0000	-1.8400E-10	-1.8400E-10	-1.163740E-10	-1.163740E-10	   20.0167	   21.4661	   21.4864	   -1.4453	
 -110.0000	-2.2400E-10	-2.2400E-10	-1.188395E-10	-1.188395E-10	   20.0219	   21.4661	   21.4817	   -1.4453	
 -120.0000	-2.6600E-10	-2.6600E-10	-1.202604E-10	-1.202604E-10	   20.0219	   21.4737	   21.4817	   -1.4420	
 -130.0000	-2.6600E-10	-2.6600E-10	-1.213578E-10	-1.213578E-10	   20.0167	   21.4738	   21.4772	   -1.4467	
 -140.0000	-3.0000E-10	-3.0000E-10	-1.224680E-10	-1.224680E-10	   20.0116	   21.4738	   21.4731	   -1.4447	
 -150.0000	-3.4300E-10	-3.4300E-10	-1.236367E-10	-1.236367E-10	   20.0064	   21.4723	   21.4775	   -1.4485	
 -160.0000	-3.1000E-10	-3.1000E-10	-1.248421E-10	-1.248421E-10	   19.9961	   21.4729	   21.4839	   -1.4453	
 -170.0000	-3.4100E-10	-3.4100E-10	-1.274854E-10	-1.274854E-10	   19.9961	   21.4779	   21.4839	   -1.4371	
 -180.0000	-4.1400E-10	-4.1400E-10	-1.296380E-10	-1.296380E-10	   19.9884	   21.4762	   21.4681	   -1.4485	
 -190.0000	-3.9700E-10	-3.9700E-10	-1.335421E-10	-1.335421E-10	   19.9807	   21.4829	   21.4738	   -1.4393	
 -200.0000	-4.0700E-10	-4.0700E-10	-1.378250E-10	-1.378250E-10	   19.9755	   21.4768	   21.4703	   -1.4466	
 -210.0000	-4.3000E-10	-4.3000E-10	-1.421408E-10	-1.421408E-10	   19.9730	   21.4803	   21.4636	   -1.4479	
 -220.0000	-5.5100E-10	-5.5100E-10	-1.450486E-10	-1.450486E-10	   19.9781	   21.4859	   21.4696	   -1.4395	
 -230.0000	-5.3200E-10	-5.3200E-10	-1.482387E-10	-1.482387E-10	   19.9833	   21.4836	   21.4605	   -1.4471	
 -240.0000	-5.1100E-10	-5.1100E-10	-1.513779E-10	-1.513779E-10	   19.9910	   21.4848	   21.4671	   -1.4419	
 -250.0000	-5.2700E-10	-5.2700E-10	-1.531345E-10	-1.531345E-10	   20.0013	   21.4829	   21.4633	   -1.4460	
 -260.0000	-5.4800E-10	-5.4800E-10	-1.549487E-10	-1.549487E-10	   20.0090	   21.4860	   21.4643	   -1.4427	
 -270.0000	-5.5300E-10	-5.5300E-10	-1.574002E-10	-1.574002E-10	   20.0193	   21.4896	   21.4614	   -1.4415	
 -280.0000	-5.8500E-10	-5.8500E-10	-1.584771E-10	-1.584771E-10	   20.0270	   21.4853	   21.4529	   -1.4505	
 -290.0000	-5.8000E-10	-5.8000E-10	-1.606848E-10	-1.606848E-10	   20.0270	   21.4853	   21.4605	   -1.4505	
 -300.0000	-6.5600E-10	-6.5600E-10	-1.621974E-10	-1.621974E-10	   20.0245	   21.4934	   21.4605	   -1.4390	
 -310.0000	-6.4000E-10	-6.4000E-10	-1.631314E-10	-1.631314E-10	   20.0167	   21.4897	   21.4545	   -1.4459	
 -320.0000	-6.3000E-10	-6.3000E-10	-1.641589E-10	-1.641589E-10	   20.0064	   21.4931	   21.4535	   -1.4431	
 -330.0000	-7.1700E-10	-7.1700E-10	-1.653432E-10	-1.653432E-10	   19.9987	   21.4931	   21.4538	   -1.4437	
 -340.0000	-8.0900E-10	-8.0900E-10	-1.667570E-10	-1.667570E-10	   19.9884	   21.4912	   21.4494	   -1.4450	
 -350.0000	-8.1700E-10	-8.1700E-10	-1.676668E-10	-1.676668E-10	   19.9833	   21.4912	   21.4500	   -1.4478	
 -360.0000	-8.2800E-10	-8.2800E-10	-1.691085E-10	-1.691085E-10	   19.9833	   21.4923	   21.4500	   -1.4465	
 -370.0000	-8.2100E-10	-8.2100E-10	-1.706893E-10	-1.706893E-10	   19.9755	   21.4904	   21.4513	   -1.4473	
 -380.0000	-7.6400E-10	-7.6400E-10	-1.715748E-10	-1.715748E-10	   19.9755	   21.4918	   21.4437	   -1.4509	
 -390.0000	-7.4100E-10	-7.4100E-10	-1.731120E-10	-1.731120E-10	   19.9781	   21.4969	   21.4456	   -1.4455	
 -400.0000	-8.9300E-10	-8.9300E-10	-1.746456E-10	-1.746456E-10	   19.9833	   21.4913	   21.4453	   -1.4503	
 -420.0000	-9.4000E-10	-9.4000E-10	-1.768750E-10	-1.768750E-10	   19.9884	   21.4902	   21.4443	   -1.4518	
 -440.0000	-9.6500E-10	-9.6500E-10	-1.785112E-10	-1.785112E-10	   19.9987	   21.4898	   21.4447	   -1.4520	
 -460.0000	-1.2140E-9	-1.2140E-9	-1.806118E-10	-1.806118E-10	   20.0064	   21.4914	   21.4383	   -1.4547	
 -480.0000	-1.2100E-9	-1.2100E-9	-1.824063E-10	-1.824063E-10	   20.0142	   21.4899	   21.4418	   -1.4538	
 -500.0000	-1.2340E-9	-1.2340E-9	-1.844552E-10	-1.844552E-10	   20.0245	   21.4899	   21.4349	   -1.4538	
 -520.0000	-1.3000E-9	-1.3000E-9	-1.858895E-10	-1.858895E-10	   20.0245	   21.4949	   21.4349	   -1.4540	
 -540.0000	-1.3390E-9	-1.3390E-9	-1.873243E-10	-1.873243E-10	   20.0270	   21.4930	   21.4393	   -1.4527	
 -560.0000	-1.3970E-9	-1.3970E-9	-1.888909E-10	-1.888909E-10	   20.0245	   21.4930	   21.4386	   -1.4527	
 -580.0000	-1.4250E-9	-1.4250E-9	-1.898844E-10	-1.898844E-10	   20.0245	   21.4877	   21.4386	   -1.4575	
 -600.0000	-1.4640E-9	-1.4640E-9	-1.913242E-10	-1.913242E-10	   20.0167	   21.4881	   21.4462	   -1.4524	
 -620.0000	-1.4960E-9	-1.4960E-9	-1.924028E-10	-1.924028E-10	   20.0116	   21.4907	   21.4456	   -1.4507	
 -640.0000	-1.5320E-9	-1.5320E-9	-1.939221E-10	-1.939221E-10	   19.9961	   21.4907	   21.4399	   -1.4507	
 -660.0000	-1.5480E-9	-1.5480E-9	-1.963220E-10	-1.963220E-10	   19.9961	   21.4901	   21.4399	   -1.4548	
 -680.0000	-1.6040E-9	-1.6040E-9	-1.985936E-10	-1.985936E-10	   19.9884	   21.4927	   21.4377	   -1.4540	
 -700.0000	-1.6780E-9	-1.6780E-9	-1.994212E-10	-1.994212E-10	   19.9807	   21.4904	   21.4383	   -1.4555	
 -720.0000	-1.6980E-9	-1.6980E-9	-2.013235E-10	-2.013235E-10	   19.9730	   21.4916	   21.4396	   -1.4537	
 -740.0000	-1.7300E-9	-1.7300E-9	-2.036709E-10	-2.036709E-10	   19.9730	   21.4916	   21.4396	   -1.4537	
 -760.0000	-1.7520E-9	-1.7520E-9	-2.060657E-10	-2.060657E-10	   19.9730	   21.4917	   21.4459	   -1.4496	
 -780.0000	-1.7900E-9	-1.7900E-9	-2.084811E-10	-2.084811E-10	   19.9755	   21.4910	   21.4412	   -1.4532	
 -800.0000	-1.8490E-9	-1.8490E-9	-2.116358E-10	-2.116358E-10	   19.9858	   21.4910	   21.4285	   -1.4532	
 -820.0000	-1.8650E-9	-1.8650E-9	-2.144592E-10	-2.144592E-10	   19.9858	   21.4897	   21.4285	   -1.4623	
 -840.0000	-1.8610E-9	-1.8610E-9	-2.177811E-10	-2.177811E-10	   19.9961	   21.4856	   21.4361	   -1.4609	
 -860.0000	-1.8710E-9	-1.8710E-9	-2.213396E-10	-2.213396E-10	   20.0064	   21.4878	   21.4304	   -1.4627	
 -880.0000	-1.9430E-9	-1.9430E-9	-2.254984E-10	-2.254984E-10	   20.0142	   21.4856	   21.4336	   -1.4625	
 -900.0000	-1.9090E-9	-1.9090E-9	-2.297826E-10	-2.297826E-10	   20.0270	   21.4856	   21.4377	   -1.4625	
 -920.0000	-1.9610E-9	-1.9610E-9	-2.345871E-10	-2.345871E-10	   20.0270	   21.4869	   21.4377	   -1.4588	
 -940.0000	-2.0230E-9	-2.0230E-9	-2.395873E-10	-2.395873E-10	   20.0322	   21.4896	   21.4383	   -1.4562	
 -960.0000	-1.9990E-9	-1.9990E-9	-2.458134E-10	-2.458134E-10	   20.0322	   21.4897	   21.4374	   -1.4567	
 -980.0000	-2.1920E-9	-2.1920E-9	-2.525608E-10	-2.525608E-10	   20.0270	   21.4892	   21.4355	   -1.4583	
-1000.0000	-2.1090E-9	-2.1090E-9	-2.600539E-10	-2.600539E-10	   20.0167	   21.4892	   21.4244	   -1.4583
