Repository: ctiley/CERN_CMS_Silicon_Sensor

# CERN_CMS_Silicon_Sensor

# Code To-Do 
- Double check Halfmoon Diode Data

# Lab To-Do
- Measure more HGCAL Diodes
- Measure rest of Unirradiated Halfmoon Diodes
- Rebond D0 Diode
- Cleanup Wires at Alibava Station
-

File: Diodes/Halfmoon/Diodes/Plots/PreIrrad/34340/007/CV_34340_007_PSS_HM_XX_DIODEHALFPSTOP_GRConnected_4_23_2021_3_00_54_PM 2.txt
GCD Test
Bias: 5000.000000
CV_34340_007_PSS_HM_XX_DIODEHALFPSTOP_GRConnected
Date/Time: 4/23/2021 3:00:54 PM
Sensor Name: DIODEHALFPSTOP
Type: P
Annealing Status: Unirradiated
Environment: RT
Tester: Andrew Kent

Time Delay per Ramp Step (s): 0.500

CV Time Delay per Measurement (s) :0.500

AC Voltage (V): 0.500

Current Number of measurements per voltage: 1.000

IV Time Delay per Measurement (s) :0.000


BiasVoltage	LCR_Cp_freq1000.0	LCR_Rp_freq1000.0	Temperature	Air_Temp	Humidity	Dewpoint	
   -5.0000	1.940E-11	2.232E+9	   23.0192	   23.3246	   16.3374	   -3.6131	
  -10.0000	1.501E-11	2.563E+9	   23.0192	   23.3228	   16.3412	   -3.6115	
  -15.0000	1.303E-11	2.599E+9	   23.0192	   23.3277	   16.3501	   -3.6003	
  -20.0000	1.183E-11	2.720E+9	   23.0192	   23.3277	   16.3501	   -3.6003	
  -25.0000	1.101E-11	2.949E+9	   23.0192	   23.3229	   16.3374	   -3.6145	
  -30.0000	1.042E-11	2.690E+9	   23.0192	   23.3248	   16.3507	   -3.6021	
  -35.0000	9.936E-12	2.790E+9	   23.0192	   23.3248	   16.3479	   -3.6044	
  -40.0000	9.546E-12	2.721E+9	   23.0192	   23.3279	   16.3362	   -3.6114	
  -45.0000	9.229E-12	2.801E+9	   23.0192	   23.3199	   16.3397	   -3.6150	
  -50.0000	8.957E-12	2.778E+9	   23.0192	   23.3262	   16.3491	   -3.6022	
  -55.0000	8.726E-12	3.008E+9	   23.0192	   23.3231	   16.3400	   -3.6122	
  -60.0000	8.528E-12	2.817E+9	   23.0218	   23.3240	   16.3403	   -3.6112	
  -65.0000	8.347E-12	2.948E+9	   23.0192	   23.3234	   16.3495	   -3.6042	
  -70.0000	8.184E-12	2.847E+9	   23.0192	   23.3209	   16.3384	   -3.6153	
  -75.0000	8.040E-12	2.819E+9	   23.0192	   23.3238	   16.3444	   -3.6080	
  -80.0000	7.912E-12	2.879E+9	   23.0218	   23.3269	   16.3444	   -3.6055	
  -85.0000	7.791E-12	2.881E+9	   23.0218	   23.3206	   16.3374	   -3.6163	
  -90.0000	7.684E-12	2.816E+9	   23.0192	   23.3215	   16.3387	   -3.6145	
  -95.0000	7.589E-12	3.086E+9	   23.0218	   23.3215	   16.3324	   -3.6197	
 -100.0000	7.496E-12	2.916E+9	   23.0218	   23.3232	   16.3416	   -3.6109	
 -105.0000	7.415E-12	2.901E+9	   23.0218	   23.3224	   16.3501	   -3.6046	
 -110.0000	7.338E-12	2.845E+9	   23.0218	   23.3251	   16.3343	   -3.6153	
 -115.0000	7.258E-12	3.081E+9	   23.0218	   23.3228	   16.3365	   -3.6154	
 -120.0000	7.191E-12	3.140E+9	   23.0218	   23.3162	   16.3280	   -3.6276	
 -125.0000	7.127E-12	3.104E+9	   23.0192	   23.3226	   16.3409	   -3.6119	
 -130.0000	7.068E-12	3.091E+9	   23.0192	   23.3226	   16.3409	   -3.6119	
 -135.0000	7.014E-12	3.185E+9	   23.0218	   23.3257	   16.3447	   -3.6063	
 -140.0000	6.957E-12	3.293E+9	   23.0218	   23.3287	   16.3457	   -3.6031	
 -145.0000	6.910E-12	3.249E+9	   23.0218	   23.3233	   16.3441	   -3.6087	
 -150.0000	6.857E-12	3.278E+9	   23.0192	   23.3195	   16.3412	   -3.6141	
 -155.0000	6.811E-12	3.298E+9	   23.0218	   23.3285	   16.3608	   -3.5908	
 -160.0000	6.769E-12	3.367E+9	   23.0218	   23.3285	   16.3422	   -3.6060	
 -165.0000	6.725E-12	3.192E+9	   23.0192	   23.3229	   16.3450	   -3.6083	
 -170.0000	6.683E-12	3.186E+9	   23.0192	   23.3229	   16.3450	   -3.6083	
 -175.0000	6.645E-12	3.334E+9	   23.0192	   23.3241	   16.3387	   -3.6125	
 -180.0000	6.603E-12	3.175E+9	   23.0218	   23.3245	   16.3536	   -3.6000	
 -185.0000	6.572E-12	3.310E+9	   23.0218	   23.3251	   16.3472	   -3.6047	
 -190.0000	6.536E-12	3.155E+9	   23.0218	   23.3200	   16.3406	   -3.6142	
 -195.0000	6.500E-12	3.367E+9	   23.0218	   23.3200	   16.3406	   -3.6142	
 -200.0000	6.463E-12	3.215E+9	   23.0218	   23.3256	   16.3460	   -3.6053	
 -205.0000	6.431E-12	3.027E+9	   23.0192	   23.3279	   16.3577	   -3.5939	
 -210.0000	6.400E-12	3.182E+9	   23.0218	   23.3241	   16.3507	   -3.6026	
 -215.0000	6.374E-12	3.213E+9	   23.0192	   23.3248	   16.3482	   -3.6041	
 -220.0000	6.342E-12	3.111E+9	   23.0218	   23.3233	   16.3510	   -3.6030	
 -225.0000	6.321E-12	3.227E+9	   23.0218	   23.3233	   16.3542	   -3.6005	
 -230.0000	6.306E-12	3.378E+9	   23.0218	   23.3254	   16.3507	   -3.6016	
 -235.0000	6.292E-12	3.191E+9	   23.0218	   23.3286	   16.3507	   -3.5991	
 -240.0000	6.290E-12	3.069E+9	   23.0218	   23.3264	   16.3498	   -3.6016	
 -245.0000	6.284E-12	3.318E+9	   23.0192	   23.3246	   16.3469	   -3.6053	
 -250.0000	6.281E-12	3.545E+9	   23.0218	   23.3248	   16.3368	   -3.6135	
 -255.0000	6.277E-12	3.241E+9	   23.0218	   23.3248	   16.3472	   -3.6050	
 -260.0000	6.274E-12	3.165E+9	   23.0218	   23.3249	   16.3491	   -3.6033	
 -265.0000	6.273E-12	3.392E+9	   23.0192	   23.3255	   16.3321	   -3.6168	
 -270.0000	6.273E-12	3.376E+9	   23.0218	   23.3255	   16.3441	   -3.6070	
 -275.0000	6.268E-12	3.130E+9	   23.0218	   23.3278	   16.3387	   -3.6095	
 -280.0000	6.268E-12	3.107E+9	   23.0218	   23.3219	   16.3400	   -3.6132	
 -285.0000	6.270E-12	3.093E+9	   23.0218	   23.3249	   16.3501	   -3.6025	
 -290.0000	6.271E-12	3.369E+9	   23.0218	   23.3249	   16.3438	   -3.6077	
 -295.0000	6.269E-12	3.249E+9	   23.0218	   23.3242	   16.3479	   -3.6049	
 -300.0000	6.267E-12	3.258E+9	   23.0218	   23.3258	   16.3384	   -3.6114	
 -305.0000	6.263E-12	3.264E+9	   23.0218	   23.3284	   16.3472	   -3.6020	
 -310.0000	6.263E-12	3.324E+9	   23.0218	   23.3273	   16.3447	   -3.6049	
 -315.0000	6.262E-12	3.165E+9	   23.0218	   23.3281	   16.3393	   -3.6087	
 -320.0000	6.263E-12	3.284E+9	   23.0218	   23.3287	   16.3520	   -3.5979	
 -325.0000	6.264E-12	3.080E+9	   23.0218	   23.3263	   16.3355	   -3.6132	
 -330.0000	6.262E-12	3.110E+9	   23.0218	   23.3256	   16.3428	   -3.6079	
 -335.0000	6.263E-12	3.249E+9	   23.0218	   23.3288	   16.3245	   -3.6203	
 -340.0000	6.265E-12	3.041E+9	   23.0218	   23.3246	   16.3472	   -3.6051	
 -345.0000	6.262E-12	3.368E+9	   23.0218	   23.3274	   16.3590	   -3.5932	
 -350.0000	6.260E-12	3.268E+9	   23.0218	   23.3274	   16.3590	   -3.5932	
 -355.0000	6.263E-12	3.113E+9	   23.0218	   23.3258	   16.3463	   -3.6049	
 -360.0000	6.260E-12	3.299E+9	   23.0218	   23.3278	   16.3419	   -3.6069	
 -365.0000	6.263E-12	3.173E+9	   23.0218	   23.3278	   16.3419	   -3.6069	
 -370.0000	6.261E-12	2.888E+9	   23.0218	   23.3265	   16.3460	   -3.6046	
 -375.0000	6.259E-12	3.212E+9	   23.0244	   23.3257	   16.3504	   -3.6016	
 -380.0000	6.259E-12	3.047E+9	   23.0218	   23.3291	   16.3460	   -3.6025	
 -385.0000	6.260E-12	3.182E+9	   23.0218	   23.3307	   16.3419	   -3.6046	
 -390.0000	6.258E-12	3.167E+9	   23.0218	   23.3277	   16.3488	   -3.6013	
 -395.0000	6.256E-12	3.109E+9	   23.0218	   23.3260	   16.3454	   -3.6055	
 -400.0000	6.261E-12	3.136E+9	   23.0218	   23.3310	   16.3482	   -3.5992	
 -410.0000	6.259E-12	3.312E+9	   23.0218	   23.3279	   16.3460	   -3.6035	
 -420.0000	6.258E-12	3.299E+9	   23.0218	   23.3305	   16.3435	   -3.6034	
 -430.0000	6.260E-12	3.332E+9	   23.0218	   23.3327	   16.3441	   -3.6012	
 -440.0000	6.256E-12	3.512E+9	   23.0244	   23.3307	   16.3485	   -3.5992	
 -450.0000	6.259E-12	3.218E+9	   23.0218	   23.3307	   16.3488	   -3.5989	
 -460.0000	6.255E-12	3.216E+9	   23.0244	   23.3259	   16.3564	   -3.5966	
 -470.0000	6.256E-12	3.256E+9	   23.0218	   23.3296	   16.3526	   -3.5967	
 -480.0000	6.257E-12	3.061E+9	   23.0244	   23.3288	   16.3428	   -3.6053	
 -490.0000	6.254E-12	3.264E+9	   23.0244	   23.3312	   16.3536	   -3.5946	
 -500.0000	6.255E-12	3.365E+9	   23.0244	   23.3248	   16.3463	   -3.6057	
 -510.0000	6.255E-12	3.324E+9	   23.0218	   23.3297	   16.3482	   -3.6002	
 -520.0000	6.255E-12	3.182E+9	   23.0218	   23.3297	   16.3510	   -3.6002	
 -530.0000	6.252E-12	3.156E+9	   23.0244	   23.3277	   16.3580	   -3.5938	
 -540.0000	6.250E-12	3.161E+9	   23.0218	   23.3250	   16.3561	   -3.5975	
 -550.0000	6.256E-12	3.365E+9	   23.0218	   23.3276	   16.3507	   -3.5999	
 -560.0000	6.251E-12	3.280E+9	   23.0218	   23.3261	   16.3536	   -3.5987	
 -570.0000	6.252E-12	3.294E+9	   23.0218	   23.3267	   16.3662	   -3.5879	
 -580.0000	6.254E-12	3.338E+9	   23.0244	   23.3305	   16.3523	   -3.5962	
 -590.0000	6.252E-12	3.112E+9	   23.0244	   23.3248	   16.3590	   -3.5953	
 -600.0000	6.253E-12	3.086E+9	   23.0218	   23.3318	   16.3529	   -3.5946

File: Diodes/Halfmoon/Diodes/Plots/PreIrrad/34340/007/CV_34340_007_PSS_HM_XX_DIODEQUARTER_4_23_2021_3_16_32_PM 2.txt
GCD Test
Bias: 5000.000000
CV_34340_007_PSS_HM_XX_DIODEQUARTER
Date/Time: 4/23/2021 3:16:32 PM
Sensor Name: DIODEQUARTER
Type: P
Annealing Status: Unirradiated
Environment: RT
Tester: Andrew Kent

Time Delay per Ramp Step (s): 0.500

CV Time Delay per Measurement (s) :0.500

AC Voltage (V): 0.500

Current Number of measurements per voltage: 1.000

IV Time Delay per Measurement (s) :0.000


BiasVoltage	LCR_Cp_freq1000.0	LCR_Rp_freq1000.0	Temperature	Air_Temp	Humidity	Dewpoint	
   -5.0000	1.619E-11	1.772E+9	   23.0295	   23.3486	   16.2676	   -3.6510	
  -10.0000	1.284E-11	2.595E+9	   23.0269	   23.3455	   16.2669	   -3.6539	
  -15.0000	1.123E-11	2.880E+9	   23.0295	   23.3455	   16.2625	   -3.6576	
  -20.0000	1.022E-11	2.804E+9	   23.0295	   23.3485	   16.2663	   -3.6521	
  -25.0000	9.475E-12	2.789E+9	   23.0295	   23.3511	   16.2634	   -3.6523	
  -30.0000	8.890E-12	2.905E+9	   23.0295	   23.3511	   16.2634	   -3.6523	
  -35.0000	8.349E-12	2.754E+9	   23.0295	   23.3492	   16.2685	   -3.6497	
  -40.0000	7.857E-12	2.821E+9	   23.0295	   23.3465	   16.2710	   -3.6498	
  -45.0000	7.418E-12	2.558E+9	   23.0295	   23.3469	   16.2682	   -3.6518	
  -50.0000	6.987E-12	2.905E+9	   23.0295	   23.3459	   16.2720	   -3.6495	
  -55.0000	6.685E-12	2.894E+9	   23.0295	   23.3478	   16.2732	   -3.6470	
  -60.0000	6.525E-12	2.896E+9	   23.0295	   23.3453	   16.2653	   -3.6554	
  -65.0000	6.434E-12	2.950E+9	   23.0295	   23.3440	   16.2767	   -3.6472	
  -70.0000	6.345E-12	2.528E+9	   23.0295	   23.3483	   16.2729	   -3.6468	
  -75.0000	6.162E-12	5.668E+8	   23.0295	   23.3451	   16.2786	   -3.6447	
  -80.0000	5.364E-12	2.221E+9	   23.0295	   23.3452	   16.2751	   -3.6475	
  -85.0000	5.333E-12	2.139E+9	   23.0295	   23.3453	   16.2669	   -3.6541	
  -90.0000	5.297E-12	2.185E+9	   23.0321	   23.3490	   16.2812	   -3.6395	
  -95.0000	5.268E-12	2.431E+9	   23.0295	   23.3444	   16.2837	   -3.6411	
 -100.0000	5.243E-12	2.388E+9	   23.0321	   23.3468	   16.2780	   -3.6439	
 -105.0000	5.225E-12	2.495E+9	   23.0295	   23.3452	   16.2717	   -3.6503	
 -110.0000	5.204E-12	2.399E+9	   23.0295	   23.3475	   16.2783	   -3.6430	
 -115.0000	5.193E-12	2.534E+9	   23.0295	   23.3509	   16.2897	   -3.6310	
 -120.0000	5.172E-12	2.591E+9	   23.0295	   23.3445	   16.2761	   -3.6472	
 -125.0000	5.158E-12	2.611E+9	   23.0295	   23.3446	   16.2853	   -3.6397	
 -130.0000	5.140E-12	2.689E+9	   23.0295	   23.3481	   16.2818	   -3.6397	
 -135.0000	5.128E-12	2.763E+9	   23.0295	   23.3491	   16.2783	   -3.6417	
 -140.0000	5.114E-12	2.846E+9	   23.0295	   23.3469	   16.2805	   -3.6417	
 -145.0000	5.102E-12	2.771E+9	   23.0295	   23.3510	   16.2821	   -3.6371	
 -150.0000	5.090E-12	2.834E+9	   23.0295	   23.3477	   16.2767	   -3.6442	
 -155.0000	5.076E-12	2.837E+9	   23.0295	   23.3495	   16.2821	   -3.6383	
 -160.0000	5.068E-12	2.715E+9	   23.0295	   23.3495	   16.2846	   -3.6362	
 -165.0000	5.057E-12	2.788E+9	   23.0295	   23.3495	   16.2846	   -3.6362	
 -170.0000	5.047E-12	2.825E+9	   23.0295	   23.3466	   16.2910	   -3.6334	
 -175.0000	5.038E-12	2.778E+9	   23.0295	   23.3495	   16.2875	   -3.6339	
 -180.0000	5.030E-12	3.044E+9	   23.0295	   23.3479	   16.2929	   -3.6308	
 -185.0000	5.022E-12	2.918E+9	   23.0321	   23.3499	   16.2821	   -3.6380	
 -190.0000	5.011E-12	2.769E+9	   23.0295	   23.3511	   16.2900	   -3.6305	
 -195.0000	5.003E-12	3.049E+9	   23.0295	   23.3477	   16.2948	   -3.6294	
 -200.0000	4.993E-12	2.896E+9	   23.0295	   23.3503	   16.2868	   -3.6337	
 -205.0000	4.985E-12	2.909E+9	   23.0321	   23.3507	   16.2910	   -3.6301	
 -210.0000	4.975E-12	2.922E+9	   23.0295	   23.3494	   16.2913	   -3.6309	
 -215.0000	4.968E-12	2.944E+9	   23.0295	   23.3530	   16.2992	   -3.6215	
 -220.0000	4.962E-12	3.187E+9	   23.0295	   23.3503	   16.2891	   -3.6319	
 -225.0000	4.956E-12	2.980E+9	   23.0295	   23.3471	   16.3004	   -3.6252	
 -230.0000	4.952E-12	2.907E+9	   23.0321	   23.3479	   16.2793	   -3.6419	
 -235.0000	4.947E-12	3.219E+9	   23.0321	   23.3479	   16.2793	   -3.6419	
 -240.0000	4.948E-12	2.952E+9	   23.0295	   23.3489	   16.2868	   -3.6349	
 -245.0000	4.945E-12	3.053E+9	   23.0295	   23.3489	   16.2884	   -3.6336	
 -250.0000	4.943E-12	2.962E+9	   23.0295	   23.3497	   16.2897	   -3.6320	
 -255.0000	4.942E-12	3.115E+9	   23.0321	   23.3524	   16.2910	   -3.6287	
 -260.0000	4.935E-12	3.127E+9	   23.0295	   23.3514	   16.2944	   -3.6267	
 -265.0000	4.938E-12	3.077E+9	   23.0295	   23.3497	   16.2957	   -3.6271	
 -270.0000	4.936E-12	3.110E+9	   23.0321	   23.3508	   16.2970	   -3.6251	
 -275.0000	4.934E-12	3.236E+9	   23.0321	   23.3516	   16.2919	   -3.6286	
 -280.0000	4.929E-12	3.257E+9	   23.0321	   23.3516	   16.2919	   -3.6286	
 -285.0000	4.934E-12	3.289E+9	   23.0321	   23.3537	   16.2903	   -3.6282	
 -290.0000	4.933E-12	3.016E+9	   23.0321	   23.3510	   16.2951	   -3.6265	
 -295.0000	4.931E-12	2.960E+9	   23.0321	   23.3498	   16.2960	   -3.6267	
 -300.0000	4.932E-12	3.023E+9	   23.0321	   23.3529	   16.2960	   -3.6242	
 -305.0000	4.930E-12	3.170E+9	   23.0295	   23.3500	   16.3004	   -3.6229	
 -310.0000	4.933E-12	3.217E+9	   23.0321	   23.3532	   16.2995	   -3.6211	
 -315.0000	4.930E-12	3.278E+9	   23.0321	   23.3517	   16.2906	   -3.6296	
 -320.0000	4.928E-12	3.276E+9	   23.0321	   23.3504	   16.2960	   -3.6262	
 -325.0000	4.930E-12	3.168E+9	   23.0321	   23.3511	   16.2916	   -3.6293	
 -330.0000	4.927E-12	3.206E+9	   23.0321	   23.3511	   16.2944	   -3.6269	
 -335.0000	4.927E-12	3.398E+9	   23.0321	   23.3507	   16.2894	   -3.6314	
 -340.0000	4.928E-12	3.119E+9	   23.0321	   23.3466	   16.2951	   -3.6301	
 -345.0000	4.929E-12	3.020E+9	   23.0321	   23.3519	   16.2982	   -3.6231	
 -350.0000	4.928E-12	2.889E+9	   23.0321	   23.3508	   16.2970	   -3.6251	
 -355.0000	4.928E-12	3.353E+9	   23.0321	   23.3525	   16.2998	   -3.6214	
 -360.0000	4.926E-12	3.444E+9	   23.0321	   23.3522	   16.2944	   -3.6260	
 -365.0000	4.925E-12	3.132E+9	   23.0321	   23.3528	   16.2985	   -3.6222	
 -370.0000	4.926E-12	3.164E+9	   23.0321	   23.3528	   16.2985	   -3.6222	
 -375.0000	4.924E-12	3.100E+9	   23.0321	   23.3510	   16.2948	   -3.6267	
 -380.0000	4.925E-12	3.312E+9	   23.0321	   23.3510	   16.2894	   -3.6311	
 -385.0000	4.926E-12	3.163E+9	   23.0321	   23.3564	   16.2995	   -3.6186	
 -390.0000	4.926E-12	3.240E+9	   23.0321	   23.3531	   16.2963	   -3.6237	
 -395.0000	4.926E-12	3.252E+9	   23.0321	   23.3531	   16.3058	   -3.6160	
 -400.0000	4.927E-12	3.233E+9	   23.0321	   23.3485	   16.2995	   -3.6249	
 -410.0000	4.927E-12	3.279E+9	   23.0321	   23.3491	   16.3001	   -3.6239	
 -420.0000	4.925E-12	3.263E+9	   23.0321	   23.3549	   16.2998	   -3.6195	
 -430.0000	4.923E-12	3.074E+9	   23.0321	   23.3537	   16.2992	   -3.6209	
 -440.0000	4.924E-12	3.168E+9	   23.0321	   23.3521	   16.2960	   -3.6248	
 -450.0000	4.923E-12	3.160E+9	   23.0321	   23.3504	   16.2868	   -3.6337	
 -460.0000	4.924E-12	3.124E+9	   23.0321	   23.3521	   16.2916	   -3.6285	
 -470.0000	4.919E-12	3.330E+9	   23.0321	   23.3558	   16.2881	   -3.6283	
 -480.0000	4.923E-12	3.080E+9	   23.0321	   23.3541	   16.3042	   -3.6165	
 -490.0000	4.921E-12	3.188E+9	   23.0321	   23.3502	   16.2941	   -3.6279	
 -500.0000	4.920E-12	3.160E+9	   23.0321	   23.3537	   16.2954	   -3.6240	
 -510.0000	4.921E-12	3.067E+9	   23.0321	   23.3508	   16.2970	   -3.6251	
 -520.0000	4.923E-12	3.299E+9	   23.0321	   23.3516	   16.2891	   -3.6309	
 -530.0000	4.923E-12	3.117E+9	   23.0321	   23.3517	   16.2957	   -3.6254	
 -540.0000	4.923E-12	3.288E+9	   23.0321	   23.3511	   16.2998	   -3.6225	
 -550.0000	4.920E-12	3.186E+9	   23.0321	   23.3527	   16.2913	   -3.6282	
 -560.0000	4.923E-12	3.105E+9	   23.0321	   23.3542	   16.2859	   -3.6314	
 -570.0000	4.921E-12	3.124E+9	   23.0321	   23.3513	   16.2862	   -3.6335	
 -580.0000	4.921E-12	3.192E+9	   23.0321	   23.3556	   16.2815	   -3.6339	
 -590.0000	4.922E-12	3.073E+9	   23.0347	   23.3519	   16.2916	   -3.6286	
 -600.0000	4.924E-12	3.178E+9	   23.0321	   23.3493	   16.2932	   -3.6294

File: Diodes/Halfmoon/Diodes/Plots/PreIrrad/34340/007/IV_34340_007_PSS_HM_XX_DIODEHALFPSTOP_GRConnected_4_23_2021_2_52_45_PM.txt
GCD Test
Bias: 5000.000000
IV_34340_007_PSS_HM_XX_DIODEHALFPSTOP_GRConnected
Date/Time: 4/23/2021 2:52:46 PM
Sensor Name: DIODEHALFPSTOP
Type: P
Annealing Status: Unirradiated
Environment: RT
Tester: Andrew Kent

Time Delay per Ramp Step (s): 0.500

CV Time Delay per Measurement (s) :0.500

AC Voltage (V): 0.500

Current Number of measurements per voltage: 1.000

IV Time Delay per Measurement (s) :0.000


BiasVoltage	Total Current_Avg	Total Current_0	Bias Current_Avg	Bias Current_0	Temperature	Air_Temp	Humidity	Dewpoint	
   -5.0000	2.4000E-11	2.4000E-11	-9.010163E-12	-9.010163E-12	   23.0192	   23.3225	   16.2764	   -3.6647	
  -10.0000	4.3600E-10	4.3600E-10	-1.017600E-11	-1.017600E-11	   23.0192	   23.3224	   16.2818	   -3.6604	
  -15.0000	2.3600E-10	2.3600E-10	-9.499681E-12	-9.499681E-12	   23.0192	   23.3206	   16.2732	   -3.6688	
  -20.0000	2.0200E-10	2.0200E-10	-9.967808E-12	-9.967808E-12	   23.0218	   23.3206	   16.2631	   -3.6688	
  -25.0000	3.0900E-10	3.0900E-10	-1.049155E-11	-1.049155E-11	   23.0218	   23.3206	   16.2631	   -3.6771	
  -30.0000	-3.1800E-10	-3.1800E-10	-1.054492E-11	-1.054492E-11	   23.0192	   23.3218	   16.2748	   -3.6666	
  -35.0000	1.3700E-10	1.3700E-10	-1.139459E-11	-1.139459E-11	   23.0192	   23.3218	   16.2780	   -3.6666	
  -40.0000	8.0000E-11	8.0000E-11	-1.117255E-11	-1.117255E-11	   23.0192	   23.3222	   16.2780	   -3.6636	
  -45.0000	-1.2300E-10	-1.2300E-10	-1.178755E-11	-1.178755E-11	   23.0218	   23.3214	   16.2777	   -3.6646	
  -50.0000	1.1000E-11	1.1000E-11	-1.160889E-11	-1.160889E-11	   23.0192	   23.3188	   16.2767	   -3.6674	
  -55.0000	-3.9700E-10	-3.9700E-10	-1.175373E-11	-1.175373E-11	   23.0192	   23.3201	   16.2793	   -3.6643	
  -60.0000	-4.0300E-10	-4.0300E-10	-1.230803E-11	-1.230803E-11	   23.0192	   23.3201	   16.2739	   -3.6643	
  -65.0000	-3.2200E-10	-3.2200E-10	-1.249565E-11	-1.249565E-11	   23.0192	   23.3189	   16.2739	   -3.6697	
  -70.0000	-4.4500E-10	-4.4500E-10	-1.351583E-11	-1.351583E-11	   23.0192	   23.3188	   16.2853	   -3.6605	
  -75.0000	-3.4400E-10	-3.4400E-10	-1.309027E-11	-1.309027E-11	   23.0166	   23.3179	   16.2818	   -3.6640	
  -80.0000	-8.9000E-11	-8.9000E-11	-1.319601E-11	-1.319601E-11	   23.0192	   23.3179	   16.2843	   -3.6640	
  -85.0000	-1.7800E-10	-1.7800E-10	-1.350666E-11	-1.350666E-11	   23.0192	   23.3145	   16.2843	   -3.6647	
  -90.0000	-4.7500E-10	-4.7500E-10	-1.412656E-11	-1.412656E-11	   23.0192	   23.3209	   16.2853	   -3.6588	
  -95.0000	-1.0000E-12	-1.0000E-12	-1.438262E-11	-1.438262E-11	   23.0192	   23.3209	   16.2818	   -3.6588	
 -100.0000	-6.3000E-11	-6.3000E-11	-1.502227E-11	-1.502227E-11	   23.0192	   23.3209	   16.2818	   -3.6616	
 -105.0000	-2.4400E-10	-2.4400E-10	-1.410292E-11	-1.410292E-11	   23.0192	   23.3192	   16.2881	   -3.6578	
 -110.0000	-2.0200E-10	-2.0200E-10	-1.442723E-11	-1.442723E-11	   23.0192	   23.3218	   16.2856	   -3.6577	
 -115.0000	-7.0200E-10	-7.0200E-10	-1.484790E-11	-1.484790E-11	   23.0192	   23.3218	   16.2849	   -3.6577	
 -120.0000	-2.7100E-10	-2.7100E-10	-1.539628E-11	-1.539628E-11	   23.0192	   23.3190	   16.2849	   -3.6605	
 -125.0000	-2.1000E-10	-2.1000E-10	-1.483404E-11	-1.483404E-11	   23.0192	   23.3141	   16.2859	   -3.6637	
 -130.0000	-9.4000E-11	-9.4000E-11	-1.499477E-11	-1.499477E-11	   23.0192	   23.3141	   16.2935	   -3.6637	
 -135.0000	-5.5600E-10	-5.5600E-10	-1.528180E-11	-1.528180E-11	   23.0192	   23.3168	   16.2935	   -3.6553	
 -140.0000	-7.9300E-10	-7.9300E-10	-1.505018E-11	-1.505018E-11	   23.0192	   23.3197	   16.2973	   -3.6499	
 -145.0000	-5.3300E-10	-5.3300E-10	-1.541319E-11	-1.541319E-11	   23.0166	   23.3197	   16.2957	   -3.6499	
 -150.0000	-1.3100E-10	-1.3100E-10	-1.564317E-11	-1.564317E-11	   23.0166	   23.3173	   16.2957	   -3.6531	
 -155.0000	-6.3700E-10	-6.3700E-10	-1.571773E-11	-1.571773E-11	   23.0166	   23.3148	   16.2916	   -3.6585	
 -160.0000	-4.9800E-10	-4.9800E-10	-1.594771E-11	-1.594771E-11	   23.0166	   23.3182	   16.2925	   -3.6550	
 -165.0000	-8.5800E-10	-8.5800E-10	-1.575684E-11	-1.575684E-11	   23.0166	   23.3118	   16.2868	   -3.6648	
 -170.0000	-7.8200E-10	-7.8200E-10	-1.570429E-11	-1.570429E-11	   23.0166	   23.3118	   16.2868	   -3.6648	
 -175.0000	-7.9300E-10	-7.9300E-10	-1.572404E-11	-1.572404E-11	   23.0192	   23.3171	   16.2894	   -3.6585	
 -180.0000	-4.9000E-10	-4.9000E-10	-1.613472E-11	-1.613472E-11	   23.0192	   23.3171	   16.2941	   -3.6585	
 -185.0000	-5.2900E-10	-5.2900E-10	-1.651342E-11	-1.651342E-11	   23.0192	   23.3156	   16.2941	   -3.6557	
 -190.0000	-8.2500E-10	-8.2500E-10	-1.628078E-11	-1.628078E-11	   23.0166	   23.3152	   16.3065	   -3.6460	
 -195.0000	-3.4500E-10	-3.4500E-10	-1.700518E-11	-1.700518E-11	   23.0192	   23.3152	   16.3049	   -3.6460	
 -200.0000	-6.3800E-10	-6.3800E-10	-1.654316E-11	-1.654316E-11	   23.0192	   23.3169	   16.3049	   -3.6459	
 -205.0000	-5.5100E-10	-5.5100E-10	-1.668372E-11	-1.668372E-11	   23.0166	   23.3169	   16.2900	   -3.6459	
 -210.0000	-8.1900E-10	-8.1900E-10	-1.720562E-11	-1.720562E-11	   23.0166	   23.3132	   16.2900	   -3.6610	
 -215.0000	-4.7100E-10	-4.7100E-10	-1.780514E-11	-1.780514E-11	   23.0166	   23.3144	   16.3055	   -3.6474	
 -220.0000	-4.2200E-10	-4.2200E-10	-1.820482E-11	-1.820482E-11	   23.0166	   23.3144	   16.3102	   -3.6474	
 -225.0000	-8.4100E-10	-8.4100E-10	-1.860674E-11	-1.860674E-11	   23.0166	   23.3144	   16.3102	   -3.6435	
 -230.0000	-7.7200E-10	-7.7200E-10	-1.976259E-11	-1.976259E-11	   23.0192	   23.3144	   16.2992	   -3.6435	
 -235.0000	-4.5100E-10	-4.5100E-10	-1.878254E-11	-1.878254E-11	   23.0192	   23.3147	   16.2992	   -3.6524	
 -240.0000	-4.2500E-10	-4.2500E-10	-1.895731E-11	-1.895731E-11	   23.0192	   23.3192	   16.3074	   -3.6420	
 -245.0000	-4.4000E-10	-4.4000E-10	-1.903391E-11	-1.903391E-11	   23.0192	   23.3192	   16.2998	   -3.6420	
 -250.0000	-4.9100E-10	-4.9100E-10	-1.953646E-11	-1.953646E-11	   23.0192	   23.3175	   16.2998	   -3.6496	
 -255.0000	-8.8700E-10	-8.8700E-10	-2.035518E-11	-2.035518E-11	   23.0192	   23.3162	   16.3014	   -3.6493	
 -260.0000	-4.6400E-10	-4.6400E-10	-1.920727E-11	-1.920727E-11	   23.0166	   23.3162	   16.3083	   -3.6493	
 -265.0000	-5.9500E-10	-5.9500E-10	-2.080314E-11	-2.080314E-11	   23.0166	   23.3147	   16.3083	   -3.6449	
 -270.0000	-4.4700E-10	-4.4700E-10	-2.051184E-11	-2.051184E-11	   23.0192	   23.3149	   16.3055	   -3.6470	
 -275.0000	-1.0410E-9	-1.0410E-9	-2.035742E-11	-2.035742E-11	   23.0192	   23.3158	   16.3156	   -3.6380	
 -280.0000	-7.6000E-10	-7.6000E-10	-2.010910E-11	-2.010910E-11	   23.0192	   23.3155	   16.3077	   -3.6447	
 -285.0000	-9.7100E-10	-9.7100E-10	-2.032789E-11	-2.032789E-11	   23.0192	   23.3163	   16.3128	   -3.6399	
 -290.0000	-1.1100E-9	-1.1100E-9	-2.023276E-11	-2.023276E-11	   23.0192	   23.3163	   16.3128	   -3.6399	
 -295.0000	-5.2100E-10	-5.2100E-10	-2.066747E-11	-2.066747E-11	   23.0192	   23.3135	   16.3061	   -3.6476	
 -300.0000	-9.6000E-10	-9.6000E-10	-2.118591E-11	-2.118591E-11	   23.0166	   23.3135	   16.3178	   -3.6476	
 -305.0000	-8.2800E-10	-8.2800E-10	-2.058761E-11	-2.058761E-11	   23.0166	   23.3102	   16.3178	   -3.6407	
 -310.0000	-7.8900E-10	-7.8900E-10	-2.018325E-11	-2.018325E-11	   23.0192	   23.3102	   16.3163	   -3.6407	
 -315.0000	-1.1690E-9	-1.1690E-9	-2.022643E-11	-2.022643E-11	   23.0192	   23.3166	   16.3163	   -3.6368	
 -320.0000	-7.4000E-10	-7.4000E-10	-2.024700E-11	-2.024700E-11	   23.0192	   23.3169	   16.3194	   -3.6340	
 -325.0000	-1.1350E-9	-1.1350E-9	-2.026962E-11	-2.026962E-11	   23.0192	   23.3169	   16.3207	   -3.6340	
 -330.0000	-1.0350E-9	-1.0350E-9	-2.079926E-11	-2.079926E-11	   23.0192	   23.3169	   16.3207	   -3.6330	
 -335.0000	-5.7400E-10	-5.7400E-10	-2.057478E-11	-2.057478E-11	   23.0192	   23.3169	   16.3163	   -3.6330	
 -340.0000	-5.9300E-10	-5.9300E-10	-2.053811E-11	-2.053811E-11	   23.0192	   23.3143	   16.3163	   -3.6387	
 -345.0000	-6.2800E-10	-6.2800E-10	-2.096162E-11	-2.096162E-11	   23.0192	   23.3154	   16.3065	   -3.6458	
 -350.0000	-7.2800E-10	-7.2800E-10	-2.117756E-11	-2.117756E-11	   23.0166	   23.3170	   16.3080	   -3.6432	
 -355.0000	-7.0800E-10	-7.0800E-10	-2.074345E-11	-2.074345E-11	   23.0192	   23.3170	   16.3166	   -3.6432	
 -360.0000	-1.0390E-9	-1.0390E-9	-2.058435E-11	-2.058435E-11	   23.0192	   23.3187	   16.3166	   -3.6349	
 -365.0000	-7.3400E-10	-7.3400E-10	-2.111054E-11	-2.111054E-11	   23.0192	   23.3187	   16.3137	   -3.6349	
 -370.0000	-1.2420E-9	-1.2420E-9	-2.073836E-11	-2.073836E-11	   23.0192	   23.3151	   16.3137	   -3.6401	
 -375.0000	-6.5100E-10	-6.5100E-10	-2.053933E-11	-2.053933E-11	   23.0192	   23.3165	   16.3201	   -3.6338	
 -380.0000	-1.2820E-9	-1.2820E-9	-2.086466E-11	-2.086466E-11	   23.0192	   23.3165	   16.3125	   -3.6338	
 -385.0000	-7.2800E-10	-7.2800E-10	-2.102294E-11	-2.102294E-11	   23.0192	   23.3178	   16.3125	   -3.6389	
 -390.0000	-1.2770E-9	-1.2770E-9	-2.085325E-11	-2.085325E-11	   23.0192	   23.3188	   16.3191	   -3.6327	
 -395.0000	-1.1780E-9	-1.1780E-9	-2.149554E-11	-2.149554E-11	   23.0166	   23.3184	   16.3248	   -3.6284	
 -400.0000	-1.3160E-9	-1.3160E-9	-2.192455E-11	-2.192455E-11	   23.0192	   23.3137	   16.3163	   -3.6392	
 -410.0000	-1.4400E-9	-1.4400E-9	-2.150471E-11	-2.150471E-11	   23.0192	   23.3137	   16.3163	   -3.6392	
 -420.0000	-1.0780E-9	-1.0780E-9	-2.160086E-11	-2.160086E-11	   23.0192	   23.3228	   16.3185	   -3.6300	
 -430.0000	-9.6100E-10	-9.6100E-10	-2.118712E-11	-2.118712E-11	   23.0192	   23.3228	   16.3182	   -3.6300	
 -440.0000	-1.2220E-9	-1.2220E-9	-2.150552E-11	-2.150552E-11	   23.0192	   23.3229	   16.3182	   -3.6303	
 -450.0000	-1.2320E-9	-1.2320E-9	-2.173917E-11	-2.173917E-11	   23.0166	   23.3177	   16.3311	   -3.6238	
 -460.0000	-1.0230E-9	-1.0230E-9	-2.170555E-11	-2.170555E-11	   23.0192	   23.3177	   16.3286	   -3.6238	
 -470.0000	-1.6690E-9	-1.6690E-9	-2.184266E-11	-2.184266E-11	   23.0192	   23.3177	   16.3286	   -3.6259	
 -480.0000	-1.3640E-9	-1.3640E-9	-2.150021E-11	-2.150021E-11	   23.0192	   23.3200	   16.3163	   -3.6341	
 -490.0000	-1.6680E-9	-1.6680E-9	-2.163955E-11	-2.163955E-11	   23.0192	   23.3200	   16.3201	   -3.6341	
 -500.0000	-1.6080E-9	-1.6080E-9	-2.161878E-11	-2.161878E-11	   23.0192	   23.3195	   16.3201	   -3.6314	
 -510.0000	-1.7050E-9	-1.7050E-9	-2.292823E-11	-2.292823E-11	   23.0192	   23.3195	   16.3251	   -3.6314	
 -520.0000	-1.1350E-9	-1.1350E-9	-2.208365E-11	-2.208365E-11	   23.0192	   23.3206	   16.3251	   -3.6264	
 -530.0000	-1.8200E-9	-1.8200E-9	-2.223501E-11	-2.223501E-11	   23.0192	   23.3198	   16.3261	   -3.6263	
 -540.0000	-1.7800E-9	-1.7800E-9	-2.234399E-11	-2.234399E-11	   23.0192	   23.3169	   16.3194	   -3.6340	
 -550.0000	-1.2060E-9	-1.2060E-9	-2.333667E-11	-2.333667E-11	   23.0192	   23.3169	   16.3257	   -3.6340	
 -560.0000	-1.3500E-9	-1.3500E-9	-2.219936E-11	-2.219936E-11	   23.0192	   23.3194	   16.3257	   -3.6268	
 -570.0000	-1.6390E-9	-1.6390E-9	-2.296755E-11	-2.296755E-11	   23.0192	   23.3223	   16.3280	   -3.6227	
 -580.0000	-1.2950E-9	-1.2950E-9	-2.244504E-11	-2.244504E-11	   23.0192	   23.3223	   16.3207	   -3.6227	
 -590.0000	-1.3070E-9	-1.3070E-9	-2.271902E-11	-2.271902E-11	   23.0192	   23.3209	   16.3207	   -3.6298	
 -600.0000	-1.8500E-9	-1.8500E-9	-2.312012E-11	-2.312012E-11	   23.0192	   23.3203	   16.3257	   -3.6261	
 -610.0000	-1.3700E-9	-1.3700E-9	-2.274957E-11	-2.274957E-11	   23.0192	   23.3203	   16.3254	   -3.6261	
 -620.0000	-1.7470E-9	-1.7470E-9	-2.219385E-11	-2.219385E-11	   23.0192	   23.3213	   16.3254	   -3.6255	
 -630.0000	-1.4300E-9	-1.4300E-9	-2.259434E-11	-2.259434E-11	   23.0218	   23.3195	   16.3333	   -3.6206	
 -640.0000	-1.6230E-9	-1.6230E-9	-2.306776E-11	-2.306776E-11	   23.0218	   23.3195	   16.3333	   -3.6206	
 -650.0000	-1.6860E-9	-1.6860E-9	-2.281638E-11	-2.281638E-11	   23.0192	   23.3181	   16.3299	   -3.6245	
 -660.0000	-1.5360E-9	-1.5360E-9	-2.334175E-11	-2.334175E-11	   23.0192	   23.3181	   16.3318	   -3.6245	
 -670.0000	-1.9220E-9	-1.9220E-9	-2.332484E-11	-2.332484E-11	   23.0192	   23.3143	   16.3318	   -3.6260	
 -680.0000	-1.7850E-9	-1.7850E-9	-2.263203E-11	-2.263203E-11	   23.0192	   23.3180	   16.3251	   -3.6285	
 -690.0000	-1.7680E-9	-1.7680E-9	-2.307653E-11	-2.307653E-11	   23.0192	   23.3180	   16.3251	   -3.6285	
 -700.0000	-1.8140E-9	-1.8140E-9	-2.325070E-11	-2.325070E-11	   23.0192	   23.3180	   16.3349	   -3.6205	
 -710.0000	-1.8550E-9	-1.8550E-9	-2.310321E-11	-2.310321E-11	   23.0192	   23.3180	   16.3381	   -3.6205	
 -720.0000	-1.9660E-9	-1.9660E-9	-2.350025E-11	-2.350025E-11	   23.0192	   23.3197	   16.3381	   -3.6165	
 -730.0000	-2.2940E-9	-2.2940E-9	-2.295227E-11	-2.295227E-11	   23.0192	   23.3235	   16.3321	   -3.6183	
 -740.0000	-1.6960E-9	-1.6960E-9	-2.418146E-11	-2.418146E-11	   23.0192	   23.3235	   16.3346	   -3.6183	
 -750.0000	-1.9480E-9	-1.9480E-9	-2.270415E-11	-2.270415E-11	   23.0192	   23.3235	   16.3346	   -3.6163	
 -760.0000	-2.0590E-9	-2.0590E-9	-2.433708E-11	-2.433708E-11	   23.0192	   23.3235	   16.3314	   -3.6163	
 -770.0000	-1.9300E-9	-1.9300E-9	-2.443181E-11	-2.443181E-11	   23.0192	   23.3210	   16.3314	   -3.6209	
 -780.0000	-1.7550E-9	-1.7550E-9	-2.340124E-11	-2.340124E-11	   23.0192	   23.3226	   16.3381	   -3.6142	
 -790.0000	-1.8430E-9	-1.8430E-9	-2.431691E-11	-2.431691E-11	   23.0192	   23.3199	   16.3302	   -3.6228	
 -800.0000	-2.1160E-9	-2.1160E-9	-2.372290E-11	-2.372290E-11	   23.0192	   23.3199	   16.3362	   -3.6228	
 -810.0000	-1.8020E-9	-1.8020E-9	-2.365608E-11	-2.365608E-11	   23.0192	   23.3200	   16.3362	   -3.6178	
 -820.0000	-1.9050E-9	-1.9050E-9	-2.313458E-11	-2.313458E-11	   23.0192	   23.3209	   16.3378	   -3.6158	
 -830.0000	-1.9030E-9	-1.9030E-9	-2.348067E-11	-2.348067E-11	   23.0192	   23.3209	   16.3299	   -3.6158	
 -840.0000	-1.9340E-9	-1.9340E-9	-2.444015E-11	-2.444015E-11	   23.0192	   23.3211	   16.3299	   -3.6221	
 -850.0000	-2.0950E-9	-2.0950E-9	-2.409730E-11	-2.409730E-11	   23.0192	   23.3167	   16.3365	   -3.6203	
 -860.0000	-1.9130E-9	-1.9130E-9	-2.392354E-11	-2.392354E-11	   23.0192	   23.3167	   16.3431	   -3.6203	
 -870.0000	-2.5550E-9	-2.5550E-9	-2.317938E-11	-2.317938E-11	   23.0192	   23.3204	   16.3431	   -3.6118	
 -880.0000	-2.1960E-9	-2.1960E-9	-2.374856E-11	-2.374856E-11	   23.0192	   23.3192	   16.3264	   -3.6265	
 -890.0000	-2.5550E-9	-2.5550E-9	-2.319813E-11	-2.319813E-11	   23.0192	   23.3211	   16.3482	   -3.6072	
 -900.0000	-2.0820E-9	-2.0820E-9	-2.322869E-11	-2.322869E-11	   23.0192	   23.3211	   16.3403	   -3.6072	
 -910.0000	-2.3210E-9	-2.3210E-9	-2.397142E-11	-2.397142E-11	   23.0192	   23.3211	   16.3403	   -3.6136	
 -920.0000	-2.1650E-9	-2.1650E-9	-2.357867E-11	-2.357867E-11	   23.0192	   23.3227	   16.3403	   -3.6123	
 -930.0000	-2.1990E-9	-2.1990E-9	-2.388179E-11	-2.388179E-11	   23.0192	   23.3198	   16.3447	   -3.6110	
 -940.0000	-2.1870E-9	-2.1870E-9	-2.392314E-11	-2.392314E-11	   23.0192	   23.3192	   16.3374	   -3.6174	
 -950.0000	-2.2540E-9	-2.2540E-9	-2.378135E-11	-2.378135E-11	   23.0192	   23.3192	   16.3539	   -3.6174	
 -960.0000	-2.5180E-9	-2.5180E-9	-2.418857E-11	-2.418857E-11	   23.0192	   23.3247	   16.3539	   -3.5996	
 -970.0000	-2.4880E-9	-2.4880E-9	-2.421159E-11	-2.421159E-11	   23.0192	   23.3247	   16.3450	   -3.5996	
 -980.0000	-2.4640E-9	-2.4640E-9	-2.425112E-11	-2.425112E-11	   23.0192	   23.3194	   16.3450	   -3.6111	
 -990.0000	-2.9350E-9	-2.9350E-9	-2.405963E-11	-2.405963E-11	   23.0192	   23.3164	   16.3365	   -3.6205	
-1000.0000	-2.4430E-9	-2.4430E-9	-2.497062E-11	-2.497062E-11	   23.0192	   23.3164	   16.3362	   -3.6205
