Repository: ctiley/CERN_CMS_Silicon_Sensor

# CERN_CMS_Silicon_Sensor

# Code To-Do 
- Double check Halfmoon Diode Data

# Lab To-Do
- Measure more HGCAL Diodes
- Measure rest of Unirradiated Halfmoon Diodes
- Rebond D0 Diode
- Cleanup Wires at Alibava Station
-

File: Diodes/Halfmoon/Diodes/Plots/PreIrrad/PSS/37399/049/CV_37399_049_PSS_HM_XX_DIODEHALFPSTOP_11_3_2021_7_14_04_PM.txt
GCD Test
Bias: 5000.000000
CV_37399_049_PSS_HM_XX_DIODEHALFPSTOP
Date/Time: 11/3/2021 7:14:04 PM
Sensor Name: DIODEHALFPSTOP
Type: P
Annealing Status: Not Irradiated and Not Annealed
Environment: 20C
Tester: Andrew Kent

Time Delay per Ramp Step (s): 0.500

CV Time Delay per Measurement (s) :0.500

AC Voltage (V): 0.500

Current Number of measurements per voltage: 1.000

IV Time Delay per Measurement (s) :0.000


BiasVoltage	LCR_Cp_freq1000.0	LCR_Rp_freq1000.0	Temperature	Air_Temp	Humidity	Dewpoint	
   -5.0000	1.603E-11	1.541E+9	   20.0039	   21.3870	    6.6101	  -16.5087	
  -10.0000	1.132E-11	3.015E+9	   20.0013	   21.3850	    6.6085	  -16.5131	
  -15.0000	9.158E-12	3.712E+9	   19.9987	   21.3850	    6.6113	  -16.5079	
  -20.0000	7.918E-12	3.373E+9	   19.9961	   21.3811	    6.6018	  -16.5279	
  -25.0000	7.100E-12	3.530E+9	   19.9936	   21.3851	    6.6126	  -16.5056	
  -30.0000	6.497E-12	3.450E+9	   19.9936	   21.3851	    6.6126	  -16.5056	
  -35.0000	6.047E-12	3.427E+9	   19.9936	   21.3870	    6.6195	  -16.4916	
  -40.0000	5.659E-12	3.690E+9	   19.9910	   21.3853	    6.6082	  -16.5134	
  -45.0000	5.346E-12	4.519E+9	   19.9936	   21.3830	    6.6031	  -16.5242	
  -50.0000	5.076E-12	3.491E+9	   19.9987	   21.3831	    6.6107	  -16.5104	
  -55.0000	4.847E-12	3.574E+9	   19.9987	   21.3841	    6.6116	  -16.5080	
  -60.0000	4.637E-12	3.608E+9	   20.0039	   21.3819	    6.6104	  -16.5119	
  -65.0000	4.450E-12	3.851E+9	   20.0064	   21.3839	    6.6053	  -16.5195	
  -70.0000	4.283E-12	3.413E+9	   20.0090	   21.3884	    6.6063	  -16.5145	
  -75.0000	4.124E-12	3.774E+9	   20.0116	   21.3816	    6.6053	  -16.5212	
  -80.0000	3.986E-12	3.892E+9	   20.0116	   21.3829	    6.6050	  -16.5208	
  -85.0000	3.872E-12	4.033E+9	   20.0116	   21.3843	    6.6126	  -16.5062	
  -90.0000	3.752E-12	3.525E+9	   20.0090	   21.3880	    6.6170	  -16.4955	
  -95.0000	3.651E-12	3.563E+9	   20.0039	   21.3880	    6.6161	  -16.4972	
 -100.0000	3.558E-12	3.350E+9	   20.0039	   21.3828	    6.6094	  -16.5130	
 -105.0000	3.473E-12	3.825E+9	   19.9987	   21.3828	    6.6069	  -16.5175	
 -110.0000	3.392E-12	3.559E+9	   19.9961	   21.3828	    6.6104	  -16.5112	
 -115.0000	3.315E-12	4.987E+9	   19.9961	   21.3824	    6.6183	  -16.4973	
 -120.0000	3.239E-12	3.810E+9	   19.9961	   21.3851	    6.6075	  -16.5147	
 -125.0000	3.173E-12	3.949E+9	   19.9961	   21.3851	    6.6050	  -16.5192	
 -130.0000	3.108E-12	4.341E+9	   19.9961	   21.3851	    6.6050	  -16.5192	
 -135.0000	3.050E-12	3.591E+9	   20.0013	   21.3820	    6.6094	  -16.5135	
 -140.0000	2.995E-12	4.784E+9	   20.0013	   21.3820	    6.6094	  -16.5135	
 -145.0000	2.942E-12	4.029E+9	   20.0064	   21.3904	    6.6183	  -16.4915	
 -150.0000	2.893E-12	4.642E+9	   20.0064	   21.3904	    6.6101	  -16.5063	
 -155.0000	2.845E-12	4.374E+9	   20.0090	   21.3903	    6.6129	  -16.5012	
 -160.0000	2.803E-12	4.880E+9	   20.0090	   21.3882	    6.6003	  -16.5256	
 -165.0000	2.755E-12	3.522E+9	   20.0039	   21.3902	    6.6094	  -16.5121	
 -170.0000	2.715E-12	4.198E+9	   20.0039	   21.3900	    6.6094	  -16.5077	
 -175.0000	2.671E-12	3.723E+9	   20.0013	   21.3922	    6.6097	  -16.5055	
 -180.0000	2.633E-12	5.076E+9	   20.0013	   21.3922	    6.6097	  -16.5055	
 -185.0000	2.595E-12	3.879E+9	   19.9961	   21.3929	    6.6012	  -16.5204	
 -190.0000	2.566E-12	4.623E+9	   19.9961	   21.3929	    6.6012	  -16.5204	
 -195.0000	2.526E-12	3.828E+9	   19.9961	   21.3913	    6.6104	  -16.5050	
 -200.0000	2.494E-12	4.445E+9	   19.9936	   21.3933	    6.6221	  -16.4824	
 -205.0000	2.464E-12	3.904E+9	   19.9961	   21.3925	    6.6059	  -16.5121	
 -210.0000	2.426E-12	3.593E+9	   19.9936	   21.3907	    6.6199	  -16.4884	
 -215.0000	2.395E-12	4.294E+9	   19.9961	   21.3907	    6.6022	  -16.5203	
 -220.0000	2.360E-12	3.414E+9	   19.9987	   21.3925	    6.6142	  -16.4973	
 -225.0000	2.311E-12	2.800E+9	   20.0064	   21.3902	    6.6097	  -16.5069	
 -230.0000	2.261E-12	3.373E+9	   20.0064	   21.3928	    6.6148	  -16.4959	
 -235.0000	2.233E-12	4.271E+9	   20.0064	   21.3884	    6.6176	  -16.4941	
 -240.0000	2.206E-12	5.405E+9	   20.0064	   21.3930	    6.6069	  -16.5100	
 -245.0000	2.179E-12	5.472E+9	   20.0064	   21.3934	    6.6132	  -16.4984	
 -250.0000	2.153E-12	4.637E+9	   20.0039	   21.3908	    6.6040	  -16.5168	
 -255.0000	2.140E-12	5.119E+9	   20.0013	   21.3956	    6.6059	  -16.5099	
 -260.0000	2.129E-12	6.317E+9	   20.0013	   21.3956	    6.6059	  -16.5099	
 -265.0000	2.114E-12	5.237E+9	   19.9987	   21.3910	    6.6183	  -16.4910	
 -270.0000	2.108E-12	4.871E+9	   19.9961	   21.3939	    6.6075	  -16.5083	
 -275.0000	2.102E-12	5.096E+9	   19.9936	   21.3960	    6.6025	  -16.5158	
 -280.0000	2.099E-12	5.675E+9	   19.9936	   21.3967	    6.6120	  -16.4982	
 -285.0000	2.092E-12	5.403E+9	   19.9936	   21.3967	    6.6056	  -16.5096	
 -290.0000	2.087E-12	7.471E+9	   19.9936	   21.3943	    6.6113	  -16.5011	
 -295.0000	2.079E-12	5.592E+9	   19.9961	   21.3974	    6.6075	  -16.5057	
 -300.0000	2.081E-12	5.057E+9	   19.9987	   21.3943	    6.6037	  -16.5148	
 -305.0000	2.076E-12	6.908E+9	   20.0039	   21.3962	    6.6018	  -16.5169	
 -310.0000	2.069E-12	5.206E+9	   20.0064	   21.3984	    6.6097	  -16.5010	
 -315.0000	2.065E-12	7.266E+9	   20.0090	   21.3945	    6.6063	  -16.5101	
 -320.0000	2.067E-12	9.162E+9	   20.0090	   21.3945	    6.6063	  -16.5101	
 -325.0000	2.072E-12	7.069E+9	   20.0064	   21.3986	    6.6075	  -16.5048	
 -330.0000	2.065E-12	8.223E+9	   20.0064	   21.3975	    6.6034	  -16.5131	
 -335.0000	2.065E-12	6.812E+9	   20.0064	   21.3975	    6.6034	  -16.5131	
 -340.0000	2.060E-12	6.532E+9	   20.0039	   21.3979	    6.6066	  -16.5071	
 -345.0000	2.054E-12	6.269E+9	   20.0039	   21.3979	    6.6053	  -16.5093	
 -350.0000	2.055E-12	9.412E+9	   19.9987	   21.3969	    6.6129	  -16.4964	
 -355.0000	2.055E-12	9.800E+9	   19.9961	   21.3993	    6.6075	  -16.5043	
 -360.0000	2.047E-12	5.215E+9	   19.9936	   21.3998	    6.6050	  -16.5085	
 -365.0000	2.049E-12	7.647E+9	   19.9936	   21.3993	    6.6069	  -16.5054	
 -370.0000	2.050E-12	7.263E+9	   19.9936	   21.4030	    6.6012	  -16.5130	
 -375.0000	2.051E-12	7.911E+9	   19.9936	   21.4020	    6.6113	  -16.4955	
 -380.0000	2.044E-12	7.591E+9	   19.9961	   21.4020	    6.5923	  -16.5298	
 -385.0000	2.048E-12	6.046E+9	   20.0013	   21.4059	    6.6107	  -16.4938	
 -390.0000	2.044E-12	8.207E+9	   20.0039	   21.4059	    6.6072	  -16.5001	
 -395.0000	2.045E-12	8.017E+9	   20.0064	   21.4057	    6.6088	  -16.4974	
 -400.0000	2.044E-12	6.554E+9	   20.0116	   21.4057	    6.5999	  -16.5134	
 -410.0000	2.041E-12	6.033E+9	   20.0116	   21.4036	    6.6097	  -16.4972	
 -420.0000	2.041E-12	7.462E+9	   20.0090	   21.4053	    6.6085	  -16.4982	
 -430.0000	2.038E-12	9.153E+9	   20.0064	   21.4016	    6.6075	  -16.5026	
 -440.0000	2.032E-12	7.554E+9	   20.0039	   21.4042	    6.6059	  -16.5036	
 -450.0000	2.032E-12	6.061E+9	   20.0013	   21.4055	    6.6082	  -16.4986	
 -460.0000	2.033E-12	6.109E+9	   19.9987	   21.4026	    6.5990	  -16.5173	
 -470.0000	2.037E-12	8.311E+9	   19.9961	   21.4041	    6.6104	  -16.4957	
 -480.0000	2.035E-12	9.181E+9	   19.9961	   21.4061	    6.6135	  -16.4885	
 -490.0000	2.035E-12	6.405E+9	   19.9961	   21.4048	    6.6088	  -16.4980	
 -500.0000	2.031E-12	6.017E+9	   19.9987	   21.4048	    6.6025	  -16.5094	
 -510.0000	2.027E-12	6.121E+9	   19.9987	   21.4077	    6.6104	  -16.4930	
 -520.0000	2.030E-12	6.864E+9	   20.0013	   21.4077	    6.6012	  -16.5096	
 -530.0000	2.029E-12	9.706E+9	   20.0013	   21.4119	    6.6176	  -16.4769	
 -540.0000	2.030E-12	7.575E+9	   20.0039	   21.4084	    6.6072	  -16.4983	
 -550.0000	2.031E-12	8.602E+9	   20.0064	   21.4114	    6.6022	  -16.5052	
 -560.0000	2.027E-12	7.399E+9	   20.0064	   21.4094	    6.6113	  -16.4901	
 -570.0000	2.021E-12	6.380E+9	   20.0064	   21.4094	    6.6063	  -16.4992	
 -580.0000	2.026E-12	6.029E+9	   20.0013	   21.4082	    6.6056	  -16.5013	
 -590.0000	2.023E-12	7.853E+9	   20.0013	   21.4095	    6.6003	  -16.5100	
 -600.0000	2.028E-12	6.796E+9	   19.9987	   21.4109	    6.6031	  -16.5038

File: Diodes/Halfmoon/Diodes/Plots/PreIrrad/PSS/37399/049/CV_37399_049_PSS_HM_XX_DIODEHALFPSTOP_GR_11_3_2021_7_34_35_PM.txt
GCD Test
Bias: 5000.000000
CV_37399_049_PSS_HM_XX_DIODEHALFPSTOP_GR
Date/Time: 11/3/2021 7:34:35 PM
Sensor Name: DIODEHALFPSTOP
Type: P
Annealing Status: Not Irradiated and Not Annealed
Environment: 20C
Tester: Andrew Kent

Time Delay per Ramp Step (s): 0.500

CV Time Delay per Measurement (s) :0.500

AC Voltage (V): 0.500

Current Number of measurements per voltage: 1.000

IV Time Delay per Measurement (s) :0.000


BiasVoltage	LCR_Cp_freq1000.0	LCR_Rp_freq1000.0	Temperature	Air_Temp	Humidity	Dewpoint	
   -5.0000	1.463E-11	4.001E+9	   20.0090	   21.4672	    6.6762	  -16.3315	
  -10.0000	1.085E-11	4.423E+9	   20.0064	   21.4696	    6.6692	  -16.3422	
  -15.0000	8.760E-12	5.834E+9	   20.0013	   21.4680	    6.6686	  -16.3445	
  -20.0000	7.490E-12	5.196E+9	   20.0013	   21.4680	    6.6686	  -16.3445	
  -25.0000	6.628E-12	6.113E+9	   19.9936	   21.4677	    6.6679	  -16.3459	
  -30.0000	6.006E-12	4.604E+9	   19.9936	   21.4677	    6.6679	  -16.3459	
  -35.0000	5.511E-12	4.959E+9	   19.9936	   21.4658	    6.6746	  -16.3353	
  -40.0000	5.113E-12	4.477E+9	   19.9961	   21.4682	    6.6682	  -16.3449	
  -45.0000	4.784E-12	5.895E+9	   19.9961	   21.4649	    6.6705	  -16.3434	
  -50.0000	4.505E-12	5.540E+9	   19.9987	   21.4682	    6.6695	  -16.3427	
  -55.0000	4.255E-12	5.904E+9	   20.0039	   21.4648	    6.6695	  -16.3451	
  -60.0000	4.049E-12	6.601E+9	   20.0039	   21.4679	    6.6698	  -16.3423	
  -65.0000	3.861E-12	5.196E+9	   20.0090	   21.4686	    6.6743	  -16.3339	
  -70.0000	3.698E-12	5.268E+9	   20.0116	   21.4717	    6.6752	  -16.3299	
  -75.0000	3.549E-12	6.132E+9	   20.0116	   21.4661	    6.6733	  -16.3373	
  -80.0000	3.409E-12	6.265E+9	   20.0090	   21.4673	    6.6847	  -16.3162	
  -85.0000	3.287E-12	5.484E+9	   20.0090	   21.4678	    6.6749	  -16.3333	
  -90.0000	3.181E-12	7.229E+9	   20.0039	   21.4671	    6.6749	  -16.3338	
  -95.0000	3.075E-12	5.753E+9	   20.0013	   21.4645	    6.6556	  -16.3703	
 -100.0000	2.976E-12	5.257E+9	   19.9987	   21.4690	    6.6698	  -16.3415	
 -105.0000	2.890E-12	6.912E+9	   19.9961	   21.4645	    6.6673	  -16.3493	
 -110.0000	2.809E-12	8.170E+9	   19.9936	   21.4687	    6.6727	  -16.3366	
 -115.0000	2.726E-12	8.434E+9	   19.9936	   21.4678	    6.6698	  -16.3423	
 -120.0000	2.664E-12	7.729E+9	   19.9961	   21.4712	    6.6711	  -16.3376	
 -125.0000	2.588E-12	8.398E+9	   20.0013	   21.4712	    6.6717	  -16.3365	
 -130.0000	2.528E-12	6.782E+9	   20.0039	   21.4734	    6.6720	  -16.3343	
 -135.0000	2.468E-12	7.784E+9	   20.0090	   21.4734	    6.6762	  -16.3269	
 -140.0000	2.411E-12	8.301E+9	   20.0090	   21.4654	    6.6645	  -16.3537	
 -145.0000	2.356E-12	7.326E+9	   20.0116	   21.4692	    6.6790	  -16.3249	
 -150.0000	2.302E-12	7.298E+9	   20.0090	   21.4692	    6.6720	  -16.3374	
 -155.0000	2.253E-12	5.629E+9	   20.0064	   21.4654	    6.6670	  -16.3492	
 -160.0000	2.205E-12	8.405E+9	   20.0013	   21.4653	    6.6698	  -16.3441	
 -165.0000	2.162E-12	7.926E+9	   19.9987	   21.4630	    6.6657	  -16.3532	
 -170.0000	2.125E-12	7.924E+9	   19.9987	   21.4630	    6.6657	  -16.3532	
 -175.0000	2.083E-12	8.739E+9	   19.9961	   21.4637	    6.6749	  -16.3363	
 -180.0000	2.036E-12	7.647E+9	   19.9936	   21.4691	    6.6629	  -16.3538	
 -185.0000	2.006E-12	8.406E+9	   19.9936	   21.4675	    6.6698	  -16.3426	
 -190.0000	1.969E-12	8.783E+9	   19.9961	   21.4689	    6.6743	  -16.3337	
 -195.0000	1.932E-12	7.631E+9	   20.0013	   21.4689	    6.6762	  -16.3303	
 -200.0000	1.900E-12	1.002E+10	   20.0039	   21.4695	    6.6755	  -16.3309	
 -205.0000	1.868E-12	9.282E+9	   20.0064	   21.4671	    6.6667	  -16.3485	
 -210.0000	1.835E-12	7.082E+9	   20.0090	   21.4659	    6.6648	  -16.3528	
 -215.0000	1.807E-12	8.461E+9	   20.0116	   21.4690	    6.6834	  -16.3171	
 -220.0000	1.771E-12	7.393E+9	   20.0116	   21.4655	    6.6727	  -16.3390	
 -225.0000	1.746E-12	6.872E+9	   20.0090	   21.4669	    6.6758	  -16.3322	
 -230.0000	1.713E-12	7.758E+9	   20.0090	   21.4669	    6.6758	  -16.3322	
 -235.0000	1.689E-12	7.038E+9	   20.0064	   21.4666	    6.6575	  -16.3653	
 -240.0000	1.660E-12	1.004E+10	   20.0039	   21.4666	    6.6629	  -16.3557	
 -245.0000	1.635E-12	7.689E+9	   19.9987	   21.4652	    6.6626	  -16.3573	
 -250.0000	1.615E-12	1.015E+10	   19.9961	   21.4669	    6.6657	  -16.3504	
 -255.0000	1.599E-12	6.827E+9	   19.9961	   21.4669	    6.6657	  -16.3504	
 -260.0000	1.588E-12	5.822E+9	   19.9936	   21.4616	    6.6594	  -16.3655	
 -265.0000	1.585E-12	1.217E+10	   19.9936	   21.4632	    6.6594	  -16.3644	
 -270.0000	1.581E-12	7.376E+9	   19.9987	   21.4596	    6.6638	  -16.3591	
 -275.0000	1.569E-12	7.967E+9	   20.0013	   21.4662	    6.6553	  -16.3696	
 -280.0000	1.569E-12	8.701E+9	   20.0039	   21.4622	    6.6613	  -16.3617	
 -285.0000	1.564E-12	8.703E+9	   20.0064	   21.4622	    6.6619	  -16.3606	
 -290.0000	1.562E-12	8.949E+9	   20.0090	   21.4626	    6.6565	  -16.3700	
 -295.0000	1.561E-12	6.026E+9	   20.0090	   21.4659	    6.6638	  -16.3545	
 -300.0000	1.559E-12	6.510E+9	   20.0064	   21.4637	    6.6610	  -16.3612	
 -305.0000	1.559E-12	5.926E+9	   20.0039	   21.4654	    6.6559	  -16.3690	
 -310.0000	1.554E-12	7.681E+9	   20.0039	   21.4589	    6.6540	  -16.3772	
 -315.0000	1.554E-12	6.536E+9	   20.0013	   21.4657	    6.6575	  -16.3660	
 -320.0000	1.557E-12	1.240E+10	   19.9961	   21.4657	    6.6502	  -16.3790	
 -325.0000	1.557E-12	7.031E+9	   19.9961	   21.4646	    6.6600	  -16.3623	
 -330.0000	1.558E-12	8.797E+9	   19.9961	   21.4646	    6.6613	  -16.3600	
 -335.0000	1.554E-12	6.424E+9	   19.9961	   21.4606	    6.6562	  -16.3719	
 -340.0000	1.557E-12	1.009E+10	   19.9961	   21.4649	    6.6543	  -16.3723	
 -345.0000	1.553E-12	6.804E+9	   19.9961	   21.4643	    6.6565	  -16.3687	
 -350.0000	1.553E-12	6.674E+9	   19.9987	   21.4608	    6.6509	  -16.3814	
 -355.0000	1.552E-12	8.283E+9	   20.0013	   21.4693	    6.6417	  -16.3917	
 -360.0000	1.550E-12	6.756E+9	   20.0013	   21.4646	    6.6420	  -16.3946	
 -365.0000	1.548E-12	7.187E+9	   20.0039	   21.4669	    6.6458	  -16.3861	
 -370.0000	1.547E-12	6.697E+9	   20.0039	   21.4709	    6.6490	  -16.3775	
 -375.0000	1.550E-12	1.106E+10	   20.0064	   21.4636	    6.6512	  -16.3788	
 -380.0000	1.551E-12	8.069E+9	   20.0064	   21.4668	    6.6395	  -16.3975	
 -385.0000	1.547E-12	8.651E+9	   20.0064	   21.4629	    6.6404	  -16.3987	
 -390.0000	1.546E-12	9.565E+9	   20.0039	   21.4664	    6.6423	  -16.3927	
 -395.0000	1.550E-12	8.588E+9	   20.0013	   21.4640	    6.6458	  -16.3882	
 -400.0000	1.546E-12	6.817E+9	   19.9987	   21.4638	    6.6452	  -16.3895	
 -410.0000	1.549E-12	7.951E+9	   19.9961	   21.4677	    6.6452	  -16.3866	
 -420.0000	1.546E-12	1.089E+10	   19.9936	   21.4648	    6.6471	  -16.3854	
 -430.0000	1.546E-12	9.603E+9	   19.9910	   21.4638	    6.6442	  -16.3912	
 -440.0000	1.544E-12	6.934E+9	   19.9910	   21.4664	    6.6429	  -16.3916	
 -450.0000	1.545E-12	9.861E+9	   19.9936	   21.4651	    6.6388	  -16.3999	
 -460.0000	1.544E-12	1.096E+10	   19.9961	   21.4654	    6.6344	  -16.4077	
 -470.0000	1.546E-12	7.691E+9	   19.9987	   21.4654	    6.6414	  -16.3952	
 -480.0000	1.546E-12	9.649E+9	   20.0039	   21.4694	    6.6464	  -16.3831	
 -490.0000	1.539E-12	7.337E+9	   20.0039	   21.4694	    6.6464	  -16.3831	
 -500.0000	1.543E-12	9.047E+9	   20.0090	   21.4709	    6.6388	  -16.3957	
 -510.0000	1.544E-12	6.491E+9	   20.0116	   21.4652	    6.6199	  -16.4340	
 -520.0000	1.542E-12	8.227E+9	   20.0116	   21.4652	    6.6199	  -16.4340	
 -530.0000	1.544E-12	9.807E+9	   20.0090	   21.4690	    6.6357	  -16.4027	
 -540.0000	1.542E-12	6.735E+9	   20.0064	   21.4641	    6.6306	  -16.4154	
 -550.0000	1.543E-12	7.530E+9	   20.0039	   21.4686	    6.6319	  -16.4099	
 -560.0000	1.540E-12	7.561E+9	   20.0013	   21.4726	    6.6410	  -16.3904	
 -570.0000	1.538E-12	6.389E+9	   19.9987	   21.4713	    6.6331	  -16.4056	
 -580.0000	1.539E-12	1.126E+10	   19.9961	   21.4764	    6.6281	  -16.4110	
 -590.0000	1.539E-12	7.945E+9	   19.9936	   21.4673	    6.6300	  -16.4142	
 -600.0000	1.539E-12	6.243E+9	   19.9936	   21.4698	    6.6252	  -16.4209
