Repository: ctiley/CERN_CMS_Silicon_Sensor

# CERN_CMS_Silicon_Sensor

# Code To-Do 
- Double check Halfmoon Diode Data

# Lab To-Do
- Measure more HGCAL Diodes
- Measure rest of Unirradiated Halfmoon Diodes
- Rebond D0 Diode
- Cleanup Wires at Alibava Station
-

File: Diodes/Ljubljana_Diodes/Data/CV's/CV_D0_CO138_LargeDiode_GRConnected_Irradiated_20min_at_60C_7_30_2021_3_30_05_PM.txt
GCD Test
Bias: 5000.000000
CV_D0_CO138_LargeDiode_GRConnected_Irradiated_20min_at_60C
Date/Time: 7/30/2021 3:30:05 PM
Sensor Name: CO138
Type: N
Annealing Status: Irradiated, Annealed at 60C for 20 Minutes
Environment: RT
Tester: Andrew Kent

Time Delay per Ramp Step (s): 0.500

CV Time Delay per Measurement (s) :0.500

AC Voltage (V): 0.500

Current Number of measurements per voltage: 4.000

IV Time Delay per Measurement (s) :0.000


BiasVoltage	LCR_Cp_freq1000.0	LCR_Cp_freq10000.0	LCR_Rp_freq1000.0	LCR_Rp_freq10000.0	Temperature	Air_Temp	Humidity	Dewpoint	
    1.0000	2.975E-11	1.855E-11	1.837E+6	1.718E+6	  -19.9677	    7.3999	    9.8305	  -22.4079	
    2.0000	3.396E-11	1.863E-11	1.954E+6	1.738E+6	  -19.9575	    7.4397	    9.8264	  -22.3819	
    3.0000	3.677E-11	1.868E-11	2.032E+6	1.767E+6	  -19.9524	    7.4499	    9.8242	  -22.3765	
    4.0000	3.837E-11	1.873E-11	2.132E+6	1.794E+6	  -19.9575	    7.4499	    9.8118	  -22.3907	
    5.0000	4.002E-11	1.876E-11	2.193E+6	1.812E+6	  -19.9702	    7.4372	    9.8052	  -22.4081	
    6.0000	4.094E-11	1.880E-11	2.273E+6	1.830E+6	  -19.9855	    7.4182	    9.8039	  -22.4243	
    7.0000	4.175E-11	1.882E-11	2.341E+6	1.841E+6	  -19.9982	    7.4434	    9.7979	  -22.4118	
    8.0000	4.247E-11	1.885E-11	2.408E+6	1.857E+6	  -20.0135	    7.4591	    9.7891	  -22.4099	
    9.0000	4.303E-11	1.887E-11	2.469E+6	1.871E+6	  -20.0160	    7.3839	    9.7887	  -22.4683	
   10.0000	4.352E-11	1.889E-11	2.524E+6	1.886E+6	  -20.0262	    7.3618	    9.7985	  -22.4741	
   20.0000	4.492E-11	1.903E-11	3.077E+6	2.016E+6	  -20.0287	    7.3341	    9.8014	  -22.4922	
   30.0000	4.443E-11	1.913E-11	3.565E+6	2.109E+6	  -20.0287	    7.3706	    9.8020	  -22.4633	
   40.0000	4.365E-11	1.920E-11	3.996E+6	2.203E+6	  -20.0186	    7.3727	    9.8071	  -22.4558	
   50.0000	4.259E-11	1.923E-11	4.409E+6	2.309E+6	  -20.0084	    7.4317	    9.8125	  -22.4040	
   60.0000	4.177E-11	1.926E-11	4.780E+6	2.401E+6	  -20.0033	    7.3514	    9.8118	  -22.4668	
   70.0000	4.081E-11	1.927E-11	5.148E+6	2.494E+6	  -19.9880	    7.3514	    9.8106	  -22.4683	
   80.0000	3.985E-11	1.930E-11	5.512E+6	2.567E+6	  -19.9855	    7.3907	    9.7982	  -22.4521	
   90.0000	3.904E-11	1.928E-11	5.858E+6	2.679E+6	  -19.9779	    7.3919	    9.7982	  -22.4512	
  100.0000	3.827E-11	1.927E-11	6.192E+6	2.774E+6	  -19.9702	    7.3119	    9.7998	  -22.5111	
  120.0000	3.692E-11	1.927E-11	6.849E+6	2.957E+6	  -19.9728	    7.3895	    9.7900	  -22.4625	
  140.0000	3.558E-11	1.922E-11	7.504E+6	3.174E+6	  -19.9855	    7.3939	    9.7938	  -22.4548	
  160.0000	3.442E-11	1.918E-11	8.151E+6	3.376E+6	  -19.9982	    7.3302	    9.7932	  -22.5047	
  180.0000	3.342E-11	1.913E-11	8.782E+6	3.607E+6	  -20.0084	    7.3526	    9.7872	  -22.4943	
  200.0000	3.246E-11	1.908E-11	9.433E+6	3.858E+6	  -20.0262	    7.3816	    9.7868	  -22.4722	
  220.0000	3.162E-11	1.902E-11	1.008E+7	4.135E+6	  -20.0287	    7.3638	    9.7843	  -22.4889	
  240.0000	3.074E-11	1.897E-11	1.076E+7	4.442E+6	  -20.0287	    7.3498	    9.7910	  -22.4921	
  260.0000	2.990E-11	1.891E-11	1.148E+7	4.791E+6	  -20.0186	    7.3903	    9.7815	  -22.4717	
  280.0000	2.904E-11	1.886E-11	1.229E+7	5.195E+6	  -20.0135	    7.2997	    9.7843	  -22.5384	
  300.0000	2.819E-11	1.880E-11	1.318E+7	5.699E+6	  -20.0059	    7.2997	    9.7821	  -22.5410	
  320.0000	2.727E-11	1.875E-11	1.427E+7	6.233E+6	  -19.9906	    7.3052	    9.7815	  -22.5375	
  340.0000	2.645E-11	1.870E-11	1.550E+7	6.938E+6	  -19.9931	    7.3341	    9.7717	  -22.5265	
  360.0000	2.566E-11	1.865E-11	1.692E+7	7.738E+6	  -19.9830	    7.3153	    9.7685	  -22.5446	
  380.0000	2.486E-11	1.861E-11	1.867E+7	8.722E+6	  -19.9779	    7.3350	    9.7726	  -22.5246	
  400.0000	2.407E-11	1.858E-11	2.079E+7	9.915E+6	  -19.9524	    7.2268	    9.7663	  -22.6156	
  420.0000	2.331E-11	1.855E-11	2.341E+7	1.137E+7	  -19.9728	    7.2408	    9.7596	  -22.6124	
  440.0000	2.264E-11	1.852E-11	2.661E+7	1.322E+7	  -19.9931	    7.2865	    9.7511	  -22.5870	
  460.0000	2.195E-11	1.849E-11	3.096E+7	1.550E+7	  -20.0135	    7.2963	    9.7540	  -22.5761	
  480.0000	2.136E-11	1.847E-11	3.663E+7	1.829E+7	  -20.0389	    7.3411	    9.7615	  -22.5327	
  500.0000	2.083E-11	1.845E-11	4.424E+7	2.166E+7	  -20.0516	    7.3305	    9.7498	  -22.5545	
  520.0000	2.036E-11	1.843E-11	5.430E+7	2.603E+7	  -20.0491	    7.3113	    9.7524	  -22.5663	
  540.0000	1.995E-11	1.841E-11	6.739E+7	3.160E+7	  -20.0465	    7.3426	    9.7454	  -22.5503	
  560.0000	1.954E-11	1.838E-11	8.301E+7	3.915E+7	  -20.0211	    7.3346	    9.7448	  -22.5571	
  580.0000	1.927E-11	1.835E-11	1.037E+8	4.790E+7	  -19.9957	    7.2983	    9.7584	  -22.5694	
  600.0000	1.905E-11	1.833E-11	1.305E+8	5.920E+7	  -19.9830	    7.3224	    9.7495	  -22.5611	
  620.0000	1.886E-11	1.831E-11	1.646E+8	7.220E+7	  -19.9804	    7.2992	    9.7590	  -22.5681	
  640.0000	1.872E-11	1.829E-11	2.143E+8	8.749E+7	  -19.9448	    7.2867	    9.7577	  -22.5792	
  660.0000	1.860E-11	1.827E-11	2.905E+8	1.061E+8	  -19.9448	    7.3075	    9.7663	  -22.5532	
  680.0000	1.851E-11	1.826E-11	4.153E+8	1.293E+8	  -19.9448	    7.2726	    9.7713	  -22.5743	
  700.0000	1.845E-11	1.825E-11	5.850E+8	1.531E+8	  -19.9702	    7.3269	    9.7713	  -22.5324	
  720.0000	1.840E-11	1.823E-11	7.466E+8	1.740E+8	  -19.9855	    7.3209	    9.7761	  -22.5315	
  740.0000	1.839E-11	1.822E-11	6.945E+8	1.860E+8	  -19.9855	    7.3218	    9.7789	  -22.5276	
  760.0000	1.836E-11	1.821E-11	5.164E+8	1.847E+8	  -20.0033	    7.3389	    9.7856	  -22.5067	
  780.0000	1.835E-11	1.820E-11	3.909E+8	1.755E+8	  -20.0237	    7.3061	    9.7786	  -22.5400	
  800.0000	1.833E-11	1.819E-11	3.312E+8	1.701E+8	  -20.0313	    7.3228	    9.7859	  -22.5188	
  820.0000	1.830E-11	1.818E-11	3.033E+8	1.687E+8	  -20.0364	    7.3099	    9.7932	  -22.5204	
  840.0000	1.827E-11	1.818E-11	2.923E+8	1.690E+8	  -20.0237	    7.3588	    9.8014	  -22.4731	
  860.0000	1.826E-11	1.818E-11	2.840E+8	1.710E+8	  -20.0211	    7.2943	    9.7932	  -22.5324	
  880.0000	1.824E-11	1.816E-11	2.831E+8	1.748E+8	  -20.0160	    7.2719	    9.8042	  -22.5370	
  900.0000	1.822E-11	1.816E-11	2.816E+8	1.768E+8	  -20.0084	    7.2805	    9.8036	  -22.5311	
  920.0000	1.821E-11	1.816E-11	2.856E+8	1.797E+8	  -19.9957	    7.2796	    9.7970	  -22.5394	
  940.0000	1.820E-11	1.816E-11	2.802E+8	1.795E+8	  -19.9880	    7.3052	    9.7973	  -22.5193	
  960.0000	1.819E-11	1.815E-11	2.772E+8	1.793E+8	  -19.9880	    7.2910	    9.7963	  -22.5313	
  980.0000	1.818E-11	1.815E-11	2.827E+8	1.815E+8	  -19.9804	    7.2690	    9.7853	  -22.5610	
 1000.0000	1.817E-11	1.815E-11	2.830E+8	1.825E+8	  -19.9830	    7.2333	    9.7815	  -22.5930	
 1020.0000	1.817E-11	1.815E-11	2.807E+8	1.834E+8	  -19.9906	    7.2529	    9.7837	  -22.5753	
 1040.0000	1.816E-11	1.814E-11	2.830E+8	1.864E+8	  -19.9906	    7.2461	    9.7837	  -22.5806	
 1060.0000	1.815E-11	1.814E-11	2.809E+8	1.904E+8	  -20.0033	    7.2835	    9.7748	  -22.5619	
 1080.0000	1.812E-11	1.813E-11	2.824E+8	2.078E+8	  -20.0109	    7.2731	    9.7717	  -22.5736	
 1100.0000	1.812E-11	1.813E-11	2.848E+8	2.126E+8	  -20.0211	    7.2387	    9.7723	  -22.5994

File: Diodes/Ljubljana_Diodes/Data/CV's/CV_D0_CO138_LargeDiode_GRConnected_Irradiated_400min_8_24_2021_2_52_55_PM.txt
GCD Test
Bias: 5000.000000
CV_D0_CO138_LargeDiode_GRConnected_Irradiated_200min
Date/Time: 8/24/2021 2:52:55 PM
Sensor Name: CO138
Type: N
Annealing Status: Irradiated, Annealed at 60C for 400 minutes
Environment: -20C
Tester: Andrew Kent

Time Delay per Ramp Step (s): 0.500

CV Time Delay per Measurement (s) :0.500

AC Voltage (V): 0.500

Current Number of measurements per voltage: 4.000

IV Time Delay per Measurement (s) :0.000


BiasVoltage	LCR_Cp_freq1000.0	LCR_Cp_freq10000.0	LCR_Rp_freq1000.0	LCR_Rp_freq10000.0	Temperature	Air_Temp	Humidity	Dewpoint	
    1.0000	6.020E-11	1.905E-11	3.110E+6	1.677E+6	  -19.9931	   10.4776	    3.0345	  -32.8107	
    2.0000	6.052E-11	1.907E-11	3.104E+6	1.667E+6	  -19.9855	   10.4273	    3.0297	  -32.8610	
    3.0000	6.043E-11	1.906E-11	3.106E+6	1.670E+6	  -19.9677	   10.4681	    3.0364	  -32.8108	
    4.0000	6.010E-11	1.907E-11	3.112E+6	1.664E+6	  -19.9550	   10.3998	    3.0272	  -32.8883	
    5.0000	6.015E-11	1.906E-11	3.111E+6	1.673E+6	  -19.9855	   10.4325	    3.0361	  -32.8361	
    6.0000	5.987E-11	1.906E-11	3.116E+6	1.672E+6	  -19.9804	   10.4316	    3.0316	  -32.8516	
    7.0000	6.002E-11	1.906E-11	3.114E+6	1.669E+6	  -20.0008	   10.4200	    3.0291	  -32.8681	
    8.0000	5.993E-11	1.905E-11	3.116E+6	1.683E+6	  -20.0084	   10.3253	    3.0202	  -32.9627	
    9.0000	6.007E-11	1.904E-11	3.113E+6	1.688E+6	  -20.0109	   10.3624	    3.0215	  -32.9331	
   10.0000	5.996E-11	1.905E-11	3.115E+6	1.678E+6	  -20.0211	   10.4362	    3.0262	  -32.8667	
   20.0000	6.028E-11	1.906E-11	3.109E+6	1.673E+6	  -20.0465	   10.3772	    3.0225	  -32.9198	
   30.0000	6.025E-11	1.905E-11	3.109E+6	1.679E+6	  -20.0338	   10.2985	    3.0035	  -33.0378	
   40.0000	6.042E-11	1.907E-11	3.105E+6	1.668E+6	  -20.0084	   10.3731	    3.0082	  -32.9708	
   50.0000	6.031E-11	1.905E-11	3.107E+6	1.679E+6	  -19.9982	   10.3484	    2.9987	  -33.0200	
   60.0000	5.979E-11	1.907E-11	3.131E+6	1.669E+6	  -19.9855	   10.2833	    3.0019	  -33.0536	
   70.0000	5.872E-11	1.906E-11	3.223E+6	1.697E+6	  -19.9652	   10.2579	    3.0041	  -33.0634	
   80.0000	5.840E-11	1.906E-11	3.276E+6	1.706E+6	  -19.9524	   10.3045	    2.9896	  -33.0812	
   90.0000	5.353E-11	1.898E-11	4.297E+6	1.921E+6	  -19.9626	   10.3304	    2.9896	  -33.0635	
  100.0000	4.837E-11	1.919E-11	5.162E+6	1.861E+6	  -19.9652	   10.2983	    3.0035	  -33.0380	
  120.0000	5.011E-11	1.907E-11	4.835E+6	2.051E+6	  -19.9957	   10.3585	    3.0003	  -33.0077	
  140.0000	3.659E-11	1.881E-11	6.401E+6	2.959E+6	  -19.9982	   10.3155	    2.9902	  -33.0715	
  160.0000	3.548E-11	1.868E-11	9.045E+6	3.278E+6	  -20.0160	   10.3535	    2.9965	  -33.0241	
  180.0000	3.276E-11	1.864E-11	9.957E+6	3.463E+6	  -20.0160	   10.3491	    2.9981	  -33.0217	
  200.0000	3.381E-11	1.861E-11	1.117E+7	3.594E+6	  -20.0262	   10.3061	    2.9915	  -33.0737	
  220.0000	3.134E-11	1.854E-11	1.099E+7	3.932E+6	  -20.0364	   10.3112	    3.0051	  -33.0238	
  240.0000	3.072E-11	1.850E-11	1.127E+7	4.195E+6	  -20.0389	   10.2817	    3.0073	  -33.0364	
  260.0000	2.933E-11	1.846E-11	1.171E+7	4.424E+6	  -20.0415	   10.2668	    3.0095	  -33.0391	
  280.0000	2.788E-11	1.844E-11	1.383E+7	4.622E+6	  -20.0313	   10.3388	    3.0035	  -33.0104	
  300.0000	2.883E-11	1.840E-11	1.239E+7	4.875E+6	  -20.0033	   10.2758	    3.0092	  -33.0340	
  320.0000	2.812E-11	1.838E-11	1.501E+7	5.102E+6	  -19.9931	   10.2606	    3.0133	  -33.0305	
  340.0000	2.735E-11	1.835E-11	1.437E+7	5.322E+6	  -19.9830	   10.2424	    3.0082	  -33.0600	
  360.0000	2.659E-11	1.832E-11	1.458E+7	5.579E+6	  -19.9575	   10.2648	    3.0035	  -33.0609	
  380.0000	2.610E-11	1.830E-11	1.512E+7	5.831E+6	  -19.9550	   10.2787	    2.9984	  -33.0686	
  400.0000	2.620E-11	1.827E-11	1.590E+7	6.129E+6	  -19.9550	   10.2523	    2.9975	  -33.0899	
  420.0000	2.606E-11	1.824E-11	1.651E+7	6.412E+6	  -19.9702	   10.2705	    2.9934	  -33.0914	
  440.0000	2.591E-11	1.821E-11	1.885E+7	6.772E+6	  -19.9830	   10.2317	    2.9842	  -33.1492	
  460.0000	2.507E-11	1.817E-11	1.791E+7	7.147E+6	  -20.0059	   10.2693	    2.9823	  -33.1301	
  480.0000	2.453E-11	1.816E-11	1.807E+7	7.540E+6	  -20.0059	   10.1542	    2.9807	  -33.2140	
  500.0000	2.395E-11	1.814E-11	1.968E+7	7.915E+6	  -20.0364	   10.1883	    2.9731	  -33.2167	
  520.0000	2.365E-11	1.811E-11	2.068E+7	8.399E+6	  -20.0338	   10.2240	    2.9769	  -33.1793	
  540.0000	2.358E-11	1.810E-11	2.197E+7	8.857E+6	  -20.0364	   10.2744	    2.9766	  -33.1461	
  560.0000	2.315E-11	1.807E-11	2.283E+7	9.421E+6	  -20.0262	   10.2862	    2.9738	  -33.1478	
  580.0000	2.260E-11	1.805E-11	2.322E+7	1.002E+7	  -20.0033	   10.2911	    2.9880	  -33.0958	
  600.0000	2.297E-11	1.804E-11	2.484E+7	1.068E+7	  -19.9906	   10.2909	    2.9870	  -33.0991	
  620.0000	2.198E-11	1.802E-11	2.616E+7	1.134E+7	  -19.9524	   10.2461	    2.9873	  -33.1286	
  640.0000	2.182E-11	1.801E-11	2.669E+7	1.228E+7	  -19.9499	   10.2015	    2.9801	  -33.1839	
  660.0000	2.165E-11	1.799E-11	2.833E+7	1.312E+7	  -19.9575	   10.1072	    2.9709	  -33.2796	
  680.0000	2.137E-11	1.799E-11	3.275E+7	1.408E+7	  -19.9855	   10.1548	    2.9763	  -33.2287	
  700.0000	2.102E-11	1.797E-11	3.637E+7	1.514E+7	  -19.9906	   10.1534	    2.9687	  -33.2557	
  720.0000	2.080E-11	1.797E-11	3.219E+7	1.616E+7	  -20.0109	   10.1720	    2.9681	  -33.2452	
  740.0000	2.053E-11	1.796E-11	3.606E+7	1.742E+7	  -20.0465	   10.1621	    2.9611	  -33.2759	
  760.0000	2.019E-11	1.795E-11	3.868E+7	1.901E+7	  -20.0389	   10.0652	    2.9589	  -33.3495	
  780.0000	2.107E-11	1.795E-11	4.667E+7	1.968E+7	  -20.0440	   10.0652	    2.9503	  -33.3789	
  800.0000	1.976E-11	1.794E-11	4.715E+7	2.110E+7	  -20.0415	   10.1215	    2.9513	  -33.3373	
  820.0000	1.946E-11	1.796E-11	5.286E+7	2.227E+7	  -20.0313	   10.1201	    2.9567	  -33.3198	
  840.0000	1.988E-11	1.795E-11	5.192E+7	2.365E+7	  -20.0135	   10.1201	    2.9472	  -33.3525	
  860.0000	1.918E-11	1.794E-11	5.645E+7	2.453E+7	  -19.9855	   10.0849	    2.9491	  -33.3699	
  880.0000	1.918E-11	1.796E-11	5.006E+7	2.514E+7	  -19.9728	   10.0704	    2.9418	  -33.4049	
  900.0000	1.932E-11	1.798E-11	6.219E+7	2.617E+7	  -19.9524	   10.0984	    2.9390	  -33.3957	
  920.0000	1.934E-11	1.799E-11	5.074E+7	2.616E+7	  -19.9473	   10.0754	    2.9311	  -33.4387	
  940.0000	1.911E-11	1.802E-11	5.695E+7	2.616E+7	  -19.9702	   10.0064	    2.9295	  -33.4912	
  960.0000	1.939E-11	1.804E-11	5.919E+7	2.617E+7	  -19.9677	   10.0581	    2.9273	  -33.4637	
  980.0000	1.909E-11	1.806E-11	5.747E+7	2.564E+7	  -20.0033	   10.0864	    2.9257	  -33.4499	
 1000.0000	1.930E-11	1.810E-11	5.096E+7	2.457E+7	  -20.0211	   10.1253	    2.9175	  -33.4521	
 1020.0000	1.943E-11	1.813E-11	5.010E+7	2.316E+7	  -20.0389	   10.1659	    2.9175	  -33.4245	
 1040.0000	1.942E-11	1.816E-11	4.492E+7	2.145E+7	  -20.0389	   10.1111	    2.9159	  -33.4673	
 1060.0000	1.961E-11	1.821E-11	4.154E+7	1.996E+7	  -20.0516	   10.0628	    2.9102	  -33.5200	
 1080.0000	1.978E-11	1.827E-11	4.050E+7	1.797E+7	  -20.0440	   10.0861	    2.9111	  -33.5008	
 1100.0000	2.034E-11	1.833E-11	3.703E+7	1.634E+7	  -20.0338	   10.1469	    2.9026	  -33.4893

File: Diodes/Ljubljana_Diodes/Data/CV's/CV_D0_CO138_LargeDiode_GRConnected_Irradiated_50min_8_2_2021_3_29_50_PM.txt
GCD Test
Bias: 5000.000000
CV_D0_CO138_LargeDiode_GRConnected_Irradiated_50min
Date/Time: 8/2/2021 3:29:50 PM
Sensor Name: CO138
Type: N
Annealing Status: Irradiated and Annealed at 60C for 50 Minutes
Environment: -20C
Tester: Andrew Kent

Time Delay per Ramp Step (s): 0.500

CV Time Delay per Measurement (s) :0.500

AC Voltage (V): 0.500

Current Number of measurements per voltage: 4.000

IV Time Delay per Measurement (s) :0.000


BiasVoltage	LCR_Cp_freq1000.0	LCR_Cp_freq10000.0	LCR_Rp_freq1000.0	LCR_Rp_freq10000.0	Temperature	Air_Temp	Humidity	Dewpoint	
    1.0000	3.703E-11	2.021E-11	1.762E+6	1.476E+6	  -20.0008	   12.4650	    5.0892	  -25.9507	
    2.0000	4.101E-11	2.025E-11	1.867E+6	1.511E+6	  -20.0160	   12.4650	    5.0825	  -25.9650	
    3.0000	4.333E-11	2.026E-11	1.949E+6	1.546E+6	  -20.0211	   12.4819	    5.0670	  -25.9862	
    4.0000	4.477E-11	2.027E-11	2.028E+6	1.575E+6	  -20.0237	   12.4762	    5.0395	  -26.0498	
    5.0000	4.580E-11	2.028E-11	2.096E+6	1.607E+6	  -20.0186	   12.4765	    5.0180	  -26.0962	
    6.0000	4.657E-11	2.031E-11	2.157E+6	1.624E+6	  -20.0262	   12.4490	    5.0089	  -26.1359	
    7.0000	4.677E-11	2.033E-11	2.231E+6	1.654E+6	  -20.0211	   12.4379	    4.9817	  -26.2032	
    8.0000	4.684E-11	2.036E-11	2.304E+6	1.684E+6	  -20.0186	   12.4573	    4.9630	  -26.2302	
    9.0000	4.712E-11	2.039E-11	2.364E+6	1.706E+6	  -20.0160	   12.4151	    4.9409	  -26.3091	
   10.0000	4.687E-11	2.043E-11	2.454E+6	1.722E+6	  -20.0008	   12.3729	    4.9304	  -26.3623	
   20.0000	4.657E-11	2.058E-11	3.115E+6	1.903E+6	  -19.9957	   12.4379	    4.8918	  -26.4013	
   30.0000	4.561E-11	2.060E-11	3.602E+6	2.047E+6	  -19.9957	   12.4347	    4.8833	  -26.4226	
   40.0000	4.462E-11	2.059E-11	4.017E+6	2.161E+6	  -19.9931	   12.3307	    4.8507	  -26.5697	
   50.0000	4.333E-11	2.056E-11	4.415E+6	2.290E+6	  -19.9779	   12.2452	    4.8229	  -26.6933	
   60.0000	4.212E-11	2.054E-11	4.787E+6	2.388E+6	  -19.9880	   12.2247	    4.8207	  -26.7129	
   70.0000	4.117E-11	2.053E-11	5.119E+6	2.480E+6	  -19.9855	   12.2138	    4.7906	  -26.7885	
   80.0000	4.020E-11	2.049E-11	5.447E+6	2.610E+6	  -19.9982	   12.2124	    4.7527	  -26.8757	
   90.0000	3.934E-11	2.046E-11	5.752E+6	2.711E+6	  -20.0109	   12.1295	    4.7312	  -26.9838	
  100.0000	3.854E-11	2.044E-11	6.048E+6	2.808E+6	  -20.0059	   12.1295	    4.7176	  -27.0150	
  120.0000	3.712E-11	2.039E-11	6.624E+6	3.019E+6	  -20.0109	   12.1175	    4.6888	  -27.0897	
  140.0000	3.582E-11	2.032E-11	7.179E+6	3.246E+6	  -20.0008	   12.1175	    4.6692	  -27.1350	
  160.0000	3.477E-11	2.026E-11	7.696E+6	3.478E+6	  -20.0008	   12.1373	    4.6518	  -27.1612	
  180.0000	3.375E-11	2.020E-11	8.231E+6	3.719E+6	  -20.0059	   12.1112	    4.6407	  -27.2055	
  200.0000	3.274E-11	2.013E-11	8.801E+6	4.012E+6	  -20.0109	   12.1112	    4.6240	  -27.2446	
  220.0000	3.180E-11	2.007E-11	9.393E+6	4.343E+6	  -20.0135	   12.1722	    4.6154	  -27.2212	
  240.0000	3.086E-11	2.002E-11	1.005E+7	4.679E+6	  -20.0084	   12.1722	    4.5942	  -27.2709	
  260.0000	3.000E-11	1.996E-11	1.074E+7	5.087E+6	  -19.9957	   12.2011	    4.5699	  -27.3077	
  280.0000	2.919E-11	1.993E-11	1.149E+7	5.495E+6	  -19.9880	   12.1575	    4.5651	  -27.3499	
  300.0000	2.832E-11	1.988E-11	1.239E+7	6.053E+6	  -19.9906	   12.0337	    4.5417	  -27.4932	
  320.0000	2.749E-11	1.984E-11	1.342E+7	6.665E+6	  -19.9931	   12.0585	    4.5367	  -27.4875	
  340.0000	2.670E-11	1.981E-11	1.460E+7	7.315E+6	  -19.9906	   11.9955	    4.5183	  -27.5759	
  360.0000	2.593E-11	1.978E-11	1.597E+7	8.145E+6	  -19.9982	   11.9955	    4.5044	  -27.6090	
  380.0000	2.516E-11	1.976E-11	1.761E+7	9.085E+6	  -20.0033	   11.9833	    4.4832	  -27.6685	
  400.0000	2.448E-11	1.974E-11	1.942E+7	1.017E+7	  -20.0059	   11.9728	    4.4668	  -27.7154	
  420.0000	2.381E-11	1.973E-11	2.163E+7	1.135E+7	  -20.0008	   11.9945	    4.4700	  -27.6924	
  440.0000	2.323E-11	1.972E-11	2.416E+7	1.276E+7	  -20.0059	   11.9811	    4.4434	  -27.7728	
  460.0000	2.269E-11	1.971E-11	2.720E+7	1.420E+7	  -20.0033	   11.9822	    4.4282	  -27.8020	
  480.0000	2.224E-11	1.971E-11	3.070E+7	1.578E+7	  -20.0033	   11.9351	    4.4089	  -27.8822	
  500.0000	2.188E-11	1.970E-11	3.445E+7	1.743E+7	  -19.9982	   11.9187	    4.3997	  -27.9161	
  520.0000	2.155E-11	1.970E-11	3.884E+7	1.921E+7	  -20.0008	   11.8413	    4.3906	  -27.9933	
  540.0000	2.129E-11	1.969E-11	4.360E+7	2.099E+7	  -19.9982	   11.9585	    4.3710	  -27.9583	
  560.0000	2.109E-11	1.969E-11	4.794E+7	2.278E+7	  -20.0109	   11.9783	    4.3697	  -27.9474	
  580.0000	2.092E-11	1.970E-11	5.254E+7	2.409E+7	  -20.0237	   11.9525	    4.3567	  -27.9975	
  600.0000	2.078E-11	1.971E-11	5.642E+7	2.535E+7	  -20.0160	   11.8775	    4.3416	  -28.0879	
  620.0000	2.070E-11	1.972E-11	5.854E+7	2.619E+7	  -20.0287	   11.9253	    4.3172	  -28.1144	
  640.0000	2.066E-11	1.974E-11	5.899E+7	2.659E+7	  -20.0237	   11.9575	    4.3118	  -28.1050	
  660.0000	2.069E-11	1.976E-11	5.772E+7	2.642E+7	  -20.0160	   11.9203	    4.2948	  -28.1737	
  680.0000	2.081E-11	1.979E-11	5.580E+7	2.555E+7	  -19.9906	   11.9891	    4.2793	  -28.1639	
  700.0000	2.099E-11	1.982E-11	5.367E+7	2.377E+7	  -19.9804	   11.8675	    4.2666	  -28.2813	
  720.0000	2.121E-11	1.988E-11	5.193E+7	2.135E+7	  -19.9601	   11.8675	    4.2508	  -28.3210	
  740.0000	2.142E-11	1.995E-11	5.082E+7	1.906E+7	  -19.9524	   11.8395	    4.2239	  -28.4085	
  760.0000	2.160E-11	2.005E-11	4.963E+7	1.706E+7	  -19.9652	   11.7899	    4.2188	  -28.4563	
  780.0000	2.177E-11	2.018E-11	4.847E+7	1.538E+7	  -19.9702	   11.7899	    4.2015	  -28.5004	
  800.0000	2.186E-11	2.032E-11	4.720E+7	1.426E+7	  -19.9855	   11.7962	    4.1935	  -28.5160	
  820.0000	2.202E-11	2.049E-11	4.579E+7	1.336E+7	  -20.0008	   11.7476	    4.1885	  -28.5631	
  840.0000	2.217E-11	2.065E-11	4.414E+7	1.281E+7	  -20.0033	   11.7399	    4.1645	  -28.6299	
  860.0000	2.231E-11	2.080E-11	4.299E+7	1.233E+7	  -20.0186	   11.7391	    4.1543	  -28.6563	
  880.0000	2.248E-11	2.094E-11	4.108E+7	1.210E+7	  -20.0440	   11.7699	    4.1423	  -28.6656	
  900.0000	2.264E-11	2.108E-11	3.946E+7	1.177E+7	  -20.0389	   11.6523	    4.1237	  -28.7963	
  920.0000	2.282E-11	2.121E-11	3.762E+7	1.149E+7	  -20.0440	   11.6523	    4.1050	  -28.8445	
  940.0000	2.301E-11	2.132E-11	3.606E+7	1.126E+7	  -20.0440	   11.6801	    4.1059	  -28.8225	
  960.0000	2.321E-11	2.144E-11	3.426E+7	1.096E+7	  -20.0186	   11.6860	    4.0797	  -28.8866	
  980.0000	2.343E-11	2.155E-11	3.267E+7	1.059E+7	  -20.0135	   11.7010	    4.0705	  -28.8999	
 1000.0000	2.365E-11	2.165E-11	3.134E+7	1.028E+7	  -20.0033	   11.6910	    4.0787	  -28.8855

File: Diodes/Ljubljana_Diodes/Data/CV's/CV_D0_CO138_LargeDiode_GRConnected_Irradiated_70min_8_4_2021_11_08_47_AM.txt
GCD Test
Bias: 5000.000000
CV_D0_CO138_LargeDiode_GRConnected_Irradiated_70min
Date/Time: 8/4/2021 11:08:47 AM
Sensor Name: CO138
Type: N
Annealing Status: Irradiated and Annealed at 60C for 70 minute
Environment: -20C
Tester: Andrew Kent

Time Delay per Ramp Step (s): 0.500

CV Time Delay per Measurement (s) :0.500

AC Voltage (V): 0.500

Current Number of measurements per voltage: 4.000

IV Time Delay per Measurement (s) :0.000


BiasVoltage	LCR_Cp_freq1000.0	LCR_Cp_freq10000.0	LCR_Rp_freq1000.0	LCR_Rp_freq10000.0	Temperature	Air_Temp	Humidity	Dewpoint	
    1.0000	4.082E-11	2.033E-11	1.528E+6	1.282E+6	  -18.3343	   15.5149	    6.4953	  -21.0101	
    2.0000	4.574E-11	2.039E-11	1.636E+6	1.317E+6	  -18.3750	   15.5149	    6.3469	  -21.2740	
    3.0000	4.799E-11	2.041E-11	1.742E+6	1.358E+6	  -18.4641	   15.2911	    6.1448	  -21.8060	
    4.0000	4.945E-11	2.042E-11	1.831E+6	1.393E+6	  -18.5251	   15.0923	    6.0180	  -22.1873	
    5.0000	5.023E-11	2.042E-11	1.916E+6	1.429E+6	  -18.5811	   15.0923	    5.9159	  -22.3808	
    6.0000	5.079E-11	2.043E-11	1.990E+6	1.457E+6	  -18.6575	   14.9251	    5.7919	  -22.7411	
    7.0000	5.085E-11	2.044E-11	2.069E+6	1.495E+6	  -18.7567	   14.8511	    5.6537	  -23.0662	
    8.0000	5.076E-11	2.045E-11	2.144E+6	1.533E+6	  -18.8381	   14.7772	    5.5117	  -23.4048	
    9.0000	5.042E-11	2.048E-11	2.228E+6	1.561E+6	  -18.9628	   14.7175	    5.3653	  -23.7486	
   10.0000	4.985E-11	2.049E-11	2.317E+6	1.603E+6	  -19.0162	   14.7040	    5.2992	  -23.8965	
   20.0000	4.892E-11	2.066E-11	2.971E+6	1.795E+6	  -19.1027	   14.6685	    5.2122	  -24.1061	
   30.0000	4.731E-11	2.069E-11	3.478E+6	1.932E+6	  -19.2121	   14.6785	    5.0816	  -24.3808	
   40.0000	4.580E-11	2.068E-11	3.917E+6	2.057E+6	  -19.2452	   14.6240	    5.0130	  -24.5704	
   50.0000	4.451E-11	2.063E-11	4.301E+6	2.195E+6	  -19.3114	   14.6240	    4.9583	  -24.6918	
   60.0000	4.319E-11	2.062E-11	4.672E+6	2.291E+6	  -19.3979	   14.6258	    4.8615	  -24.9083	
   70.0000	4.191E-11	2.057E-11	5.029E+6	2.422E+6	  -19.4564	   14.5696	    4.8061	  -25.0746	
   80.0000	4.098E-11	2.056E-11	5.339E+6	2.512E+6	  -19.5098	   14.5945	    4.7884	  -25.0975	
   90.0000	3.995E-11	2.051E-11	5.662E+6	2.644E+6	  -19.5556	   14.4941	    4.7505	  -25.2565	
  100.0000	3.903E-11	2.047E-11	5.965E+6	2.755E+6	  -19.6599	   14.5101	    4.6777	  -25.4147	
  120.0000	3.747E-11	2.040E-11	6.561E+6	2.988E+6	  -19.7006	   14.4785	    4.6537	  -25.4937	
  140.0000	3.608E-11	2.032E-11	7.130E+6	3.227E+6	  -19.7464	   14.4896	    4.6126	  -25.5832	
  160.0000	3.495E-11	2.027E-11	7.665E+6	3.439E+6	  -19.8303	   14.4618	    4.5452	  -25.7640	
  180.0000	3.386E-11	2.019E-11	8.229E+6	3.725E+6	  -19.8685	   14.4740	    4.5196	  -25.8173	
  200.0000	3.285E-11	2.013E-11	8.809E+6	4.008E+6	  -19.9092	   14.4493	    4.4756	  -25.9417	
  220.0000	3.192E-11	2.007E-11	9.407E+6	4.317E+6	  -19.9626	   14.4205	    4.4282	  -26.0783	
  240.0000	3.104E-11	2.002E-11	1.005E+7	4.661E+6	  -19.9855	   14.4100	    4.3982	  -26.1601	
  260.0000	3.015E-11	1.997E-11	1.077E+7	5.059E+6	  -20.0008	   14.4100	    4.3684	  -26.2340	
  280.0000	2.936E-11	1.993E-11	1.152E+7	5.471E+6	  -20.0084	   14.3556	    4.3368	  -26.3515	
  300.0000	2.853E-11	1.989E-11	1.240E+7	5.959E+6	  -20.0109	   14.3293	    4.2647	  -26.5523	
  320.0000	2.773E-11	1.986E-11	1.341E+7	6.502E+6	  -20.0033	   14.3189	    4.2470	  -26.6049	
  340.0000	2.696E-11	1.983E-11	1.454E+7	7.170E+6	  -19.9931	   14.2674	    4.2116	  -26.7319	
  360.0000	2.620E-11	1.980E-11	1.587E+7	7.877E+6	  -19.9906	   14.2666	    4.1550	  -26.8792	
  380.0000	2.550E-11	1.978E-11	1.732E+7	8.778E+6	  -19.9957	   14.2347	    4.1325	  -26.9602	
  400.0000	2.482E-11	1.976E-11	1.904E+7	9.750E+6	  -20.0084	   14.2319	    4.1132	  -27.0128	
  420.0000	2.415E-11	1.974E-11	2.108E+7	1.086E+7	  -20.0084	   14.2148	    4.0553	  -27.1780	
  440.0000	2.357E-11	1.973E-11	2.335E+7	1.210E+7	  -20.0059	   14.2088	    4.0427	  -27.2160	
  460.0000	2.300E-11	1.972E-11	2.616E+7	1.351E+7	  -20.0033	   14.1747	    4.0455	  -27.2322	
  480.0000	2.250E-11	1.971E-11	2.946E+7	1.508E+7	  -19.9957	   14.1925	    4.0316	  -27.2569	
  500.0000	2.209E-11	1.971E-11	3.310E+7	1.666E+7	  -19.9957	   14.2166	    4.0231	  -27.2630	
  520.0000	2.174E-11	1.970E-11	3.734E+7	1.843E+7	  -19.9880	   14.1885	    3.9956	  -27.3567	
  540.0000	2.145E-11	1.969E-11	4.184E+7	2.033E+7	  -20.0008	   14.1883	    3.9576	  -27.4597	
  560.0000	2.120E-11	1.969E-11	4.690E+7	2.212E+7	  -20.0033	   14.1355	    3.9472	  -27.5250	
  580.0000	2.100E-11	1.969E-11	5.237E+7	2.384E+7	  -20.0109	   14.1104	    3.9567	  -27.5166	
  600.0000	2.085E-11	1.969E-11	5.705E+7	2.528E+7	  -19.9880	   14.1016	    3.9731	  -27.4781	
  620.0000	2.074E-11	1.970E-11	6.160E+7	2.662E+7	  -19.9880	   14.0633	    3.9861	  -27.4698	
  640.0000	2.065E-11	1.971E-11	6.465E+7	2.756E+7	  -19.9906	   14.0594	    3.9851	  -27.4750	
  660.0000	2.059E-11	1.973E-11	6.672E+7	2.821E+7	  -20.0084	   14.0621	    3.9867	  -27.4689	
  680.0000	2.059E-11	1.976E-11	6.576E+7	2.835E+7	  -20.0109	   14.0431	    3.9921	  -27.4676	
  700.0000	2.063E-11	1.978E-11	6.396E+7	2.784E+7	  -20.0109	   14.0064	    4.0161	  -27.4286	
  720.0000	2.074E-11	1.981E-11	6.092E+7	2.682E+7	  -20.0262	   13.9891	    4.0304	  -27.4026	
  740.0000	2.094E-11	1.985E-11	5.770E+7	2.486E+7	  -20.0313	   13.9891	    4.0269	  -27.4119	
  760.0000	2.114E-11	1.990E-11	5.518E+7	2.225E+7	  -20.0160	   14.0039	    4.0348	  -27.3804	
  780.0000	2.137E-11	1.997E-11	5.331E+7	1.976E+7	  -20.0033	   14.0039	    4.0247	  -27.4075	
  800.0000	2.158E-11	2.007E-11	5.167E+7	1.746E+7	  -20.0135	   13.9685	    3.9994	  -27.5001	
  820.0000	2.178E-11	2.020E-11	5.023E+7	1.566E+7	  -20.0160	   13.9526	    3.9962	  -27.5198	
  840.0000	2.196E-11	2.034E-11	4.898E+7	1.436E+7	  -20.0160	   14.0050	    3.9775	  -27.5336	
  860.0000	2.213E-11	2.051E-11	4.716E+7	1.342E+7	  -20.0160	   13.9583	    3.9842	  -27.5482	
  880.0000	2.223E-11	2.066E-11	4.503E+7	1.279E+7	  -20.0109	   13.9583	    4.0063	  -27.4885	
  900.0000	2.239E-11	2.081E-11	4.323E+7	1.233E+7	  -20.0109	   13.9160	    3.9864	  -27.5718	
  920.0000	2.255E-11	2.096E-11	4.148E+7	1.197E+7	  -20.0084	   13.9336	    3.9826	  -27.5697	
  940.0000	2.273E-11	2.110E-11	3.971E+7	1.164E+7	  -20.0262	   13.9479	    3.9870	  -27.5478

File: Diodes/Ljubljana_Diodes/Data/CV's/CV_D0_CO138_LargeDiode_GRConnected_Irradiated_90min_8_4_2021_3_51_12_PM.txt
GCD Test
Bias: 5000.000000
CV_D0_CO138_LargeDiode_GRConnected_Irradiated_90min
Date/Time: 8/4/2021 3:51:12 PM
Sensor Name: CO138
Type: N
Annealing Status: Irradiated and Annealed at 60C for 90 minute
Environment: -20C
Tester: Andrew Kent

Time Delay per Ramp Step (s): 0.500

CV Time Delay per Measurement (s) :0.500

AC Voltage (V): 0.500

Current Number of measurements per voltage: 4.000

IV Time Delay per Measurement (s) :0.000


BiasVoltage	LCR_Cp_freq1000.0	LCR_Cp_freq10000.0	LCR_Rp_freq1000.0	LCR_Rp_freq10000.0	Temperature	Air_Temp	Humidity	Dewpoint	
    1.0000	3.762E-11	2.023E-11	1.745E+6	1.456E+6	  -20.0287	    8.3266	    2.4643	  -36.3606	
    2.0000	4.128E-11	2.026E-11	1.885E+6	1.516E+6	  -20.0084	    8.3055	    2.4560	  -36.4078	
    3.0000	4.324E-11	2.029E-11	2.007E+6	1.563E+6	  -20.0415	    8.3150	    2.4576	  -36.3951	
    4.0000	4.465E-11	2.030E-11	2.105E+6	1.604E+6	  -20.0593	    8.4697	    2.4554	  -36.3002	
    5.0000	4.562E-11	2.032E-11	2.185E+6	1.632E+6	  -20.1203	    8.5660	    2.5149	  -35.9985	
    6.0000	4.599E-11	2.033E-11	2.274E+6	1.662E+6	  -20.1356	    8.6680	    2.5402	  -35.8305	
    7.0000	4.632E-11	2.034E-11	2.350E+6	1.687E+6	  -20.1381	    8.7984	    2.6028	  -35.5003	
    8.0000	4.680E-11	2.036E-11	2.414E+6	1.708E+6	  -20.1025	    8.8700	    2.7173	  -35.0218	
    9.0000	4.694E-11	2.037E-11	2.486E+6	1.736E+6	  -20.0745	    8.9543	    2.7638	  -34.7945	
   10.0000	4.718E-11	2.039E-11	2.552E+6	1.745E+6	  -20.0338	    9.0742	    2.8412	  -34.4351	
   20.0000	4.621E-11	2.034E-11	3.165E+6	1.983E+6	  -19.9626	    9.1129	    2.9247	  -34.1165	
   30.0000	4.491E-11	2.025E-11	3.671E+6	2.179E+6	  -19.9321	    9.1817	    2.9655	  -33.9294	
   40.0000	4.362E-11	2.016E-11	4.114E+6	2.333E+6	  -19.8990	    9.2155	    3.0262	  -33.7009	
   50.0000	4.231E-11	2.007E-11	4.535E+6	2.494E+6	  -19.8888	    9.2899	    3.1006	  -33.4034	
   60.0000	4.104E-11	1.998E-11	4.939E+6	2.658E+6	  -19.8965	    9.3567	    3.1357	  -33.2429	
   70.0000	3.987E-11	1.992E-11	5.332E+6	2.800E+6	  -19.9270	    9.3567	    3.1879	  -33.0745	
   80.0000	3.881E-11	1.983E-11	5.707E+6	2.963E+6	  -19.9830	    9.3989	    3.2517	  -32.8427	
   90.0000	3.779E-11	1.976E-11	6.088E+6	3.108E+6	  -20.0338	    9.4232	    3.2941	  -32.6934	
  100.0000	3.699E-11	1.972E-11	6.430E+6	3.249E+6	  -20.0644	    9.4518	    3.3229	  -32.5845	
  120.0000	3.563E-11	1.961E-11	7.110E+6	3.512E+6	  -20.0796	    9.5052	    3.3574	  -32.4417	
  140.0000	3.441E-11	1.952E-11	7.764E+6	3.809E+6	  -20.0974	    9.5202	    3.4364	  -32.1920	
  160.0000	3.337E-11	1.943E-11	8.417E+6	4.104E+6	  -20.0974	    9.5430	    3.4861	  -32.0283	
  180.0000	3.239E-11	1.935E-11	9.082E+6	4.408E+6	  -20.0847	    9.5766	    3.5462	  -31.8286	
  200.0000	3.152E-11	1.927E-11	9.760E+6	4.768E+6	  -20.0237	    9.5868	    3.6268	  -31.5889	
  220.0000	3.062E-11	1.919E-11	1.050E+7	5.163E+6	  -19.9931	    9.5974	    3.6708	  -31.4567	
  240.0000	2.972E-11	1.912E-11	1.131E+7	5.662E+6	  -19.9575	    9.6163	    3.6923	  -31.3829	
  260.0000	2.885E-11	1.905E-11	1.219E+7	6.209E+6	  -19.9219	    9.6454	    3.7726	  -31.1389	
  280.0000	2.796E-11	1.898E-11	1.321E+7	6.927E+6	  -19.9219	    9.6511	    3.8223	  -30.9988	
  300.0000	2.707E-11	1.891E-11	1.439E+7	7.757E+6	  -19.9245	    9.6511	    3.8782	  -30.8473	
  320.0000	2.622E-11	1.887E-11	1.576E+7	8.840E+6	  -19.9473	    9.6687	    4.0095	  -30.4872	
  340.0000	2.541E-11	1.882E-11	1.739E+7	1.016E+7	  -19.9855	    9.6836	    4.0977	  -30.2486	
  360.0000	2.462E-11	1.878E-11	1.930E+7	1.179E+7	  -20.0109	    9.6979	    4.1648	  -30.0681	
  380.0000	2.385E-11	1.873E-11	2.159E+7	1.393E+7	  -20.0364	    9.7080	    4.2236	  -29.9134	
  400.0000	2.314E-11	1.870E-11	2.434E+7	1.661E+7	  -20.0822	    9.7065	    4.3495	  -29.6050	
  420.0000	2.246E-11	1.867E-11	2.771E+7	2.019E+7	  -20.0822	    9.7133	    4.4051	  -29.4659	
  440.0000	2.186E-11	1.864E-11	3.198E+7	2.502E+7	  -20.0822	    9.7185	    4.4342	  -29.3925	
  460.0000	2.129E-11	1.861E-11	3.749E+7	3.169E+7	  -20.0440	    9.7234	    4.5123	  -29.2042	
  480.0000	2.081E-11	1.860E-11	4.497E+7	4.152E+7	  -20.0313	    9.7334	    4.5595	  -29.0869	
  500.0000	2.040E-11	1.858E-11	5.544E+7	5.771E+7	  -20.0186	    9.7202	    4.5977	  -29.0076	
  520.0000	2.002E-11	1.856E-11	6.941E+7	8.589E+7	  -19.9702	    9.7291	    4.6464	  -28.8893	
  540.0000	1.970E-11	1.855E-11	8.876E+7	1.513E+8	  -19.9448	    9.7405	    4.6553	  -28.8610	
  560.0000	1.942E-11	1.854E-11	1.152E+8	4.305E+8	  -19.9397	    9.7567	    4.6686	  -28.8191	
  580.0000	1.918E-11	1.853E-11	1.512E+8	-6.442E+8	  -19.9397	    9.7615	    4.7100	  -28.7216	
  600.0000	1.901E-11	1.852E-11	2.008E+8	-1.975E+8	  -19.9702	    9.7683	    4.7849	  -28.5486	
  620.0000	1.886E-11	1.851E-11	2.731E+8	-1.310E+8	  -19.9855	    9.7735	    4.8065	  -28.4971	
  640.0000	1.875E-11	1.850E-11	4.067E+8	-1.035E+8	  -20.0084	    9.7703	    4.8529	  -28.3966	
  660.0000	1.866E-11	1.849E-11	6.439E+8	-8.755E+7	  -20.0313	    9.7683	    4.9051	  -28.2838	
  680.0000	1.851E-11	1.846E-11	9.592E+8	-7.994E+7	  -20.0415	    9.7738	    4.9140	  -28.2605	
  700.0000	1.845E-11	1.846E-11	1.814E+9	-7.443E+7	  -20.0516	    9.7789	    4.9763	  -28.1220	
  720.0000	1.845E-11	1.848E-11	2.474E+9	-7.150E+7	  -20.0491	    9.7822	    5.0478	  -27.9669	
  740.0000	1.845E-11	1.850E-11	1.663E+9	-6.739E+7	  -20.0338	    9.7932	    5.0677	  -27.9167	
  760.0000	1.844E-11	1.850E-11	1.074E+9	-6.841E+7	  -20.0186	    9.7961	    5.1110	  -27.8233	
  780.0000	1.841E-11	1.851E-11	6.996E+8	-7.171E+7	  -19.9880	    9.8092	    5.1265	  -27.7813	
  800.0000	1.840E-11	1.851E-11	5.271E+8	-7.103E+7	  -19.9779	    9.8059	    5.1493	  -27.7361	
  820.0000	1.836E-11	1.849E-11	4.674E+8	-7.300E+7	  -19.9626	    9.8110	    5.1717	  -27.6856	
  840.0000	1.835E-11	1.849E-11	4.383E+8	-7.407E+7	  -19.9550	    9.8070	    5.2024	  -27.6250	
  860.0000	1.834E-11	1.845E-11	4.168E+8	-7.788E+7	  -19.9575	    9.8041	    5.2328	  -27.5644	
  880.0000	1.831E-11	1.845E-11	4.305E+8	-7.597E+7	  -19.9677	    9.8190	    5.2489	  -27.5206	
  900.0000	1.831E-11	1.842E-11	4.292E+8	-8.029E+7	  -19.9880	    9.8289	    5.2647	  -27.4810	
  920.0000	1.830E-11	1.842E-11	4.291E+8	-7.959E+7	  -20.0059	    9.8451	    5.2796	  -27.4389	
  940.0000	1.828E-11	1.843E-11	4.195E+8	-7.424E+7	  -20.0237	    9.8477	    5.3004	  -27.3945	
  960.0000	1.824E-11	1.839E-11	4.357E+8	-7.541E+7	  -20.0313	    9.8487	    5.3112	  -27.3719	
  980.0000	1.822E-11	1.839E-11	4.083E+8	-7.504E+7	  -20.0389	    9.8608	    5.3036	  -27.3786	
 1000.0000	1.823E-11	1.839E-11	4.043E+8	-6.992E+7	  -20.0491	    9.8606	    5.3261	  -27.3332

File: Diodes/Ljubljana_Diodes/Data/CV's/CV_D0_CO139_LargeDiode_GRConnected_Irradiated_70min_9_17_2021_11_25_35_AM.txt
GCD Test
Bias: 5000.000000
CV_D0_CO139_LargeDiode_GRConnected_Irradiated_70min
Date/Time: 9/17/2021 11:25:35 AM
Sensor Name: CO139
Type: N
Annealing Status: Irradiated and Annealed at 60C for 70 min
Environment: -20C
Tester: Andrew Kent

Time Delay per Ramp Step (s): 0.500

CV Time Delay per Measurement (s) :0.500

AC Voltage (V): 0.500

Current Number of measurements per voltage: 4.000

IV Time Delay per Measurement (s) :0.000


BiasVoltage	LCR_Cp_freq1000.0	LCR_Cp_freq10000.0	LCR_Rp_freq1000.0	LCR_Rp_freq10000.0	Temperature	Air_Temp	Humidity	Dewpoint	
    1.0000	2.952E-11	1.843E-11	1.878E+6	1.741E+6	  -19.9982	   12.3794	    3.0171	  -31.5732	
    2.0000	3.372E-11	1.851E-11	1.989E+6	1.764E+6	  -19.9982	   12.4273	    3.0231	  -31.5199	
    3.0000	3.660E-11	1.857E-11	2.063E+6	1.790E+6	  -19.9880	   12.3878	    3.0092	  -31.5946	
    4.0000	3.828E-11	1.862E-11	2.157E+6	1.808E+6	  -19.9957	   12.2869	    3.0142	  -31.6459	
    5.0000	3.969E-11	1.865E-11	2.233E+6	1.826E+6	  -19.9880	   12.2869	    3.0127	  -31.6513	
    6.0000	4.077E-11	1.867E-11	2.304E+6	1.855E+6	  -19.9728	   12.2964	    3.0164	  -31.6318	
    7.0000	4.158E-11	1.870E-11	2.373E+6	1.865E+6	  -19.9702	   12.3787	    3.0190	  -31.5671	
    8.0000	4.219E-11	1.873E-11	2.442E+6	1.879E+6	  -19.9855	   12.3490	    3.0370	  -31.5256	
    9.0000	4.271E-11	1.874E-11	2.511E+6	1.911E+6	  -20.0160	   12.3815	    3.0373	  -31.5024	
   10.0000	4.307E-11	1.876E-11	2.576E+6	1.923E+6	  -20.0313	   12.3122	    3.0424	  -31.5323	
   20.0000	4.357E-11	1.892E-11	3.151E+6	2.043E+6	  -20.0415	   12.3378	    3.0459	  -31.5031	
   30.0000	4.380E-11	1.899E-11	3.640E+6	2.167E+6	  -20.0440	   12.2726	    3.0478	  -31.5411	
   40.0000	4.274E-11	1.904E-11	4.096E+6	2.281E+6	  -20.0313	   12.2740	    3.0677	  -31.4726	
   50.0000	4.173E-11	1.799E-11	4.510E+6	2.318E+6	  -20.0237	   12.2473	    3.0674	  -31.4918	
   60.0000	4.073E-11	1.910E-11	4.901E+6	2.473E+6	  -20.0287	   12.2559	    3.0670	  -31.4870	
   70.0000	3.969E-11	1.910E-11	5.285E+6	2.594E+6	  -20.0262	   12.2343	    3.0727	  -31.4825	
   80.0000	3.887E-11	1.910E-11	5.635E+6	2.690E+6	  -20.0186	   12.2841	    3.0705	  -31.4561	
   90.0000	3.800E-11	1.910E-11	5.991E+6	2.790E+6	  -20.0160	   12.3794	    3.0569	  -31.4371	
  100.0000	3.729E-11	1.909E-11	6.319E+6	2.894E+6	  -20.0059	   12.3153	    3.0626	  -31.4615	
  120.0000	3.589E-11	1.905E-11	6.998E+6	3.127E+6	  -20.0109	   12.3304	    3.0683	  -31.4320	
  140.0000	3.465E-11	1.901E-11	7.657E+6	3.348E+6	  -19.9906	   12.2711	    3.0772	  -31.4425	
  160.0000	3.352E-11	1.897E-11	8.317E+6	3.578E+6	  -19.9753	   12.2527	    3.0829	  -31.4359	
  180.0000	3.255E-11	1.891E-11	8.973E+6	3.860E+6	  -19.9626	   12.2855	    3.0914	  -31.3848	
  200.0000	3.155E-11	1.885E-11	9.686E+6	4.153E+6	  -19.9677	   12.2307	    3.0968	  -31.4042	
  220.0000	3.061E-11	1.880E-11	1.043E+7	4.489E+6	  -19.9779	   12.3138	    3.0993	  -31.3390	
  240.0000	2.968E-11	1.874E-11	1.124E+7	4.901E+6	  -19.9753	   12.2124	    3.1028	  -31.3966	
  260.0000	2.872E-11	1.867E-11	1.217E+7	5.394E+6	  -19.9753	   12.1588	    3.1047	  -31.4269	
  280.0000	2.783E-11	1.862E-11	1.317E+7	5.919E+6	  -19.9804	   12.1442	    3.0841	  -31.5057	
  300.0000	2.692E-11	1.857E-11	1.439E+7	6.550E+6	  -20.0109	   12.1731	    3.0851	  -31.4828	
  320.0000	2.603E-11	1.853E-11	1.582E+7	7.271E+6	  -20.0237	   12.1420	    3.0775	  -31.5296	
  340.0000	2.525E-11	1.849E-11	1.740E+7	8.132E+6	  -20.0465	   12.2395	    3.0718	  -31.4822	
  360.0000	2.444E-11	1.845E-11	1.933E+7	9.210E+6	  -20.0516	   12.1545	    3.0848	  -31.4965	
  380.0000	2.371E-11	1.826E-11	2.163E+7	8.569E+6	  -20.0593	   12.1698	    3.0857	  -31.4829	
  400.0000	2.293E-11	1.825E-11	2.427E+7	9.631E+6	  -20.0669	   12.1342	    3.1012	  -31.4553	
  420.0000	2.231E-11	1.810E-11	2.798E+7	9.882E+6	  -20.0389	   12.1367	    3.1161	  -31.4040	
  440.0000	2.168E-11	1.835E-11	3.252E+7	1.626E+7	  -20.0338	   12.0856	    3.1199	  -31.4262	
  460.0000	2.113E-11	1.833E-11	3.844E+7	1.917E+7	  -20.0237	   12.0856	    3.1082	  -31.4652	
  480.0000	2.064E-11	1.831E-11	4.671E+7	2.277E+7	  -19.9880	   12.0644	    3.1034	  -31.4955	
  500.0000	2.021E-11	1.830E-11	5.839E+7	2.729E+7	  -19.9804	   12.0942	    3.0819	  -31.5472	
  520.0000	1.982E-11	1.828E-11	7.505E+7	3.331E+7	  -19.9677	   11.9910	    3.0794	  -31.6262	
  540.0000	1.948E-11	1.826E-11	9.836E+7	4.131E+7	  -19.9601	   11.9430	    3.0651	  -31.7069	
  560.0000	1.920E-11	1.824E-11	1.309E+8	5.149E+7	  -19.9550	   11.9506	    3.0610	  -31.7156	
  580.0000	1.898E-11	1.822E-11	1.746E+8	6.611E+7	  -19.9677	   11.9438	    3.0557	  -31.7384	
  600.0000	1.880E-11	1.819E-11	2.346E+8	8.397E+7	  -19.9702	   12.0255	    3.0484	  -31.7074	
  620.0000	1.865E-11	1.817E-11	3.223E+8	1.048E+8	  -20.0008	   12.0098	    3.0361	  -31.7600	
  640.0000	1.853E-11	1.815E-11	4.640E+8	1.297E+8	  -19.9982	   12.0424	    3.0278	  -31.7658	
  660.0000	1.836E-11	1.812E-11	6.560E+8	1.678E+8	  -20.0287	   12.0000	    3.0104	  -31.8542	
  680.0000	1.830E-11	1.811E-11	1.073E+9	2.006E+8	  -20.0237	   11.9758	    3.0155	  -31.8534	
  700.0000	1.826E-11	1.810E-11	1.630E+9	2.274E+8	  -20.0211	   11.9798	    3.0237	  -31.8225	
  720.0000	1.824E-11	1.808E-11	1.312E+9	2.375E+8	  -20.0338	   11.9755	    3.0174	  -31.8470	
  740.0000	1.822E-11	1.807E-11	8.665E+8	2.300E+8	  -20.0567	   11.9524	    3.0269	  -31.8304	
  760.0000	1.820E-11	1.806E-11	5.758E+8	2.131E+8	  -20.0313	   11.8959	    3.0202	  -31.8916	
  780.0000	1.818E-11	1.806E-11	4.499E+8	2.003E+8	  -20.0287	   11.8726	    3.0054	  -31.9584	
  800.0000	1.816E-11	1.805E-11	3.862E+8	1.908E+8	  -20.0186	   11.8489	    3.0161	  -31.9377	
  820.0000	1.814E-11	1.805E-11	3.737E+8	1.873E+8	  -20.0033	   11.9168	    3.0085	  -31.9174	
  840.0000	1.813E-11	1.804E-11	3.593E+8	1.872E+8	  -20.0084	   11.9444	    3.0041	  -31.9138	
  860.0000	1.812E-11	1.804E-11	3.503E+8	1.857E+8	  -19.9982	   11.9681	    3.0187	  -31.8478	
  880.0000	1.811E-11	1.803E-11	3.460E+8	1.861E+8	  -19.9830	   12.0180	    3.0063	  -31.8561	
  900.0000	1.810E-11	1.803E-11	3.414E+8	1.850E+8	  -19.9448	   12.0400	    3.0108	  -31.8259	
  920.0000	1.809E-11	1.803E-11	3.349E+8	1.871E+8	  -19.9702	   11.9039	    3.0054	  -31.9370	
  940.0000	1.808E-11	1.802E-11	3.357E+8	1.891E+8	  -19.9855	   11.8604	    3.0187	  -31.9211	
  960.0000	1.807E-11	1.802E-11	3.330E+8	1.900E+8	  -20.0008	   11.8944	    3.0231	  -31.8829	
  980.0000	1.807E-11	1.802E-11	3.348E+8	1.923E+8	  -20.0160	   11.9060	    3.0152	  -31.9020	
 1000.0000	1.806E-11	1.802E-11	3.327E+8	1.951E+8	  -20.0287	   11.9161	    3.0171	  -31.8886	
 1020.0000	1.805E-11	1.801E-11	3.290E+8	1.969E+8	  -20.0186	   11.8898	    3.0190	  -31.9000	
 1040.0000	1.804E-11	1.801E-11	3.359E+8	1.990E+8	  -20.0211	   11.8857	    3.0127	  -31.9245	
 1060.0000	1.804E-11	1.801E-11	3.327E+8	2.003E+8	  -20.0313	   11.9777	    3.0225	  -31.8283	
 1080.0000	1.803E-11	1.801E-11	3.309E+8	2.045E+8	  -20.0211	   11.9553	    3.0304	  -31.8165	
 1100.0000	1.802E-11	1.800E-11	3.340E+8	2.050E+8	  -20.0033	   11.8190	    3.0607	  -31.8064
