Repository: ctiley/CERN_CMS_Silicon_Sensor

# CERN_CMS_Silicon_Sensor

# Code To-Do 
- Double check Halfmoon Diode Data

# Lab To-Do
- Measure more HGCAL Diodes
- Measure rest of Unirradiated Halfmoon Diodes
- Rebond D0 Diode
- Cleanup Wires at Alibava Station
-

File: Diodes/Ljubljana_Diodes/Data/CV's/CV_D0_CO139_LargeDiode_GRConnected_Irradiated_80min_9_22_2021_1_17_23_PM.txt
GCD Test
Bias: 5000.000000
CV_D0_CO139_LargeDiode_GRConnected_Irradiated_80min
Date/Time: 9/22/2021 1:17:23 PM
Sensor Name: CO139
Type: N
Annealing Status: Irradiated and Annealed at 60C for 80 min
Environment: -20C
Tester: Andrew Kent

Time Delay per Ramp Step (s): 0.500

CV Time Delay per Measurement (s) :0.500

AC Voltage (V): 0.500

Current Number of measurements per voltage: 4.000

IV Time Delay per Measurement (s) :0.000


BiasVoltage	LCR_Cp_freq1000.0	LCR_Cp_freq10000.0	LCR_Rp_freq1000.0	LCR_Rp_freq10000.0	Temperature	Air_Temp	Humidity	Dewpoint	
    1.0000	2.956E-11	1.845E-11	1.889E+6	1.743E+6	  -19.6243	    9.6409	    4.9096	  -28.3655	
    2.0000	3.372E-11	1.852E-11	2.000E+6	1.794E+6	  -19.7006	    9.6870	    4.8574	  -28.4465	
    3.0000	3.601E-11	1.858E-11	2.111E+6	1.825E+6	  -19.8024	    9.6870	    4.8235	  -28.5211	
    4.0000	3.755E-11	1.861E-11	2.211E+6	1.862E+6	  -19.8787	    9.6106	    4.7951	  -28.6389	
    5.0000	3.878E-11	1.864E-11	2.296E+6	1.885E+6	  -19.9499	    9.6050	    4.7555	  -28.7311	
    6.0000	3.997E-11	1.867E-11	2.358E+6	1.895E+6	  -20.0389	    9.6143	    4.6964	  -28.8576	
    7.0000	4.071E-11	1.869E-11	2.432E+6	1.920E+6	  -20.0542	    9.6181	    4.6581	  -28.9418	
    8.0000	4.147E-11	1.872E-11	2.490E+6	1.918E+6	  -20.0618	    9.6541	    4.6331	  -28.9732	
    9.0000	4.232E-11	1.875E-11	2.535E+6	1.926E+6	  -20.0287	    9.7055	    4.5588	  -29.1082	
   10.0000	4.290E-11	1.878E-11	2.593E+6	1.924E+6	  -20.0059	    9.6603	    4.5275	  -29.2135	
   20.0000	4.423E-11	1.892E-11	3.157E+6	2.047E+6	  -19.9880	    9.6240	    4.4896	  -29.3284	
   30.0000	4.384E-11	1.901E-11	3.646E+6	2.153E+6	  -19.9372	    9.6786	    4.4450	  -29.3952	
   40.0000	4.302E-11	1.905E-11	4.081E+6	2.278E+6	  -19.9270	    9.6807	    4.4358	  -29.4156	
   50.0000	4.177E-11	1.908E-11	4.515E+6	2.383E+6	  -19.9219	    9.6807	    4.4111	  -29.4745	
   60.0000	4.082E-11	1.909E-11	4.900E+6	2.487E+6	  -19.9168	    9.7274	    4.3795	  -29.5175	
   70.0000	3.975E-11	1.909E-11	5.288E+6	2.606E+6	  -19.9245	    9.6992	    4.3542	  -29.5986	
   80.0000	3.876E-11	1.908E-11	5.660E+6	2.727E+6	  -19.9321	    9.6923	    4.3254	  -29.6735	
   90.0000	3.789E-11	1.907E-11	6.020E+6	2.827E+6	  -19.9550	    9.6632	    4.3087	  -29.7350	
  100.0000	3.707E-11	1.905E-11	6.369E+6	2.958E+6	  -19.9931	    9.5869	    4.2793	  -29.8612	
  120.0000	3.554E-11	1.903E-11	7.085E+6	3.173E+6	  -20.0135	    9.7208	    4.2612	  -29.8110	
  140.0000	3.439E-11	1.898E-11	7.736E+6	3.412E+6	  -20.0313	    9.7722	    4.2593	  -29.7793	
  160.0000	3.330E-11	1.893E-11	8.402E+6	3.674E+6	  -20.0567	    9.8123	    4.2299	  -29.8240	
  180.0000	3.230E-11	1.888E-11	9.087E+6	3.924E+6	  -20.0644	    9.7561	    4.2109	  -29.9110	
  200.0000	3.131E-11	1.883E-11	9.810E+6	4.237E+6	  -20.0669	    9.7116	    4.1992	  -29.9718	
  220.0000	3.049E-11	1.878E-11	1.053E+7	4.547E+6	  -20.0618	    9.6992	    4.1752	  -30.0409	
  240.0000	2.958E-11	1.873E-11	1.135E+7	4.925E+6	  -20.0389	    9.6647	    4.1717	  -30.0740	
  260.0000	2.876E-11	1.868E-11	1.222E+7	5.357E+6	  -20.0160	    9.6734	    4.1749	  -30.0599	
  280.0000	2.787E-11	1.863E-11	1.323E+7	5.860E+6	  -19.9880	    9.6148	    4.1743	  -30.1028	
  300.0000	2.705E-11	1.859E-11	1.437E+7	6.392E+6	  -19.9728	    9.6026	    4.1645	  -30.1362	
  320.0000	2.625E-11	1.854E-11	1.569E+7	7.118E+6	  -19.9702	    9.6393	    4.1581	  -30.1262	
  340.0000	2.544E-11	1.849E-11	1.727E+7	8.015E+6	  -19.9550	    9.6319	    4.1458	  -30.1626	
  360.0000	2.462E-11	1.846E-11	1.918E+7	9.004E+6	  -19.9550	    9.6229	    4.1392	  -30.1858	
  380.0000	2.388E-11	1.843E-11	2.140E+7	1.023E+7	  -19.9626	    9.6338	    4.1410	  -30.1733	
  400.0000	2.320E-11	1.840E-11	2.404E+7	1.165E+7	  -19.9779	    9.6602	    4.1303	  -30.1820	
  420.0000	2.247E-11	1.837E-11	2.749E+7	1.357E+7	  -20.0008	    9.5401	    4.1066	  -30.3270	
  440.0000	2.184E-11	1.835E-11	3.170E+7	1.576E+7	  -19.9957	    9.4765	    4.1075	  -30.3695	
  460.0000	2.125E-11	1.833E-11	3.732E+7	1.850E+7	  -20.0109	    9.4707	    4.1129	  -30.3599	
  480.0000	2.077E-11	1.831E-11	4.471E+7	2.190E+7	  -20.0338	    9.5062	    4.1195	  -30.3179	
  500.0000	2.032E-11	1.830E-11	5.536E+7	2.619E+7	  -20.0465	    9.4714	    4.1281	  -30.3207	
  520.0000	1.992E-11	1.828E-11	7.065E+7	3.166E+7	  -20.0491	    9.5992	    4.1186	  -30.2547	
  540.0000	1.958E-11	1.827E-11	9.175E+7	3.868E+7	  -20.0465	    9.5817	    4.1208	  -30.2614	
  560.0000	1.929E-11	1.825E-11	1.212E+8	4.826E+7	  -20.0440	    9.6425	    4.1113	  -30.2428	
  580.0000	1.905E-11	1.822E-11	1.609E+8	6.102E+7	  -20.0237	    9.7538	    4.0990	  -30.1959	
  600.0000	1.886E-11	1.820E-11	2.129E+8	7.713E+7	  -20.0059	    9.7575	    4.0829	  -30.2346	
  620.0000	1.870E-11	1.818E-11	2.858E+8	9.684E+7	  -19.9957	    9.7391	    4.0769	  -30.2631	
  640.0000	1.858E-11	1.816E-11	4.170E+8	1.206E+8	  -20.0008	    9.6702	    4.0857	  -30.2888	
  660.0000	1.847E-11	1.814E-11	6.755E+8	1.481E+8	  -19.9804	    9.6810	    4.0765	  -30.3048	
  680.0000	1.833E-11	1.811E-11	9.462E+8	1.880E+8	  -19.9779	    9.7108	    4.0677	  -30.3066	
  700.0000	1.827E-11	1.810E-11	1.510E+9	2.179E+8	  -19.9728	    9.7030	    4.0601	  -30.3317	
  720.0000	1.825E-11	1.809E-11	1.484E+9	2.333E+8	  -19.9728	    9.7342	    4.0459	  -30.3466	
  740.0000	1.823E-11	1.808E-11	9.434E+8	2.296E+8	  -19.9677	    9.7247	    4.0228	  -30.4131	
  760.0000	1.821E-11	1.807E-11	6.232E+8	2.166E+8	  -19.9830	    9.7247	    3.9968	  -30.4809	
  780.0000	1.818E-11	1.806E-11	4.738E+8	2.033E+8	  -19.9880	    9.7322	    3.9949	  -30.4806	
  800.0000	1.816E-11	1.805E-11	4.098E+8	1.940E+8	  -20.0084	    9.6939	    3.9772	  -30.5540	
  820.0000	1.815E-11	1.805E-11	3.851E+8	1.903E+8	  -20.0186	    9.7986	    3.9712	  -30.4963	
  840.0000	1.813E-11	1.804E-11	3.721E+8	1.894E+8	  -20.0135	    9.7708	    3.9636	  -30.5358	
  860.0000	1.812E-11	1.804E-11	3.661E+8	1.893E+8	  -20.0237	    9.7242	    3.9681	  -30.5569	
  880.0000	1.811E-11	1.804E-11	3.550E+8	1.899E+8	  -20.0262	    9.7296	    3.9744	  -30.5364	
  900.0000	1.810E-11	1.803E-11	3.535E+8	1.902E+8	  -20.0211	    9.7296	    3.9883	  -30.4998	
  920.0000	1.809E-11	1.803E-11	3.522E+8	1.898E+8	  -19.9957	    9.6960	    4.0028	  -30.4853	
  940.0000	1.808E-11	1.803E-11	3.454E+8	1.908E+8	  -20.0008	    9.6989	    4.0054	  -30.4767	
  960.0000	1.807E-11	1.802E-11	3.426E+8	1.905E+8	  -19.9880	    9.6510	    4.0187	  -30.4757	
  980.0000	1.807E-11	1.802E-11	3.468E+8	1.948E+8	  -19.9855	    9.6547	    4.0196	  -30.4707	
 1000.0000	1.806E-11	1.802E-11	3.445E+8	1.961E+8	  -19.9677	    9.6450	    4.0098	  -30.5030	
 1020.0000	1.805E-11	1.801E-11	3.468E+8	1.978E+8	  -19.9753	    9.6164	    4.0149	  -30.5099	
 1040.0000	1.805E-11	1.801E-11	3.444E+8	1.998E+8	  -19.9652	    9.6164	    3.9949	  -30.5620	
 1060.0000	1.804E-11	1.801E-11	3.524E+8	2.030E+8	  -19.9830	    9.5859	    3.9747	  -30.6365	
 1080.0000	1.804E-11	1.801E-11	3.517E+8	2.051E+8	  -20.0135	    9.6429	    3.9402	  -30.6875	
 1100.0000	1.804E-11	1.801E-11	3.504E+8	2.076E+8	  -20.0186	    9.5902	    3.9412	  -30.7220

File: Diodes/Ljubljana_Diodes/Data/CV's/CV_D0_CO139_LargeDiode_GRConnected_Irradiated_90min_9_28_2021_4_03_20_PM.txt
GCD Test
Bias: 5000.000000
IV_D0_CO139_LargeDiode_GRConnected_Irradiated_90min
Date/Time: 9/28/2021 4:03:20 PM
Sensor Name: CO139
Type: N
Annealing Status: Irradiated and Annealed at 60C for 90 min
Environment: -20C
Tester: Andrew Kent

Time Delay per Ramp Step (s): 0.500

CV Time Delay per Measurement (s) :0.500

AC Voltage (V): 0.500

Current Number of measurements per voltage: 4.000

IV Time Delay per Measurement (s) :0.000


BiasVoltage	LCR_Cp_freq1000.0	LCR_Cp_freq10000.0	LCR_Rp_freq1000.0	LCR_Rp_freq10000.0	Temperature	Air_Temp	Humidity	Dewpoint	
    1.0000	2.506E-11	1.458E-11	1.945E+6	1.817E+6	  -19.9957	   12.0474	    2.4715	  -33.8404	
    2.0000	2.902E-11	1.465E-11	2.061E+6	1.846E+6	  -19.9855	   12.0685	    2.4839	  -33.7758	
    3.0000	3.160E-11	1.471E-11	2.149E+6	1.874E+6	  -19.9830	   12.0503	    2.4719	  -33.8371	
    4.0000	3.328E-11	1.475E-11	2.242E+6	1.893E+6	  -19.9855	   12.0149	    2.4722	  -33.8594	
    5.0000	3.460E-11	1.478E-11	2.322E+6	1.922E+6	  -19.9728	   12.0236	    2.4703	  -33.8614	
    6.0000	3.584E-11	1.480E-11	2.382E+6	1.943E+6	  -19.9728	   12.0680	    2.4557	  -33.8916	
    7.0000	3.646E-11	1.483E-11	2.462E+6	1.946E+6	  -19.9804	   12.0503	    2.4554	  -33.9048	
    8.0000	3.698E-11	1.485E-11	2.536E+6	1.982E+6	  -19.9779	   11.9959	    2.4658	  -33.8981	
    9.0000	3.759E-11	1.487E-11	2.594E+6	1.993E+6	  -19.9931	   11.9837	    2.4526	  -33.9609	
   10.0000	3.788E-11	1.489E-11	2.669E+6	1.998E+6	  -20.0135	   11.9529	    2.4503	  -33.9906	
   20.0000	3.908E-11	1.502E-11	3.252E+6	2.153E+6	  -20.0262	   11.9675	    2.4538	  -33.9665	
   30.0000	3.855E-11	1.510E-11	3.762E+6	2.271E+6	  -20.0211	   11.9976	    2.4453	  -33.9817	
   40.0000	3.780E-11	1.514E-11	4.205E+6	2.390E+6	  -20.0262	   11.9555	    2.4456	  -34.0085	
   50.0000	3.662E-11	1.516E-11	4.648E+6	2.512E+6	  -20.0338	   11.9555	    2.4405	  -34.0295	
   60.0000	3.576E-11	1.518E-11	5.037E+6	2.625E+6	  -20.0135	   12.0100	    2.4405	  -33.9931	
   70.0000	3.474E-11	1.519E-11	5.433E+6	2.726E+6	  -20.0109	   12.0459	    2.4409	  -33.9678	
   80.0000	3.399E-11	1.518E-11	5.786E+6	2.847E+6	  -19.9982	   12.0273	    2.4390	  -33.9881	
   90.0000	3.317E-11	1.518E-11	6.144E+6	2.943E+6	  -19.9880	   11.9382	    2.4390	  -34.0475	
  100.0000	3.242E-11	1.517E-11	6.490E+6	3.051E+6	  -19.9753	   12.0025	    2.4453	  -33.9784	
  120.0000	3.109E-11	1.515E-11	7.184E+6	3.286E+6	  -19.9880	   11.9949	    2.4386	  -34.0110	
  140.0000	2.988E-11	1.509E-11	7.860E+6	3.558E+6	  -19.9931	   11.9612	    2.4459	  -34.0034	
  160.0000	2.880E-11	1.504E-11	8.546E+6	3.837E+6	  -20.0033	   11.9051	    2.4447	  -34.0460	
  180.0000	2.780E-11	1.498E-11	9.250E+6	4.153E+6	  -20.0135	   11.9159	    2.4434	  -34.0440	
  200.0000	2.683E-11	1.493E-11	1.000E+7	4.485E+6	  -20.0008	   11.9611	    2.4374	  -34.0388	
  220.0000	2.595E-11	1.488E-11	1.078E+7	4.891E+6	  -19.9779	   11.8427	    2.4339	  -34.1322	
  240.0000	2.505E-11	1.483E-11	1.164E+7	5.316E+6	  -19.9931	   11.8680	    2.4279	  -34.1403	
  260.0000	2.416E-11	1.477E-11	1.262E+7	5.881E+6	  -19.9957	   11.8618	    2.4203	  -34.1761	
  280.0000	2.327E-11	1.473E-11	1.374E+7	6.469E+6	  -19.9957	   11.8489	    2.4250	  -34.1649	
  300.0000	2.242E-11	1.469E-11	1.503E+7	7.142E+6	  -20.0033	   11.7803	    2.4080	  -34.2820	
  320.0000	2.158E-11	1.464E-11	1.658E+7	8.068E+6	  -20.0160	   11.7555	    2.4181	  -34.2562	
  340.0000	2.080E-11	1.460E-11	1.838E+7	9.109E+6	  -20.0109	   11.7529	    2.4175	  -34.2605	
  360.0000	2.003E-11	1.457E-11	2.055E+7	1.045E+7	  -19.9880	   11.8023	    2.4159	  -34.2342	
  380.0000	1.930E-11	1.454E-11	2.319E+7	1.192E+7	  -19.9931	   11.7702	    2.4077	  -34.2900	
  400.0000	1.859E-11	1.452E-11	2.652E+7	1.391E+7	  -19.9957	   11.7383	    2.4032	  -34.3298	
  420.0000	1.794E-11	1.450E-11	3.064E+7	1.628E+7	  -20.0059	   11.7428	    2.4039	  -34.3242	
  440.0000	1.737E-11	1.448E-11	3.586E+7	1.925E+7	  -20.0160	   11.7256	    2.4080	  -34.3184	
  460.0000	1.685E-11	1.446E-11	4.299E+7	2.301E+7	  -20.0211	   11.7029	    2.4029	  -34.3548	
  480.0000	1.641E-11	1.445E-11	5.309E+7	2.796E+7	  -20.0059	   11.7553	    2.3960	  -34.3491	
  500.0000	1.602E-11	1.443E-11	6.735E+7	3.434E+7	  -20.0160	   11.7939	    2.3950	  -34.3274	
  520.0000	1.569E-11	1.442E-11	8.902E+7	4.288E+7	  -20.0033	   11.7494	    2.4026	  -34.3251	
  540.0000	1.539E-11	1.440E-11	1.199E+8	5.522E+7	  -19.9855	   11.7236	    2.3855	  -34.4142	
  560.0000	1.514E-11	1.439E-11	1.653E+8	7.283E+7	  -19.9830	   11.7525	    2.3738	  -34.4445	
  580.0000	1.495E-11	1.436E-11	2.271E+8	9.999E+7	  -19.9880	   11.6931	    2.3861	  -34.4318	
  600.0000	1.478E-11	1.434E-11	3.224E+8	1.394E+8	  -19.9931	   11.6917	    2.3795	  -34.4609	
  620.0000	1.466E-11	1.432E-11	4.819E+8	2.009E+8	  -20.0033	   11.6976	    2.3786	  -34.4609	
  640.0000	1.456E-11	1.430E-11	8.467E+8	2.953E+8	  -20.0084	   11.7115	    2.3700	  -34.4879	
  660.0000	1.449E-11	1.428E-11	2.157E+9	4.490E+8	  -20.0084	   11.6832	    2.3760	  -34.4812	
  680.0000	1.435E-11	1.426E-11	5.097E+9	9.151E+8	  -20.0084	   11.7282	    2.3650	  -34.4983	
  700.0000	1.432E-11	1.424E-11	2.169E+10	1.372E+9	  -20.0084	   11.7051	    2.3763	  -34.4653	
  720.0000	1.430E-11	1.423E-11	3.262E+9	1.468E+9	  -20.0211	   11.6742	    2.3681	  -34.5208	
  740.0000	1.428E-11	1.422E-11	1.291E+9	1.067E+9	  -20.0135	   11.6482	    2.3656	  -34.5488	
  760.0000	1.427E-11	1.421E-11	7.624E+8	7.878E+8	  -20.0160	   11.6443	    2.3583	  -34.5824	
  780.0000	1.425E-11	1.421E-11	5.739E+8	6.501E+8	  -20.0186	   11.6694	    2.3583	  -34.5657	
  800.0000	1.423E-11	1.420E-11	5.102E+8	5.869E+8	  -19.9982	   11.7053	    2.3590	  -34.5391	
  820.0000	1.421E-11	1.420E-11	4.846E+8	5.753E+8	  -19.9957	   11.6458	    2.3548	  -34.5963	
  840.0000	1.420E-11	1.419E-11	4.652E+8	5.616E+8	  -19.9982	   11.5991	    2.3552	  -34.6260	
  860.0000	1.419E-11	1.419E-11	4.503E+8	5.544E+8	  -19.9779	   11.6637	    2.3631	  -34.5493	
  880.0000	1.418E-11	1.418E-11	4.338E+8	5.525E+8	  -19.9779	   11.5883	    2.3352	  -34.7185	
  900.0000	1.416E-11	1.418E-11	4.393E+8	5.547E+8	  -19.9728	   11.5862	    2.3476	  -34.6670	
  920.0000	1.416E-11	1.418E-11	4.342E+8	5.749E+8	  -19.9702	   11.5813	    2.3498	  -34.6608	
  940.0000	1.415E-11	1.417E-11	4.268E+8	5.771E+8	  -19.9855	   11.5462	    2.3447	  -34.7057	
  960.0000	1.414E-11	1.417E-11	4.320E+8	5.809E+8	  -19.9855	   11.5279	    2.3419	  -34.7302	
  980.0000	1.414E-11	1.417E-11	4.325E+8	6.095E+8	  -19.9804	   11.5533	    2.3596	  -34.6375	
 1000.0000	1.413E-11	1.417E-11	4.263E+8	6.058E+8	  -19.9982	   11.5354	    2.3444	  -34.7143	
 1020.0000	1.412E-11	1.416E-11	4.332E+8	6.588E+8	  -20.0059	   11.5078	    2.3444	  -34.7326	
 1040.0000	1.412E-11	1.416E-11	4.388E+8	6.632E+8	  -20.0313	   11.5391	    2.3643	  -34.6267	
 1060.0000	1.411E-11	1.416E-11	4.300E+8	6.933E+8	  -20.0415	   11.4437	    2.3650	  -34.6876	
 1080.0000	1.411E-11	1.416E-11	4.378E+8	7.297E+8	  -20.0389	   11.4732	    2.3665	  -34.6612	
 1100.0000	1.410E-11	1.415E-11	4.297E+8	7.582E+8	  -20.0237	   11.4572	    2.3725	  -34.6464

File: Diodes/Ljubljana_Diodes/Data/CV's/CV_D0_CO140_LargeDiode_GRConnected_Irradiated_60min_9_1_2021_3_14_07_PM.txt
GCD Test
Bias: 5000.000000
CV_D0_CO140_LargeDiode_GRConnected_Irradiated_60min
Date/Time: 9/1/2021 3:14:07 PM
Sensor Name: CO140
Type: N
Annealing Status: Irradiated and Annealed at 60C for 60 minutes
Environment: -20C
Tester: Andrew Kent

Time Delay per Ramp Step (s): 0.500

CV Time Delay per Measurement (s) :0.500

AC Voltage (V): 0.500

Current Number of measurements per voltage: 4.000

IV Time Delay per Measurement (s) :0.000


BiasVoltage	LCR_Cp_freq1000.0	LCR_Cp_freq10000.0	LCR_Rp_freq1000.0	LCR_Rp_freq10000.0	Temperature	Air_Temp	Humidity	Dewpoint	
    1.0000	2.375E-11	1.833E-11	1.967E+6	1.870E+6	  -20.0059	    7.6314	    8.9918	  -23.2333	
    2.0000	2.777E-11	1.839E-11	2.038E+6	1.891E+6	  -19.9982	    7.6167	    8.9829	  -23.2556	
    3.0000	3.010E-11	1.842E-11	2.093E+6	1.903E+6	  -19.9855	    7.6167	    8.9766	  -23.2634	
    4.0000	3.177E-11	1.845E-11	2.139E+6	1.920E+6	  -19.9550	    7.6380	    8.9858	  -23.2357	
    5.0000	3.309E-11	1.847E-11	2.190E+6	1.932E+6	  -19.9346	    7.6612	    8.9994	  -23.2010	
    6.0000	3.405E-11	1.849E-11	2.238E+6	1.952E+6	  -19.9423	    7.6696	    8.9918	  -23.2041	
    7.0000	3.479E-11	1.851E-11	2.289E+6	1.968E+6	  -19.9524	    7.6337	    8.9994	  -23.2221	
    8.0000	3.548E-11	1.852E-11	2.331E+6	1.988E+6	  -19.9753	    7.6468	    8.9791	  -23.2373	
    9.0000	3.605E-11	1.853E-11	2.373E+6	1.999E+6	  -19.9957	    7.6251	    8.9867	  -23.2444	
   10.0000	3.649E-11	1.855E-11	2.420E+6	2.016E+6	  -20.0084	    7.6256	    8.9924	  -23.2369	
   20.0000	3.951E-11	1.865E-11	2.783E+6	2.112E+6	  -20.0313	    7.6114	    9.0016	  -23.2364	
   30.0000	4.040E-11	1.872E-11	3.096E+6	2.189E+6	  -20.0364	    7.5936	    8.9851	  -23.2705	
   40.0000	4.057E-11	1.878E-11	3.377E+6	2.265E+6	  -20.0364	    7.5295	    8.9804	  -23.3254	
   50.0000	4.032E-11	1.882E-11	3.648E+6	2.335E+6	  -20.0389	    7.5513	    8.9785	  -23.3111	
   60.0000	3.999E-11	1.885E-11	3.898E+6	2.400E+6	  -20.0338	    7.5596	    8.9791	  -23.3040	
   70.0000	3.956E-11	1.888E-11	4.139E+6	2.462E+6	  -20.0135	    7.6070	    8.9633	  -23.2874	
   80.0000	3.907E-11	1.890E-11	4.372E+6	2.533E+6	  -19.9855	    7.5577	    8.9715	  -23.3149	
   90.0000	3.855E-11	1.891E-11	4.599E+6	2.598E+6	  -19.9906	    7.5940	    8.9620	  -23.2990	
  100.0000	3.801E-11	1.892E-11	4.821E+6	2.668E+6	  -19.9957	    7.5489	    8.9608	  -23.3351	
  120.0000	3.698E-11	1.894E-11	5.260E+6	2.808E+6	  -19.9626	    7.5460	    8.9497	  -23.3512	
  140.0000	3.595E-11	1.893E-11	5.677E+6	2.963E+6	  -19.9779	    7.4980	    8.9658	  -23.3677	
  160.0000	3.500E-11	1.892E-11	6.081E+6	3.110E+6	  -19.9830	    7.4980	    8.9431	  -23.3962	
  180.0000	3.410E-11	1.889E-11	6.477E+6	3.273E+6	  -19.9931	    7.5127	    8.9345	  -23.3956	
  200.0000	3.332E-11	1.887E-11	6.854E+6	3.434E+6	  -19.9982	    7.5156	    8.9330	  -23.3954	
  220.0000	3.253E-11	1.884E-11	7.237E+6	3.604E+6	  -20.0008	    7.5708	    8.9396	  -23.3448	
  240.0000	3.183E-11	1.881E-11	7.610E+6	3.785E+6	  -20.0135	    7.5199	    8.9216	  -23.4064	
  260.0000	3.115E-11	1.877E-11	7.991E+6	3.982E+6	  -20.0109	    7.5239	    8.9231	  -23.4013	
  280.0000	3.043E-11	1.873E-11	8.366E+6	4.195E+6	  -20.0237	    7.5610	    8.9020	  -23.3995	
  300.0000	2.984E-11	1.869E-11	8.751E+6	4.413E+6	  -20.0313	    7.5522	    8.9032	  -23.4047	
  320.0000	2.925E-11	1.865E-11	9.155E+6	4.654E+6	  -20.0160	    7.5611	    8.9048	  -23.3959	
  340.0000	2.870E-11	1.862E-11	9.567E+6	4.914E+6	  -20.0135	    7.5976	    8.9054	  -23.3672	
  360.0000	2.814E-11	1.858E-11	1.001E+7	5.209E+6	  -20.0109	    7.5772	    8.9029	  -23.3860	
  380.0000	2.760E-11	1.854E-11	1.049E+7	5.533E+6	  -19.9906	    7.5850	    8.8953	  -23.3896	
  400.0000	2.703E-11	1.851E-11	1.103E+7	5.902E+6	  -19.9982	    7.5393	    8.8963	  -23.4233	
  420.0000	2.649E-11	1.848E-11	1.161E+7	6.313E+6	  -20.0008	    7.5180	    8.8997	  -23.4353	
  440.0000	2.592E-11	1.845E-11	1.230E+7	6.794E+6	  -19.9982	    7.4567	    8.9111	  -23.4678	
  460.0000	2.535E-11	1.842E-11	1.307E+7	7.336E+6	  -19.9804	    7.4522	    8.9099	  -23.4728	
  480.0000	2.477E-11	1.838E-11	1.395E+7	7.982E+6	  -19.9830	    7.4711	    8.9067	  -23.4624	
  500.0000	2.421E-11	1.835E-11	1.491E+7	8.712E+6	  -19.9804	    7.4397	    8.9010	  -23.4935	
  520.0000	2.366E-11	1.831E-11	1.603E+7	9.498E+6	  -19.9728	    7.4827	    8.9111	  -23.4479	
  540.0000	2.313E-11	1.828E-11	1.728E+7	1.037E+7	  -19.9779	    7.4762	    8.9143	  -23.4489	
  560.0000	2.261E-11	1.826E-11	1.876E+7	1.135E+7	  -19.9753	    7.4385	    8.9089	  -23.4845	
  580.0000	2.212E-11	1.824E-11	2.040E+7	1.246E+7	  -19.9906	    7.4438	    8.9114	  -23.4772	
  600.0000	2.165E-11	1.822E-11	2.235E+7	1.370E+7	  -19.9957	    7.4802	    8.9295	  -23.4268	
  620.0000	2.123E-11	1.821E-11	2.455E+7	1.511E+7	  -20.0033	    7.4994	    8.9213	  -23.4224	
  640.0000	2.083E-11	1.819E-11	2.718E+7	1.673E+7	  -20.0160	    7.4877	    8.9228	  -23.4294	
  660.0000	2.048E-11	1.818E-11	3.011E+7	1.851E+7	  -20.0364	    7.4547	    8.9165	  -23.4626	
  680.0000	2.016E-11	1.817E-11	3.367E+7	2.055E+7	  -20.0313	    7.4948	    8.9244	  -23.4220	
  700.0000	1.988E-11	1.816E-11	3.765E+7	2.283E+7	  -20.0262	    7.5153	    8.9295	  -23.3999	
  720.0000	1.964E-11	1.815E-11	4.228E+7	2.537E+7	  -20.0084	    7.4714	    8.9178	  -23.4482	
  740.0000	1.943E-11	1.814E-11	4.762E+7	2.819E+7	  -20.0160	    7.4994	    8.9279	  -23.4141	
  760.0000	1.926E-11	1.813E-11	5.353E+7	3.130E+7	  -20.0109	    7.4377	    8.9250	  -23.4649	
  780.0000	1.910E-11	1.812E-11	5.979E+7	3.467E+7	  -19.9931	    7.3562	    8.9339	  -23.5162	
  800.0000	1.898E-11	1.811E-11	6.632E+7	3.822E+7	  -19.9906	    7.3961	    8.9235	  -23.4987	
  820.0000	1.887E-11	1.810E-11	7.307E+7	4.191E+7	  -19.9880	    7.4374	    8.9377	  -23.4493	
  840.0000	1.878E-11	1.809E-11	7.948E+7	4.574E+7	  -19.9855	    7.4251	    8.9298	  -23.4686	
  860.0000	1.870E-11	1.809E-11	8.567E+7	4.941E+7	  -19.9702	    7.3911	    8.9257	  -23.4997	
  880.0000	1.864E-11	1.808E-11	9.063E+7	5.292E+7	  -19.9855	    7.3812	    8.9178	  -23.5172	
  900.0000	1.858E-11	1.807E-11	9.489E+7	5.630E+7	  -19.9880	    7.4093	    8.9118	  -23.5032	
  920.0000	1.852E-11	1.807E-11	9.803E+7	5.945E+7	  -19.9931	    7.3961	    8.9096	  -23.5161	
  940.0000	1.846E-11	1.806E-11	1.004E+8	6.247E+7	  -20.0084	    7.4209	    8.8890	  -23.5230	
  960.0000	1.842E-11	1.806E-11	1.032E+8	6.510E+7	  -20.0109	    7.4403	    8.8893	  -23.5077	
  980.0000	1.838E-11	1.805E-11	1.055E+8	6.749E+7	  -20.0338	    7.4064	    8.8880	  -23.5353	
 1000.0000	1.835E-11	1.805E-11	1.073E+8	6.975E+7	  -20.0287	    7.4230	    8.8703	  -23.5448	
 1020.0000	1.832E-11	1.804E-11	1.090E+8	7.158E+7	  -20.0186	    7.4581	    8.8716	  -23.5164	
 1040.0000	1.829E-11	1.804E-11	1.103E+8	7.349E+7	  -20.0186	    7.3392	    8.8665	  -23.6137	
 1060.0000	1.827E-11	1.804E-11	1.108E+8	7.480E+7	  -20.0059	    7.4205	    8.8583	  -23.5619	
 1080.0000	1.825E-11	1.804E-11	1.121E+8	7.649E+7	  -19.9931	    7.3808	    8.8504	  -23.6022	
 1100.0000	1.824E-11	1.803E-11	1.129E+8	7.757E+7	  -19.9880	    7.4739	    8.8406	  -23.5435

File: Diodes/Ljubljana_Diodes/Data/CV's/CV_D0_CO140_LargeDiode_GRConnected_Irradiated_70min_9_17_2021_1_10_47_PM.txt
GCD Test
Bias: 5000.000000
CV_D0_CO140_LargeDiode_GRConnected_Irradiated_70min
Date/Time: 9/17/2021 1:10:47 PM
Sensor Name: CO140
Type: N
Annealing Status: Irradiated and Annealed at 60C for 70 min
Environment: -20C
Tester: Andrew Kent

Time Delay per Ramp Step (s): 0.500

CV Time Delay per Measurement (s) :0.500

AC Voltage (V): 0.500

Current Number of measurements per voltage: 4.000

IV Time Delay per Measurement (s) :0.000


BiasVoltage	LCR_Cp_freq1000.0	LCR_Cp_freq10000.0	LCR_Rp_freq1000.0	LCR_Rp_freq10000.0	Temperature	Air_Temp	Humidity	Dewpoint	
    1.0000	2.447E-11	1.828E-11	1.891E+6	1.799E+6	  -19.8456	    9.1487	    7.1433	  -24.6495	
    2.0000	2.836E-11	1.834E-11	1.959E+6	1.824E+6	  -19.9423	    9.0888	    7.0753	  -24.7998	
    3.0000	3.078E-11	1.838E-11	2.019E+6	1.841E+6	  -19.9753	    9.0712	    6.9554	  -25.0015	
    4.0000	3.257E-11	1.841E-11	2.065E+6	1.853E+6	  -19.9880	    9.1439	    6.9073	  -25.0239	
    5.0000	3.398E-11	1.844E-11	2.114E+6	1.847E+6	  -19.9982	    9.1577	    6.8112	  -25.1681	
    6.0000	3.524E-11	1.846E-11	2.143E+6	1.862E+6	  -19.9880	    9.1185	    6.7676	  -25.2679	
    7.0000	3.627E-11	1.848E-11	2.175E+6	1.874E+6	  -19.9702	    9.1160	    6.7182	  -25.3502	
    8.0000	3.695E-11	1.850E-11	2.221E+6	1.871E+6	  -19.9499	    9.1548	    6.6309	  -25.4651	
    9.0000	3.776E-11	1.852E-11	2.251E+6	1.874E+6	  -19.9423	    9.1154	    6.5765	  -25.5846	
   10.0000	3.829E-11	1.854E-11	2.291E+6	1.892E+6	  -19.9372	    9.0747	    6.5206	  -25.7084	
   20.0000	4.137E-11	1.865E-11	2.651E+6	1.988E+6	  -19.9473	    9.0780	    6.4807	  -25.7731	
   30.0000	4.212E-11	1.873E-11	2.964E+6	2.058E+6	  -19.9550	    9.0991	    6.3751	  -25.9373	
   40.0000	4.208E-11	1.879E-11	3.249E+6	2.144E+6	  -19.9702	    9.0976	    6.3280	  -26.0194	
   50.0000	4.185E-11	1.883E-11	3.506E+6	2.206E+6	  -19.9804	    9.0292	    6.2903	  -26.1349	
   60.0000	4.130E-11	1.885E-11	3.763E+6	2.293E+6	  -20.0135	    9.0133	    6.2065	  -26.2928	
   70.0000	4.074E-11	1.887E-11	4.005E+6	2.362E+6	  -20.0186	    9.0548	    6.1834	  -26.3029	
   80.0000	4.017E-11	1.890E-11	4.234E+6	2.418E+6	  -20.0262	    9.0497	    6.1297	  -26.4017	
   90.0000	3.960E-11	1.892E-11	4.457E+6	2.479E+6	  -20.0237	    8.9929	    6.0579	  -26.5715	
  100.0000	3.895E-11	1.892E-11	4.683E+6	2.556E+6	  -20.0237	    8.9800	    6.0417	  -26.6099	
  120.0000	3.790E-11	1.895E-11	5.104E+6	2.672E+6	  -20.0211	    8.9613	    6.0054	  -26.6892	
  140.0000	3.684E-11	1.894E-11	5.504E+6	2.817E+6	  -20.0135	    8.9631	    5.9579	  -26.7739	
  160.0000	3.598E-11	1.892E-11	5.869E+6	2.955E+6	  -20.0033	    9.0089	    5.9273	  -26.7963	
  180.0000	3.502E-11	1.891E-11	6.255E+6	3.092E+6	  -19.9702	    9.0089	    5.8994	  -26.8473	
  200.0000	3.416E-11	1.888E-11	6.625E+6	3.256E+6	  -19.9702	    8.9672	    5.8707	  -26.9309	
  220.0000	3.338E-11	1.885E-11	6.986E+6	3.409E+6	  -19.9728	    8.9688	    5.8387	  -26.9887	
  240.0000	3.264E-11	1.881E-11	7.352E+6	3.594E+6	  -19.9880	    8.9688	    5.8172	  -27.0286	
  260.0000	3.186E-11	1.876E-11	7.703E+6	3.781E+6	  -19.9931	    8.9317	    5.8017	  -27.0846	
  280.0000	3.115E-11	1.872E-11	8.089E+6	3.985E+6	  -19.9982	    8.9317	    5.7600	  -27.1626	
  300.0000	3.050E-11	1.868E-11	8.487E+6	4.185E+6	  -20.0059	    8.9053	    5.7688	  -27.1653	
  320.0000	2.988E-11	1.864E-11	8.879E+6	4.423E+6	  -20.0237	    8.9022	    5.7460	  -27.2103	
  340.0000	2.932E-11	1.860E-11	9.286E+6	4.661E+6	  -20.0389	    8.9386	    5.7264	  -27.2207	
  360.0000	2.877E-11	1.856E-11	9.710E+6	4.927E+6	  -20.0415	    8.9360	    5.7151	  -27.2441	
  380.0000	2.821E-11	1.853E-11	1.017E+7	5.221E+6	  -20.0338	    8.9809	    5.6803	  -27.2772	
  400.0000	2.762E-11	1.849E-11	1.069E+7	5.551E+6	  -20.0262	    8.9877	    5.6499	  -27.3301	
  420.0000	2.711E-11	1.846E-11	1.122E+7	5.909E+6	  -20.0084	    9.0513	    5.6094	  -27.3613	
  440.0000	2.656E-11	1.843E-11	1.184E+7	6.283E+6	  -19.9804	    8.9238	    5.5778	  -27.5151	
  460.0000	2.593E-11	1.839E-11	1.261E+7	6.806E+6	  -19.9779	    8.9060	    5.5440	  -27.5935	
  480.0000	2.537E-11	1.836E-11	1.340E+7	7.373E+6	  -19.9830	    8.8839	    5.5285	  -27.6396	
  500.0000	2.485E-11	1.832E-11	1.423E+7	7.974E+6	  -19.9880	    8.9531	    5.4981	  -27.6486	
  520.0000	2.427E-11	1.828E-11	1.527E+7	8.661E+6	  -19.9702	    8.9406	    5.4791	  -27.6948	
  540.0000	2.374E-11	1.825E-11	1.636E+7	9.475E+6	  -19.9804	    8.9652	    5.4750	  -27.6850	
  560.0000	2.322E-11	1.822E-11	1.763E+7	1.032E+7	  -20.0008	    8.9278	    5.4595	  -27.7427	
  580.0000	2.271E-11	1.820E-11	1.906E+7	1.124E+7	  -20.0059	    8.9168	    5.4333	  -27.8024	
  600.0000	2.222E-11	1.818E-11	2.073E+7	1.235E+7	  -20.0135	    8.9443	    5.4266	  -27.7956	
  620.0000	2.177E-11	1.816E-11	2.259E+7	1.354E+7	  -20.0135	    8.9424	    5.3975	  -27.8547	
  640.0000	2.132E-11	1.815E-11	2.481E+7	1.492E+7	  -20.0109	    8.9301	    5.3836	  -27.8913	
  660.0000	2.095E-11	1.814E-11	2.719E+7	1.643E+7	  -20.0084	    8.9278	    5.3393	  -27.9815	
  680.0000	2.059E-11	1.812E-11	3.009E+7	1.828E+7	  -20.0084	    8.8831	    5.3305	  -28.0317	
  700.0000	2.026E-11	1.811E-11	3.342E+7	2.021E+7	  -20.0033	    8.9110	    5.3172	  -28.0382	
  720.0000	1.995E-11	1.810E-11	3.741E+7	2.256E+7	  -19.9982	    8.9449	    5.2663	  -28.1167	
  740.0000	1.971E-11	1.809E-11	4.171E+7	2.505E+7	  -20.0033	    8.9028	    5.2369	  -28.2072	
  760.0000	1.947E-11	1.808E-11	4.689E+7	2.787E+7	  -20.0109	    8.9527	    5.2170	  -28.2119	
  780.0000	1.930E-11	1.807E-11	5.242E+7	3.097E+7	  -20.0008	    8.9675	    5.1904	  -28.2557	
  800.0000	1.912E-11	1.806E-11	5.833E+7	3.451E+7	  -19.9957	    9.0058	    5.1410	  -28.3302	
  820.0000	1.898E-11	1.805E-11	6.448E+7	3.824E+7	  -19.9957	    8.9869	    5.1373	  -28.3517	
  840.0000	1.887E-11	1.804E-11	7.044E+7	4.201E+7	  -19.9855	    8.9671	    5.1015	  -28.4406	
  860.0000	1.877E-11	1.803E-11	7.689E+7	4.612E+7	  -19.9855	    8.9419	    5.0636	  -28.5384	
  880.0000	1.868E-11	1.802E-11	8.269E+7	5.006E+7	  -19.9830	    8.8597	    5.0405	  -28.6463	
  900.0000	1.861E-11	1.802E-11	8.697E+7	5.411E+7	  -20.0059	    8.8014	    5.0247	  -28.7217	
  920.0000	1.853E-11	1.801E-11	9.119E+7	5.762E+7	  -20.0059	    8.8449	    4.9991	  -28.7448	
  940.0000	1.848E-11	1.800E-11	9.400E+7	6.137E+7	  -20.0008	    8.8544	    4.9589	  -28.8238	
  960.0000	1.842E-11	1.800E-11	9.747E+7	6.455E+7	  -19.9982	    8.8322	    4.9459	  -28.8676	
  980.0000	1.837E-11	1.799E-11	9.934E+7	6.772E+7	  -20.0109	    8.7865	    4.9257	  -28.9441	
 1000.0000	1.833E-11	1.799E-11	1.022E+8	7.123E+7	  -19.9906	    8.8019	    4.9029	  -28.9822	
 1020.0000	1.829E-11	1.798E-11	1.045E+8	7.360E+7	  -20.0008	    8.7503	    4.8795	  -29.0700	
 1040.0000	1.826E-11	1.798E-11	1.061E+8	7.582E+7	  -20.0033	    8.7583	    4.8748	  -29.0746	
 1060.0000	1.823E-11	1.798E-11	1.070E+8	7.827E+7	  -20.0084	    8.8421	    4.8498	  -29.0690	
 1080.0000	1.820E-11	1.797E-11	1.084E+8	8.031E+7	  -20.0059	    8.8000	    4.8188	  -29.1672	
 1100.0000	1.818E-11	1.797E-11	1.096E+8	8.166E+7	  -20.0084	    8.8095	    4.8055	  -29.1896

File: Diodes/Ljubljana_Diodes/Data/CV's/CV_D0_CO140_LargeDiode_GRConnected_Irradiated_7_28_2021_4_21_22_PM.txt
GCD Test
Bias: 5000.000000
CV_D0_CO140_LargeDiode_GRConnected_Irradiated
Date/Time: 7/28/2021 4:21:22 PM
Sensor Name: CO140
Type: N
Annealing Status: Irradiated, Not Annealed
Environment: -20C
Tester: Andrew Kent

Time Delay per Ramp Step (s): 0.500

CV Time Delay per Measurement (s) :0.500

AC Voltage (V): 0.500

Current Number of measurements per voltage: 4.000

IV Time Delay per Measurement (s) :0.000


BiasVoltage	LCR_Cp_freq1000.0	LCR_Cp_freq10000.0	LCR_Rp_freq1000.0	LCR_Rp_freq10000.0	Temperature	Air_Temp	Humidity	Dewpoint	
    1.0000	2.407E-11	1.839E-11	1.828E+6	1.740E+6	  -20.0084	    7.9302	    9.4722	  -22.4184	
    2.0000	2.820E-11	1.844E-11	1.894E+6	1.776E+6	  -20.0720	    7.9453	    9.4655	  -22.4148	
    3.0000	3.053E-11	1.848E-11	1.954E+6	1.788E+6	  -20.0949	    7.9996	    9.4636	  -22.3753	
    4.0000	3.237E-11	1.852E-11	2.009E+6	1.795E+6	  -20.1076	    8.0115	    9.4570	  -22.3741	
    5.0000	3.416E-11	1.854E-11	2.020E+6	1.800E+6	  -20.0847	    7.9668	    9.4573	  -22.4081	
    6.0000	3.524E-11	1.856E-11	2.064E+6	1.809E+6	  -20.0771	    7.9733	    9.4481	  -22.4140	
    7.0000	3.625E-11	1.858E-11	2.097E+6	1.809E+6	  -20.0415	    8.0117	    9.4576	  -22.3731	
    8.0000	3.709E-11	1.861E-11	2.131E+6	1.801E+6	  -19.9906	    7.9193	    9.4443	  -22.4600	
    9.0000	3.800E-11	1.863E-11	2.152E+6	1.804E+6	  -19.9728	    7.9562	    9.4443	  -22.4317	
   10.0000	3.889E-11	1.865E-11	2.171E+6	1.803E+6	  -19.9448	    7.9562	    9.4402	  -22.4366	
   20.0000	4.227E-11	1.877E-11	2.502E+6	1.892E+6	  -19.9346	    7.9232	    9.4266	  -22.4783	
   30.0000	4.358E-11	1.886E-11	2.783E+6	1.951E+6	  -19.9245	    7.9232	    9.4269	  -22.4779	
   40.0000	4.353E-11	1.892E-11	3.061E+6	2.029E+6	  -19.9423	    7.9971	    9.4121	  -22.4389	
   50.0000	4.333E-11	1.896E-11	3.311E+6	2.093E+6	  -19.9524	    7.9629	    9.4102	  -22.4674	
   60.0000	4.264E-11	1.900E-11	3.574E+6	2.158E+6	  -19.9753	    7.9629	    9.4175	  -22.4587	
   70.0000	4.223E-11	1.902E-11	3.799E+6	2.228E+6	  -20.0059	    7.9226	    9.4203	  -22.4863	
   80.0000	4.178E-11	1.904E-11	4.013E+6	2.291E+6	  -20.0313	    7.9357	    9.4285	  -22.4663	
   90.0000	4.122E-11	1.906E-11	4.229E+6	2.346E+6	  -20.0389	    7.8495	    9.4235	  -22.5387	
  100.0000	4.057E-11	1.909E-11	4.450E+6	2.377E+6	  -20.0567	    7.8894	    9.4320	  -22.4978	
  120.0000	3.966E-11	1.911E-11	4.840E+6	2.514E+6	  -20.0618	    7.8870	    9.4440	  -22.4853	
  140.0000	3.864E-11	1.912E-11	5.227E+6	2.611E+6	  -20.0440	    7.9450	    9.4488	  -22.4350	
  160.0000	3.776E-11	1.912E-11	5.585E+6	2.732E+6	  -20.0211	    7.9150	    9.4589	  -22.4460	
  180.0000	3.683E-11	1.912E-11	5.945E+6	2.828E+6	  -19.9957	    7.8922	    9.4744	  -22.4451	
  200.0000	3.607E-11	1.912E-11	6.276E+6	2.925E+6	  -19.9830	    7.9199	    9.4668	  -22.4328	
  220.0000	3.507E-11	1.908E-11	6.633E+6	3.074E+6	  -19.9804	    7.8379	    9.4703	  -22.4917	
  240.0000	3.445E-11	1.904E-11	6.938E+6	3.218E+6	  -19.9677	    7.8237	    9.4684	  -22.5049	
  260.0000	3.374E-11	1.902E-11	7.270E+6	3.337E+6	  -19.9677	    7.8471	    9.4598	  -22.4971	
  280.0000	3.307E-11	1.900E-11	7.597E+6	3.466E+6	  -19.9753	    7.9117	    9.4734	  -22.4311	
  300.0000	3.242E-11	1.895E-11	7.923E+6	3.639E+6	  -19.9957	    7.8838	    9.4592	  -22.4696	
  320.0000	3.176E-11	1.892E-11	8.276E+6	3.775E+6	  -20.0109	    7.9051	    9.4503	  -22.4638	
  340.0000	3.128E-11	1.888E-11	8.563E+6	3.968E+6	  -20.0186	    7.9005	    9.4605	  -22.4552	
  360.0000	3.071E-11	1.885E-11	8.900E+6	4.128E+6	  -20.0262	    7.8699	    9.4497	  -22.4916	
  380.0000	3.017E-11	1.881E-11	9.243E+6	4.308E+6	  -20.0262	    7.8641	    9.4478	  -22.4983	
  400.0000	2.967E-11	1.877E-11	9.582E+6	4.515E+6	  -20.0262	    7.8174	    9.4567	  -22.5237	
  420.0000	2.916E-11	1.873E-11	9.944E+6	4.749E+6	  -20.0211	    7.7937	    9.4450	  -22.5559	
  440.0000	2.865E-11	1.870E-11	1.033E+7	4.979E+6	  -19.9906	    7.8206	    9.4453	  -22.5348	
  460.0000	2.811E-11	1.866E-11	1.079E+7	5.271E+6	  -19.9728	    7.8139	    9.4469	  -22.5381	
  480.0000	2.755E-11	1.862E-11	1.128E+7	5.610E+6	  -19.9677	    7.8081	    9.4371	  -22.5543	
  500.0000	2.702E-11	1.858E-11	1.180E+7	5.978E+6	  -19.9626	    7.8118	    9.4415	  -22.5461	
  520.0000	2.639E-11	1.853E-11	1.243E+7	6.462E+6	  -19.9753	    7.8354	    9.4263	  -22.5461	
  540.0000	2.578E-11	1.850E-11	1.313E+7	6.872E+6	  -19.9855	    7.8031	    9.4247	  -22.5729	
  560.0000	2.524E-11	1.845E-11	1.383E+7	7.478E+6	  -19.9880	    7.8325	    9.4168	  -22.5597	
  580.0000	2.459E-11	1.842E-11	1.479E+7	8.059E+6	  -20.0135	    7.7135	    9.4048	  -22.6656	
  600.0000	2.401E-11	1.838E-11	1.581E+7	8.765E+6	  -20.0186	    7.7433	    9.4165	  -22.6287	
  620.0000	2.350E-11	1.836E-11	1.682E+7	9.532E+6	  -20.0262	    7.7589	    9.4143	  -22.6193	
  640.0000	2.297E-11	1.834E-11	1.807E+7	1.031E+7	  -20.0262	    7.7334	    9.4032	  -22.6522	
  660.0000	2.250E-11	1.832E-11	1.938E+7	1.126E+7	  -20.0287	    7.7722	    9.4001	  -22.6261	
  680.0000	2.201E-11	1.830E-11	2.098E+7	1.229E+7	  -20.0287	    7.7749	    9.4013	  -22.6226	
  700.0000	2.154E-11	1.828E-11	2.288E+7	1.359E+7	  -20.0237	    7.7446	    9.3941	  -22.6545	
  720.0000	2.113E-11	1.827E-11	2.495E+7	1.484E+7	  -20.0160	    7.7514	    9.3972	  -22.6456	
  740.0000	2.074E-11	1.826E-11	2.738E+7	1.631E+7	  -20.0160	    7.7773	    9.3975	  -22.6253	
  760.0000	2.041E-11	1.825E-11	3.010E+7	1.800E+7	  -20.0084	    7.7481	    9.3960	  -22.6496	
  780.0000	2.009E-11	1.823E-11	3.340E+7	1.989E+7	  -19.9906	    7.7103	    9.3903	  -22.6855	
  800.0000	1.983E-11	1.822E-11	3.691E+7	2.191E+7	  -19.9728	    7.7281	    9.3966	  -22.6642	
  820.0000	1.960E-11	1.821E-11	4.090E+7	2.401E+7	  -19.9677	    7.6873	    9.3934	  -22.6994	
  840.0000	1.941E-11	1.820E-11	4.505E+7	2.663E+7	  -19.9550	    7.7440	    9.3868	  -22.6638	
  860.0000	1.925E-11	1.819E-11	4.961E+7	2.897E+7	  -19.9601	    7.6630	    9.3852	  -22.7279	
  880.0000	1.911E-11	1.818E-11	5.452E+7	3.162E+7	  -19.9677	    7.6718	    9.3937	  -22.7109	
  900.0000	1.897E-11	1.817E-11	5.958E+7	3.473E+7	  -19.9753	    7.6801	    9.3858	  -22.7140	
  920.0000	1.888E-11	1.816E-11	6.391E+7	3.691E+7	  -19.9880	    7.6847	    9.3899	  -22.7056	
  940.0000	1.881E-11	1.815E-11	6.779E+7	3.966E+7	  -20.0160	    7.6825	    9.3966	  -22.6993	
  960.0000	1.874E-11	1.814E-11	7.114E+7	4.234E+7	  -20.0262	    7.7508	    9.4054	  -22.6362	
  980.0000	1.867E-11	1.813E-11	7.354E+7	4.484E+7	  -20.0313	    7.7898	    9.4162	  -22.5933	
 1000.0000	1.861E-11	1.812E-11	7.548E+7	4.649E+7	  -20.0389	    7.7460	    9.4235	  -22.6183	
 1020.0000	1.855E-11	1.812E-11	7.694E+7	4.828E+7	  -20.0338	    7.7866	    9.4345	  -22.5738	
 1040.0000	1.851E-11	1.811E-11	7.730E+7	5.013E+7	  -20.0287	    7.7855	    9.4415	  -22.5664	
 1060.0000	1.846E-11	1.811E-11	7.823E+7	5.151E+7	  -20.0262	    7.7439	    9.4481	  -22.5904	
 1080.0000	1.843E-11	1.810E-11	7.856E+7	5.300E+7	  -20.0008	    7.7235	    9.4469	  -22.6076	
 1100.0000	1.838E-11	1.810E-11	7.865E+7	5.420E+7	  -19.9880	    7.6324	    9.4462	  -22.6785

File: Diodes/Ljubljana_Diodes/Data/CV's/CV_D0_CO140_LargeDiode_GRConnected_Irradiated_80min_9_22_2021_2_17_42_PM.txt
GCD Test
Bias: 5000.000000
CV_D0_CO140_LargeDiode_GRConnected_Irradiated_80min
Date/Time: 9/22/2021 2:17:42 PM
Sensor Name: CO140
Type: N
Annealing Status: Irradiated and Annealed at 60C for 80 min
Environment: -20C
Tester: Andrew Kent

Time Delay per Ramp Step (s): 0.500

CV Time Delay per Measurement (s) :0.500

AC Voltage (V): 0.500

Current Number of measurements per voltage: 4.000

IV Time Delay per Measurement (s) :0.000


BiasVoltage	LCR_Cp_freq1000.0	LCR_Cp_freq10000.0	LCR_Rp_freq1000.0	LCR_Rp_freq10000.0	Temperature	Air_Temp	Humidity	Dewpoint	
    1.0000	2.459E-11	1.831E-11	1.803E+6	1.706E+6	  -19.1943	   14.8807	    6.7521	  -21.0328	
    2.0000	2.932E-11	1.838E-11	1.867E+6	1.709E+6	  -19.2020	   14.8582	    6.7530	  -21.0478	
    3.0000	3.240E-11	1.843E-11	1.892E+6	1.695E+6	  -19.1816	   14.7154	    6.7122	  -21.2223	
    4.0000	3.483E-11	1.847E-11	1.919E+6	1.698E+6	  -19.0239	   14.3784	    6.5781	  -21.7002	
    5.0000	3.639E-11	1.850E-11	1.958E+6	1.703E+6	  -18.9475	   14.0771	    6.4962	  -22.0639	
    6.0000	3.755E-11	1.853E-11	2.003E+6	1.725E+6	  -18.8839	   13.9691	    6.3371	  -22.4236	
    7.0000	3.826E-11	1.854E-11	2.060E+6	1.769E+6	  -18.9221	   13.5376	    6.0813	  -23.2029	
    8.0000	3.846E-11	1.855E-11	2.136E+6	1.793E+6	  -18.9933	   13.3123	    5.9349	  -23.6399	
    9.0000	3.862E-11	1.855E-11	2.208E+6	1.836E+6	  -19.0798	   13.3123	    5.8033	  -23.8899	
   10.0000	3.856E-11	1.856E-11	2.286E+6	1.873E+6	  -19.1740	   13.0816	    5.6727	  -24.3106	
   20.0000	4.171E-11	1.867E-11	2.642E+6	1.989E+6	  -19.3343	   13.0982	    5.4665	  -24.7086	
   30.0000	4.193E-11	1.873E-11	2.989E+6	2.090E+6	  -19.4208	   12.9934	    5.3817	  -24.9569	
   40.0000	4.157E-11	1.878E-11	3.298E+6	2.181E+6	  -19.5200	   12.9317	    5.2875	  -25.1960	
   50.0000	4.099E-11	1.880E-11	3.587E+6	2.288E+6	  -19.6904	   12.8475	    5.1022	  -25.6483	
   60.0000	4.042E-11	1.882E-11	3.853E+6	2.370E+6	  -19.7566	   12.8678	    5.0342	  -25.7808	
   70.0000	3.964E-11	1.884E-11	4.123E+6	2.462E+6	  -19.8227	   12.7474	    4.9415	  -26.0700	
   80.0000	3.909E-11	1.885E-11	4.360E+6	2.530E+6	  -19.9448	   12.8005	    4.8077	  -26.3313	
   90.0000	3.843E-11	1.886E-11	4.601E+6	2.601E+6	  -19.9830	   12.8464	    4.7505	  -26.4290	
  100.0000	3.796E-11	1.888E-11	4.813E+6	2.658E+6	  -20.0237	   12.8517	    4.7030	  -26.5343	
  120.0000	3.691E-11	1.889E-11	5.245E+6	2.803E+6	  -20.0542	   12.8186	    4.6012	  -26.7954	
  140.0000	3.600E-11	1.889E-11	5.641E+6	2.946E+6	  -20.0364	   12.7042	    4.5595	  -26.9753	
  160.0000	3.517E-11	1.889E-11	6.013E+6	3.069E+6	  -20.0237	   12.7042	    4.5152	  -27.0809	
  180.0000	3.434E-11	1.887E-11	6.382E+6	3.205E+6	  -19.9855	   12.7378	    4.4469	  -27.2219	
  200.0000	3.354E-11	1.885E-11	6.750E+6	3.350E+6	  -19.9550	   12.7923	    4.4194	  -27.2503	
  220.0000	3.282E-11	1.882E-11	7.108E+6	3.520E+6	  -19.9295	   12.7609	    4.3770	  -27.3765	
  240.0000	3.207E-11	1.878E-11	7.485E+6	3.705E+6	  -19.8939	   12.6780	    4.3318	  -27.5469	
  260.0000	3.129E-11	1.874E-11	7.853E+6	3.907E+6	  -19.9016	   12.6262	    4.2995	  -27.6638	
  280.0000	3.058E-11	1.869E-11	8.254E+6	4.120E+6	  -19.9016	   12.6252	    4.2935	  -27.6796	
  300.0000	2.992E-11	1.864E-11	8.679E+6	4.390E+6	  -19.9194	   12.7067	    4.2736	  -27.6721	
  320.0000	2.930E-11	1.860E-11	9.091E+6	4.640E+6	  -19.9652	   12.7776	    4.2277	  -27.7382	
  340.0000	2.868E-11	1.856E-11	9.549E+6	4.914E+6	  -19.9982	   12.8537	    4.2179	  -27.7095	
  360.0000	2.807E-11	1.852E-11	1.004E+7	5.243E+6	  -20.0262	   12.7581	    4.2018	  -27.8180	
  380.0000	2.749E-11	1.848E-11	1.056E+7	5.601E+6	  -20.0669	   12.5967	    4.1743	  -28.0020	
  400.0000	2.692E-11	1.845E-11	1.111E+7	5.993E+6	  -20.0720	   12.6810	    4.1591	  -27.9818	
  420.0000	2.635E-11	1.842E-11	1.176E+7	6.373E+6	  -20.0745	   12.7401	    4.1458	  -27.9746	
  440.0000	2.585E-11	1.839E-11	1.241E+7	6.878E+6	  -20.0644	   12.7798	    4.1281	  -27.9925	
  460.0000	2.531E-11	1.836E-11	1.317E+7	7.414E+6	  -20.0415	   12.7724	    4.1439	  -27.9567	
  480.0000	2.471E-11	1.833E-11	1.410E+7	8.016E+6	  -20.0211	   12.8893	    4.1363	  -27.8943	
  500.0000	2.422E-11	1.829E-11	1.504E+7	8.728E+6	  -20.0084	   12.8328	    4.1395	  -27.9258	
  520.0000	2.367E-11	1.826E-11	1.615E+7	9.520E+6	  -20.0059	   12.8339	    4.1319	  -27.9447	
  540.0000	2.314E-11	1.823E-11	1.744E+7	1.037E+7	  -19.9880	   12.8457	    4.1208	  -27.9652	
  560.0000	2.269E-11	1.820E-11	1.878E+7	1.133E+7	  -19.9702	   12.8104	    4.1281	  -27.9710	
  580.0000	2.219E-11	1.819E-11	2.047E+7	1.237E+7	  -19.9677	   12.8469	    4.1211	  -27.9635	
  600.0000	2.173E-11	1.817E-11	2.239E+7	1.358E+7	  -19.9804	   12.9597	    4.1123	  -27.9074	
  620.0000	2.130E-11	1.815E-11	2.455E+7	1.502E+7	  -19.9830	   12.9653	    4.1066	  -27.9183	
  640.0000	2.089E-11	1.814E-11	2.717E+7	1.671E+7	  -20.0008	   12.9465	    4.1309	  -27.8681	
  660.0000	2.054E-11	1.813E-11	3.000E+7	1.845E+7	  -19.9957	   13.0000	    4.1584	  -27.7592	
  680.0000	2.020E-11	1.812E-11	3.354E+7	2.061E+7	  -20.0109	   13.1043	    4.1796	  -27.6313	
  700.0000	1.991E-11	1.811E-11	3.751E+7	2.302E+7	  -20.0109	   13.1095	    4.1787	  -27.6301	
  720.0000	1.966E-11	1.810E-11	4.203E+7	2.557E+7	  -20.0160	   13.2026	    4.1724	  -27.5810	
  740.0000	1.944E-11	1.809E-11	4.740E+7	2.839E+7	  -20.0186	   13.2587	    4.1724	  -27.5416	
  760.0000	1.925E-11	1.808E-11	5.316E+7	3.187E+7	  -20.0109	   13.2838	    4.1584	  -27.5599	
  780.0000	1.910E-11	1.807E-11	5.929E+7	3.547E+7	  -20.0109	   13.2306	    4.1502	  -27.6186	
  800.0000	1.896E-11	1.806E-11	6.583E+7	3.889E+7	  -20.0160	   13.2619	    4.1271	  -27.6565	
  820.0000	1.885E-11	1.805E-11	7.282E+7	4.320E+7	  -20.0109	   13.2623	    4.1281	  -27.6538	
  840.0000	1.875E-11	1.804E-11	7.891E+7	4.704E+7	  -20.0084	   13.3186	    4.1262	  -27.6193	
  860.0000	1.867E-11	1.803E-11	8.455E+7	5.145E+7	  -20.0109	   13.2525	    4.1319	  -27.6508	
  880.0000	1.859E-11	1.802E-11	9.004E+7	5.540E+7	  -19.9779	   13.2574	    4.1825	  -27.5164	
  900.0000	1.853E-11	1.802E-11	9.415E+7	5.930E+7	  -19.9677	   13.2589	    4.2046	  -27.4585	
  920.0000	1.846E-11	1.801E-11	9.797E+7	6.336E+7	  -19.9753	   13.2359	    4.2309	  -27.4076	
  940.0000	1.841E-11	1.800E-11	1.010E+8	6.692E+7	  -19.9855	   13.3367	    4.2834	  -27.2036	
  960.0000	1.836E-11	1.800E-11	1.037E+8	7.048E+7	  -20.0008	   13.3653	    4.3229	  -27.0841	
  980.0000	1.832E-11	1.799E-11	1.071E+8	7.365E+7	  -20.0364	   13.3691	    4.3188	  -27.0917	
 1000.0000	1.828E-11	1.799E-11	1.092E+8	7.653E+7	  -20.0593	   13.3732	    4.3169	  -27.0936	
 1020.0000	1.826E-11	1.799E-11	1.112E+8	7.898E+7	  -20.0694	   13.3640	    4.3333	  -27.0590	
 1040.0000	1.823E-11	1.799E-11	1.121E+8	8.031E+7	  -20.0771	   13.3195	    4.3596	  -27.0251	
 1060.0000	1.821E-11	1.798E-11	1.132E+8	8.251E+7	  -20.0745	   13.2234	    4.3707	  -27.0654	
 1080.0000	1.819E-11	1.798E-11	1.140E+8	8.409E+7	  -20.0465	   13.3187	    4.4102	  -26.9007	
 1100.0000	1.817E-11	1.798E-11	1.133E+8	8.590E+7	  -20.0237	   13.2912	    4.4355	  -26.8582
