Repository: ctiley/CERN_CMS_Silicon_Sensor

# CERN_CMS_Silicon_Sensor

# Code To-Do 
- Double check Halfmoon Diode Data

# Lab To-Do
- Measure more HGCAL Diodes
- Measure rest of Unirradiated Halfmoon Diodes
- Rebond D0 Diode
- Cleanup Wires at Alibava Station
-

File: Diodes/Ljubljana_Diodes/Data/CV's/CV_D0_CO140_LargeDiode_GRConnected_Irradiated_90min_9_29_2021_5_12_46_PM.txt
GCD Test
Bias: 5000.000000
CV_D0_CO140_LargeDiode_GRConnected_Irradiated_90min
Date/Time: 9/29/2021 5:12:46 PM
Sensor Name: CO140
Type: N
Annealing Status: Irradiated and Annealed at 60C for 90 min
Environment: -20C
Tester: Andrew Kent

Time Delay per Ramp Step (s): 0.500

CV Time Delay per Measurement (s) :0.500

AC Voltage (V): 0.500

Current Number of measurements per voltage: 4.000

IV Time Delay per Measurement (s) :0.000


BiasVoltage	LCR_Cp_freq1000.0	LCR_Cp_freq10000.0	LCR_Rp_freq1000.0	LCR_Rp_freq10000.0	Temperature	Air_Temp	Humidity	Dewpoint	
    1.0000	2.004E-11	1.445E-11	1.996E+6	1.904E+6	  -20.0135	   11.8431	    3.5468	  -30.2551	
    2.0000	2.382E-11	1.450E-11	2.073E+6	1.929E+6	  -20.0618	   11.9523	    3.6094	  -29.9956	
    3.0000	2.612E-11	1.454E-11	2.125E+6	1.947E+6	  -20.0974	   12.1321	    3.6695	  -29.6969	
    4.0000	2.789E-11	1.457E-11	2.162E+6	1.937E+6	  -20.1178	   12.2909	    3.7511	  -29.3542	
    5.0000	2.930E-11	1.460E-11	2.194E+6	1.934E+6	  -20.0847	   12.3674	    3.8533	  -29.0161	
    6.0000	3.073E-11	1.462E-11	2.213E+6	1.929E+6	  -20.0542	   12.4762	    3.9073	  -28.7921	
    7.0000	3.182E-11	1.465E-11	2.237E+6	1.918E+6	  -19.9931	   12.5278	    3.9981	  -28.5114	
    8.0000	3.281E-11	1.467E-11	2.260E+6	1.920E+6	  -19.9016	   12.5991	    4.1164	  -28.1498	
    9.0000	3.348E-11	1.469E-11	2.297E+6	1.918E+6	  -19.8634	   12.6719	    4.1765	  -27.9434	
   10.0000	3.410E-11	1.471E-11	2.331E+6	1.931E+6	  -19.8303	   12.6719	    4.2619	  -27.7261	
   20.0000	3.711E-11	1.481E-11	2.691E+6	2.038E+6	  -19.8151	   12.7562	    4.3121	  -27.5406	
   30.0000	3.763E-11	1.489E-11	3.023E+6	2.119E+6	  -19.8303	   12.8013	    4.4187	  -27.2455	
   40.0000	3.747E-11	1.493E-11	3.320E+6	2.221E+6	  -19.8939	   12.8656	    4.5689	  -26.8384	
   50.0000	3.699E-11	1.496E-11	3.604E+6	2.314E+6	  -19.9270	   12.9126	    4.6660	  -26.5768	
   60.0000	3.639E-11	1.497E-11	3.873E+6	2.405E+6	  -19.9753	   12.9266	    4.7951	  -26.2700	
   70.0000	3.580E-11	1.499E-11	4.124E+6	2.489E+6	  -20.0440	   12.9497	    4.9175	  -25.9786	
   80.0000	3.513E-11	1.500E-11	4.376E+6	2.566E+6	  -20.0796	   13.0164	    4.9848	  -25.7821	
   90.0000	3.460E-11	1.501E-11	4.603E+6	2.635E+6	  -20.0923	   13.0164	    5.0914	  -25.5503	
  100.0000	3.407E-11	1.502E-11	4.822E+6	2.703E+6	  -20.1000	   13.0897	    5.1701	  -25.3292	
  120.0000	3.314E-11	1.505E-11	5.238E+6	2.828E+6	  -20.0949	   13.0897	    5.2423	  -25.1768	
  140.0000	3.216E-11	1.505E-11	5.646E+6	2.966E+6	  -20.0618	   13.0880	    5.3770	  -24.8984	
  160.0000	3.130E-11	1.504E-11	6.025E+6	3.105E+6	  -20.0338	   13.1085	    5.4703	  -24.6935	
  180.0000	3.045E-11	1.502E-11	6.401E+6	3.251E+6	  -19.9880	   13.1471	    5.4475	  -24.7118	
  200.0000	2.970E-11	1.500E-11	6.761E+6	3.413E+6	  -19.9473	   13.1454	    5.3817	  -24.8472	
  220.0000	2.893E-11	1.497E-11	7.133E+6	3.590E+6	  -19.9321	   13.1551	    5.3858	  -24.8318	
  240.0000	2.815E-11	1.493E-11	7.529E+6	3.785E+6	  -19.9245	   13.1783	    5.3922	  -24.8021	
  260.0000	2.743E-11	1.489E-11	7.924E+6	4.002E+6	  -19.9397	   13.1574	    5.3435	  -24.9173	
  280.0000	2.664E-11	1.484E-11	8.325E+6	4.238E+6	  -19.9626	   13.1773	    5.3577	  -24.8737	
  300.0000	2.597E-11	1.479E-11	8.753E+6	4.490E+6	  -19.9830	   13.1919	    5.3438	  -24.8918	
  320.0000	2.535E-11	1.475E-11	9.187E+6	4.764E+6	  -20.0059	   13.2498	    5.3751	  -24.7856	
  340.0000	2.475E-11	1.471E-11	9.646E+6	5.063E+6	  -20.0364	   13.2418	    5.3197	  -24.9056	
  360.0000	2.417E-11	1.468E-11	1.013E+7	5.379E+6	  -20.0465	   13.2382	    5.3182	  -24.9115	
  380.0000	2.361E-11	1.464E-11	1.064E+7	5.721E+6	  -20.0618	   13.2504	    5.3928	  -24.7488	
  400.0000	2.308E-11	1.461E-11	1.119E+7	6.096E+6	  -20.0669	   13.2942	    5.4554	  -24.5895	
  420.0000	2.254E-11	1.458E-11	1.180E+7	6.507E+6	  -20.0567	   13.3108	    5.4817	  -24.5244	
  440.0000	2.202E-11	1.456E-11	1.245E+7	6.970E+6	  -20.0465	   13.3145	    5.4851	  -24.5147	
  460.0000	2.150E-11	1.453E-11	1.320E+7	7.490E+6	  -20.0313	   13.3533	    5.4997	  -24.4573	
  480.0000	2.098E-11	1.451E-11	1.405E+7	8.089E+6	  -19.9931	   13.3471	    5.5778	  -24.3054	
  500.0000	2.047E-11	1.448E-11	1.500E+7	8.786E+6	  -19.9804	   13.3459	    5.6319	  -24.1991	
  520.0000	1.995E-11	1.445E-11	1.610E+7	9.585E+6	  -19.9652	   13.3454	    5.6556	  -24.1528	
  540.0000	1.943E-11	1.443E-11	1.736E+7	1.050E+7	  -19.9473	   13.3226	    5.6531	  -24.1743	
  560.0000	1.894E-11	1.440E-11	1.875E+7	1.153E+7	  -19.9448	   13.3249	    5.6847	  -24.1106	
  580.0000	1.844E-11	1.438E-11	2.038E+7	1.270E+7	  -19.9499	   13.3093	    5.7005	  -24.0910	
  600.0000	1.799E-11	1.436E-11	2.227E+7	1.403E+7	  -19.9601	   13.3082	    5.7100	  -24.0733	
  620.0000	1.754E-11	1.434E-11	2.444E+7	1.554E+7	  -19.9880	   13.3141	    5.8144	  -23.8674	
  640.0000	1.713E-11	1.432E-11	2.693E+7	1.728E+7	  -20.0008	   13.3145	    5.8219	  -23.8526	
  660.0000	1.677E-11	1.431E-11	2.984E+7	1.925E+7	  -20.0186	   13.3112	    5.8643	  -23.7741	
  680.0000	1.643E-11	1.430E-11	3.329E+7	2.152E+7	  -20.0389	   13.3262	    5.9352	  -23.6292	
  700.0000	1.614E-11	1.429E-11	3.730E+7	2.410E+7	  -20.0465	   13.3186	    5.9077	  -23.6866	
  720.0000	1.587E-11	1.427E-11	4.176E+7	2.708E+7	  -20.0465	   13.3101	    5.9032	  -23.7011	
  740.0000	1.564E-11	1.427E-11	4.691E+7	3.041E+7	  -20.0440	   13.3068	    5.9330	  -23.6475	
  760.0000	1.544E-11	1.426E-11	5.247E+7	3.424E+7	  -20.0262	   13.3152	    5.9535	  -23.6028	
  780.0000	1.528E-11	1.425E-11	5.878E+7	3.851E+7	  -20.0211	   13.2843	    5.9649	  -23.6040	
  800.0000	1.512E-11	1.424E-11	6.536E+7	4.331E+7	  -20.0059	   13.2671	    6.0079	  -23.5362	
  820.0000	1.499E-11	1.423E-11	7.249E+7	4.857E+7	  -19.9880	   13.2330	    6.0481	  -23.4866	
  840.0000	1.489E-11	1.422E-11	7.933E+7	5.427E+7	  -19.9779	   13.2477	    6.0497	  -23.4729	
  860.0000	1.480E-11	1.421E-11	8.634E+7	6.057E+7	  -19.9702	   13.2415	    6.0348	  -23.5050	
  880.0000	1.472E-11	1.420E-11	9.214E+7	6.703E+7	  -19.9702	   13.2591	    6.0471	  -23.4693	
  900.0000	1.465E-11	1.420E-11	9.791E+7	7.373E+7	  -19.9753	   13.2573	    6.0882	  -23.3948	
  920.0000	1.459E-11	1.419E-11	1.019E+8	8.015E+7	  -19.9804	   13.2293	    6.1037	  -23.3868	
  940.0000	1.453E-11	1.418E-11	1.056E+8	8.699E+7	  -19.9931	   13.2104	    6.1211	  -23.3687	
  960.0000	1.448E-11	1.418E-11	1.097E+8	9.341E+7	  -20.0033	   13.2150	    6.1287	  -23.3515	
  980.0000	1.443E-11	1.417E-11	1.123E+8	9.971E+7	  -20.0135	   13.2240	    6.1376	  -23.3288	
 1000.0000	1.440E-11	1.417E-11	1.155E+8	1.056E+8	  -20.0160	   13.2171	    6.1278	  -23.3517	
 1020.0000	1.436E-11	1.417E-11	1.179E+8	1.114E+8	  -20.0186	   13.1699	    6.1319	  -23.3787	
 1040.0000	1.433E-11	1.416E-11	1.200E+8	1.172E+8	  -20.0237	   13.1896	    6.1641	  -23.3055	
 1060.0000	1.431E-11	1.416E-11	1.220E+8	1.227E+8	  -20.0211	   13.1980	    6.1632	  -23.3011	
 1080.0000	1.428E-11	1.415E-11	1.230E+8	1.268E+8	  -20.0186	   13.1783	    6.1860	  -23.2742	
 1100.0000	1.427E-11	1.415E-11	1.244E+8	1.313E+8	  -20.0033	   13.1397	    6.2321	  -23.2191

File: Diodes/Ljubljana_Diodes/Data/CV's/CV_D0_CO141_LargeDiode_GRConnected_Irradiated_60min_9_3_2021_10_30_41_AM.txt
GCD Test
Bias: 5000.000000
CV_D0_CO141_LargeDiode_GRConnected_Irradiated_60min
Date/Time: 9/3/2021 10:30:41 AM
Sensor Name: CO141
Type: N
Annealing Status: Irradiated and Annealed at 60C for 60 minutes
Environment: -20C
Tester: Andrew Kent

Time Delay per Ramp Step (s): 0.500

CV Time Delay per Measurement (s) :0.500

AC Voltage (V): 0.500

Current Number of measurements per voltage: 4.000

IV Time Delay per Measurement (s) :0.000


BiasVoltage	LCR_Cp_freq1000.0	LCR_Cp_freq10000.0	LCR_Rp_freq1000.0	LCR_Rp_freq10000.0	Temperature	Air_Temp	Humidity	Dewpoint	
    1.0000	3.231E-11	1.990E-11	1.589E+6	1.418E+6	  -18.9806	   11.1523	    5.8906	  -25.2977	
    2.0000	3.656E-11	1.993E-11	1.674E+6	1.470E+6	  -19.1333	   11.1657	    5.8593	  -25.3465	
    3.0000	3.848E-11	1.994E-11	1.765E+6	1.518E+6	  -19.3953	   11.1755	    5.8213	  -25.4107	
    4.0000	3.959E-11	1.994E-11	1.844E+6	1.567E+6	  -19.5352	   11.1900	    5.8109	  -25.4198	
    5.0000	4.029E-11	1.993E-11	1.919E+6	1.624E+6	  -19.6955	   11.1963	    5.7853	  -25.4638	
    6.0000	4.057E-11	1.994E-11	1.991E+6	1.672E+6	  -19.9601	   11.1469	    5.7600	  -25.5478	
    7.0000	4.050E-11	1.994E-11	2.072E+6	1.712E+6	  -20.0898	   11.1680	    5.7239	  -25.6013	
    8.0000	4.058E-11	1.995E-11	2.136E+6	1.760E+6	  -20.2627	   11.1346	    5.7144	  -25.6438	
    9.0000	4.046E-11	1.996E-11	2.209E+6	1.797E+6	  -20.4891	   11.1516	    5.6996	  -25.6600	
   10.0000	4.034E-11	1.997E-11	2.280E+6	1.839E+6	  -20.5883	   11.1349	    5.6743	  -25.7209	
   20.0000	4.196E-11	2.008E-11	2.728E+6	1.994E+6	  -20.7307	   11.1349	    5.6682	  -25.7325	
   30.0000	4.210E-11	2.015E-11	3.067E+6	2.100E+6	  -20.8273	   11.2626	    5.6518	  -25.6715	
   40.0000	4.182E-11	2.016E-11	3.372E+6	2.226E+6	  -20.9596	   11.2626	    5.6521	  -25.6709	
   50.0000	4.146E-11	2.017E-11	3.641E+6	2.297E+6	  -21.0918	   11.2108	    5.6404	  -25.7313	
   60.0000	4.089E-11	2.017E-11	3.900E+6	2.386E+6	  -21.1299	   11.0494	    5.6306	  -25.8675	
   70.0000	4.027E-11	2.016E-11	4.151E+6	2.469E+6	  -21.1884	   11.0494	    5.6335	  -25.8620	
   80.0000	3.993E-11	2.015E-11	4.354E+6	2.553E+6	  -21.2647	   11.0716	    5.6474	  -25.8189	
   90.0000	3.931E-11	2.014E-11	4.584E+6	2.644E+6	  -21.2800	   11.0837	    5.6553	  -25.7947	
  100.0000	3.879E-11	2.014E-11	4.795E+6	2.701E+6	  -21.2952	   11.1808	    5.6515	  -25.7316	
  120.0000	3.803E-11	2.016E-11	5.166E+6	2.794E+6	  -21.2978	   11.2131	    5.6496	  -25.7118	
  140.0000	3.712E-11	2.014E-11	5.539E+6	2.926E+6	  -21.2520	   11.2457	    5.6651	  -25.6581	
  160.0000	3.634E-11	2.011E-11	5.872E+6	3.072E+6	  -21.2266	   11.2791	    5.6765	  -25.6118	
  180.0000	3.571E-11	2.009E-11	6.166E+6	3.185E+6	  -21.1706	   11.1845	    5.6866	  -25.6610	
  200.0000	3.503E-11	2.007E-11	6.467E+6	3.312E+6	  -21.0638	   11.1959	    5.7052	  -25.6168	
  220.0000	3.434E-11	2.006E-11	6.771E+6	3.420E+6	  -21.0104	   11.1757	    5.7065	  -25.6291	
  240.0000	3.388E-11	2.003E-11	7.013E+6	3.546E+6	  -20.9291	   11.1547	    5.7170	  -25.6243	
  260.0000	3.332E-11	2.002E-11	7.283E+6	3.650E+6	  -20.7867	   11.1451	    5.7347	  -25.5974	
  280.0000	3.279E-11	2.000E-11	7.548E+6	3.770E+6	  -20.7078	   11.1441	    5.7369	  -25.5939	
  300.0000	3.226E-11	1.995E-11	7.781E+6	3.929E+6	  -20.6214	   11.1274	    5.7505	  -25.5801	
  320.0000	3.176E-11	1.993E-11	8.045E+6	4.054E+6	  -20.4408	   11.1516	    5.7666	  -25.5318	
  340.0000	3.137E-11	1.991E-11	8.274E+6	4.195E+6	  -20.3594	   11.1683	    5.7698	  -25.5136	
  360.0000	3.088E-11	1.989E-11	8.565E+6	4.329E+6	  -20.2373	   11.1683	    5.7884	  -25.4782	
  380.0000	3.047E-11	1.986E-11	8.812E+6	4.511E+6	  -20.1483	   11.1362	    5.7966	  -25.4860	
  400.0000	3.006E-11	1.982E-11	9.082E+6	4.733E+6	  -19.9779	   11.0971	    5.8286	  -25.4541	
  420.0000	2.953E-11	1.980E-11	9.405E+6	4.946E+6	  -19.8990	   11.0997	    5.8390	  -25.4326	
  440.0000	2.896E-11	1.978E-11	9.750E+6	5.152E+6	  -19.8227	   11.1441	    5.8618	  -25.3574	
  460.0000	2.850E-11	1.976E-11	9.991E+6	5.397E+6	  -19.6675	   11.1154	    5.8861	  -25.3329	
  480.0000	2.803E-11	1.976E-11	1.014E+7	5.626E+6	  -19.6014	   11.1649	    5.9054	  -25.2608	
  500.0000	2.768E-11	1.977E-11	1.017E+7	5.788E+6	  -19.5454	   11.1649	    5.9244	  -25.2255	
  520.0000	2.758E-11	1.981E-11	1.019E+7	5.865E+6	  -19.4767	   11.1837	    5.9472	  -25.1695	
  540.0000	2.743E-11	1.989E-11	1.042E+7	5.877E+6	  -19.3928	   11.1447	    5.9804	  -25.1367	
  560.0000	2.728E-11	2.005E-11	1.069E+7	5.825E+6	  -19.3699	   11.0903	    6.0032	  -25.1346	
  580.0000	2.698E-11	2.026E-11	1.107E+7	5.911E+6	  -19.3394	   11.1788	    6.0104	  -25.0566	
  600.0000	2.671E-11	2.047E-11	1.146E+7	6.093E+6	  -19.3190	   11.1583	    6.0449	  -25.0085	
  620.0000	2.635E-11	2.064E-11	1.190E+7	6.392E+6	  -19.3165	   11.2238	    6.0541	  -24.9439	
  640.0000	2.600E-11	2.077E-11	1.243E+7	6.791E+6	  -19.3190	   11.2238	    6.0737	  -24.9082	
  660.0000	2.564E-11	2.088E-11	1.300E+7	7.162E+6	  -19.3444	   11.2213	    6.0882	  -24.8836	
  680.0000	2.525E-11	2.097E-11	1.372E+7	7.622E+6	  -19.3673	   11.1770	    6.1075	  -24.8812	
  700.0000	2.495E-11	2.105E-11	1.433E+7	7.987E+6	  -19.3953	   11.2577	    6.1107	  -24.8163	
  720.0000	2.465E-11	2.112E-11	1.510E+7	8.449E+6	  -19.4055	   11.1691	    6.1113	  -24.8801	
  740.0000	2.439E-11	2.117E-11	1.585E+7	8.903E+6	  -19.4513	   11.0681	    6.1319	  -24.9170	
  760.0000	2.412E-11	2.122E-11	1.674E+7	9.363E+6	  -19.4818	   10.8601	    6.1240	  -25.0837	
  780.0000	2.392E-11	2.126E-11	1.761E+7	9.869E+6	  -19.5174	   10.8601	    6.1135	  -25.1025	
  800.0000	2.373E-11	2.130E-11	1.841E+7	1.039E+7	  -19.5531	   10.6516	    6.1040	  -25.2723	
  820.0000	2.355E-11	2.134E-11	1.944E+7	1.083E+7	  -19.6217	   10.6126	    6.0727	  -25.3574	
  840.0000	2.339E-11	2.137E-11	2.054E+7	1.133E+7	  -19.6599	   10.5767	    6.0550	  -25.4158	
  860.0000	2.328E-11	2.140E-11	2.142E+7	1.174E+7	  -19.6930	   10.4562	    6.0297	  -25.5500	
  880.0000	2.319E-11	2.143E-11	2.231E+7	1.218E+7	  -19.8024	   10.4034	    5.9867	  -25.6671	
  900.0000	2.309E-11	2.145E-11	2.329E+7	1.261E+7	  -19.8380	   10.3800	    5.9564	  -25.7399	
  920.0000	2.302E-11	2.148E-11	2.424E+7	1.306E+7	  -19.8812	   10.3800	    5.9374	  -25.7749	
  940.0000	2.295E-11	2.151E-11	2.508E+7	1.335E+7	  -19.9677	   10.3465	    5.8931	  -25.8812	
  960.0000	2.290E-11	2.153E-11	2.587E+7	1.371E+7	  -20.0059	   10.3683	    5.8283	  -25.9862	
  980.0000	2.285E-11	2.156E-11	2.654E+7	1.397E+7	  -20.0389	   10.3978	    5.8102	  -25.9985	
 1000.0000	2.283E-11	2.158E-11	2.714E+7	1.425E+7	  -20.0796	   10.3454	    5.7805	  -26.0927	
 1020.0000	2.280E-11	2.160E-11	2.760E+7	1.442E+7	  -20.1559	   10.3064	    5.7400	  -26.1978	
 1040.0000	2.280E-11	2.162E-11	2.781E+7	1.464E+7	  -20.1864	   10.1999	    5.7195	  -26.3145	
 1060.0000	2.280E-11	2.164E-11	2.820E+7	1.468E+7	  -20.2348	   10.1999	    5.6986	  -26.3543	
 1080.0000	2.283E-11	2.167E-11	2.814E+7	1.465E+7	  -20.2755	   10.2057	    5.6841	  -26.3779	
 1100.0000	2.289E-11	2.170E-11	2.808E+7	1.452E+7	  -20.3085	   10.2338	    5.6344	  -26.4530

File: Diodes/Ljubljana_Diodes/Data/CV's/CV_D0_CO141_LargeDiode_GRConnected_Irradiated_7_29_2021_12_19_31_PM.txt
GCD Test
Bias: 5000.000000
CV_D0_CO141_LargeDiode_GRConnected_Irradiated
Date/Time: 7/29/2021 12:19:31 PM
Sensor Name: CO141
Type: N
Annealing Status: Irradiated not Annealed
Environment: -20C
Tester: Andrew Kent

Time Delay per Ramp Step (s): 0.500

CV Time Delay per Measurement (s) :0.500

AC Voltage (V): 0.500

Current Number of measurements per voltage: 4.000

IV Time Delay per Measurement (s) :0.000


BiasVoltage	LCR_Cp_freq1000.0	LCR_Cp_freq10000.0	LCR_Rp_freq1000.0	LCR_Rp_freq10000.0	Temperature	Air_Temp	Humidity	Dewpoint	
    1.0000	2.415E-11	1.846E-11	1.813E+6	1.742E+6	  -19.9982	   11.5204	    4.3030	  -28.4357	
    2.0000	2.825E-11	1.852E-11	1.883E+6	1.759E+6	  -20.0008	   11.4700	    4.2910	  -28.5011	
    3.0000	3.065E-11	1.855E-11	1.939E+6	1.784E+6	  -20.0084	   11.5381	    4.2739	  -28.4956	
    4.0000	3.257E-11	1.858E-11	1.986E+6	1.799E+6	  -20.0186	   11.5196	    4.2571	  -28.5505	
    5.0000	3.401E-11	1.861E-11	2.023E+6	1.797E+6	  -20.0186	   11.5030	    4.2527	  -28.5734	
    6.0000	3.530E-11	1.864E-11	2.050E+6	1.803E+6	  -20.0160	   11.4833	    4.2429	  -28.6118	
    7.0000	3.619E-11	1.866E-11	2.090E+6	1.815E+6	  -20.0059	   11.4951	    4.2268	  -28.6441	
    8.0000	3.715E-11	1.868E-11	2.115E+6	1.820E+6	  -20.0008	   11.5003	    4.2211	  -28.6548	
    9.0000	3.775E-11	1.869E-11	2.156E+6	1.837E+6	  -19.9982	   11.4899	    4.2236	  -28.6557	
   10.0000	3.821E-11	1.871E-11	2.199E+6	1.839E+6	  -19.9906	   11.4731	    4.1977	  -28.7332	
   20.0000	4.175E-11	1.883E-11	2.513E+6	1.916E+6	  -19.9880	   11.4774	    4.2049	  -28.7117	
   30.0000	4.329E-11	1.891E-11	2.778E+6	1.986E+6	  -19.9880	   11.4774	    4.1958	  -28.7349	
   40.0000	4.355E-11	1.898E-11	3.036E+6	2.038E+6	  -19.9880	   11.4252	    4.1856	  -28.7974	
   50.0000	4.358E-11	1.902E-11	3.267E+6	2.105E+6	  -19.9906	   11.4252	    4.1758	  -28.8223	
   60.0000	4.312E-11	1.907E-11	3.508E+6	2.147E+6	  -19.9931	   11.4351	    4.1708	  -28.8283	
   70.0000	4.274E-11	1.909E-11	3.725E+6	2.219E+6	  -19.9982	   11.4688	    4.1641	  -28.8215	
   80.0000	4.219E-11	1.911E-11	3.945E+6	2.275E+6	  -20.0084	   11.4688	    4.1657	  -28.8174	
   90.0000	4.166E-11	1.914E-11	4.155E+6	2.319E+6	  -20.0084	   11.4325	    4.1436	  -28.8996	
  100.0000	4.123E-11	1.915E-11	4.347E+6	2.384E+6	  -20.0109	   11.4179	    4.1477	  -28.8994	
  120.0000	4.019E-11	1.918E-11	4.745E+6	2.490E+6	  -20.0084	   11.4032	    4.1287	  -28.9585	
  140.0000	3.919E-11	1.919E-11	5.116E+6	2.594E+6	  -19.9982	   11.3922	    4.1312	  -28.9597	
  160.0000	3.821E-11	1.920E-11	5.480E+6	2.697E+6	  -20.0008	   11.3702	    4.1202	  -29.0037	
  180.0000	3.739E-11	1.919E-11	5.816E+6	2.807E+6	  -19.9957	   11.4345	    4.1268	  -28.9413	
  200.0000	3.649E-11	1.918E-11	6.167E+6	2.923E+6	  -19.9931	   11.4345	    4.1202	  -28.9584	
  220.0000	3.563E-11	1.915E-11	6.486E+6	3.051E+6	  -19.9931	   11.4436	    4.1139	  -28.9684	
  240.0000	3.496E-11	1.913E-11	6.797E+6	3.165E+6	  -19.9982	   11.4436	    4.1034	  -28.9953	
  260.0000	3.428E-11	1.911E-11	7.110E+6	3.282E+6	  -20.0008	   11.4131	    4.1006	  -29.0241	
  280.0000	3.350E-11	1.908E-11	7.457E+6	3.413E+6	  -20.0033	   11.4694	    4.0939	  -29.0017	
  300.0000	3.295E-11	1.905E-11	7.748E+6	3.555E+6	  -20.0059	   11.4463	    4.0835	  -29.0451	
  320.0000	3.235E-11	1.902E-11	8.067E+6	3.701E+6	  -20.0059	   11.4199	    4.0889	  -29.0497	
  340.0000	3.182E-11	1.899E-11	8.370E+6	3.845E+6	  -19.9982	   11.4026	    4.0892	  -29.0610	
  360.0000	3.132E-11	1.895E-11	8.666E+6	4.003E+6	  -19.9957	   11.4488	    4.0759	  -29.0631	
  380.0000	3.078E-11	1.892E-11	8.987E+6	4.180E+6	  -19.9982	   11.3971	    4.0718	  -29.1101	
  400.0000	3.023E-11	1.887E-11	9.330E+6	4.392E+6	  -20.0033	   11.4045	    4.0642	  -29.1247	
  420.0000	2.974E-11	1.884E-11	9.667E+6	4.573E+6	  -20.0033	   11.3872	    4.0560	  -29.1583	
  440.0000	2.919E-11	1.880E-11	1.006E+7	4.823E+6	  -20.0109	   11.4007	    4.0474	  -29.1712	
  460.0000	2.876E-11	1.876E-11	1.041E+7	5.071E+6	  -20.0084	   11.3935	    4.0497	  -29.1704	
  480.0000	2.823E-11	1.873E-11	1.084E+7	5.348E+6	  -20.0033	   11.3645	    4.0417	  -29.2115	
  500.0000	2.771E-11	1.869E-11	1.131E+7	5.667E+6	  -20.0033	   11.3963	    4.0357	  -29.2049	
  520.0000	2.710E-11	1.866E-11	1.187E+7	6.017E+6	  -19.9982	   11.3926	    4.0291	  -29.2250	
  540.0000	2.654E-11	1.862E-11	1.244E+7	6.422E+6	  -20.0033	   11.3776	    4.0269	  -29.2413	
  560.0000	2.605E-11	1.857E-11	1.300E+7	6.910E+6	  -20.0008	   11.3951	    4.0218	  -29.2424	
  580.0000	2.543E-11	1.854E-11	1.379E+7	7.368E+6	  -19.9982	   11.4178	    4.0202	  -29.2306	
  600.0000	2.497E-11	1.851E-11	1.446E+7	7.939E+6	  -19.9957	   11.4308	    4.0193	  -29.2240	
  620.0000	2.440E-11	1.848E-11	1.538E+7	8.531E+6	  -20.0008	   11.4092	    4.0285	  -29.2150	
  640.0000	2.383E-11	1.845E-11	1.642E+7	9.273E+6	  -19.9957	   11.4103	    4.0152	  -29.2493	
  660.0000	2.333E-11	1.843E-11	1.749E+7	9.925E+6	  -19.9957	   11.3812	    4.0171	  -29.2647	
  680.0000	2.284E-11	1.841E-11	1.872E+7	1.090E+7	  -19.9957	   11.3916	    4.0319	  -29.2182	
  700.0000	2.235E-11	1.840E-11	2.014E+7	1.184E+7	  -19.9982	   11.3750	    4.0145	  -29.2757	
  720.0000	2.188E-11	1.838E-11	2.182E+7	1.300E+7	  -19.9957	   11.3830	    4.0013	  -29.3051	
  740.0000	2.145E-11	1.837E-11	2.369E+7	1.415E+7	  -20.0008	   11.4151	    4.0171	  -29.2409	
  760.0000	2.107E-11	1.835E-11	2.568E+7	1.566E+7	  -20.0008	   11.4316	    4.0142	  -29.2368	
  780.0000	2.071E-11	1.834E-11	2.805E+7	1.720E+7	  -19.9982	   11.4423	    4.0133	  -29.2318	
  800.0000	2.038E-11	1.833E-11	3.088E+7	1.886E+7	  -20.0008	   11.4398	    4.0108	  -29.2402	
  820.0000	2.009E-11	1.832E-11	3.394E+7	2.070E+7	  -20.0059	   11.4193	    4.0006	  -29.2814	
  840.0000	1.984E-11	1.830E-11	3.726E+7	2.296E+7	  -20.0109	   11.3882	    4.0038	  -29.2948	
  860.0000	1.964E-11	1.829E-11	4.077E+7	2.501E+7	  -20.0084	   11.4019	    4.0003	  -29.2944	
  880.0000	1.946E-11	1.828E-11	4.462E+7	2.763E+7	  -20.0008	   11.3905	    3.9953	  -29.3158	
  900.0000	1.930E-11	1.827E-11	4.874E+7	3.006E+7	  -19.9957	   11.3220	    3.9962	  -29.3613	
  920.0000	1.917E-11	1.826E-11	5.263E+7	3.267E+7	  -19.9982	   11.3805	    3.9760	  -29.3740	
  940.0000	1.905E-11	1.825E-11	5.618E+7	3.535E+7	  -20.0008	   11.2994	    3.9693	  -29.4485	
  960.0000	1.897E-11	1.824E-11	5.935E+7	3.808E+7	  -19.9957	   11.3388	    3.9747	  -29.4066	
  980.0000	1.889E-11	1.823E-11	6.258E+7	4.045E+7	  -19.9931	   11.3403	    3.9791	  -29.3938	
 1000.0000	1.882E-11	1.822E-11	6.510E+7	4.305E+7	  -19.9906	   11.3347	    3.9668	  -29.4306	
 1020.0000	1.875E-11	1.822E-11	6.720E+7	4.534E+7	  -19.9957	   11.3447	    3.9662	  -29.4252	
 1040.0000	1.869E-11	1.821E-11	6.752E+7	4.754E+7	  -19.9906	   11.3345	    3.9658	  -29.4332	
 1060.0000	1.858E-11	1.820E-11	6.965E+7	4.943E+7	  -19.9982	   11.3296	    3.9554	  -29.4645	
 1080.0000	1.858E-11	1.820E-11	7.135E+7	5.139E+7	  -20.0033	   11.3049	    3.9589	  -29.4725	
 1100.0000	1.853E-11	1.819E-11	7.254E+7	5.291E+7	  -20.0109	   11.3087	    3.9564	  -29.4766

File: Diodes/Ljubljana_Diodes/Data/CV's/CV_D0_CO142_LargeDiode_GRConnected_Irradiated_60min_9_2_2021_1_05_41_PM.txt
GCD Test
Bias: 5000.000000
CV_D0_CO142_LargeDiode_GRConnected_Irradiated_60min
Date/Time: 9/2/2021 1:05:41 PM
Sensor Name: CO142
Type: N
Annealing Status: Irradiated and Annealed at 60C for 60 minutes
Environment: -20C
Tester: Andrew Kent

Time Delay per Ramp Step (s): 0.500

CV Time Delay per Measurement (s) :0.500

AC Voltage (V): 0.500

Current Number of measurements per voltage: 4.000

IV Time Delay per Measurement (s) :0.000


BiasVoltage	LCR_Cp_freq1000.0	LCR_Cp_freq10000.0	LCR_Rp_freq1000.0	LCR_Rp_freq10000.0	Temperature	Air_Temp	Humidity	Dewpoint	
    1.0000	1.994E-11	1.827E-11	1.803E+6	1.762E+6	  -20.0186	    9.8904	    3.7230	  -31.1057	
    2.0000	2.455E-11	1.834E-11	1.892E+6	1.791E+6	  -20.0287	    9.8268	    3.7236	  -31.1483	
    3.0000	2.715E-11	1.837E-11	1.930E+6	1.812E+6	  -20.0262	    9.8449	    3.7185	  -31.1498	
    4.0000	2.888E-11	1.841E-11	1.966E+6	1.811E+6	  -20.0211	    9.8735	    3.7087	  -31.1574	
    5.0000	3.009E-11	1.842E-11	2.015E+6	1.837E+6	  -20.0338	    9.9128	    3.6939	  -31.1717	
    6.0000	3.119E-11	1.845E-11	2.046E+6	1.838E+6	  -20.0389	    9.9306	    3.6863	  -31.1807	
    7.0000	3.213E-11	1.846E-11	2.076E+6	1.854E+6	  -20.0415	    9.9556	    3.6904	  -31.1517	
    8.0000	3.307E-11	1.848E-11	2.094E+6	1.865E+6	  -20.0313	   10.0449	    3.7040	  -31.0511	
    9.0000	3.379E-11	1.849E-11	2.122E+6	1.881E+6	  -20.0160	    9.9556	    3.7062	  -31.1072	
   10.0000	3.418E-11	1.852E-11	2.171E+6	1.864E+6	  -20.0084	   10.0189	    3.7223	  -31.0179	
   20.0000	3.837E-11	1.863E-11	2.421E+6	1.937E+6	  -19.9906	   10.0599	    3.7394	  -30.9416	
   30.0000	4.002E-11	1.871E-11	2.656E+6	1.990E+6	  -19.9779	   10.0273	    3.7653	  -30.8922	
   40.0000	4.060E-11	1.875E-11	2.872E+6	2.066E+6	  -19.9804	   10.0273	    3.7704	  -30.8782	
   50.0000	4.084E-11	1.879E-11	3.067E+6	2.130E+6	  -19.9830	   10.1310	    3.7783	  -30.7840	
   60.0000	4.076E-11	1.883E-11	3.262E+6	2.180E+6	  -19.9855	   10.1241	    3.7748	  -30.7984	
   70.0000	4.059E-11	1.886E-11	3.444E+6	2.238E+6	  -19.9931	   10.1726	    3.7887	  -30.7262	
   80.0000	4.034E-11	1.889E-11	3.619E+6	2.279E+6	  -19.9855	   10.2008	    3.7944	  -30.6908	
   90.0000	3.987E-11	1.889E-11	3.804E+6	2.365E+6	  -19.9880	   10.1984	    3.8121	  -30.6438	
  100.0000	3.949E-11	1.890E-11	3.973E+6	2.416E+6	  -19.9957	   10.1436	    3.8178	  -30.6665	
  120.0000	3.832E-11	1.894E-11	4.356E+6	2.513E+6	  -19.9931	   10.1482	    3.8261	  -30.6408	
  140.0000	3.772E-11	1.892E-11	4.642E+6	2.658E+6	  -20.0211	   10.2668	    3.8276	  -30.5535	
  160.0000	3.676E-11	1.893E-11	4.959E+6	2.747E+6	  -20.0237	   10.2668	    3.8378	  -30.5259	
  180.0000	3.620E-11	1.891E-11	5.223E+6	2.866E+6	  -20.0262	   10.3006	    3.8466	  -30.4782	
  200.0000	3.567E-11	1.892E-11	5.476E+6	2.942E+6	  -20.0313	   10.3006	    3.8469	  -30.4773	
  220.0000	3.502E-11	1.891E-11	5.749E+6	3.039E+6	  -20.0313	   10.3379	    3.8738	  -30.3783	
  240.0000	3.445E-11	1.889E-11	6.002E+6	3.161E+6	  -20.0364	   10.2895	    3.8922	  -30.3627	
  260.0000	3.380E-11	1.888E-11	6.276E+6	3.246E+6	  -20.0338	   10.2711	    3.9039	  -30.3441	
  280.0000	3.343E-11	1.887E-11	6.485E+6	3.350E+6	  -20.0262	   10.2757	    3.9102	  -30.3239	
  300.0000	3.282E-11	1.883E-11	6.760E+6	3.512E+6	  -19.9855	   10.2901	    3.9137	  -30.3045	
  320.0000	3.219E-11	1.882E-11	7.046E+6	3.609E+6	  -19.9931	   10.2596	    3.9099	  -30.3360	
  340.0000	3.176E-11	1.879E-11	7.278E+6	3.745E+6	  -19.9753	   10.2900	    3.9121	  -30.3088	
  360.0000	3.123E-11	1.877E-11	7.549E+6	3.865E+6	  -19.9601	   10.2297	    3.9105	  -30.3553	
  380.0000	3.078E-11	1.873E-11	7.805E+6	4.044E+6	  -19.9702	   10.2377	    3.8928	  -30.3973	
  400.0000	3.034E-11	1.870E-11	8.062E+6	4.213E+6	  -19.9652	   10.2462	    3.8947	  -30.3862	
  420.0000	2.970E-11	1.867E-11	8.424E+6	4.403E+6	  -19.9753	   10.2568	    3.8808	  -30.4163	
  440.0000	2.927E-11	1.863E-11	8.701E+6	4.603E+6	  -19.9957	   10.2776	    3.8880	  -30.3821	
  460.0000	2.884E-11	1.861E-11	8.989E+6	4.794E+6	  -20.0008	   10.3179	    3.8843	  -30.3641	
  480.0000	2.842E-11	1.858E-11	9.291E+6	5.008E+6	  -20.0237	   10.2885	    3.8928	  -30.3616	
  500.0000	2.795E-11	1.856E-11	9.638E+6	5.195E+6	  -20.0313	   10.2852	    3.8937	  -30.3614	
  520.0000	2.745E-11	1.852E-11	1.002E+7	5.477E+6	  -20.0465	   10.2961	    3.9130	  -30.3020	
  540.0000	2.710E-11	1.850E-11	1.033E+7	5.706E+6	  -20.0440	   10.2975	    3.9307	  -30.2536	
  560.0000	2.669E-11	1.848E-11	1.068E+7	5.947E+6	  -20.0415	   10.3093	    3.9478	  -30.1998	
  580.0000	2.634E-11	1.846E-11	1.102E+7	6.244E+6	  -20.0008	   10.2813	    3.9624	  -30.1809	
  600.0000	2.588E-11	1.844E-11	1.147E+7	6.608E+6	  -19.9855	   10.2047	    3.9643	  -30.2296	
  620.0000	2.552E-11	1.842E-11	1.185E+7	6.968E+6	  -19.9804	   10.2084	    3.9700	  -30.2120	
  640.0000	2.497E-11	1.840E-11	1.245E+7	7.417E+6	  -19.9499	   10.3260	    3.9576	  -30.1621	
  660.0000	2.460E-11	1.838E-11	1.290E+7	7.848E+6	  -19.9626	   10.3052	    3.9497	  -30.1977	
  680.0000	2.413E-11	1.837E-11	1.351E+7	8.285E+6	  -19.9499	   10.3895	    3.9519	  -30.1327	
  700.0000	2.366E-11	1.835E-11	1.417E+7	8.864E+6	  -19.9473	   10.3931	    3.9428	  -30.1545	
  720.0000	2.324E-11	1.834E-11	1.483E+7	9.422E+6	  -20.0008	   10.3766	    3.9244	  -30.2151	
  740.0000	2.282E-11	1.833E-11	1.553E+7	1.015E+7	  -20.0135	   10.3659	    3.9238	  -30.2243	
  760.0000	2.237E-11	1.828E-11	1.609E+7	1.086E+7	  -20.0186	   10.3254	    3.9314	  -30.2324	
  780.0000	2.189E-11	1.828E-11	1.714E+7	1.158E+7	  -20.0338	   10.4108	    3.9371	  -30.1573	
  800.0000	2.152E-11	1.825E-11	1.799E+7	1.256E+7	  -20.0262	   10.3640	    3.9462	  -30.1657	
  820.0000	2.115E-11	1.824E-11	1.907E+7	1.342E+7	  -20.0211	   10.3762	    3.9507	  -30.1454	
  840.0000	2.080E-11	1.823E-11	2.024E+7	1.452E+7	  -20.0160	   10.3675	    3.9418	  -30.1751	
  860.0000	2.053E-11	1.822E-11	2.119E+7	1.553E+7	  -20.0135	   10.3591	    3.9358	  -30.1969	
  880.0000	2.020E-11	1.821E-11	2.280E+7	1.686E+7	  -20.0135	   10.2787	    3.9393	  -30.2441	
  900.0000	1.995E-11	1.820E-11	2.407E+7	1.810E+7	  -20.0135	   10.2343	    3.9443	  -30.2617	
  920.0000	1.971E-11	1.819E-11	2.551E+7	1.971E+7	  -19.9957	   10.2851	    3.9421	  -30.2320	
  940.0000	1.952E-11	1.819E-11	2.689E+7	2.102E+7	  -19.9880	   10.2426	    3.9418	  -30.2626	
  960.0000	1.932E-11	1.818E-11	2.861E+7	2.257E+7	  -19.9830	   10.2716	    3.9459	  -30.2313	
  980.0000	1.918E-11	1.817E-11	3.010E+7	2.435E+7	  -19.9804	   10.2716	    3.9336	  -30.2642	
 1000.0000	1.904E-11	1.816E-11	3.140E+7	2.583E+7	  -19.9855	   10.2848	    3.9269	  -30.2726	
 1020.0000	1.894E-11	1.815E-11	3.260E+7	2.740E+7	  -19.9957	   10.3363	    3.9326	  -30.2214	
 1040.0000	1.883E-11	1.815E-11	3.413E+7	2.893E+7	  -19.9804	   10.3646	    3.9285	  -30.2125	
 1060.0000	1.876E-11	1.814E-11	3.518E+7	3.007E+7	  -19.9830	   10.3568	    3.9247	  -30.2281	
 1080.0000	1.868E-11	1.813E-11	3.651E+7	3.197E+7	  -19.9804	   10.2866	    3.9171	  -30.2976	
 1100.0000	1.863E-11	1.813E-11	3.738E+7	3.278E+7	  -19.9855	   10.3117	    3.9124	  -30.2927

File: Diodes/Ljubljana_Diodes/Data/CV's/CV_D0_CO142_LargeDiode_GRConnected_Irradiated_70min_9_17_2021_3_06_17_PM.txt
GCD Test
Bias: 5000.000000
CV_D0_CO142_LargeDiode_GRConnected_Irradiated_70min
Date/Time: 9/17/2021 3:06:17 PM
Sensor Name: CO142
Type: N
Annealing Status: Irradiated and Annealed at 60C for 70 min
Environment: -20C
Tester: Andrew Kent

Time Delay per Ramp Step (s): 0.500

CV Time Delay per Measurement (s) :0.500

AC Voltage (V): 0.500

Current Number of measurements per voltage: 4.000

IV Time Delay per Measurement (s) :0.000


BiasVoltage	LCR_Cp_freq1000.0	LCR_Cp_freq10000.0	LCR_Rp_freq1000.0	LCR_Rp_freq10000.0	Temperature	Air_Temp	Humidity	Dewpoint	
    1.0000	1.986E-11	1.824E-11	1.677E+6	1.638E+6	  -18.7160	   10.0713	    3.4674	  -31.7177	
    2.0000	2.535E-11	1.831E-11	1.778E+6	1.705E+6	  -18.8509	   10.0166	    3.4801	  -31.7179	
    3.0000	2.771E-11	1.834E-11	1.860E+6	1.745E+6	  -19.0544	   10.0537	    3.4605	  -31.7507	
    4.0000	2.918E-11	1.836E-11	1.936E+6	1.799E+6	  -19.1969	    9.9582	    3.4557	  -31.8309	
    5.0000	3.033E-11	1.838E-11	1.993E+6	1.834E+6	  -19.2961	   10.0125	    3.4538	  -31.7990	
    6.0000	3.116E-11	1.839E-11	2.053E+6	1.869E+6	  -19.4080	    9.9384	    3.4260	  -31.9339	
    7.0000	3.171E-11	1.841E-11	2.119E+6	1.892E+6	  -19.6090	    9.9868	    3.4431	  -31.8491	
    8.0000	3.226E-11	1.842E-11	2.170E+6	1.925E+6	  -19.6981	   10.0217	    3.4380	  -31.8401	
    9.0000	3.276E-11	1.843E-11	2.217E+6	1.952E+6	  -19.7871	    9.9766	    3.4298	  -31.8961	
   10.0000	3.333E-11	1.844E-11	2.249E+6	1.961E+6	  -19.9372	    9.9810	    3.4677	  -31.7793	
   20.0000	3.705E-11	1.854E-11	2.529E+6	2.045E+6	  -19.9728	    9.9815	    3.4627	  -31.7941	
   30.0000	3.845E-11	1.861E-11	2.780E+6	2.102E+6	  -19.9957	    9.9763	    3.4731	  -31.7665	
   40.0000	3.931E-11	1.867E-11	2.977E+6	2.162E+6	  -20.0262	   10.0185	    3.4801	  -31.7166	
   50.0000	3.957E-11	1.872E-11	3.176E+6	2.206E+6	  -20.0109	    9.9661	    3.4924	  -31.7163	
   60.0000	3.965E-11	1.876E-11	3.361E+6	2.252E+6	  -19.9779	    9.9841	    3.5231	  -31.6133	
   70.0000	3.953E-11	1.878E-11	3.543E+6	2.307E+6	  -19.9423	    9.8816	    3.5313	  -31.6603	
   80.0000	3.939E-11	1.882E-11	3.710E+6	2.337E+6	  -19.9092	    9.9389	    3.5342	  -31.6122	
   90.0000	3.908E-11	1.882E-11	3.883E+6	2.407E+6	  -19.8863	    9.9389	    3.5285	  -31.6289	
  100.0000	3.866E-11	1.883E-11	4.061E+6	2.471E+6	  -19.8787	    9.9213	    3.5209	  -31.6634	
  120.0000	3.777E-11	1.886E-11	4.414E+6	2.589E+6	  -19.8787	    9.9535	    3.5066	  -31.6830	
  140.0000	3.690E-11	1.885E-11	4.746E+6	2.718E+6	  -19.9270	    9.9125	    3.4943	  -31.7478	
  160.0000	3.602E-11	1.885E-11	5.056E+6	2.819E+6	  -19.9346	    9.9334	    3.4949	  -31.7315	
  180.0000	3.528E-11	1.882E-11	5.362E+6	2.968E+6	  -19.9677	    9.9712	    3.4760	  -31.7616	
  200.0000	3.470E-11	1.880E-11	5.634E+6	3.085E+6	  -20.0084	    9.9087	    3.4529	  -31.8737	
  220.0000	3.400E-11	1.879E-11	5.927E+6	3.201E+6	  -20.0338	    9.9240	    3.4503	  -31.8707	
  240.0000	3.341E-11	1.877E-11	6.206E+6	3.336E+6	  -20.0593	    9.9240	    3.4298	  -31.9324	
  260.0000	3.287E-11	1.876E-11	6.469E+6	3.442E+6	  -20.0669	   10.0110	    3.4228	  -31.8932	
  280.0000	3.231E-11	1.874E-11	6.741E+6	3.569E+6	  -20.0567	   10.0065	    3.4102	  -31.9345	
  300.0000	3.179E-11	1.872E-11	7.011E+6	3.680E+6	  -20.0567	    9.9293	    3.3874	  -32.0570	
  320.0000	3.132E-11	1.870E-11	7.266E+6	3.814E+6	  -20.0516	    9.9793	    3.4042	  -31.9716	
  340.0000	3.094E-11	1.867E-11	7.495E+6	3.983E+6	  -20.0059	    9.9802	    3.4121	  -31.9470	
  360.0000	3.037E-11	1.864E-11	7.804E+6	4.141E+6	  -20.0008	    9.8866	    3.4143	  -32.0050	
  380.0000	3.000E-11	1.862E-11	8.048E+6	4.291E+6	  -19.9880	    9.8866	    3.4260	  -31.9697	
  400.0000	2.953E-11	1.859E-11	8.339E+6	4.451E+6	  -19.9804	    9.9589	    3.4440	  -31.8655	
  420.0000	2.901E-11	1.857E-11	8.663E+6	4.634E+6	  -19.9677	    9.9251	    3.4855	  -31.7653	
  440.0000	2.854E-11	1.854E-11	8.996E+6	4.836E+6	  -19.9524	    9.9421	    3.4877	  -31.7470	
  460.0000	2.810E-11	1.850E-11	9.312E+6	5.092E+6	  -19.9550	    9.9771	    3.4997	  -31.6872	
  480.0000	2.761E-11	1.848E-11	9.675E+6	5.342E+6	  -19.9575	    9.9160	    3.4975	  -31.7360	
  500.0000	2.719E-11	1.845E-11	1.003E+7	5.622E+6	  -19.9753	    9.9927	    3.4946	  -31.6913	
  520.0000	2.674E-11	1.842E-11	1.042E+7	5.912E+6	  -19.9830	    9.9927	    3.4924	  -31.6978	
  540.0000	2.631E-11	1.839E-11	1.082E+7	6.261E+6	  -20.0059	    9.8503	    3.4845	  -31.8200	
  560.0000	2.584E-11	1.837E-11	1.129E+7	6.583E+6	  -20.0211	    9.8394	    3.4589	  -31.9038	
  580.0000	2.550E-11	1.835E-11	1.168E+7	6.929E+6	  -20.0338	    9.8497	    3.4462	  -31.9344	
  600.0000	2.505E-11	1.833E-11	1.219E+7	7.331E+6	  -20.0338	    9.6779	    3.4301	  -32.1017	
  620.0000	2.458E-11	1.832E-11	1.276E+7	7.748E+6	  -20.0313	    9.6994	    3.4026	  -32.1698	
  640.0000	2.419E-11	1.830E-11	1.329E+7	8.250E+6	  -20.0237	    9.8466	    3.3899	  -32.1064	
  660.0000	2.377E-11	1.829E-11	1.386E+7	8.696E+6	  -20.0109	    9.8466	    3.3861	  -32.1180	
  680.0000	2.335E-11	1.828E-11	1.452E+7	9.261E+6	  -20.0033	    9.8530	    3.3710	  -32.1599	
  700.0000	2.294E-11	1.827E-11	1.524E+7	9.895E+6	  -20.0008	    9.8533	    3.3744	  -32.1490	
  720.0000	2.250E-11	1.826E-11	1.610E+7	1.061E+7	  -19.9982	    9.8234	    3.3691	  -32.1861	
  740.0000	2.210E-11	1.825E-11	1.690E+7	1.138E+7	  -19.9906	    9.7639	    3.3650	  -32.2398	
  760.0000	2.170E-11	1.824E-11	1.792E+7	1.225E+7	  -19.9982	    9.8286	    3.3703	  -32.1786	
  780.0000	2.127E-11	1.820E-11	1.874E+7	1.296E+7	  -20.0008	    9.9685	    3.3678	  -32.0898	
  800.0000	2.092E-11	1.819E-11	1.992E+7	1.409E+7	  -20.0008	    9.9685	    3.3552	  -32.1286	
  820.0000	2.060E-11	1.818E-11	2.111E+7	1.513E+7	  -19.9880	    9.9740	    3.3545	  -32.1267	
  840.0000	2.030E-11	1.818E-11	2.243E+7	1.641E+7	  -19.9855	    9.9508	    3.3536	  -32.1456	
  860.0000	2.002E-11	1.817E-11	2.399E+7	1.774E+7	  -19.9906	    9.9071	    3.3403	  -32.2167	
  880.0000	1.977E-11	1.816E-11	2.560E+7	1.918E+7	  -19.9931	    9.9048	    3.3305	  -32.2485	
  900.0000	1.954E-11	1.815E-11	2.724E+7	2.072E+7	  -20.0109	    9.8782	    3.3248	  -32.2845	
  920.0000	1.935E-11	1.814E-11	2.909E+7	2.249E+7	  -20.0059	    9.8092	    3.3223	  -32.3399	
  940.0000	1.916E-11	1.812E-11	3.095E+7	2.445E+7	  -20.0059	    9.8055	    3.3144	  -32.3669	
  960.0000	1.901E-11	1.811E-11	3.261E+7	2.606E+7	  -20.0109	    9.8337	    3.3030	  -32.3829	
  980.0000	1.891E-11	1.810E-11	3.436E+7	2.787E+7	  -20.0186	    9.8322	    3.3137	  -32.3505	
 1000.0000	1.880E-11	1.810E-11	3.580E+7	2.985E+7	  -20.0237	    9.7544	    3.3318	  -32.3484	
 1020.0000	1.872E-11	1.809E-11	3.721E+7	3.125E+7	  -20.0160	    9.7761	    3.3479	  -32.2837	
 1040.0000	1.866E-11	1.809E-11	3.845E+7	3.260E+7	  -20.0109	    9.7182	    3.3590	  -32.2897	
 1060.0000	1.858E-11	1.808E-11	3.980E+7	3.431E+7	  -20.0033	    9.7624	    3.3700	  -32.2253	
 1080.0000	1.854E-11	1.808E-11	4.082E+7	3.536E+7	  -19.9982	    9.8043	    3.3656	  -32.2100	
 1100.0000	1.848E-11	1.807E-11	4.173E+7	3.681E+7	  -19.9906	    9.8043	    3.3571	  -32.2361

File: Diodes/Ljubljana_Diodes/Data/CV's/CV_D0_CO142_LargeDiode_GRConnected_Irradiated_90min_9_29_2021_7_11_41_PM.txt
GCD Test
Bias: 5000.000000
CV_D0_CO142_LargeDiode_GRConnected_Irradiated_90min
Date/Time: 9/29/2021 7:11:41 PM
Sensor Name: CO142
Type: N
Annealing Status: Irradiated and Annealed at 60C for 90 min
Environment: -20C
Tester: Andrew Kent

Time Delay per Ramp Step (s): 0.500

CV Time Delay per Measurement (s) :0.500

AC Voltage (V): 0.500

Current Number of measurements per voltage: 4.000

IV Time Delay per Measurement (s) :0.000


BiasVoltage	LCR_Cp_freq1000.0	LCR_Cp_freq10000.0	LCR_Rp_freq1000.0	LCR_Rp_freq10000.0	Temperature	Air_Temp	Humidity	Dewpoint	
    1.0000	1.631E-11	1.446E-11	1.918E+6	1.876E+6	  -20.0033	   11.2921	    2.8264	  -32.9832	
    2.0000	2.056E-11	1.451E-11	1.998E+6	1.902E+6	  -19.9931	   11.2542	    2.8238	  -33.0180	
    3.0000	2.292E-11	1.455E-11	2.041E+6	1.903E+6	  -19.9855	   11.2010	    2.8191	  -33.0713	
    4.0000	2.449E-11	1.457E-11	2.080E+6	1.940E+6	  -19.9779	   11.2277	    2.8517	  -32.9357	
    5.0000	2.565E-11	1.459E-11	2.126E+6	1.947E+6	  -19.9855	   11.2216	    2.8542	  -32.9308	
    6.0000	2.673E-11	1.461E-11	2.151E+6	1.955E+6	  -19.9728	   11.2216	    2.8615	  -32.9048	
    7.0000	2.753E-11	1.462E-11	2.189E+6	1.975E+6	  -19.9804	   11.2159	    2.8599	  -32.9143	
    8.0000	2.828E-11	1.463E-11	2.218E+6	1.984E+6	  -19.9931	   11.2025	    2.8564	  -32.9358	
    9.0000	2.894E-11	1.465E-11	2.247E+6	1.990E+6	  -20.0059	   11.2209	    2.8586	  -32.9155	
   10.0000	2.950E-11	1.466E-11	2.279E+6	1.996E+6	  -20.0033	   11.1808	    2.8419	  -33.0027	
   20.0000	3.287E-11	1.476E-11	2.580E+6	2.073E+6	  -19.9982	   11.1687	    2.8403	  -33.0166	
   30.0000	3.441E-11	1.481E-11	2.818E+6	2.163E+6	  -19.9779	   11.1758	    2.8409	  -33.0095	
   40.0000	3.497E-11	1.487E-11	3.037E+6	2.220E+6	  -19.9753	   11.1647	    2.8438	  -33.0068	
   50.0000	3.531E-11	1.490E-11	3.233E+6	2.280E+6	  -19.9880	   11.1647	    2.8390	  -33.0239	
   60.0000	3.502E-11	1.493E-11	3.454E+6	2.356E+6	  -20.0008	   11.1512	    2.8163	  -33.1153	
   70.0000	3.507E-11	1.495E-11	3.622E+6	2.411E+6	  -19.9982	   11.1474	    2.8017	  -33.1707	
   80.0000	3.461E-11	1.497E-11	3.827E+6	2.460E+6	  -20.0059	   11.2042	    2.8046	  -33.1219	
   90.0000	3.425E-11	1.498E-11	4.013E+6	2.538E+6	  -20.0059	   11.1742	    2.7951	  -33.1767	
  100.0000	3.392E-11	1.500E-11	4.186E+6	2.583E+6	  -20.0109	   11.1870	    2.7565	  -33.3098	
  120.0000	3.325E-11	1.502E-11	4.524E+6	2.711E+6	  -20.0109	   11.2213	    2.7574	  -33.2831	
  140.0000	3.237E-11	1.502E-11	4.869E+6	2.839E+6	  -20.0186	   11.1704	    2.7492	  -33.3479	
  160.0000	3.173E-11	1.502E-11	5.165E+6	2.944E+6	  -20.0109	   11.0951	    2.7470	  -33.4070	
  180.0000	3.089E-11	1.500E-11	5.470E+6	3.090E+6	  -19.9906	   11.1422	    2.7498	  -33.3646	
  200.0000	3.016E-11	1.499E-11	5.776E+6	3.224E+6	  -20.0084	   11.1454	    2.7495	  -33.3636	
  220.0000	2.952E-11	1.497E-11	6.065E+6	3.350E+6	  -20.0008	   11.0899	    2.7495	  -33.4011	
  240.0000	2.882E-11	1.496E-11	6.369E+6	3.489E+6	  -20.0186	   11.0823	    2.7350	  -33.4602	
  260.0000	2.825E-11	1.493E-11	6.653E+6	3.654E+6	  -20.0262	   11.0750	    2.7141	  -33.5430	
  280.0000	2.767E-11	1.491E-11	6.937E+6	3.801E+6	  -20.0211	   11.0964	    2.7046	  -33.5641	
  300.0000	2.705E-11	1.489E-11	7.251E+6	3.937E+6	  -20.0135	   11.0836	    2.7049	  -33.5716	
  320.0000	2.659E-11	1.486E-11	7.519E+6	4.120E+6	  -19.9880	   11.1287	    2.7188	  -33.4890	
  340.0000	2.601E-11	1.483E-11	7.842E+6	4.308E+6	  -19.9855	   11.1352	    2.7062	  -33.5320	
  360.0000	2.552E-11	1.480E-11	8.148E+6	4.511E+6	  -19.9575	   11.0619	    2.7078	  -33.5755	
  380.0000	2.506E-11	1.478E-11	8.452E+6	4.703E+6	  -19.9702	   11.0096	    2.6961	  -33.6548	
  400.0000	2.458E-11	1.474E-11	8.787E+6	4.946E+6	  -19.9702	   10.9865	    2.6996	  -33.6574	
  420.0000	2.408E-11	1.471E-11	9.161E+6	5.192E+6	  -19.9906	   10.9752	    2.7027	  -33.6531	
  440.0000	2.369E-11	1.469E-11	9.494E+6	5.431E+6	  -19.9880	   11.0499	    2.7081	  -33.5825	
  460.0000	2.325E-11	1.466E-11	9.885E+6	5.747E+6	  -20.0084	   11.0080	    2.7170	  -33.5776	
  480.0000	2.275E-11	1.462E-11	1.035E+7	6.080E+6	  -20.0186	   10.9635	    2.7220	  -33.5888	
  500.0000	2.231E-11	1.458E-11	1.078E+7	6.440E+6	  -20.0287	   10.9964	    2.7084	  -33.6174	
  520.0000	2.188E-11	1.454E-11	1.125E+7	6.758E+6	  -20.0186	   11.1002	    2.6986	  -33.5842	
  540.0000	2.149E-11	1.450E-11	1.171E+7	7.140E+6	  -20.0211	   11.0976	    2.7034	  -33.5681	
  560.0000	2.109E-11	1.447E-11	1.222E+7	7.537E+6	  -20.0084	   11.0483	    2.7056	  -33.5931	
  580.0000	2.068E-11	1.445E-11	1.278E+7	7.922E+6	  -20.0084	   10.9648	    2.6967	  -33.6827	
  600.0000	2.030E-11	1.443E-11	1.339E+7	8.376E+6	  -19.9855	   10.9435	    2.6856	  -33.7388	
  620.0000	1.992E-11	1.442E-11	1.405E+7	8.922E+6	  -19.9830	   10.9668	    2.6743	  -33.7662	
  640.0000	1.955E-11	1.440E-11	1.476E+7	9.525E+6	  -19.9728	   10.9547	    2.6787	  -33.7576	
  660.0000	1.912E-11	1.439E-11	1.562E+7	1.019E+7	  -19.9779	   10.9024	    2.6866	  -33.7629	
  680.0000	1.872E-11	1.437E-11	1.653E+7	1.094E+7	  -19.9855	   10.9158	    2.6736	  -33.8029	
  700.0000	1.837E-11	1.436E-11	1.744E+7	1.177E+7	  -19.9982	   10.9396	    2.6768	  -33.7749	
  720.0000	1.801E-11	1.436E-11	1.850E+7	1.265E+7	  -20.0008	   10.8472	    2.6885	  -33.7930	
  740.0000	1.766E-11	1.435E-11	1.967E+7	1.365E+7	  -20.0389	   10.8765	    2.6935	  -33.7541	
  760.0000	1.727E-11	1.434E-11	2.114E+7	1.463E+7	  -20.0338	   10.9087	    2.6818	  -33.7766	
  780.0000	1.699E-11	1.434E-11	2.245E+7	1.588E+7	  -20.0287	   10.9508	    2.6939	  -33.7028	
  800.0000	1.668E-11	1.433E-11	2.410E+7	1.714E+7	  -20.0211	   10.7931	    2.6970	  -33.7973	
  820.0000	1.641E-11	1.433E-11	2.578E+7	1.863E+7	  -20.0059	   10.8626	    2.6790	  -33.8184	
  840.0000	1.618E-11	1.432E-11	2.767E+7	2.005E+7	  -19.9931	   10.8963	    2.6765	  -33.8053	
  860.0000	1.596E-11	1.432E-11	2.963E+7	2.182E+7	  -19.9779	   10.8666	    2.6746	  -33.8325	
  880.0000	1.577E-11	1.431E-11	3.164E+7	2.372E+7	  -19.9855	   10.8721	    2.6711	  -33.8420	
  900.0000	1.559E-11	1.430E-11	3.406E+7	2.583E+7	  -19.9855	   10.8623	    2.6682	  -33.8594	
  920.0000	1.542E-11	1.430E-11	3.655E+7	2.800E+7	  -19.9957	   10.8019	    2.6774	  -33.8653	
  940.0000	1.530E-11	1.429E-11	3.864E+7	3.035E+7	  -20.0084	   10.8753	    2.6923	  -33.7597	
  960.0000	1.517E-11	1.428E-11	4.124E+7	3.291E+7	  -20.0109	   10.9046	    2.6942	  -33.7328	
  980.0000	1.507E-11	1.428E-11	4.329E+7	3.514E+7	  -20.0186	   10.8788	    2.6929	  -33.7550	
 1000.0000	1.499E-11	1.427E-11	4.534E+7	3.740E+7	  -20.0109	   10.8886	    2.6996	  -33.7234	
 1020.0000	1.490E-11	1.427E-11	4.716E+7	3.983E+7	  -20.0059	   10.9368	    2.6856	  -33.7433	
 1040.0000	1.484E-11	1.426E-11	4.901E+7	4.192E+7	  -20.0008	   10.9207	    2.7030	  -33.6887	
 1060.0000	1.480E-11	1.426E-11	5.047E+7	4.469E+7	  -19.9982	   10.9225	    2.7065	  -33.6744	
 1080.0000	1.473E-11	1.425E-11	5.200E+7	4.642E+7	  -19.9880	   10.8243	    2.7087	  -33.7324	
 1100.0000	1.470E-11	1.425E-11	5.328E+7	4.843E+7	  -19.9728	   10.8216	    2.7113	  -33.7247
