Repository: ctiley/CERN_CMS_Silicon_Sensor

# CERN_CMS_Silicon_Sensor

# Code To-Do 
- Double check Halfmoon Diode Data

# Lab To-Do
- Measure more HGCAL Diodes
- Measure rest of Unirradiated Halfmoon Diodes
- Rebond D0 Diode
- Cleanup Wires at Alibava Station
-

File: Diodes/Ljubljana_Diodes/Data/CV's/CV_D0_CO143_LargeDiode_GRConnected_Irradiated_70min_9_17_2021_3_54_44_PM.txt
GCD Test
Bias: 5000.000000
CV_D0_CO143_LargeDiode_GRConnected_Irradiated_70min
Date/Time: 9/17/2021 3:54:44 PM
Sensor Name: CO143
Type: N
Annealing Status: Irradiated and Annealed at 60C for 70 min
Environment: -20C
Tester: Andrew Kent

Time Delay per Ramp Step (s): 0.500

CV Time Delay per Measurement (s) :0.500

AC Voltage (V): 0.500

Current Number of measurements per voltage: 4.000

IV Time Delay per Measurement (s) :0.000


BiasVoltage	LCR_Cp_freq1000.0	LCR_Cp_freq10000.0	LCR_Rp_freq1000.0	LCR_Rp_freq10000.0	Temperature	Air_Temp	Humidity	Dewpoint	
    1.0000	2.015E-11	1.827E-11	1.853E+6	1.794E+6	  -19.9779	   10.8321	    5.6186	  -26.0487	
    2.0000	2.468E-11	1.833E-11	1.920E+6	1.827E+6	  -19.9779	   10.8843	    5.5582	  -26.1288	
    3.0000	2.722E-11	1.837E-11	1.963E+6	1.839E+6	  -19.9677	   10.9772	    5.5569	  -26.0639	
    4.0000	2.882E-11	1.839E-11	2.010E+6	1.864E+6	  -19.9804	   10.8847	    5.5759	  -26.0938	
    5.0000	3.005E-11	1.841E-11	2.051E+6	1.875E+6	  -20.0109	   10.8292	    5.6243	  -26.0398	
    6.0000	3.104E-11	1.843E-11	2.092E+6	1.878E+6	  -20.0211	   10.8795	    5.6328	  -25.9866	
    7.0000	3.184E-11	1.845E-11	2.131E+6	1.896E+6	  -20.0287	   10.8886	    5.6262	  -25.9929	
    8.0000	3.272E-11	1.847E-11	2.152E+6	1.899E+6	  -20.0211	   10.8871	    5.6164	  -26.0131	
    9.0000	3.343E-11	1.848E-11	2.179E+6	1.901E+6	  -20.0338	   10.9225	    5.6022	  -26.0151	
   10.0000	3.398E-11	1.849E-11	2.213E+6	1.915E+6	  -20.0211	   10.9225	    5.5870	  -26.0447	
   20.0000	3.790E-11	1.860E-11	2.479E+6	1.979E+6	  -20.0160	   10.9105	    5.5775	  -26.0720	
   30.0000	3.951E-11	1.867E-11	2.713E+6	2.048E+6	  -20.0033	   10.8585	    5.5582	  -26.1475	
   40.0000	4.005E-11	1.872E-11	2.932E+6	2.111E+6	  -19.9982	   10.8417	    5.5743	  -26.1280	
   50.0000	4.018E-11	1.876E-11	3.142E+6	2.177E+6	  -19.9830	   10.7737	    5.5949	  -26.1373	
   60.0000	4.014E-11	1.880E-11	3.334E+6	2.220E+6	  -19.9728	   10.8484	    5.5968	  -26.0794	
   70.0000	3.992E-11	1.882E-11	3.523E+6	2.297E+6	  -19.9575	   10.8679	    5.5806	  -26.0967	
   80.0000	3.947E-11	1.883E-11	3.720E+6	2.358E+6	  -19.9473	   10.9226	    5.5490	  -26.1190	
   90.0000	3.902E-11	1.885E-11	3.909E+6	2.411E+6	  -19.9448	   10.9616	    5.5240	  -26.1400	
  100.0000	3.870E-11	1.888E-11	4.077E+6	2.446E+6	  -19.9677	   10.9881	    5.5386	  -26.0920	
  120.0000	3.781E-11	1.888E-11	4.433E+6	2.586E+6	  -19.9830	   10.8733	    5.5525	  -26.1479	
  140.0000	3.700E-11	1.889E-11	4.755E+6	2.699E+6	  -20.0440	   10.8866	    5.5297	  -26.1831	
  160.0000	3.611E-11	1.887E-11	5.064E+6	2.829E+6	  -20.0567	   10.9992	    5.5484	  -26.0647	
  180.0000	3.536E-11	1.887E-11	5.365E+6	2.945E+6	  -20.0745	   11.0117	    5.5383	  -26.0756	
  200.0000	3.473E-11	1.887E-11	5.637E+6	3.041E+6	  -20.0669	   11.0074	    5.5291	  -26.0967	
  220.0000	3.397E-11	1.886E-11	5.938E+6	3.149E+6	  -20.0465	   11.0434	    5.5253	  -26.0782	
  240.0000	3.340E-11	1.884E-11	6.200E+6	3.263E+6	  -20.0338	   11.0582	    5.5000	  -26.1175	
  260.0000	3.271E-11	1.882E-11	6.494E+6	3.398E+6	  -20.0135	   11.0242	    5.5073	  -26.1277	
  280.0000	3.216E-11	1.880E-11	6.758E+6	3.523E+6	  -19.9880	   11.0278	    5.4908	  -26.1578	
  300.0000	3.169E-11	1.877E-11	6.998E+6	3.668E+6	  -19.9677	   10.9508	    5.4798	  -26.2355	
  320.0000	3.116E-11	1.875E-11	7.268E+6	3.815E+6	  -19.9524	   10.9048	    5.4589	  -26.3105	
  340.0000	3.061E-11	1.871E-11	7.559E+6	4.001E+6	  -19.9448	   10.7941	    5.4428	  -26.4228	
  360.0000	2.997E-11	1.868E-11	7.896E+6	4.173E+6	  -19.9423	   10.7832	    5.4554	  -26.4055	
  380.0000	2.949E-11	1.865E-11	8.191E+6	4.367E+6	  -19.9448	   10.8381	    5.4756	  -26.3254	
  400.0000	2.896E-11	1.861E-11	8.517E+6	4.576E+6	  -19.9626	   10.8936	    5.4991	  -26.2387	
  420.0000	2.854E-11	1.858E-11	8.809E+6	4.819E+6	  -19.9880	   10.9055	    5.5291	  -26.1707	
  440.0000	2.805E-11	1.854E-11	9.184E+6	5.084E+6	  -20.0033	   10.9417	    5.5060	  -26.1900	
  460.0000	2.756E-11	1.851E-11	9.563E+6	5.351E+6	  -20.0135	   10.9829	    5.4902	  -26.1915	
  480.0000	2.703E-11	1.848E-11	1.002E+7	5.616E+6	  -20.0491	   11.0348	    5.4842	  -26.1659	
  500.0000	2.668E-11	1.844E-11	1.034E+7	5.859E+6	  -20.0644	   11.0044	    5.4696	  -26.2168	
  520.0000	2.625E-11	1.839E-11	1.075E+7	6.173E+6	  -20.0644	   11.0006	    5.4693	  -26.2202	
  540.0000	2.585E-11	1.836E-11	1.115E+7	6.462E+6	  -20.0694	   10.9534	    5.4788	  -26.2355	
  560.0000	2.546E-11	1.833E-11	1.159E+7	6.791E+6	  -20.0313	   10.9331	    5.5180	  -26.1725	
  580.0000	2.504E-11	1.830E-11	1.210E+7	7.148E+6	  -20.0237	   10.8714	    5.5190	  -26.2154	
  600.0000	2.465E-11	1.828E-11	1.263E+7	7.532E+6	  -19.9830	   10.8486	    5.5247	  -26.2206	
  620.0000	2.423E-11	1.826E-11	1.326E+7	7.942E+6	  -19.9601	   10.9247	    5.5376	  -26.1399	
  640.0000	2.386E-11	1.825E-11	1.387E+7	8.405E+6	  -19.9524	   10.8824	    5.5202	  -26.2049	
  660.0000	2.348E-11	1.823E-11	1.456E+7	8.939E+6	  -19.9575	   10.8127	    5.5022	  -26.2911	
  680.0000	2.304E-11	1.822E-11	1.539E+7	9.591E+6	  -19.9550	   10.6637	    5.4930	  -26.4172	
  700.0000	2.261E-11	1.821E-11	1.629E+7	1.025E+7	  -19.9550	   10.7039	    5.5531	  -26.2696	
  720.0000	2.220E-11	1.820E-11	1.733E+7	1.096E+7	  -19.9652	   10.7007	    5.5614	  -26.2558	
  740.0000	2.181E-11	1.819E-11	1.833E+7	1.172E+7	  -19.9855	   10.7158	    5.5389	  -26.2889	
  760.0000	2.147E-11	1.818E-11	1.947E+7	1.267E+7	  -20.0059	   10.6329	    5.5130	  -26.4001	
  780.0000	2.109E-11	1.817E-11	2.090E+7	1.362E+7	  -20.0160	   10.6011	    5.4864	  -26.4758	
  800.0000	2.077E-11	1.817E-11	2.229E+7	1.464E+7	  -20.0211	   10.6261	    5.4734	  -26.4834	
  820.0000	2.049E-11	1.816E-11	2.389E+7	1.573E+7	  -20.0135	   10.6853	    5.4472	  -26.4928	
  840.0000	2.021E-11	1.815E-11	2.563E+7	1.693E+7	  -20.0364	   10.6930	    5.4314	  -26.5188	
  860.0000	1.998E-11	1.815E-11	2.740E+7	1.820E+7	  -20.0389	   10.6432	    5.4250	  -26.5675	
  880.0000	1.977E-11	1.814E-11	2.926E+7	1.964E+7	  -20.0389	   10.6361	    5.4317	  -26.5593	
  900.0000	1.958E-11	1.813E-11	3.149E+7	2.120E+7	  -20.0084	   10.6215	    5.4529	  -26.5276	
  920.0000	1.941E-11	1.813E-11	3.342E+7	2.268E+7	  -19.9982	   10.6807	    5.4646	  -26.4614	
  940.0000	1.928E-11	1.812E-11	3.539E+7	2.420E+7	  -19.9855	   10.7097	    5.4412	  -26.4871	
  960.0000	1.915E-11	1.811E-11	3.751E+7	2.593E+7	  -19.9702	   10.7346	    5.4393	  -26.4729	
  980.0000	1.904E-11	1.811E-11	3.963E+7	2.742E+7	  -19.9575	   10.7460	    5.4298	  -26.4836	
 1000.0000	1.895E-11	1.810E-11	4.137E+7	2.911E+7	  -19.9575	   10.7575	    5.4159	  -26.5031	
 1020.0000	1.887E-11	1.810E-11	4.332E+7	3.063E+7	  -19.9855	   10.7776	    5.4197	  -26.4810	
 1040.0000	1.880E-11	1.809E-11	4.484E+7	3.225E+7	  -19.9957	   10.6406	    5.4178	  -26.5840	
 1060.0000	1.872E-11	1.809E-11	4.671E+7	3.346E+7	  -20.0186	   10.6442	    5.4386	  -26.5395	
 1080.0000	1.866E-11	1.808E-11	4.804E+7	3.463E+7	  -20.0237	   10.6763	    5.4276	  -26.5385	
 1100.0000	1.862E-11	1.807E-11	4.873E+7	3.564E+7	  -20.0338	   10.7197	    5.4254	  -26.5115

File: Diodes/Ljubljana_Diodes/Data/CV's/CV_D0_CO143_LargeDiode_GRConnected_Irradiated_90min_9_30_2021_12_02_33_PM.txt
GCD Test
Bias: 5000.000000
CV_D0_CO143_LargeDiode_GRConnected_Irradiated_90min
Date/Time: 9/30/2021 12:02:33 PM
Sensor Name: CO143
Type: N
Annealing Status: Irradiated and Annealed at 60C for 90 min
Environment: -20C
Tester: Andrew Kent

Time Delay per Ramp Step (s): 0.500

CV Time Delay per Measurement (s) :0.500

AC Voltage (V): 0.500

Current Number of measurements per voltage: 4.000

IV Time Delay per Measurement (s) :0.000


BiasVoltage	LCR_Cp_freq1000.0	LCR_Cp_freq10000.0	LCR_Rp_freq1000.0	LCR_Rp_freq10000.0	Temperature	Air_Temp	Humidity	Dewpoint	
    1.0000	1.596E-11	1.439E-11	1.939E+6	1.897E+6	  -20.0033	   15.6105	    3.5076	  -27.7727	
    2.0000	2.018E-11	1.444E-11	2.009E+6	1.932E+6	  -19.9957	   15.6697	    3.5142	  -27.7116	
    3.0000	2.244E-11	1.447E-11	2.069E+6	1.948E+6	  -19.9855	   15.6615	    3.5291	  -27.6719	
    4.0000	2.395E-11	1.449E-11	2.114E+6	1.969E+6	  -19.9804	   15.6584	    3.5335	  -27.6605	
    5.0000	2.527E-11	1.451E-11	2.135E+6	1.982E+6	  -19.9830	   15.6507	    3.5411	  -27.6427	
    6.0000	2.609E-11	1.453E-11	2.189E+6	1.996E+6	  -19.9982	   15.6276	    3.5572	  -27.6098	
    7.0000	2.681E-11	1.454E-11	2.233E+6	2.007E+6	  -20.0160	   15.6020	    3.5591	  -27.6217	
    8.0000	2.757E-11	1.456E-11	2.260E+6	2.006E+6	  -20.0313	   15.6422	    3.5610	  -27.5883	
    9.0000	2.816E-11	1.457E-11	2.296E+6	2.034E+6	  -20.0313	   15.6422	    3.5557	  -27.6045	
   10.0000	2.878E-11	1.458E-11	2.322E+6	2.039E+6	  -20.0364	   15.6207	    3.5696	  -27.5773	
   20.0000	3.224E-11	1.468E-11	2.610E+6	2.110E+6	  -20.0389	   15.6282	    3.5775	  -27.5483	
   30.0000	3.388E-11	1.474E-11	2.840E+6	2.189E+6	  -20.0237	   15.6181	    3.5743	  -27.5648	
   40.0000	3.453E-11	1.480E-11	3.054E+6	2.237E+6	  -20.0186	   15.5402	    3.5734	  -27.6214	
   50.0000	3.468E-11	1.483E-11	3.266E+6	2.305E+6	  -20.0109	   15.5412	    3.5576	  -27.6684	
   60.0000	3.463E-11	1.486E-11	3.467E+6	2.366E+6	  -20.0033	   15.5533	    3.5623	  -27.6457	
   70.0000	3.458E-11	1.488E-11	3.646E+6	2.420E+6	  -19.9957	   15.5744	    3.5610	  -27.6350	
   80.0000	3.439E-11	1.490E-11	3.824E+6	2.489E+6	  -20.0059	   15.5511	    3.5250	  -27.7604	
   90.0000	3.406E-11	1.491E-11	4.005E+6	2.549E+6	  -20.0160	   15.5007	    3.5142	  -27.8279	
  100.0000	3.363E-11	1.492E-11	4.191E+6	2.612E+6	  -20.0084	   15.4340	    3.4908	  -27.9455	
  120.0000	3.309E-11	1.495E-11	4.515E+6	2.717E+6	  -20.0008	   15.4105	    3.5073	  -27.9113	
  140.0000	3.217E-11	1.495E-11	4.867E+6	2.842E+6	  -19.9931	   15.4308	    3.5082	  -27.8944	
  160.0000	3.138E-11	1.494E-11	5.173E+6	2.971E+6	  -19.9931	   15.4248	    3.5076	  -27.9005	
  180.0000	3.067E-11	1.493E-11	5.482E+6	3.086E+6	  -20.0059	   15.3991	    3.5035	  -27.9307	
  200.0000	3.022E-11	1.492E-11	5.737E+6	3.195E+6	  -20.0135	   15.3149	    3.5060	  -27.9809	
  220.0000	2.960E-11	1.491E-11	6.025E+6	3.316E+6	  -20.0211	   15.3149	    3.4817	  -28.0556	
  240.0000	2.901E-11	1.488E-11	6.312E+6	3.464E+6	  -20.0109	   15.3185	    3.4902	  -28.0269	
  260.0000	2.850E-11	1.487E-11	6.581E+6	3.588E+6	  -19.9880	   15.3599	    3.4807	  -28.0276	
  280.0000	2.796E-11	1.484E-11	6.859E+6	3.744E+6	  -19.9753	   15.3767	    3.4775	  -28.0258	
  300.0000	2.740E-11	1.483E-11	7.154E+6	3.880E+6	  -19.9931	   15.4187	    3.4775	  -27.9969	
  320.0000	2.691E-11	1.480E-11	7.433E+6	4.030E+6	  -19.9855	   15.4242	    3.4554	  -28.0616	
  340.0000	2.643E-11	1.477E-11	7.723E+6	4.223E+6	  -19.9830	   15.4245	    3.4696	  -28.0173	
  360.0000	2.588E-11	1.475E-11	8.048E+6	4.395E+6	  -19.9982	   15.4245	    3.4911	  -27.9511	
  380.0000	2.545E-11	1.472E-11	8.335E+6	4.586E+6	  -19.9957	   15.4653	    3.4826	  -27.9396	
  400.0000	2.498E-11	1.470E-11	8.660E+6	4.790E+6	  -20.0059	   15.3978	    3.4927	  -27.9646	
  420.0000	2.450E-11	1.467E-11	9.009E+6	5.016E+6	  -20.0059	   15.4221	    3.4813	  -27.9829	
  440.0000	2.406E-11	1.464E-11	9.355E+6	5.265E+6	  -20.0084	   15.4324	    3.4861	  -27.9612	
  460.0000	2.363E-11	1.462E-11	9.708E+6	5.467E+6	  -20.0338	   15.4143	    3.5095	  -27.9019	
  480.0000	2.325E-11	1.459E-11	1.004E+7	5.770E+6	  -20.0491	   15.4416	    3.5114	  -27.8773	
  500.0000	2.284E-11	1.457E-11	1.043E+7	6.045E+6	  -20.0593	   15.4416	    3.5196	  -27.8522	
  520.0000	2.244E-11	1.455E-11	1.084E+7	6.341E+6	  -20.0542	   15.4171	    3.5139	  -27.8864	
  540.0000	2.204E-11	1.453E-11	1.127E+7	6.639E+6	  -20.0491	   15.4171	    3.5278	  -27.8440	
  560.0000	2.168E-11	1.451E-11	1.168E+7	6.997E+6	  -20.0262	   15.3566	    3.5269	  -27.8886	
  580.0000	2.124E-11	1.450E-11	1.220E+7	7.351E+6	  -20.0287	   15.3321	    3.5497	  -27.8364	
  600.0000	2.084E-11	1.448E-11	1.272E+7	7.798E+6	  -20.0033	   15.2512	    3.5522	  -27.8845	
  620.0000	2.047E-11	1.447E-11	1.324E+7	8.230E+6	  -19.9957	   15.3133	    3.5468	  -27.8579	
  640.0000	2.005E-11	1.445E-11	1.386E+7	8.727E+6	  -19.9626	   15.2914	    3.5348	  -27.9095	
  660.0000	1.965E-11	1.444E-11	1.449E+7	9.288E+6	  -19.9601	   15.2304	    3.5357	  -27.9486	
  680.0000	1.922E-11	1.439E-11	1.520E+7	8.946E+6	  -19.9728	   15.2375	    3.5408	  -27.9284	
  700.0000	1.878E-11	1.439E-11	1.599E+7	9.604E+6	  -19.9931	   15.2595	    3.5319	  -27.9401	
  720.0000	1.842E-11	1.439E-11	1.687E+7	1.006E+7	  -19.9880	   15.2573	    3.5386	  -27.9214	
  740.0000	1.804E-11	1.437E-11	1.775E+7	1.080E+7	  -19.9906	   15.2572	    3.5174	  -27.9859	
  760.0000	1.766E-11	1.437E-11	1.884E+7	1.142E+7	  -19.9982	   15.2573	    3.5218	  -27.9724	
  780.0000	1.736E-11	1.435E-11	1.990E+7	1.230E+7	  -20.0135	   15.2237	    3.4981	  -28.0679	
  800.0000	1.697E-11	1.436E-11	2.134E+7	1.327E+7	  -20.0313	   15.2604	    3.4972	  -28.0456	
  820.0000	1.664E-11	1.434E-11	2.265E+7	1.425E+7	  -20.0313	   15.2491	    3.4804	  -28.1048	
  840.0000	1.635E-11	1.434E-11	2.414E+7	1.535E+7	  -20.0160	   15.2200	    3.4763	  -28.1375	
  860.0000	1.606E-11	1.429E-11	2.531E+7	1.644E+7	  -20.0109	   15.2264	    3.4617	  -28.1779	
  880.0000	1.582E-11	1.429E-11	2.698E+7	1.780E+7	  -20.0313	   15.1881	    3.4570	  -28.2190	
  900.0000	1.560E-11	1.429E-11	2.870E+7	1.894E+7	  -20.0186	   15.1547	    3.4386	  -28.2988	
  920.0000	1.542E-11	1.428E-11	3.062E+7	2.007E+7	  -20.0008	   15.1675	    3.4475	  -28.2625	
  940.0000	1.526E-11	1.427E-11	3.242E+7	2.170E+7	  -19.9804	   15.1444	    3.4485	  -28.2755	
  960.0000	1.510E-11	1.426E-11	3.442E+7	2.292E+7	  -19.9830	   15.1444	    3.4485	  -28.2755	
  980.0000	1.501E-11	1.427E-11	3.622E+7	2.459E+7	  -19.9830	   15.1720	    3.4497	  -28.2526	
 1000.0000	1.488E-11	1.426E-11	3.823E+7	2.572E+7	  -19.9906	   15.1619	    3.4453	  -28.2733	
 1020.0000	1.479E-11	1.425E-11	3.974E+7	2.677E+7	  -19.9957	   15.1422	    3.4437	  -28.2917	
 1040.0000	1.472E-11	1.425E-11	4.152E+7	2.913E+7	  -20.0109	   15.0843	    3.4320	  -28.3679	
 1060.0000	1.466E-11	1.424E-11	4.275E+7	3.014E+7	  -20.0237	   15.1285	    3.4146	  -28.3917	
 1080.0000	1.459E-11	1.424E-11	4.400E+7	3.145E+7	  -20.0262	   15.1294	    3.4162	  -28.3862	
 1100.0000	1.456E-11	1.424E-11	4.578E+7	3.324E+7	  -20.0415	   15.1525	    3.4292	  -28.3298

File: Diodes/Ljubljana_Diodes/Data/CV's/CV_D0_CO144_LargeDiode_GRConnected_Irradiated_60min_9_9_2021_1_24_30_PM.txt
GCD Test
Bias: 5000.000000
CV_D0_CO144_LargeDiode_GRConnected_Irradiated_60min
Date/Time: 9/9/2021 1:24:30 PM
Sensor Name: CO144
Type: N
Annealing Status: Irradiated and Annealed at 60C for 60 min
Environment: -20C
Tester: Andrew Kent

Time Delay per Ramp Step (s): 0.500

CV Time Delay per Measurement (s) :0.500

AC Voltage (V): 0.500

Current Number of measurements per voltage: 4.000

IV Time Delay per Measurement (s) :0.000


BiasVoltage	LCR_Cp_freq1000.0	LCR_Cp_freq10000.0	LCR_Rp_freq1000.0	LCR_Rp_freq10000.0	Temperature	Air_Temp	Humidity	Dewpoint	
    1.0000	1.867E-11	1.826E-11	1.824E+6	1.803E+6	  -19.9423	   13.7451	    4.4213	  -26.5724	
    2.0000	2.161E-11	1.830E-11	1.893E+6	1.819E+6	  -19.9346	   13.8957	    4.4026	  -26.5120	
    3.0000	2.430E-11	1.833E-11	1.915E+6	1.842E+6	  -19.9499	   13.9379	    4.3868	  -26.5213	
    4.0000	2.560E-11	1.834E-11	1.965E+6	1.859E+6	  -19.9702	   13.9349	    4.4010	  -26.4882	
    5.0000	2.670E-11	1.836E-11	1.990E+6	1.866E+6	  -19.9880	   13.9040	    4.3833	  -26.5538	
    6.0000	2.755E-11	1.837E-11	2.017E+6	1.891E+6	  -20.0313	   13.8043	    4.3814	  -26.6289	
    7.0000	2.828E-11	1.838E-11	2.044E+6	1.884E+6	  -20.0415	   13.7716	    4.3678	  -26.6857	
    8.0000	2.895E-11	1.839E-11	2.065E+6	1.907E+6	  -20.0542	   13.7716	    4.3605	  -26.7038	
    9.0000	2.956E-11	1.840E-11	2.086E+6	1.909E+6	  -20.0415	   13.8453	    4.3476	  -26.6841	
   10.0000	3.024E-11	1.842E-11	2.092E+6	1.875E+6	  -20.0567	   13.8453	    4.3311	  -26.7252	
   20.0000	3.433E-11	1.849E-11	2.246E+6	1.945E+6	  -20.0567	   13.6629	    4.3156	  -26.8927	
   30.0000	3.637E-11	1.854E-11	2.398E+6	1.978E+6	  -20.0491	   13.5635	    4.3242	  -26.9413	
   40.0000	3.753E-11	1.859E-11	2.532E+6	2.019E+6	  -20.0287	   13.5059	    4.3223	  -26.9866	
   50.0000	3.815E-11	1.862E-11	2.670E+6	2.066E+6	  -19.9753	   13.7858	    4.3267	  -26.7783	
   60.0000	3.890E-11	1.865E-11	2.768E+6	2.102E+6	  -19.9626	   13.6539	    4.3428	  -26.8309	
   70.0000	3.909E-11	1.868E-11	2.889E+6	2.128E+6	  -19.9550	   13.6539	    4.3770	  -26.7460	
   80.0000	3.923E-11	1.869E-11	2.999E+6	2.186E+6	  -19.9372	   13.6277	    4.4130	  -26.6755	
   90.0000	3.878E-11	1.868E-11	3.134E+6	2.234E+6	  -19.9473	   13.4731	    4.4605	  -26.6686	
  100.0000	3.875E-11	1.870E-11	3.238E+6	2.272E+6	  -19.9473	   13.7322	    4.4614	  -26.4832	
  120.0000	3.826E-11	1.874E-11	3.486E+6	2.350E+6	  -19.9423	   13.7659	    4.4478	  -26.4925	
  140.0000	3.760E-11	1.875E-11	3.720E+6	2.446E+6	  -19.9855	   13.7009	    4.4377	  -26.5632	
  160.0000	3.734E-11	1.876E-11	3.901E+6	2.511E+6	  -20.0186	   13.7403	    4.4364	  -26.5385	
  180.0000	3.691E-11	1.876E-11	4.091E+6	2.603E+6	  -20.0415	   13.7403	    4.4804	  -26.4312	
  200.0000	3.623E-11	1.877E-11	4.307E+6	2.674E+6	  -20.0516	   13.6584	    4.4896	  -26.4670	
  220.0000	3.590E-11	1.877E-11	4.468E+6	2.757E+6	  -20.0618	   13.5981	    4.4918	  -26.5042	
  240.0000	3.533E-11	1.875E-11	4.660E+6	2.859E+6	  -20.0644	   13.5333	    4.4987	  -26.5333	
  260.0000	3.478E-11	1.875E-11	4.853E+6	2.930E+6	  -20.0593	   13.5152	    4.5123	  -26.5133	
  280.0000	3.455E-11	1.875E-11	4.983E+6	2.983E+6	  -20.0237	   13.5302	    4.5145	  -26.4973	
  300.0000	3.394E-11	1.875E-11	5.181E+6	3.062E+6	  -20.0109	   13.6950	    4.5063	  -26.4005	
  320.0000	3.359E-11	1.873E-11	5.330E+6	3.151E+6	  -19.9931	   13.6950	    4.4750	  -26.4763	
  340.0000	3.336E-11	1.873E-11	5.452E+6	3.208E+6	  -19.9804	   13.6056	    4.4873	  -26.5096	
  360.0000	3.281E-11	1.873E-11	5.654E+6	3.275E+6	  -19.9473	   13.7513	    4.4671	  -26.4558	
  380.0000	3.255E-11	1.871E-11	5.784E+6	3.378E+6	  -19.9524	   13.7269	    4.4712	  -26.4630	
  400.0000	3.215E-11	1.869E-11	5.954E+6	3.485E+6	  -19.9575	   13.8197	    4.4731	  -26.3928	
  420.0000	3.163E-11	1.866E-11	6.161E+6	3.606E+6	  -19.9753	   13.5181	    4.4522	  -26.6569	
  440.0000	3.105E-11	1.863E-11	6.398E+6	3.728E+6	  -19.9906	   13.6684	    4.4326	  -26.5986	
  460.0000	3.080E-11	1.859E-11	6.529E+6	3.840E+6	  -19.9982	   13.6684	    4.4288	  -26.6079	
  480.0000	3.047E-11	1.857E-11	6.687E+6	3.888E+6	  -20.0109	   13.7587	    4.4317	  -26.5371	
  500.0000	3.015E-11	1.855E-11	6.846E+6	3.989E+6	  -20.0211	   13.6551	    4.4175	  -26.6452	
  520.0000	2.982E-11	1.853E-11	7.015E+6	4.095E+6	  -20.0389	   13.6807	    4.4349	  -26.5845	
  540.0000	2.964E-11	1.851E-11	7.131E+6	4.188E+6	  -20.0389	   13.6676	    4.4254	  -26.6170	
  560.0000	2.931E-11	1.850E-11	7.308E+6	4.263E+6	  -20.0160	   13.6198	    4.4127	  -26.6818	
  580.0000	2.903E-11	1.849E-11	7.466E+6	4.374E+6	  -20.0033	   13.6404	    4.4127	  -26.6672	
  600.0000	2.880E-11	1.848E-11	7.602E+6	4.465E+6	  -19.9931	   13.6404	    4.4203	  -26.6486	
  620.0000	2.857E-11	1.847E-11	7.737E+6	4.542E+6	  -19.9855	   13.7188	    4.4197	  -26.5963	
  640.0000	2.823E-11	1.847E-11	7.933E+6	4.628E+6	  -19.9880	   13.6111	    4.4358	  -26.6313	
  660.0000	2.791E-11	1.844E-11	8.110E+6	4.818E+6	  -19.9779	   13.6063	    4.4485	  -26.6038	
  680.0000	2.763E-11	1.844E-11	8.295E+6	4.898E+6	  -19.9830	   13.5029	    4.4336	  -26.7132	
  700.0000	2.751E-11	1.843E-11	8.359E+6	4.957E+6	  -20.0059	   13.5547	    4.4260	  -26.6952	
  720.0000	2.721E-11	1.842E-11	8.536E+6	5.097E+6	  -20.0160	   13.5258	    4.4149	  -26.7428	
  740.0000	2.696E-11	1.841E-11	8.688E+6	5.229E+6	  -20.0262	   13.5258	    4.4118	  -26.7505	
  760.0000	2.667E-11	1.839E-11	8.892E+6	5.382E+6	  -20.0211	   13.5187	    4.3941	  -26.7992	
  780.0000	2.642E-11	1.839E-11	9.043E+6	5.472E+6	  -20.0059	   13.5187	    4.4121	  -26.7548	
  800.0000	2.623E-11	1.838E-11	9.148E+6	5.581E+6	  -19.9931	   13.5931	    4.4260	  -26.6681	
  820.0000	2.596E-11	1.837E-11	9.332E+6	5.721E+6	  -19.9855	   13.4658	    4.4295	  -26.7495	
  840.0000	2.579E-11	1.836E-11	9.426E+6	5.796E+6	  -20.0033	   13.5416	    4.4349	  -26.6828	
  860.0000	2.556E-11	1.835E-11	9.570E+6	5.999E+6	  -20.0084	   13.4245	    4.4228	  -26.7949	
  880.0000	2.525E-11	1.834E-11	9.794E+6	6.137E+6	  -19.9982	   13.5873	    4.4137	  -26.7024	
  900.0000	2.496E-11	1.833E-11	9.999E+6	6.294E+6	  -19.9880	   13.5356	    4.3805	  -26.8209	
  920.0000	2.473E-11	1.832E-11	1.016E+7	6.480E+6	  -19.9779	   13.4637	    4.3694	  -26.8990	
  940.0000	2.452E-11	1.831E-11	1.027E+7	6.651E+6	  -19.9931	   13.5709	    4.3510	  -26.8689	
  960.0000	2.433E-11	1.830E-11	1.040E+7	6.784E+6	  -19.9906	   13.6633	    4.3561	  -26.7912	
  980.0000	2.406E-11	1.829E-11	1.061E+7	6.944E+6	  -20.0033	   13.5674	    4.3688	  -26.8274	
 1000.0000	2.389E-11	1.829E-11	1.067E+7	7.049E+6	  -20.0084	   13.7241	    4.3653	  -26.7255	
 1020.0000	2.364E-11	1.828E-11	1.085E+7	7.299E+6	  -20.0313	   13.5375	    4.3767	  -26.8289	
 1040.0000	2.338E-11	1.827E-11	1.102E+7	7.417E+6	  -20.0364	   13.3428	    4.3906	  -26.9320	
 1060.0000	2.317E-11	1.826E-11	1.112E+7	7.668E+6	  -20.0211	   13.5316	    4.3877	  -26.8057	
 1080.0000	2.297E-11	1.826E-11	1.123E+7	7.867E+6	  -20.0059	   13.5716	    4.3944	  -26.7610	
 1100.0000	2.272E-11	1.825E-11	1.142E+7	8.039E+6	  -19.9957	   13.5815	    4.4121	  -26.7104

File: Diodes/Ljubljana_Diodes/Data/CV's/CV_D0_CO144_LargeDiode_GRConnected_Irradiated_80min_9_27_2021_7_53_11_PM.txt
GCD Test
Bias: 5000.000000
CV_D0_CO144_LargeDiode_GRConnected_Irradiated_80min
Date/Time: 9/27/2021 7:53:11 PM
Sensor Name: CO144
Type: N
Annealing Status: Irradiated and Annealed at 60C for 80 min
Environment: -20C
Tester: Andrew Kent

Time Delay per Ramp Step (s): 0.500

CV Time Delay per Measurement (s) :0.500

AC Voltage (V): 0.500

Current Number of measurements per voltage: 4.000

IV Time Delay per Measurement (s) :0.000


BiasVoltage	LCR_Cp_freq1000.0	LCR_Cp_freq10000.0	LCR_Rp_freq1000.0	LCR_Rp_freq10000.0	Temperature	Air_Temp	Humidity	Dewpoint	
    1.0000	1.482E-11	1.445E-11	1.907E+6	1.887E+6	  -20.0008	   12.4996	    2.8849	  -31.9547	
    2.0000	1.772E-11	1.448E-11	1.958E+6	1.914E+6	  -19.9931	   12.5886	    2.8808	  -31.9092	
    3.0000	2.005E-11	1.451E-11	2.016E+6	1.934E+6	  -20.0059	   12.5339	    2.8684	  -31.9905	
    4.0000	2.141E-11	1.452E-11	2.042E+6	1.945E+6	  -19.9982	   12.4863	    2.8722	  -32.0091	
    5.0000	2.247E-11	1.453E-11	2.059E+6	1.960E+6	  -20.0135	   12.4687	    2.8605	  -32.0631	
    6.0000	2.326E-11	1.455E-11	2.091E+6	1.959E+6	  -20.0186	   12.5540	    2.8640	  -31.9928	
    7.0000	2.406E-11	1.456E-11	2.102E+6	1.966E+6	  -20.0262	   12.5517	    2.8621	  -32.0012	
    8.0000	2.479E-11	1.454E-11	2.117E+6	1.976E+6	  -20.0516	   12.5501	    2.8580	  -32.0171	
    9.0000	2.527E-11	1.455E-11	2.146E+6	1.980E+6	  -20.0465	   12.4535	    2.8431	  -32.1362	
   10.0000	2.591E-11	1.459E-11	2.159E+6	1.976E+6	  -20.0313	   12.4948	    2.8507	  -32.0808	
   20.0000	2.961E-11	1.465E-11	2.335E+6	2.036E+6	  -20.0211	   12.5162	    2.8558	  -32.0480	
   30.0000	3.170E-11	1.470E-11	2.474E+6	2.080E+6	  -20.0059	   12.4897	    2.8495	  -32.0888	
   40.0000	3.279E-11	1.474E-11	2.611E+6	2.102E+6	  -19.9677	   12.4753	    2.8447	  -32.1158	
   50.0000	3.356E-11	1.477E-11	2.736E+6	2.152E+6	  -19.9550	   12.4380	    2.8308	  -32.1915	
   60.0000	3.400E-11	1.479E-11	2.860E+6	2.202E+6	  -19.9397	   12.3494	    2.8330	  -32.2434	
   70.0000	3.403E-11	1.481E-11	2.996E+6	2.254E+6	  -19.9499	   12.3754	    2.8226	  -32.2638	
   80.0000	3.386E-11	1.482E-11	3.137E+6	2.306E+6	  -19.9652	   12.3465	    2.8150	  -32.3111	
   90.0000	3.385E-11	1.484E-11	3.253E+6	2.345E+6	  -19.9779	   12.4821	    2.8058	  -32.2529	
  100.0000	3.364E-11	1.483E-11	3.361E+6	2.401E+6	  -20.0059	   12.4774	    2.8159	  -32.2191	
  120.0000	3.325E-11	1.486E-11	3.610E+6	2.497E+6	  -20.0160	   12.5367	    2.8235	  -32.1513	
  140.0000	3.293E-11	1.488E-11	3.819E+6	2.567E+6	  -20.0338	   12.5067	    2.8374	  -32.1209	
  160.0000	3.250E-11	1.489E-11	4.023E+6	2.643E+6	  -20.0287	   12.4903	    2.8438	  -32.1091	
  180.0000	3.209E-11	1.489E-11	4.217E+6	2.723E+6	  -20.0389	   12.5109	    2.8393	  -32.1112	
  200.0000	3.162E-11	1.489E-11	4.411E+6	2.801E+6	  -20.0313	   12.5080	    2.8441	  -32.0960	
  220.0000	3.117E-11	1.489E-11	4.598E+6	2.876E+6	  -20.0338	   12.3435	    2.8368	  -32.2336	
  240.0000	3.073E-11	1.488E-11	4.779E+6	2.975E+6	  -19.9931	   12.2608	    2.8314	  -32.3091	
  260.0000	3.033E-11	1.488E-11	4.951E+6	3.062E+6	  -19.9880	   12.2208	    2.8242	  -32.3626	
  280.0000	2.991E-11	1.488E-11	5.127E+6	3.118E+6	  -19.9804	   12.2668	    2.8204	  -32.3453	
  300.0000	2.938E-11	1.487E-11	5.323E+6	3.227E+6	  -19.9728	   12.3447	    2.8178	  -32.3018	
  320.0000	2.890E-11	1.485E-11	5.509E+6	3.350E+6	  -19.9575	   12.2600	    2.8166	  -32.3637	
  340.0000	2.855E-11	1.484E-11	5.673E+6	3.440E+6	  -19.9677	   12.1594	    2.8163	  -32.4329	
  360.0000	2.808E-11	1.482E-11	5.874E+6	3.542E+6	  -19.9728	   12.2508	    2.8238	  -32.3435	
  380.0000	2.773E-11	1.481E-11	6.046E+6	3.653E+6	  -19.9957	   12.2304	    2.8232	  -32.3596	
  400.0000	2.734E-11	1.479E-11	6.233E+6	3.751E+6	  -20.0109	   12.2887	    2.8093	  -32.3710	
  420.0000	2.693E-11	1.476E-11	6.422E+6	3.884E+6	  -20.0287	   12.1373	    2.8134	  -32.4582	
  440.0000	2.653E-11	1.472E-11	6.615E+6	3.973E+6	  -20.0465	   12.3159	    2.7970	  -32.3977	
  460.0000	2.632E-11	1.470E-11	6.740E+6	4.066E+6	  -20.0491	   12.2981	    2.8033	  -32.3866	
  480.0000	2.586E-11	1.468E-11	6.964E+6	4.151E+6	  -20.0389	   12.3031	    2.8004	  -32.3937	
  500.0000	2.565E-11	1.466E-11	7.097E+6	4.243E+6	  -20.0287	   12.2647	    2.7916	  -32.4521	
  520.0000	2.542E-11	1.465E-11	7.241E+6	4.327E+6	  -20.0186	   12.2756	    2.7736	  -32.5113	
  540.0000	2.511E-11	1.464E-11	7.432E+6	4.457E+6	  -19.9855	   12.3111	    2.7694	  -32.5025	
  560.0000	2.487E-11	1.463E-11	7.593E+6	4.568E+6	  -19.9728	   12.2752	    2.7805	  -32.4858	
  580.0000	2.460E-11	1.462E-11	7.768E+6	4.680E+6	  -19.9804	   12.2780	    2.7723	  -32.5144	
  600.0000	2.434E-11	1.461E-11	7.926E+6	4.773E+6	  -19.9677	   12.3497	    2.7546	  -32.5317	
  620.0000	2.402E-11	1.459E-11	8.123E+6	4.927E+6	  -19.9677	   12.2201	    2.7710	  -32.5581	
  640.0000	2.373E-11	1.458E-11	8.323E+6	5.057E+6	  -19.9830	   12.2099	    2.7625	  -32.5967	
  660.0000	2.344E-11	1.458E-11	8.495E+6	5.149E+6	  -19.9931	   12.2205	    2.7745	  -32.5450	
  680.0000	2.320E-11	1.456E-11	8.666E+6	5.285E+6	  -20.0033	   12.2977	    2.7694	  -32.5116	
  700.0000	2.302E-11	1.455E-11	8.802E+6	5.407E+6	  -19.9957	   12.2681	    2.7875	  -32.4650	
  720.0000	2.274E-11	1.454E-11	8.974E+6	5.552E+6	  -20.0084	   12.1304	    2.7777	  -32.5941	
  740.0000	2.253E-11	1.454E-11	9.144E+6	5.688E+6	  -20.0033	   12.0321	    2.7827	  -32.6419	
  760.0000	2.228E-11	1.453E-11	9.325E+6	5.838E+6	  -20.0109	   12.0591	    2.7713	  -32.6657	
  780.0000	2.202E-11	1.452E-11	9.519E+6	5.961E+6	  -20.0135	   12.1014	    2.7631	  -32.6676	
  800.0000	2.180E-11	1.450E-11	9.678E+6	6.153E+6	  -20.0186	   12.1046	    2.7584	  -32.6830	
  820.0000	2.157E-11	1.450E-11	9.853E+6	6.282E+6	  -20.0211	   11.9706	    2.7460	  -32.8193	
  840.0000	2.132E-11	1.449E-11	1.005E+7	6.409E+6	  -19.9931	   11.9456	    2.7432	  -32.8468	
  860.0000	2.115E-11	1.448E-11	1.016E+7	6.569E+6	  -19.9855	   11.9970	    2.7343	  -32.8452	
  880.0000	2.093E-11	1.447E-11	1.032E+7	6.727E+6	  -19.9753	   11.9845	    2.7385	  -32.8383	
  900.0000	2.066E-11	1.446E-11	1.054E+7	6.903E+6	  -19.9728	   12.0086	    2.7293	  -32.8563	
  920.0000	2.046E-11	1.446E-11	1.068E+7	7.029E+6	  -19.9880	   12.0552	    2.7438	  -32.7705	
  940.0000	2.021E-11	1.445E-11	1.089E+7	7.272E+6	  -19.9982	   12.0789	    2.7486	  -32.7368	
  960.0000	2.001E-11	1.444E-11	1.104E+7	7.480E+6	  -19.9957	   12.2056	    2.7438	  -32.6691	
  980.0000	1.979E-11	1.443E-11	1.121E+7	7.637E+6	  -20.0160	   12.1630	    2.7562	  -32.6519	
 1000.0000	1.956E-11	1.443E-11	1.139E+7	7.877E+6	  -20.0313	   11.9930	    2.7451	  -32.8077	
 1020.0000	1.933E-11	1.442E-11	1.158E+7	8.134E+6	  -20.0389	   11.9914	    2.7372	  -32.8384	
 1040.0000	1.908E-11	1.441E-11	1.177E+7	8.358E+6	  -20.0364	   11.9894	    2.7340	  -32.8515	
 1060.0000	1.884E-11	1.441E-11	1.196E+7	8.514E+6	  -20.0262	   12.0409	    2.7328	  -32.8215	
 1080.0000	1.865E-11	1.440E-11	1.209E+7	8.699E+6	  -20.0211	   12.0770	    2.7331	  -32.7960	
 1100.0000	1.841E-11	1.439E-11	1.230E+7	9.070E+6	  -20.0109	   12.0724	    2.7245	  -32.8311

File: Diodes/Ljubljana_Diodes/Data/CV's/CV_D0_CO145_LargeDiode_GRConnected_Irradiated_60min_9_9_2021_2_01_03_PM.txt
GCD Test
Bias: 5000.000000
CV_D0_CO145_LargeDiode_GRConnected_Irradiated_60min
Date/Time: 9/9/2021 2:01:03 PM
Sensor Name: CO14%
Type: N
Annealing Status: Irradiated and Annealed at 60C for 60 min
Environment: -20C
Tester: Andrew Kent

Time Delay per Ramp Step (s): 0.500

CV Time Delay per Measurement (s) :0.500

AC Voltage (V): 0.500

Current Number of measurements per voltage: 4.000

IV Time Delay per Measurement (s) :0.000


BiasVoltage	LCR_Cp_freq1000.0	LCR_Cp_freq10000.0	LCR_Rp_freq1000.0	LCR_Rp_freq10000.0	Temperature	Air_Temp	Humidity	Dewpoint	
    1.0000	1.863E-11	1.822E-11	2.018E+6	2.002E+6	  -20.6442	   13.9125	    4.3713	  -26.5777	
    2.0000	2.094E-11	1.794E-11	2.081E+6	2.017E+6	  -20.6748	   13.9384	    4.3621	  -26.5822	
    3.0000	2.112E-11	1.712E-11	2.141E+6	2.002E+6	  -20.6188	   13.8649	    4.3384	  -26.6932	
    4.0000	2.311E-11	1.726E-11	2.087E+6	1.920E+6	  -20.5069	   13.8470	    4.3403	  -26.7011	
    5.0000	2.480E-11	1.736E-11	2.033E+6	1.857E+6	  -20.1636	   13.8525	    4.3175	  -26.7543	
    6.0000	2.644E-11	1.737E-11	1.966E+6	1.793E+6	  -19.9982	   13.8197	    4.3096	  -26.7972	
    7.0000	2.932E-11	1.838E-11	1.928E+6	1.772E+6	  -19.8202	   13.6374	    4.3102	  -26.9241	
    8.0000	3.036E-11	1.812E-11	1.922E+6	1.803E+6	  -19.5912	   13.6882	    4.2970	  -26.9217	
    9.0000	2.915E-11	1.761E-11	1.999E+6	1.781E+6	  -19.5480	   13.6848	    4.3042	  -26.9058	
   10.0000	2.961E-11	1.765E-11	2.041E+6	1.805E+6	  -19.5632	   13.6894	    4.2903	  -26.9376	
   20.0000	3.376E-11	1.790E-11	2.230E+6	1.889E+6	  -19.6548	   13.6860	    4.2612	  -27.0137	
   30.0000	3.562E-11	1.803E-11	2.410E+6	1.968E+6	  -19.7133	   13.6706	    4.2657	  -27.0133	
   40.0000	3.643E-11	1.812E-11	2.581E+6	2.022E+6	  -19.8202	   13.6706	    4.2533	  -27.0446	
   50.0000	3.756E-11	1.792E-11	2.725E+6	2.091E+6	  -19.9702	   13.5563	    4.2511	  -27.1306	
   60.0000	3.715E-11	1.786E-11	2.879E+6	2.134E+6	  -20.0567	   13.5365	    4.2404	  -27.1719	
   70.0000	3.725E-11	1.822E-11	3.011E+6	2.171E+6	  -20.1025	   13.4931	    4.2400	  -27.2033	
   80.0000	3.681E-11	1.839E-11	3.163E+6	2.249E+6	  -20.1432	   13.4676	    4.2568	  -27.1786	
   90.0000	3.771E-11	1.822E-11	3.242E+6	2.238E+6	  -20.1585	   13.4912	    4.2789	  -27.1059	
  100.0000	3.742E-11	1.832E-11	3.327E+6	2.269E+6	  -20.1356	   13.4679	    4.2827	  -27.1128	
  120.0000	3.772E-11	1.852E-11	3.523E+6	2.338E+6	  -20.1203	   13.3920	    4.2770	  -27.1806	
  140.0000	3.728E-11	1.857E-11	3.742E+6	2.402E+6	  -20.0669	   13.3673	    4.2745	  -27.2044	
  160.0000	3.677E-11	1.831E-11	3.878E+6	2.434E+6	  -19.9626	   13.3420	    4.2448	  -27.2975	
  180.0000	3.659E-11	1.847E-11	4.100E+6	2.504E+6	  -19.9372	   13.3582	    4.2498	  -27.2733	
  200.0000	3.626E-11	1.866E-11	4.288E+6	2.598E+6	  -19.9194	   13.3910	    4.2581	  -27.2293	
  220.0000	3.574E-11	1.873E-11	4.489E+6	2.741E+6	  -19.9016	   13.3764	    4.2577	  -27.2404	
  240.0000	3.519E-11	1.866E-11	4.672E+6	2.789E+6	  -19.9194	   13.3370	    4.2527	  -27.2809	
  260.0000	3.473E-11	1.850E-11	4.842E+6	2.824E+6	  -19.9295	   13.4205	    4.2334	  -27.2713	
  280.0000	3.416E-11	1.864E-11	5.041E+6	2.987E+6	  -19.9524	   13.3794	    4.2138	  -27.3503	
  300.0000	3.368E-11	1.864E-11	5.224E+6	3.076E+6	  -20.0160	   13.4915	    4.2192	  -27.2577	
  320.0000	3.314E-11	1.859E-11	5.400E+6	3.126E+6	  -20.0415	   13.6178	    4.2021	  -27.2127	
  340.0000	3.281E-11	1.861E-11	5.571E+6	3.204E+6	  -20.0516	   13.6133	    4.1882	  -27.2517	
  360.0000	3.244E-11	1.859E-11	5.740E+6	3.317E+6	  -20.0593	   13.5937	    4.1626	  -27.3316	
  380.0000	3.204E-11	1.851E-11	5.911E+6	3.330E+6	  -20.0389	   13.6203	    4.1537	  -27.3359	
  400.0000	3.175E-11	1.858E-11	6.059E+6	3.500E+6	  -20.0313	   13.5856	    4.1287	  -27.4253	
  420.0000	3.134E-11	1.856E-11	6.242E+6	3.572E+6	  -20.0287	   13.5148	    4.1107	  -27.5221	
  440.0000	3.110E-11	1.853E-11	6.366E+6	3.679E+6	  -20.0135	   13.4420	    4.1059	  -27.5856	
  460.0000	3.077E-11	1.852E-11	6.523E+6	3.728E+6	  -20.0059	   13.3684	    4.1003	  -27.6521	
  480.0000	3.046E-11	1.850E-11	6.677E+6	3.833E+6	  -19.9753	   13.4103	    4.0794	  -27.6777	
  500.0000	3.013E-11	1.849E-11	6.849E+6	3.880E+6	  -19.9753	   13.4249	    4.0829	  -27.6583	
  520.0000	2.982E-11	1.847E-11	7.014E+6	4.014E+6	  -19.9626	   13.4429	    4.0930	  -27.6190	
  540.0000	2.949E-11	1.846E-11	7.191E+6	4.122E+6	  -19.9575	   13.5148	    4.0942	  -27.5653	
  560.0000	2.920E-11	1.844E-11	7.351E+6	4.242E+6	  -19.9499	   13.5006	    4.0775	  -27.6194	
  580.0000	2.889E-11	1.843E-11	7.520E+6	4.338E+6	  -19.9753	   13.5308	    4.0800	  -27.5916	
  600.0000	2.864E-11	1.842E-11	7.671E+6	4.449E+6	  -19.9880	   13.5597	    4.0674	  -27.6047	
  620.0000	2.831E-11	1.841E-11	7.861E+6	4.566E+6	  -20.0186	   13.5145	    4.0737	  -27.6197	
  640.0000	2.805E-11	1.841E-11	8.010E+6	4.644E+6	  -20.0516	   13.5643	    4.0620	  -27.6157	
  660.0000	2.779E-11	1.839E-11	8.165E+6	4.793E+6	  -20.0567	   13.5803	    4.0614	  -27.6062	
  680.0000	2.755E-11	1.839E-11	8.310E+6	4.869E+6	  -20.0618	   13.5865	    4.0361	  -27.6690	
  700.0000	2.730E-11	1.838E-11	8.469E+6	4.969E+6	  -20.0491	   13.6522	    4.0316	  -27.6349	
  720.0000	2.705E-11	1.837E-11	8.618E+6	5.056E+6	  -20.0186	   13.5513	    4.0329	  -27.7021	
  740.0000	2.697E-11	1.837E-11	8.657E+6	5.128E+6	  -20.0033	   13.5250	    4.0367	  -27.7104	
  760.0000	2.668E-11	1.836E-11	8.854E+6	5.239E+6	  -19.9880	   13.4055	    4.0443	  -27.7739	
  780.0000	2.645E-11	1.835E-11	9.013E+6	5.405E+6	  -19.9702	   13.2986	    4.0405	  -27.8588	
  800.0000	2.623E-11	1.834E-11	9.140E+6	5.516E+6	  -19.9575	   13.3249	    4.0262	  -27.8783	
  820.0000	2.588E-11	1.832E-11	9.373E+6	5.699E+6	  -19.9575	   13.3414	    4.0209	  -27.8810	
  840.0000	2.569E-11	1.832E-11	9.508E+6	5.798E+6	  -19.9601	   13.3839	    4.0361	  -27.8109	
  860.0000	2.539E-11	1.831E-11	9.718E+6	5.931E+6	  -19.9728	   13.3775	    4.0490	  -27.7809	
  880.0000	2.514E-11	1.830E-11	9.895E+6	6.040E+6	  -19.9804	   13.4465	    4.0506	  -27.7284	
  900.0000	2.493E-11	1.829E-11	1.001E+7	6.305E+6	  -20.0008	   13.4029	    4.0544	  -27.7489	
  920.0000	2.467E-11	1.828E-11	1.020E+7	6.421E+6	  -20.0186	   13.4009	    4.0693	  -27.7110	
  940.0000	2.446E-11	1.828E-11	1.036E+7	6.537E+6	  -20.0465	   13.3610	    4.0949	  -27.6714	
  960.0000	2.425E-11	1.827E-11	1.048E+7	6.731E+6	  -20.0516	   13.2524	    4.0930	  -27.7526	
  980.0000	2.406E-11	1.826E-11	1.056E+7	6.827E+6	  -20.0567	   13.0957	    4.0930	  -27.8624	
 1000.0000	2.380E-11	1.825E-11	1.074E+7	7.039E+6	  -20.0389	   13.1329	    4.0980	  -27.8231	
 1020.0000	2.351E-11	1.824E-11	1.097E+7	7.266E+6	  -20.0338	   13.0475	    4.1107	  -27.8499	
 1040.0000	2.337E-11	1.824E-11	1.099E+7	7.393E+6	  -20.0059	   13.1320	    4.1211	  -27.7634	
 1060.0000	2.312E-11	1.823E-11	1.118E+7	7.551E+6	  -19.9677	   13.1943	    4.1192	  -27.7246	
 1080.0000	2.289E-11	1.822E-11	1.125E+7	7.727E+6	  -19.9423	   13.2126	    4.1328	  -27.6764	
 1100.0000	2.263E-11	1.822E-11	1.145E+7	7.929E+6	  -19.9372	   13.1138	    4.1379	  -27.7326
