Repository: ctiley/CERN_CMS_Silicon_Sensor

# CERN_CMS_Silicon_Sensor

# Code To-Do 
- Double check Halfmoon Diode Data

# Lab To-Do
- Measure more HGCAL Diodes
- Measure rest of Unirradiated Halfmoon Diodes
- Rebond D0 Diode
- Cleanup Wires at Alibava Station
-

File: Diodes/Ljubljana_Diodes/Data/IV's/IV_D0_CO138_LargeDiode_GRConnected_Irradiated_160min_8_5_2021_4_04_12_PM.txt
GCD Test
Bias: 5000.000000
IV_D0_CO138_LargeDiode_GRConnected_Irradiated_160min
Date/Time: 8/5/2021 4:04:12 PM
Sensor Name: Pin153
Type: N
Annealing Status: Irradiated and Annealed at 60C for 160 Minutes
Environment: -20C
Tester: Andrew Kent

Time Delay per Ramp Step (s): 0.500

CV Time Delay per Measurement (s) :0.500

AC Voltage (V): 0.500

Current Number of measurements per voltage: 4.000

IV Time Delay per Measurement (s) :0.000


BiasVoltage	Total Current_Avg	Total Current_0	Total Current_1	Total Current_2	Total Current_3	Bias Current_Avg	Bias Current_0	Bias Current_1	Bias Current_2	Bias Current_3	Temperature	Air_Temp	Humidity	Dewpoint	
    1.0000	 3.0415E-7	 3.0400E-7	 3.0370E-7	 3.0420E-7	 3.0470E-7	3.065834E-7	3.064399E-7	3.066794E-7	3.064133E-7	3.068010E-7	  -19.9804	   13.9667	    4.4390	  -26.3723	
    2.0000	 4.1445E-7	 4.1430E-7	 4.1490E-7	 4.1430E-7	 4.1430E-7	4.146842E-7	4.153250E-7	4.154084E-7	4.142941E-7	4.137095E-7	  -19.9702	   13.9625	    4.4851	  -26.2626	
    3.0000	 5.0187E-7	 5.0550E-7	 5.0170E-7	 5.0020E-7	 5.0010E-7	5.015606E-7	4.996181E-7	4.997329E-7	5.033318E-7	5.035598E-7	  -19.9728	   13.9625	    4.4981	  -26.2311	
    4.0000	 5.7738E-7	 5.7600E-7	 5.7710E-7	 5.7710E-7	 5.7930E-7	5.764370E-7	5.784964E-7	5.779191E-7	5.754284E-7	5.739041E-7	  -19.9753	   13.9328	    4.4813	  -26.2929	
    5.0000	 6.4338E-7	 6.4370E-7	 6.4380E-7	 6.4460E-7	 6.4140E-7	6.406451E-7	6.413152E-7	6.409044E-7	6.403654E-7	6.399956E-7	  -19.9702	   13.9376	    4.4551	  -26.3534	
    6.0000	 7.0650E-7	 7.0670E-7	 7.0550E-7	 7.0710E-7	 7.0670E-7	7.070426E-7	7.085935E-7	7.071604E-7	7.068008E-7	7.056158E-7	  -19.9753	   13.9220	    4.4257	  -26.4365	
    7.0000	 7.6355E-7	 7.6210E-7	 7.6370E-7	 7.6390E-7	 7.6450E-7	7.622229E-7	7.631287E-7	7.619817E-7	7.618567E-7	7.619244E-7	  -19.9855	   13.9282	    4.4086	  -26.4742	
    8.0000	 8.1907E-7	 8.1800E-7	 8.1830E-7	 8.1970E-7	 8.2030E-7	8.201702E-7	8.204159E-7	8.194755E-7	8.205789E-7	8.202107E-7	  -19.9830	   13.9042	    4.3880	  -26.5419	
    9.0000	 8.7232E-7	 8.7320E-7	 8.7110E-7	 8.7080E-7	 8.7420E-7	8.748912E-7	8.751986E-7	8.732363E-7	8.733098E-7	8.778199E-7	  -19.9931	   13.9057	    4.3627	  -26.6037	
   10.0000	 9.2355E-7	 9.2380E-7	 9.2310E-7	 9.2190E-7	 9.2540E-7	9.207946E-7	9.241832E-7	9.213093E-7	9.185591E-7	9.191269E-7	  -20.0033	   13.8998	    4.3767	  -26.5733	
   20.0000	 1.3590E-6	 1.3600E-6	 1.3600E-6	 1.3570E-6	 1.3590E-6	1.357979E-6	1.357243E-6	1.358286E-6	1.358039E-6	1.358349E-6	  -20.0033	   13.8998	    4.3884	  -26.5443	
   30.0000	 1.7150E-6	 1.7160E-6	 1.7200E-6	 1.7120E-6	 1.7120E-6	1.714030E-6	1.715372E-6	1.717581E-6	1.714070E-6	1.709098E-6	  -20.0059	   13.9091	    4.3675	  -26.5895	
   40.0000	 2.0335E-6	 2.0330E-6	 2.0350E-6	 2.0310E-6	 2.0350E-6	2.033797E-6	2.034922E-6	2.029129E-6	2.035236E-6	2.035902E-6	  -20.0084	   13.8948	    4.3577	  -26.6240	
   50.0000	 2.3160E-6	 2.3170E-6	 2.3220E-6	 2.3160E-6	 2.3090E-6	2.315042E-6	2.310327E-6	2.315339E-6	2.322736E-6	2.311764E-6	  -20.0033	   13.8986	    4.3450	  -26.6529	
   60.0000	 2.5682E-6	 2.5640E-6	 2.5670E-6	 2.5700E-6	 2.5720E-6	2.563985E-6	2.568854E-6	2.565504E-6	2.562047E-6	2.559536E-6	  -20.0059	   13.8796	    4.3327	  -26.6971	
   70.0000	 2.8130E-6	 2.8140E-6	 2.8150E-6	 2.8120E-6	 2.8110E-6	2.818357E-6	2.818340E-6	2.817841E-6	2.809899E-6	2.827346E-6	  -20.0084	   13.8649	    4.3349	  -26.7020	
   80.0000	 3.0333E-6	 3.0270E-6	 3.0260E-6	 3.0350E-6	 3.0450E-6	3.045404E-6	3.041621E-6	3.043280E-6	3.050159E-6	3.046554E-6	  -20.0135	   13.8532	    4.3128	  -26.7657	
   90.0000	 3.2587E-6	 3.2580E-6	 3.2710E-6	 3.2560E-6	 3.2500E-6	3.263973E-6	3.265904E-6	3.268262E-6	3.263388E-6	3.258338E-6	  -20.0160	   13.8421	    4.3210	  -26.7529	
  100.0000	 3.4590E-6	 3.4690E-6	 3.4570E-6	 3.4640E-6	 3.4460E-6	3.455840E-6	3.436197E-6	3.455767E-6	3.470728E-6	3.460669E-6	  -20.0237	   13.8353	    4.3245	  -26.7489	
  120.0000	 3.8300E-6	 3.8160E-6	 3.8190E-6	 3.8340E-6	 3.8510E-6	3.842451E-6	3.849106E-6	3.848922E-6	3.836828E-6	3.834950E-6	  -20.0160	   13.8233	    4.3631	  -26.6610	
  140.0000	 4.1745E-6	 4.1840E-6	 4.1770E-6	 4.1710E-6	 4.1660E-6	4.176348E-6	4.187545E-6	4.179750E-6	4.166769E-6	4.171327E-6	  -20.0084	   13.8368	    4.3435	  -26.7004	
  160.0000	 4.4692E-6	 4.4720E-6	 4.4650E-6	 4.4680E-6	 4.4720E-6	4.465892E-6	4.474502E-6	4.461019E-6	4.461768E-6	4.466279E-6	  -20.0109	   13.8257	    4.3707	  -26.6404	
  180.0000	 4.7257E-6	 4.7290E-6	 4.7130E-6	 4.7240E-6	 4.7370E-6	4.724566E-6	4.728659E-6	4.724560E-6	4.723547E-6	4.721496E-6	  -20.0033	   13.8027	    4.3944	  -26.5979	
  200.0000	 4.9940E-6	 4.9660E-6	 4.9830E-6	 5.0250E-6	 5.0020E-6	4.981929E-6	4.998246E-6	4.979081E-6	4.971692E-6	4.978695E-6	  -19.9957	   13.7890	    4.4209	  -26.5421	
  220.0000	 5.2063E-6	 5.2080E-6	 5.2130E-6	 5.2000E-6	 5.2040E-6	5.192585E-6	5.191011E-6	5.185306E-6	5.188946E-6	5.205075E-6	  -19.9880	   13.7800	    4.4083	  -26.5796	
  240.0000	 5.4050E-6	 5.3820E-6	 5.4090E-6	 5.4090E-6	 5.4200E-6	5.407064E-6	5.420162E-6	5.417656E-6	5.398355E-6	5.392083E-6	  -19.9931	   13.7937	    4.4083	  -26.5699	
  260.0000	 5.5950E-6	 5.5860E-6	 5.5940E-6	 5.5950E-6	 5.6050E-6	5.592256E-6	5.597716E-6	5.591361E-6	5.586438E-6	5.593509E-6	  -19.9957	   13.7846	    4.4010	  -26.5943	
  280.0000	 5.7705E-6	 5.7710E-6	 5.7630E-6	 5.7800E-6	 5.7680E-6	5.804384E-6	5.784798E-6	5.801277E-6	5.827234E-6	5.804227E-6	  -20.0084	   13.7817	    4.3915	  -26.6198	
  300.0000	 5.9307E-6	 5.9290E-6	 5.9390E-6	 5.9320E-6	 5.9230E-6	5.933458E-6	5.928957E-6	5.918824E-6	5.940909E-6	5.945142E-6	  -20.0084	   13.7706	    4.3732	  -26.6731	
  320.0000	 6.1020E-6	 6.1090E-6	 6.1070E-6	 6.1030E-6	 6.0890E-6	6.096488E-6	6.084253E-6	6.098961E-6	6.105121E-6	6.097616E-6	  -20.0033	   13.7707	    4.3602	  -26.7052	
  340.0000	 6.2295E-6	 6.2250E-6	 6.2260E-6	 6.2430E-6	 6.2240E-6	6.225281E-6	6.217812E-6	6.228150E-6	6.234843E-6	6.220318E-6	  -19.9982	   13.7757	    4.3491	  -26.7293	
  360.0000	 6.3708E-6	 6.3450E-6	 6.3740E-6	 6.3840E-6	 6.3800E-6	6.373229E-6	6.375570E-6	6.385350E-6	6.360242E-6	6.371753E-6	  -19.9957	   13.7872	    4.3419	  -26.7393	
  380.0000	 6.4670E-6	 6.4650E-6	 6.4770E-6	 6.4700E-6	 6.4560E-6	6.473867E-6	6.465915E-6	6.471765E-6	6.488298E-6	6.469489E-6	  -20.0033	   13.7622	    4.3536	  -26.7277	
  400.0000	 6.6045E-6	 6.6180E-6	 6.6100E-6	 6.6000E-6	 6.5900E-6	6.603149E-6	6.584008E-6	6.598651E-6	6.614111E-6	6.615826E-6	  -20.0109	   13.7622	    4.3416	  -26.7577	
  420.0000	 6.7193E-6	 6.7270E-6	 6.7180E-6	 6.7170E-6	 6.7150E-6	6.695469E-6	6.696678E-6	6.691886E-6	6.694968E-6	6.698343E-6	  -19.9906	   13.7515	    4.3463	  -26.7534	
  440.0000	 6.8165E-6	 6.8380E-6	 6.8060E-6	 6.8080E-6	 6.8140E-6	6.808186E-6	6.829237E-6	6.820796E-6	6.796929E-6	6.785781E-6	  -20.0033	   13.7628	    4.3273	  -26.7929	
  460.0000	 6.9083E-6	 6.9000E-6	 6.9030E-6	 6.9120E-6	 6.9180E-6	6.918559E-6	6.941508E-6	6.922071E-6	6.901489E-6	6.909168E-6	  -20.0109	   13.7709	    4.3134	  -26.8221	
  480.0000	 7.0048E-6	 7.0070E-6	 7.0160E-6	 7.0090E-6	 6.9870E-6	6.990847E-6	6.980200E-6	6.999594E-6	6.998147E-6	6.985447E-6	  -20.0160	   13.7599	    4.2913	  -26.8856	
  500.0000	 7.0847E-6	 7.1100E-6	 7.0990E-6	 7.0690E-6	 7.0610E-6	7.059017E-6	7.069594E-6	7.066089E-6	7.053304E-6	7.047080E-6	  -20.0186	   13.7599	    4.2774	  -26.9208	
  520.0000	 7.1718E-6	 7.1800E-6	 7.1550E-6	 7.1590E-6	 7.1930E-6	7.226783E-6	7.229888E-6	7.222750E-6	7.234528E-6	7.219968E-6	  -20.0211	   13.7449	    4.2653	  -26.9618	
  540.0000	 7.2615E-6	 7.2810E-6	 7.2480E-6	 7.2730E-6	 7.2440E-6	7.233179E-6	7.224243E-6	7.233360E-6	7.235549E-6	7.239563E-6	  -20.0211	   13.7487	    4.2426	  -27.0170	
  560.0000	 7.3233E-6	 7.3320E-6	 7.3230E-6	 7.3280E-6	 7.3100E-6	7.319969E-6	7.307708E-6	7.316099E-6	7.324081E-6	7.331988E-6	  -20.0186	   13.7245	    4.2296	  -27.0672	
  580.0000	 7.4070E-6	 7.4290E-6	 7.4230E-6	 7.3950E-6	 7.3810E-6	7.411226E-6	7.410024E-6	7.397591E-6	7.390785E-6	7.446504E-6	  -20.0262	   13.7259	    4.2391	  -27.0419	
  600.0000	 7.4618E-6	 7.4620E-6	 7.4500E-6	 7.4590E-6	 7.4760E-6	7.481754E-6	7.481996E-6	7.475606E-6	7.484761E-6	7.484653E-6	  -20.0313	   13.7187	    4.2524	  -27.0132	
  620.0000	 7.5653E-6	 7.6050E-6	 7.5670E-6	 7.5500E-6	 7.5390E-6	7.575122E-6	7.560117E-6	7.557597E-6	7.587258E-6	7.595518E-6	  -20.0237	   13.6965	    4.2464	  -27.0441	
  640.0000	 7.6480E-6	 7.6440E-6	 7.6660E-6	 7.6390E-6	 7.6430E-6	7.635161E-6	7.642436E-6	7.634337E-6	7.634318E-6	7.629552E-6	  -20.0211	   13.6905	    4.2356	  -27.0757	
  660.0000	 7.7185E-6	 7.7300E-6	 7.7310E-6	 7.7050E-6	 7.7080E-6	7.713082E-6	7.714688E-6	7.715863E-6	7.711609E-6	7.710169E-6	  -20.0160	   13.6899	    4.2249	  -27.1036	
  680.0000	 7.8340E-6	 7.8150E-6	 7.8330E-6	 7.8690E-6	 7.8190E-6	7.834215E-6	7.848218E-6	7.841227E-6	7.819915E-6	7.827502E-6	  -20.0186	   13.6874	    4.2113	  -27.1402	
  700.0000	 7.9097E-6	 7.9080E-6	 7.9070E-6	 7.9100E-6	 7.9140E-6	7.918347E-6	7.896135E-6	7.884916E-6	7.927111E-6	7.965224E-6	  -20.0135	   13.6858	    4.2132	  -27.1365	
  720.0000	 8.0405E-6	 8.0470E-6	 8.0430E-6	 8.0490E-6	 8.0230E-6	8.001745E-6	7.997969E-6	8.000621E-6	7.993952E-6	8.014439E-6	  -20.0160	   13.6735	    4.2195	  -27.1289	
  740.0000	 8.1565E-6	 8.1760E-6	 8.1640E-6	 8.1580E-6	 8.1280E-6	8.187901E-6	8.192708E-6	8.193951E-6	8.170934E-6	8.194012E-6	  -20.0211	   13.6502	    4.2138	  -27.1599	
  760.0000	 8.2470E-6	 8.2660E-6	 8.2360E-6	 8.2410E-6	 8.2450E-6	8.259125E-6	8.226933E-6	8.257018E-6	8.282424E-6	8.270123E-6	  -20.0109	   13.6461	    4.2179	  -27.1522	
  780.0000	 8.3840E-6	 8.3620E-6	 8.3940E-6	 8.3830E-6	 8.3970E-6	8.411420E-6	8.440880E-6	8.395703E-6	8.381005E-6	8.428094E-6	  -20.0084	   13.5975	    4.2179	  -27.1864	
  800.0000	 8.4928E-6	 8.4860E-6	 8.4960E-6	 8.4900E-6	 8.4990E-6	8.509626E-6	8.502312E-6	8.519799E-6	8.514905E-6	8.501486E-6	  -20.0008	   13.5975	    4.1891	  -27.2603	
  820.0000	 8.6408E-6	 8.6530E-6	 8.6420E-6	 8.6300E-6	 8.6380E-6	8.683335E-6	8.692275E-6	8.711457E-6	8.674869E-6	8.654739E-6	  -20.0008	   13.6067	    4.1964	  -27.2351	
  840.0000	 8.7887E-6	 8.7790E-6	 8.8170E-6	 8.7930E-6	 8.7660E-6	8.788611E-6	8.789287E-6	8.787220E-6	8.788428E-6	8.789510E-6	  -19.9931	   13.6050	    4.1888	  -27.2559	
  860.0000	 8.9568E-6	 8.9380E-6	 8.9750E-6	 8.9450E-6	 8.9690E-6	8.979376E-6	9.001064E-6	8.978152E-6	8.970064E-6	8.968225E-6	  -19.9931	   13.5870	    4.1711	  -27.3143	
  880.0000	 9.1442E-6	 9.1260E-6	 9.1650E-6	 9.1580E-6	 9.1280E-6	9.117367E-6	9.132114E-6	9.120216E-6	9.111047E-6	9.106092E-6	  -19.9830	   13.6003	    4.1553	  -27.3459	
  900.0000	 9.3248E-6	 9.3000E-6	 9.3450E-6	 9.3550E-6	 9.2990E-6	9.304867E-6	9.286528E-6	9.300015E-6	9.325666E-6	9.307258E-6	  -19.9753	   13.6069	    4.1505	  -27.3536	
  920.0000	 9.4750E-6	 9.4530E-6	 9.4810E-6	 9.4740E-6	 9.4920E-6	9.505326E-6	9.501502E-6	9.488488E-6	9.513399E-6	9.517917E-6	  -19.9728	   13.6117	    4.1395	  -27.3790	
  940.0000	 9.6308E-6	 9.6130E-6	 9.6340E-6	 9.6300E-6	 9.6460E-6	9.645752E-6	9.653480E-6	9.650422E-6	9.636972E-6	9.642135E-6	  -19.9779	   13.5958	    4.1682	  -27.3154	
  960.0000	 9.8210E-6	 9.8400E-6	 9.8340E-6	 9.8030E-6	 9.8070E-6	9.809714E-6	9.826756E-6	9.806931E-6	9.807339E-6	9.797831E-6	  -19.9779	   13.5652	    4.1679	  -27.3377	
  980.0000	 1.0030E-5	 1.0020E-5	 1.0010E-5	 1.0050E-5	 1.0040E-5	1.006606E-5	1.006727E-5	1.005146E-5	1.004769E-5	1.009780E-5	  -19.9804	   13.5652	    4.1695	  -27.3336	
 1000.0000	 1.0218E-5	 1.0210E-5	 1.0250E-5	 1.0220E-5	 1.0190E-5	1.021955E-5	1.019900E-5	1.021600E-5	1.022727E-5	1.023593E-5	  -19.9855	   13.5660	    4.1584	  -27.3617

File: Diodes/Ljubljana_Diodes/Data/IV's/IV_D0_CO138_LargeDiode_GRConnected_Irradiated_190min_8_6_2021_2_07_53_PM.txt
GCD Test
Bias: 5000.000000
IV_D0_CO138_LargeDiode_GRConnected_Irradiated_190min
Date/Time: 8/6/2021 2:07:53 PM
Sensor Name: CO138
Type: N
Annealing Status: Irradiated and Annealed at 60C for 190 Minutes
Environment: -20C
Tester: Andrew Kent

Time Delay per Ramp Step (s): 0.500

CV Time Delay per Measurement (s) :0.500

AC Voltage (V): 0.500

Current Number of measurements per voltage: 4.000

IV Time Delay per Measurement (s) :0.000


BiasVoltage	Total Current_Avg	Total Current_0	Total Current_1	Total Current_2	Total Current_3	Bias Current_Avg	Bias Current_0	Bias Current_1	Bias Current_2	Bias Current_3	Temperature	Air_Temp	Humidity	Dewpoint	
    1.0000	 3.1495E-7	 3.1520E-7	 3.1570E-7	 3.1490E-7	 3.1400E-7	2.861562E-7	2.857523E-7	2.867856E-7	2.861136E-7	2.859733E-7	  -19.9906	   12.1387	    5.9222	  -24.5190	
    2.0000	 4.2713E-7	 4.2600E-7	 4.2700E-7	 4.2700E-7	 4.2850E-7	3.840592E-7	3.834720E-7	3.836097E-7	3.844076E-7	3.847474E-7	  -20.0008	   12.1396	    5.8915	  -24.5758	
    3.0000	 5.1480E-7	 5.1660E-7	 5.1450E-7	 5.1400E-7	 5.1410E-7	4.606878E-7	4.600528E-7	4.607754E-7	4.614534E-7	4.604695E-7	  -20.0008	   12.1547	    5.8441	  -24.6543	
    4.0000	 5.8960E-7	 5.9030E-7	 5.8870E-7	 5.8930E-7	 5.9010E-7	5.269766E-7	5.273317E-7	5.281386E-7	5.260131E-7	5.264232E-7	  -20.0109	   12.1706	    5.7830	  -24.7588	
    5.0000	 6.6078E-7	 6.5970E-7	 6.6220E-7	 6.6150E-7	 6.5970E-7	5.869747E-7	5.877500E-7	5.897572E-7	5.861983E-7	5.841932E-7	  -20.0135	   12.1683	    5.7745	  -24.7768	
    6.0000	 7.2540E-7	 7.2510E-7	 7.2660E-7	 7.2440E-7	 7.2550E-7	6.427722E-7	6.448772E-7	6.437332E-7	6.415268E-7	6.409517E-7	  -20.0160	   12.1530	    5.8182	  -24.7048	
    7.0000	 7.8263E-7	 7.8600E-7	 7.8240E-7	 7.8210E-7	 7.8000E-7	6.945542E-7	6.924495E-7	6.943929E-7	6.936755E-7	6.976987E-7	  -20.0211	   12.1530	    5.8346	  -24.6736	
    8.0000	 8.3842E-7	 8.3990E-7	 8.3600E-7	 8.3800E-7	 8.3980E-7	7.429595E-7	7.404051E-7	7.437148E-7	7.450087E-7	7.427096E-7	  -20.0237	   12.1578	    5.8482	  -24.6443	
    9.0000	 8.9435E-7	 8.9360E-7	 8.9550E-7	 8.9480E-7	 8.9350E-7	7.901708E-7	7.886283E-7	7.881696E-7	7.912635E-7	7.926218E-7	  -20.0186	   12.1252	    5.8621	  -24.6418	
   10.0000	 9.4842E-7	 9.4880E-7	 9.4860E-7	 9.4670E-7	 9.4960E-7	8.366146E-7	8.401242E-7	8.357210E-7	8.336416E-7	8.369717E-7	  -20.0160	   12.1313	    5.8068	  -24.7422	
   20.0000	 1.3968E-6	 1.4020E-6	 1.4020E-6	 1.3920E-6	 1.3910E-6	1.216336E-6	1.214395E-6	1.219505E-6	1.217674E-6	1.213770E-6	  -20.0160	   12.1313	    5.8083	  -24.7392	
   30.0000	 1.7650E-6	 1.7650E-6	 1.7580E-6	 1.7690E-6	 1.7680E-6	1.512031E-6	1.513456E-6	1.511760E-6	1.512002E-6	1.510907E-6	  -20.0186	   12.1338	    5.8077	  -24.7386	
   40.0000	 2.0875E-6	 2.0830E-6	 2.0900E-6	 2.0880E-6	 2.0890E-6	1.778169E-6	1.782221E-6	1.778836E-6	1.773975E-6	1.777644E-6	  -20.0135	   12.1336	    5.8039	  -24.7459	
   50.0000	 2.3860E-6	 2.3930E-6	 2.3820E-6	 2.3870E-6	 2.3820E-6	2.011121E-6	2.004923E-6	2.012380E-6	2.018118E-6	2.009064E-6	  -20.0135	   12.1418	    5.7638	  -24.8167	
   60.0000	 2.6507E-6	 2.6500E-6	 2.6550E-6	 2.6450E-6	 2.6530E-6	2.216136E-6	2.215343E-6	2.216443E-6	2.215334E-6	2.217424E-6	  -20.0109	   12.1204	    5.7103	  -24.9351	
   70.0000	 2.9157E-6	 2.9100E-6	 2.9240E-6	 2.9160E-6	 2.9130E-6	2.423709E-6	2.429732E-6	2.425114E-6	2.423164E-6	2.416828E-6	  -20.0059	   12.1273	    5.7179	  -24.9154	
   80.0000	 3.1395E-6	 3.1350E-6	 3.1370E-6	 3.1410E-6	 3.1450E-6	2.607606E-6	2.612331E-6	2.608754E-6	2.602161E-6	2.607176E-6	  -20.0059	   12.1362	    5.7312	  -24.8833	
   90.0000	 3.3525E-6	 3.3580E-6	 3.3530E-6	 3.3470E-6	 3.3520E-6	2.777494E-6	2.780436E-6	2.776393E-6	2.777336E-6	2.775811E-6	  -19.9931	   12.1206	    5.7090	  -24.9374	
  100.0000	 3.5693E-6	 3.5740E-6	 3.5760E-6	 3.5630E-6	 3.5640E-6	2.948790E-6	2.947365E-6	2.952337E-6	2.947782E-6	2.947677E-6	  -19.9957	   12.1206	    5.6828	  -24.9882	
  120.0000	 3.9515E-6	 3.9530E-6	 3.9540E-6	 3.9480E-6	 3.9510E-6	3.243085E-6	3.251247E-6	3.244265E-6	3.237324E-6	3.239504E-6	  -19.9931	   12.1294	    5.6572	  -25.0317	
  140.0000	 4.2945E-6	 4.2970E-6	 4.2850E-6	 4.2880E-6	 4.3080E-6	3.515262E-6	3.522790E-6	3.519899E-6	3.498769E-6	3.519592E-6	  -19.9957	   12.1254	    5.6429	  -25.0623	
  160.0000	 4.5930E-6	 4.6030E-6	 4.5670E-6	 4.5960E-6	 4.6060E-6	3.742675E-6	3.746899E-6	3.744139E-6	3.747657E-6	3.732003E-6	  -19.9906	   12.1305	    5.6433	  -25.0579	
  180.0000	 4.8280E-6	 4.8130E-6	 4.8350E-6	 4.8360E-6	 4.8280E-6	3.927607E-6	3.911772E-6	3.929099E-6	3.931687E-6	3.937872E-6	  -19.9931	   12.1288	    5.6436	  -25.0586	
  200.0000	 5.0827E-6	 5.0700E-6	 5.0750E-6	 5.0890E-6	 5.0970E-6	4.115746E-6	4.113815E-6	4.107997E-6	4.121262E-6	4.119910E-6	  -19.9931	   12.1131	    5.6448	  -25.0675	
  220.0000	 5.2998E-6	 5.3130E-6	 5.3040E-6	 5.2820E-6	 5.3000E-6	4.252692E-6	4.264666E-6	4.258985E-6	4.244091E-6	4.243027E-6	  -19.9906	   12.0918	    5.6205	  -25.1306	
  240.0000	 5.5075E-6	 5.4970E-6	 5.4940E-6	 5.5180E-6	 5.5210E-6	4.421570E-6	4.422114E-6	4.427725E-6	4.425375E-6	4.411064E-6	  -19.9982	   12.0977	    5.6082	  -25.1505	
  260.0000	 5.6940E-6	 5.7020E-6	 5.7110E-6	 5.6920E-6	 5.6710E-6	4.540154E-6	4.540253E-6	4.544534E-6	4.533510E-6	4.542320E-6	  -19.9982	   12.0904	    5.5838	  -25.2037	
  280.0000	 5.8285E-6	 5.8470E-6	 5.8260E-6	 5.8250E-6	 5.8160E-6	4.634488E-6	4.625391E-6	4.621792E-6	4.631161E-6	4.659610E-6	  -20.0084	   12.1089	    5.5563	  -25.2447	
  300.0000	 6.0075E-6	 6.0250E-6	 6.0160E-6	 5.9990E-6	 5.9900E-6	4.762822E-6	4.753519E-6	4.778877E-6	4.771779E-6	4.747111E-6	  -20.0059	   12.1089	    5.5459	  -25.2653	
  320.0000	 6.1768E-6	 6.1990E-6	 6.1870E-6	 6.1660E-6	 6.1550E-6	4.847730E-6	4.854046E-6	4.845771E-6	4.844075E-6	4.847026E-6	  -20.0059	   12.1105	    5.5380	  -25.2799	
  340.0000	 6.2963E-6	 6.3000E-6	 6.2930E-6	 6.2720E-6	 6.3200E-6	4.977427E-6	4.984958E-6	4.993685E-6	4.984635E-6	4.946432E-6	  -20.0059	   12.1027	    5.5335	  -25.2943	
  360.0000	 6.4347E-6	 6.4140E-6	 6.4620E-6	 6.4400E-6	 6.4230E-6	5.026104E-6	5.017637E-6	5.031216E-6	5.023834E-6	5.031731E-6	  -20.0033	   12.0889	    5.5139	  -25.3433	
  380.0000	 6.5608E-6	 6.5740E-6	 6.5650E-6	 6.5600E-6	 6.5440E-6	5.112350E-6	5.122949E-6	5.112520E-6	5.113084E-6	5.100846E-6	  -20.0084	   12.0968	    5.4911	  -25.3831	
  400.0000	 6.6830E-6	 6.6700E-6	 6.7220E-6	 6.6820E-6	 6.6580E-6	5.162555E-6	5.145779E-6	5.144748E-6	5.167984E-6	5.191709E-6	  -20.0059	   12.1023	    5.4873	  -25.3867	
  420.0000	 6.7943E-6	 6.8270E-6	 6.7900E-6	 6.7700E-6	 6.7900E-6	5.234916E-6	5.234985E-6	5.231145E-6	5.240426E-6	5.233109E-6	  -20.0084	   12.0959	    5.4671	  -25.4319	
  440.0000	 6.8590E-6	 6.8610E-6	 6.8480E-6	 6.8550E-6	 6.8720E-6	5.261972E-6	5.275436E-6	5.267733E-6	5.257801E-6	5.246917E-6	  -20.0135	   12.0848	    5.4412	  -25.4921	
  460.0000	 7.0305E-6	 7.0130E-6	 7.0400E-6	 7.0520E-6	 7.0170E-6	5.317934E-6	5.335979E-6	5.318401E-6	5.308645E-6	5.308710E-6	  -20.0084	   12.0663	    5.4421	  -25.5036	
  480.0000	 7.1177E-6	 7.1290E-6	 7.1090E-6	 7.1220E-6	 7.1110E-6	5.381206E-6	5.364727E-6	5.389544E-6	5.387182E-6	5.383371E-6	  -20.0059	   12.0586	    5.4336	  -25.5264	
  500.0000	 7.2537E-6	 7.2330E-6	 7.2650E-6	 7.2480E-6	 7.2690E-6	5.414084E-6	5.422680E-6	5.418092E-6	5.414248E-6	5.401317E-6	  -20.0033	   12.0609	    5.4061	  -25.5804	
  520.0000	 7.3565E-6	 7.3610E-6	 7.3880E-6	 7.3490E-6	 7.3280E-6	5.416788E-6	5.416880E-6	5.418488E-6	5.418671E-6	5.413114E-6	  -20.0033	   12.0609	    5.4004	  -25.5920	
  540.0000	 7.4952E-6	 7.5110E-6	 7.4840E-6	 7.4890E-6	 7.4970E-6	5.456783E-6	5.463802E-6	5.451509E-6	5.455906E-6	5.455916E-6	  -20.0008	   12.0684	    5.4165	  -25.5538	
  560.0000	 7.5845E-6	 7.6000E-6	 7.5720E-6	 7.5840E-6	 7.5820E-6	5.490444E-6	5.461597E-6	5.479154E-6	5.514007E-6	5.507020E-6	  -19.9982	   12.0760	    5.3843	  -25.6138	
  580.0000	 7.7538E-6	 7.7700E-6	 7.7520E-6	 7.7520E-6	 7.7410E-6	5.506630E-6	5.486273E-6	5.513782E-6	5.514881E-6	5.511584E-6	  -19.9982	   12.0678	    5.3865	  -25.6153	
  600.0000	 7.8950E-6	 7.9480E-6	 7.8900E-6	 7.8760E-6	 7.8660E-6	5.503707E-6	5.488708E-6	5.508480E-6	5.512091E-6	5.505550E-6	  -20.0008	   12.0731	    5.3631	  -25.6592	
  620.0000	 8.0810E-6	 8.1050E-6	 8.0730E-6	 8.0810E-6	 8.0650E-6	5.502710E-6	5.497058E-6	5.502332E-6	5.503214E-6	5.508236E-6	  -19.9957	   12.0719	    5.3137	  -25.7613	
  640.0000	 8.3455E-6	 8.3130E-6	 8.3500E-6	 8.3310E-6	 8.3880E-6	5.581543E-6	5.598579E-6	5.581569E-6	5.573273E-6	5.572753E-6	  -19.9957	   12.0657	    5.2954	  -25.8035	
  660.0000	 8.5545E-6	 8.5380E-6	 8.5340E-6	 8.5920E-6	 8.5540E-6	5.549661E-6	5.536445E-6	5.557141E-6	5.555993E-6	5.549064E-6	  -19.9957	   12.0772	    5.2663	  -25.8555	
  680.0000	 8.8533E-6	 8.8510E-6	 8.8550E-6	 8.8540E-6	 8.8530E-6	5.542862E-6	5.549216E-6	5.542108E-6	5.536242E-6	5.543883E-6	  -19.9855	   12.0840	    5.2211	  -25.9450	
  700.0000	 9.1205E-6	 9.1080E-6	 9.1340E-6	 9.1390E-6	 9.1010E-6	5.558711E-6	5.547668E-6	5.566586E-6	5.570205E-6	5.550383E-6	  -19.9880	   12.0840	    5.2065	  -25.9755	
  720.0000	 9.4810E-6	 9.4310E-6	 9.4560E-6	 9.5270E-6	 9.5100E-6	5.559779E-6	5.571487E-6	5.566273E-6	5.553762E-6	5.547594E-6	  -19.9906	   12.0864	    5.1863	  -26.0163	
  740.0000	 9.8128E-6	 9.7940E-6	 9.8050E-6	 9.7990E-6	 9.8530E-6	5.560918E-6	5.576027E-6	5.567669E-6	5.544619E-6	5.555356E-6	  -19.9957	   12.0665	    5.1667	  -26.0719	
  760.0000	 1.0253E-5	 1.0330E-5	 1.0250E-5	 1.0220E-5	 1.0210E-5	5.569162E-6	5.573756E-6	5.567929E-6	5.564591E-6	5.570373E-6	  -20.0008	   12.0612	    5.1796	  -26.0484	
  780.0000	 1.0738E-5	 1.0750E-5	 1.0740E-5	 1.0740E-5	 1.0720E-5	5.561557E-6	5.574274E-6	5.569198E-6	5.554461E-6	5.548296E-6	  -20.0084	   12.0504	    5.2071	  -25.9983	
  800.0000	 1.1238E-5	 1.1200E-5	 1.1230E-5	 1.1250E-5	 1.1270E-5	5.589540E-6	5.592034E-6	5.598616E-6	5.584388E-6	5.583123E-6	  -20.0059	   12.0422	    5.2097	  -25.9989	
  820.0000	 1.1735E-5	 1.1710E-5	 1.1730E-5	 1.1730E-5	 1.1770E-5	5.586576E-6	5.598635E-6	5.595967E-6	5.578502E-6	5.573201E-6	  -20.0033	   12.0448	    5.2125	  -25.9910	
  840.0000	 1.2377E-5	 1.2410E-5	 1.2430E-5	 1.2340E-5	 1.2330E-5	5.586673E-6	5.566157E-6	5.577973E-6	5.575677E-6	5.626886E-6	  -20.0084	   12.0468	    5.2641	  -25.8820	
  860.0000	 1.3010E-5	 1.3020E-5	 1.3010E-5	 1.2990E-5	 1.3020E-5	5.580039E-6	5.572935E-6	5.590529E-6	5.589085E-6	5.567607E-6	  -20.0084	   12.0373	    5.2872	  -25.8410	
  880.0000	 1.6817E-5	 1.6930E-5	 1.6790E-5	 1.6780E-5	 1.6770E-5	5.590239E-6	5.582992E-6	5.585905E-6	5.591909E-6	5.600150E-6	  -20.0084	   12.0347	    5.3106	  -25.7946	
  900.0000	 1.7695E-5	 1.7710E-5	 1.7680E-5	 1.7690E-5	 1.7700E-5	5.630754E-6	5.634934E-6	5.623020E-6	5.640065E-6	5.624999E-6	  -20.0059	   12.0473	    5.3814	  -25.6404	
  920.0000	 1.8540E-5	 1.8520E-5	 1.8520E-5	 1.8490E-5	 1.8630E-5	5.643656E-6	5.627795E-6	5.625517E-6	5.648878E-6	5.672436E-6	  -20.0109	   12.0556	    5.4345	  -25.5266	
  940.0000	 1.9368E-5	 1.9430E-5	 1.9300E-5	 1.9350E-5	 1.9390E-5	5.659975E-6	5.679211E-6	5.664498E-6	5.644945E-6	5.651244E-6	  -20.0135	   12.0405	    5.4532	  -25.5000	
  960.0000	 2.0355E-5	 2.0320E-5	 2.0320E-5	 2.0450E-5	 2.0330E-5	5.667753E-6	5.674774E-6	5.662807E-6	5.662110E-6	5.671320E-6	  -20.0211	   12.0283	    5.4712	  -25.4726	
  980.0000	 2.1128E-5	 2.1130E-5	 2.1140E-5	 2.1140E-5	 2.1100E-5	5.716672E-6	5.714787E-6	5.734255E-6	5.709994E-6	5.707652E-6	  -20.0211	   12.0133	    5.5028	  -25.4201	
 1000.0000	 2.1935E-5	 2.2010E-5	 2.2010E-5	 2.1890E-5	 2.1830E-5	5.731423E-6	5.723003E-6	5.733128E-6	5.732900E-6	5.736662E-6	  -20.0186	   12.0213	    5.5158	  -25.3885

File: Diodes/Ljubljana_Diodes/Data/IV's/IV_D0_CO138_LargeDiode_GRConnected_Irradiated_220min_8_6_2021_4_25_54_PM.txt
GCD Test
Bias: 5000.000000
IV_D0_CO138_LargeDiode_GRConnected_Irradiated_220min
Date/Time: 8/6/2021 4:25:54 PM
Sensor Name: Pin153
Type: N
Annealing Status: Irradiated and Annealed at 60C for 220 Minutes
Environment: -20C
Tester: Andrew Kent

Time Delay per Ramp Step (s): 0.500

CV Time Delay per Measurement (s) :0.500

AC Voltage (V): 0.500

Current Number of measurements per voltage: 4.000

IV Time Delay per Measurement (s) :0.000


BiasVoltage	Total Current_Avg	Total Current_0	Total Current_1	Total Current_2	Total Current_3	Bias Current_Avg	Bias Current_0	Bias Current_1	Bias Current_2	Bias Current_3	Temperature	Air_Temp	Humidity	Dewpoint	
    1.0000	 3.1295E-7	 3.1200E-7	 3.1290E-7	 3.1370E-7	 3.1320E-7	2.829247E-7	2.841340E-7	2.834191E-7	2.826071E-7	2.815387E-7	  -19.9753	    9.7992	    3.8545	  -30.8076	
    2.0000	 4.2445E-7	 4.2570E-7	 4.2270E-7	 4.2390E-7	 4.2550E-7	3.798834E-7	3.804267E-7	3.794249E-7	3.797039E-7	3.799781E-7	  -19.9652	    9.8428	    3.8548	  -30.7762	
    3.0000	 5.1287E-7	 5.1250E-7	 5.1390E-7	 5.1270E-7	 5.1240E-7	4.577752E-7	4.577759E-7	4.574609E-7	4.584063E-7	4.574577E-7	  -19.9601	    9.8297	    3.8517	  -30.7939	
    4.0000	 5.8732E-7	 5.9040E-7	 5.8700E-7	 5.8730E-7	 5.8460E-7	5.217662E-7	5.201419E-7	5.224771E-7	5.218141E-7	5.226316E-7	  -19.9601	    9.8203	    3.8491	  -30.8074	
    5.0000	 6.5570E-7	 6.5480E-7	 6.5620E-7	 6.5700E-7	 6.5480E-7	5.814634E-7	5.811706E-7	5.802473E-7	5.806518E-7	5.837838E-7	  -19.9601	    9.7936	    3.8634	  -30.7876	
    6.0000	 7.2215E-7	 7.2050E-7	 7.2290E-7	 7.2250E-7	 7.2270E-7	6.396649E-7	6.420782E-7	6.400935E-7	6.396334E-7	6.368543E-7	  -19.9499	    9.7721	    3.8713	  -30.7813	
    7.0000	 7.8068E-7	 7.7920E-7	 7.8000E-7	 7.8070E-7	 7.8280E-7	6.940172E-7	6.940786E-7	6.941093E-7	6.938093E-7	6.940715E-7	  -19.9473	    9.7835	    3.8839	  -30.7392	
    8.0000	 8.3670E-7	 8.3580E-7	 8.3740E-7	 8.3660E-7	 8.3700E-7	7.349276E-7	7.391085E-7	7.354660E-7	7.328797E-7	7.322562E-7	  -19.9473	    9.7827	    3.8833	  -30.7415	
    9.0000	 8.8847E-7	 8.9150E-7	 8.8920E-7	 8.8760E-7	 8.8560E-7	7.825408E-7	7.807625E-7	7.844682E-7	7.828652E-7	7.820673E-7	  -19.9550	    9.8124	    3.8903	  -30.7020	
   10.0000	 9.3803E-7	 9.3840E-7	 9.3490E-7	 9.3780E-7	 9.4100E-7	8.306109E-7	8.333881E-7	8.296148E-7	8.288099E-7	8.306309E-7	  -19.9524	    9.8124	    3.9020	  -30.6706	
   20.0000	 1.3812E-6	 1.3840E-6	 1.3840E-6	 1.3800E-6	 1.3770E-6	1.194403E-6	1.195119E-6	1.196571E-6	1.193106E-6	1.192815E-6	  -19.9626	    9.7954	    3.9023	  -30.6817	
   30.0000	 1.7440E-6	 1.7510E-6	 1.7490E-6	 1.7420E-6	 1.7340E-6	1.492792E-6	1.490476E-6	1.492021E-6	1.496006E-6	1.492667E-6	  -19.9652	    9.7544	    3.8978	  -30.7223	
   40.0000	 2.0585E-6	 2.0620E-6	 2.0500E-6	 2.0600E-6	 2.0620E-6	1.751409E-6	1.750400E-6	1.747987E-6	1.751256E-6	1.755992E-6	  -19.9702	    9.7725	    3.8953	  -30.7164	
   50.0000	 2.3475E-6	 2.3490E-6	 2.3460E-6	 2.3460E-6	 2.3490E-6	1.975157E-6	1.973005E-6	1.973860E-6	1.976460E-6	1.977305E-6	  -19.9830	    9.7955	    3.8953	  -30.7002	
   60.0000	 2.6298E-6	 2.6330E-6	 2.6230E-6	 2.6310E-6	 2.6320E-6	2.206249E-6	2.207913E-6	2.206204E-6	2.200989E-6	2.209890E-6	  -19.9830	    9.7796	    3.8722	  -30.7735	
   70.0000	 2.8678E-6	 2.8640E-6	 2.8740E-6	 2.8690E-6	 2.8640E-6	2.377362E-6	2.374769E-6	2.374999E-6	2.379198E-6	2.380482E-6	  -19.9957	    9.7879	    3.8732	  -30.7651	
   80.0000	 3.0920E-6	 3.0930E-6	 3.0850E-6	 3.0980E-6	 3.0920E-6	2.560117E-6	2.558046E-6	2.557270E-6	2.562601E-6	2.562550E-6	  -20.0084	    9.7385	    3.8533	  -30.8535	
   90.0000	 3.2948E-6	 3.2950E-6	 3.2930E-6	 3.2850E-6	 3.3060E-6	2.714485E-6	2.718103E-6	2.710447E-6	2.711064E-6	2.718324E-6	  -20.0135	    9.7385	    3.8422	  -30.8835	
  100.0000	 3.5020E-6	 3.5170E-6	 3.5000E-6	 3.4940E-6	 3.4970E-6	2.879633E-6	2.881127E-6	2.880151E-6	2.877267E-6	2.879986E-6	  -20.0186	    9.7051	    3.8466	  -30.8949	
  120.0000	 3.8785E-6	 3.8740E-6	 3.8720E-6	 3.8800E-6	 3.8880E-6	3.166306E-6	3.162426E-6	3.162933E-6	3.168812E-6	3.171051E-6	  -20.0313	    9.6939	    3.8229	  -30.9672	
  140.0000	 4.2073E-6	 4.2130E-6	 4.2030E-6	 4.2040E-6	 4.2090E-6	3.430254E-6	3.429800E-6	3.430295E-6	3.437477E-6	3.423442E-6	  -20.0389	    9.7612	    3.8096	  -30.9563	
  160.0000	 4.4987E-6	 4.4940E-6	 4.5040E-6	 4.4910E-6	 4.5060E-6	3.631361E-6	3.642934E-6	3.631633E-6	3.631027E-6	3.619850E-6	  -20.0415	    9.7838	    3.7989	  -30.9700	
  180.0000	 4.7493E-6	 4.7500E-6	 4.7450E-6	 4.7420E-6	 4.7600E-6	3.852805E-6	3.855179E-6	3.857475E-6	3.849681E-6	3.848884E-6	  -20.0491	    9.7368	    3.7830	  -31.0463	
  200.0000	 5.0030E-6	 4.9990E-6	 5.0160E-6	 5.0110E-6	 4.9860E-6	4.024746E-6	4.015506E-6	4.028320E-6	4.039946E-6	4.015212E-6	  -20.0465	    9.7272	    3.7685	  -31.0931	
  220.0000	 5.1948E-6	 5.1800E-6	 5.1820E-6	 5.1970E-6	 5.2200E-6	4.187348E-6	4.190132E-6	4.181316E-6	4.186257E-6	4.191689E-6	  -20.0465	    9.7973	    3.7562	  -31.0783	
  240.0000	 5.3920E-6	 5.3750E-6	 5.3800E-6	 5.4110E-6	 5.4020E-6	4.318580E-6	4.322267E-6	4.314572E-6	4.318887E-6	4.318593E-6	  -20.0440	    9.7518	    3.7451	  -31.1407	
  260.0000	 5.5917E-6	 5.5770E-6	 5.5910E-6	 5.6150E-6	 5.5840E-6	4.435773E-6	4.445078E-6	4.435753E-6	4.430719E-6	4.431541E-6	  -20.0516	    9.8255	    3.7375	  -31.1104	
  280.0000	 5.7462E-6	 5.7320E-6	 5.7490E-6	 5.7690E-6	 5.7350E-6	4.556213E-6	4.552932E-6	4.570771E-6	4.560867E-6	4.540283E-6	  -20.0440	    9.7702	    3.7372	  -31.1499	
  300.0000	 5.9145E-6	 5.9110E-6	 5.9120E-6	 5.9200E-6	 5.9150E-6	4.662889E-6	4.671287E-6	4.667171E-6	4.663162E-6	4.649937E-6	  -20.0465	    9.7777	    3.7255	  -31.1773	
  320.0000	 6.0622E-6	 6.0840E-6	 6.0530E-6	 6.0570E-6	 6.0550E-6	4.764641E-6	4.768367E-6	4.756883E-6	4.759702E-6	4.773610E-6	  -20.0389	    9.7500	    3.7157	  -31.2240	
  340.0000	 6.1950E-6	 6.1950E-6	 6.2120E-6	 6.2010E-6	 6.1720E-6	4.856188E-6	4.850208E-6	4.857239E-6	4.868197E-6	4.849109E-6	  -20.0338	    9.7730	    3.6926	  -31.2727	
  360.0000	 6.3295E-6	 6.3420E-6	 6.3200E-6	 6.3320E-6	 6.3240E-6	4.918703E-6	4.917365E-6	4.915356E-6	4.919480E-6	4.922609E-6	  -20.0262	    9.7565	    3.6812	  -31.3163	
  380.0000	 6.4765E-6	 6.4810E-6	 6.4720E-6	 6.4830E-6	 6.4700E-6	5.001853E-6	5.002626E-6	5.001159E-6	4.995489E-6	5.008140E-6	  -20.0211	    9.7565	    3.6844	  -31.3074	
  400.0000	 6.5847E-6	 6.5690E-6	 6.5760E-6	 6.5900E-6	 6.6040E-6	5.105769E-6	5.102416E-6	5.103279E-6	5.096661E-6	5.120721E-6	  -20.0160	    9.7331	    3.6834	  -31.3263	
  420.0000	 6.7050E-6	 6.7070E-6	 6.7090E-6	 6.7030E-6	 6.7010E-6	5.125205E-6	5.119490E-6	5.113525E-6	5.117676E-6	5.150130E-6	  -20.0109	    9.7460	    3.6724	  -31.3486	
  440.0000	 6.8050E-6	 6.8080E-6	 6.7760E-6	 6.8080E-6	 6.8280E-6	5.219283E-6	5.214286E-6	5.229494E-6	5.227435E-6	5.205917E-6	  -19.9982	    9.7587	    3.6521	  -31.3971	
  460.0000	 6.9080E-6	 6.8960E-6	 6.9130E-6	 6.9040E-6	 6.9190E-6	5.264380E-6	5.261081E-6	5.267948E-6	5.281972E-6	5.246519E-6	  -19.9982	    9.7831	    3.6556	  -31.3702	
  480.0000	 7.0507E-6	 7.0130E-6	 7.0540E-6	 7.0670E-6	 7.0690E-6	5.299504E-6	5.292226E-6	5.294320E-6	5.316120E-6	5.295351E-6	  -19.9855	    9.7651	    3.6546	  -31.3855	
  500.0000	 7.1530E-6	 7.1620E-6	 7.1640E-6	 7.1380E-6	 7.1480E-6	5.326960E-6	5.330346E-6	5.327470E-6	5.315555E-6	5.334467E-6	  -19.9855	    9.7447	    3.6708	  -31.3540	
  520.0000	 7.2740E-6	 7.2740E-6	 7.2680E-6	 7.2820E-6	 7.2720E-6	5.385223E-6	5.387388E-6	5.376573E-6	5.386922E-6	5.390010E-6	  -19.9830	    9.7006	    3.6932	  -31.3214	
  540.0000	 7.3750E-6	 7.3830E-6	 7.3790E-6	 7.3680E-6	 7.3700E-6	5.389902E-6	5.396153E-6	5.412518E-6	5.383770E-6	5.367168E-6	  -19.9601	    9.7533	    3.6888	  -31.2972	
  560.0000	 7.5075E-6	 7.4840E-6	 7.5140E-6	 7.5310E-6	 7.5010E-6	5.396358E-6	5.394797E-6	5.392418E-6	5.409767E-6	5.388449E-6	  -19.9626	    9.7533	    3.6853	  -31.3070	
  580.0000	 7.6455E-6	 7.6410E-6	 7.6490E-6	 7.6360E-6	 7.6560E-6	5.405381E-6	5.419565E-6	5.413876E-6	5.403693E-6	5.384390E-6	  -19.9550	    9.7428	    3.6799	  -31.3294	
  600.0000	 7.8110E-6	 7.7970E-6	 7.8050E-6	 7.8330E-6	 7.8090E-6	5.434715E-6	5.437459E-6	5.438223E-6	5.443325E-6	5.419852E-6	  -19.9575	    9.7530	    3.6758	  -31.3339	
  620.0000	 7.9525E-6	 7.9450E-6	 7.9440E-6	 7.9630E-6	 7.9580E-6	5.457059E-6	5.465488E-6	5.462975E-6	5.452689E-6	5.447082E-6	  -19.9626	    9.7654	    3.6679	  -31.3477	
  640.0000	 8.1217E-6	 8.1440E-6	 8.1110E-6	 8.1020E-6	 8.1300E-6	5.429895E-6	5.437966E-6	5.438917E-6	5.424261E-6	5.418434E-6	  -19.9626	    9.7468	    3.6591	  -31.3857	
  660.0000	 8.4098E-6	 8.3690E-6	 8.4080E-6	 8.4320E-6	 8.4300E-6	5.476899E-6	5.481782E-6	5.486359E-6	5.473000E-6	5.466453E-6	  -19.9423	    9.7529	    3.6550	  -31.3930	
  680.0000	 8.6287E-6	 8.6240E-6	 8.6250E-6	 8.6260E-6	 8.6400E-6	5.478227E-6	5.481577E-6	5.465370E-6	5.466843E-6	5.499116E-6	  -19.9626	    9.7399	    3.6483	  -31.4210	
  700.0000	 8.9647E-6	 8.9780E-6	 8.9780E-6	 8.9560E-6	 8.9470E-6	5.474181E-6	5.467421E-6	5.483397E-6	5.471158E-6	5.474747E-6	  -19.9677	    9.7506	    3.6496	  -31.4100	
  720.0000	 9.2717E-6	 9.2780E-6	 9.2830E-6	 9.2790E-6	 9.2470E-6	5.476181E-6	5.458710E-6	5.472484E-6	5.478118E-6	5.495412E-6	  -19.9677	    9.7714	    3.6496	  -31.3955	
  740.0000	 9.6088E-6	 9.6090E-6	 9.6230E-6	 9.5750E-6	 9.6280E-6	5.466391E-6	5.459114E-6	5.467268E-6	5.462722E-6	5.476460E-6	  -19.9779	    9.7256	    3.6724	  -31.3628	
  760.0000	 1.0162E-5	 1.0170E-5	 1.0210E-5	 1.0160E-5	 1.0110E-5	5.435717E-6	5.451326E-6	5.430945E-6	5.440724E-6	5.419875E-6	  -19.9830	    9.7256	    3.6701	  -31.3691	
  780.0000	 1.0825E-5	 1.0870E-5	 1.0840E-5	 1.0890E-5	 1.0700E-5	5.488969E-6	5.468934E-6	5.496767E-6	5.492550E-6	5.497624E-6	  -19.9906	    9.7288	    3.6689	  -31.3704	
  800.0000	 1.1360E-5	 1.1390E-5	 1.1440E-5	 1.1290E-5	 1.1320E-5	5.471974E-6	5.457320E-6	5.468074E-6	5.471999E-6	5.490504E-6	  -19.9957	    9.6898	    3.6701	  -31.3940	
  820.0000	 1.1930E-5	 1.2000E-5	 1.1960E-5	 1.1880E-5	 1.1880E-5	5.456722E-6	5.435136E-6	5.445375E-6	5.479776E-6	5.466601E-6	  -20.0059	    9.7299	    3.6679	  -31.3723	
  840.0000	 1.2680E-5	 1.2750E-5	 1.2650E-5	 1.2700E-5	 1.2620E-5	5.439970E-6	5.432826E-6	5.430261E-6	5.438310E-6	5.458483E-6	  -20.0059	    9.6854	    3.6584	  -31.4302	
  860.0000	 1.3407E-5	 1.3380E-5	 1.3360E-5	 1.3450E-5	 1.3440E-5	5.492911E-6	5.467442E-6	5.481370E-6	5.513246E-6	5.509586E-6	  -20.0109	    9.7012	    3.6518	  -31.4380	
  880.0000	 1.4260E-5	 1.4320E-5	 1.4370E-5	 1.4210E-5	 1.4140E-5	5.469837E-6	5.449551E-6	5.471167E-6	5.478690E-6	5.479939E-6	  -20.0135	    9.7031	    3.6638	  -31.4027	
  900.0000	 1.7565E-5	 1.7590E-5	 1.7570E-5	 1.7580E-5	 1.7520E-5	5.483493E-6	5.471014E-6	5.489607E-6	5.484365E-6	5.488985E-6	  -20.0135	    9.6799	    3.6632	  -31.4206	
  920.0000	 1.8315E-5	 1.8330E-5	 1.8350E-5	 1.8330E-5	 1.8250E-5	5.470713E-6	5.469830E-6	5.482157E-6	5.474505E-6	5.456359E-6	  -20.0160	    9.6752	    3.6474	  -31.4687	
  940.0000	 1.9143E-5	 1.9120E-5	 1.9160E-5	 1.9160E-5	 1.9130E-5	5.512404E-6	5.525691E-6	5.523742E-6	5.496649E-6	5.503533E-6	  -20.0186	    9.6752	    3.6524	  -31.4544	
  960.0000	 2.0042E-5	 2.0080E-5	 2.0060E-5	 2.0030E-5	 2.0000E-5	5.522118E-6	5.521282E-6	5.525594E-6	5.514671E-6	5.526927E-6	  -20.0237	    9.6654	    3.6505	  -31.4666	
  980.0000	 2.0865E-5	 2.0790E-5	 2.0870E-5	 2.0900E-5	 2.0900E-5	5.554726E-6	5.565035E-6	5.551324E-6	5.550806E-6	5.551738E-6	  -20.0313	    9.6750	    3.6322	  -31.5121	
 1000.0000	 2.1647E-5	 2.1710E-5	 2.1660E-5	 2.1690E-5	 2.1530E-5	5.588398E-6	5.593438E-6	5.609034E-6	5.579657E-6	5.571464E-6	  -20.0338	    9.6750	    3.6414	  -31.4860

File: Diodes/Ljubljana_Diodes/Data/IV's/IV_D0_CO138_LargeDiode_GRConnected_Irradiated_320min_8_23_2021_6_13_35_PM.txt
GCD Test
Bias: 5000.000000
IV_D0_CO138_LargeDiode_GRConnected_Irradiated_320min
Date/Time: 8/23/2021 6:13:35 PM
Sensor Name: CO138
Type: N
Annealing Status: Irradiated, Annealed at 60C for 320 minutes
Environment: -20C
Tester: Andrew Kent

Time Delay per Ramp Step (s): 0.500

CV Time Delay per Measurement (s) :0.500

AC Voltage (V): 0.500

Current Number of measurements per voltage: 4.000

IV Time Delay per Measurement (s) :0.000


BiasVoltage	Total Current_Avg	Total Current_0	Total Current_1	Total Current_2	Total Current_3	Bias Current_Avg	Bias Current_0	Bias Current_1	Bias Current_2	Bias Current_3	Temperature	Air_Temp	Humidity	Dewpoint	
    1.0000	-1.4900E-10	-4.4000E-11	-6.4000E-11	-2.8000E-10	-2.0800E-10	2.536001E-11	2.583445E-11	2.530175E-11	2.516059E-11	2.514326E-11	  -20.0745	    9.5473	    4.6154	  -29.0901	
    2.0000	1.2850E-10	2.0500E-10	2.1200E-10	-8.0000E-12	1.0500E-10	3.083831E-10	3.086491E-10	3.088779E-10	3.088082E-10	3.071972E-10	  -20.0847	    9.5355	    4.6202	  -29.0876	
    3.0000	5.9925E-10	4.8100E-10	5.3200E-10	6.7200E-10	7.1200E-10	7.499326E-10	7.493630E-10	7.498754E-10	7.512780E-10	7.492142E-10	  -20.0974	    9.6086	    4.5933	  -29.0974	
    4.0000	 1.1878E-9	 1.1990E-9	 1.2590E-9	 1.2100E-9	 1.0830E-9	1.277289E-9	1.277072E-9	1.276866E-9	1.277148E-9	1.278068E-9	  -20.1025	    9.6968	    4.5980	  -29.0236	
    5.0000	 1.7598E-9	 1.6880E-9	 1.7050E-9	 1.8820E-9	 1.7640E-9	1.849842E-9	1.848220E-9	1.849554E-9	1.852223E-9	1.849371E-9	  -20.1051	    9.7388	    4.5952	  -29.0002	
    6.0000	 2.3875E-9	 2.3150E-9	 2.3180E-9	 2.5180E-9	 2.3990E-9	2.468052E-9	2.472608E-9	2.469797E-9	2.466180E-9	2.463622E-9	  -20.1178	    9.7388	    4.5933	  -29.0046	
    7.0000	 2.9562E-9	 3.0790E-9	 2.8580E-9	 2.9590E-9	 2.9290E-9	3.131441E-9	3.121857E-9	3.130548E-9	3.134408E-9	3.138951E-9	  -20.1229	    9.7534	    4.5923	  -28.9963	
    8.0000	 3.7425E-9	 3.6230E-9	 3.8340E-9	 3.7600E-9	 3.7530E-9	3.793642E-9	3.789392E-9	3.790034E-9	3.797176E-9	3.797965E-9	  -20.0898	    9.7299	    4.6003	  -28.9948	
    9.0000	 4.4292E-9	 4.3740E-9	 4.3380E-9	 4.5500E-9	 4.4550E-9	4.506920E-9	4.502937E-9	4.504269E-9	4.514896E-9	4.505580E-9	  -20.0542	    9.7861	    4.5942	  -28.9687	
   10.0000	 5.2078E-9	 5.1090E-9	 5.3080E-9	 5.1920E-9	 5.2220E-9	5.233119E-9	5.237949E-9	5.239930E-9	5.235393E-9	5.219203E-9	  -20.0567	    9.8291	    4.5965	  -28.9329	
   20.0000	 1.3927E-8	 1.4090E-8	 1.3950E-8	 1.3810E-8	 1.3860E-8	1.421128E-8	1.423497E-8	1.424112E-8	1.419925E-8	1.416980E-8	  -20.0440	    9.7427	    4.5860	  -29.0186	
   30.0000	 2.7643E-8	 2.7550E-8	 2.7730E-8	 2.7730E-8	 2.7560E-8	2.753103E-8	2.755932E-8	2.757272E-8	2.751644E-8	2.747564E-8	  -20.0415	    9.7020	    4.5515	  -29.1277	
   40.0000	 4.9837E-8	 4.9610E-8	 4.9760E-8	 4.9940E-8	 5.0040E-8	4.998694E-8	4.999054E-8	5.009954E-8	4.989402E-8	4.996368E-8	  -20.0338	    9.6228	    4.5531	  -29.1804	
   50.0000	 8.2440E-8	 8.2170E-8	 8.2490E-8	 8.2580E-8	 8.2520E-8	8.243060E-8	8.260680E-8	8.245588E-8	8.226044E-8	8.239926E-8	  -20.0109	    9.7650	    4.5990	  -28.9727	
   60.0000	 1.2865E-7	 1.2840E-7	 1.2850E-7	 1.2860E-7	 1.2910E-7	1.293241E-7	1.295832E-7	1.291557E-7	1.293160E-7	1.292415E-7	  -20.0059	    9.7445	    4.6059	  -28.9713	
   70.0000	 1.9582E-7	 1.9500E-7	 1.9540E-7	 1.9620E-7	 1.9670E-7	1.966668E-7	1.973313E-7	1.965035E-7	1.964146E-7	1.964178E-7	  -19.9931	    9.7550	    4.5987	  -28.9806	
   80.0000	 2.8410E-7	 2.8430E-7	 2.8440E-7	 2.8390E-7	 2.8380E-7	2.848656E-7	2.846256E-7	2.852613E-7	2.845878E-7	2.849877E-7	  -19.9601	    9.7465	    4.5908	  -29.0049	
   90.0000	 3.9057E-7	 3.9070E-7	 3.9060E-7	 3.9080E-7	 3.9020E-7	3.903011E-7	3.889978E-7	3.901052E-7	3.912002E-7	3.909011E-7	  -19.9626	    9.7465	    4.5851	  -29.0181	
  100.0000	 5.1457E-7	 5.1600E-7	 5.1380E-7	 5.1460E-7	 5.1390E-7	5.138669E-7	5.134052E-7	5.137165E-7	5.140361E-7	5.143099E-7	  -19.9677	    9.6407	    4.5876	  -29.0877	
  120.0000	 7.9967E-7	 8.0100E-7	 8.0040E-7	 8.0080E-7	 7.9650E-7	7.937696E-7	7.948767E-7	7.941816E-7	7.923348E-7	7.936854E-7	  -19.9397	    9.6964	    4.5604	  -29.1111	
  140.0000	 1.1062E-6	 1.1080E-6	 1.1080E-6	 1.1050E-6	 1.1040E-6	1.106156E-6	1.105413E-6	1.105004E-6	1.107720E-6	1.106486E-6	  -19.9321	    9.6964	    4.5459	  -29.1449	
  160.0000	 1.4430E-6	 1.4440E-6	 1.4450E-6	 1.4450E-6	 1.4380E-6	1.437158E-6	1.436845E-6	1.436147E-6	1.436013E-6	1.439627E-6	  -19.9143	    9.8176	    4.5417	  -29.0682	
  180.0000	 1.7937E-6	 1.8010E-6	 1.7890E-6	 1.7910E-6	 1.7940E-6	1.790747E-6	1.793698E-6	1.787812E-6	1.793795E-6	1.787681E-6	  -19.9219	    9.8862	    4.5329	  -29.0402	
  200.0000	 2.1728E-6	 2.1750E-6	 2.1750E-6	 2.1730E-6	 2.1680E-6	2.166944E-6	2.166553E-6	2.171383E-6	2.166353E-6	2.163488E-6	  -19.9321	    9.8009	    4.5259	  -29.1172	
  220.0000	 2.5575E-6	 2.5560E-6	 2.5570E-6	 2.5540E-6	 2.5630E-6	2.565907E-6	2.558695E-6	2.571100E-6	2.563092E-6	2.570741E-6	  -19.9423	    9.7008	    4.5177	  -29.2076	
  240.0000	 2.9400E-6	 2.9500E-6	 2.9340E-6	 2.9410E-6	 2.9350E-6	2.934547E-6	2.931701E-6	2.936169E-6	2.934077E-6	2.936239E-6	  -19.9575	    9.7037	    4.5145	  -29.2130	
  260.0000	 3.2958E-6	 3.2980E-6	 3.2980E-6	 3.2940E-6	 3.2930E-6	3.284275E-6	3.283019E-6	3.276183E-6	3.292687E-6	3.285212E-6	  -19.9295	    9.6924	    4.5009	  -29.2529	
  280.0000	 3.5998E-6	 3.6010E-6	 3.6030E-6	 3.5910E-6	 3.6040E-6	3.593185E-6	3.599846E-6	3.593598E-6	3.584528E-6	3.594769E-6	  -19.9295	    9.6924	    4.5009	  -29.2529	
  300.0000	 3.8907E-6	 3.9050E-6	 3.8920E-6	 3.8930E-6	 3.8730E-6	3.887063E-6	3.883456E-6	3.897645E-6	3.885903E-6	3.881250E-6	  -19.9524	    9.6915	    4.4965	  -29.2640	
  320.0000	 4.1530E-6	 4.1600E-6	 4.1580E-6	 4.1520E-6	 4.1420E-6	4.134204E-6	4.136470E-6	4.121375E-6	4.146386E-6	4.132587E-6	  -19.9499	    9.6959	    4.5130	  -29.2223	
  340.0000	 4.3867E-6	 4.3880E-6	 4.3890E-6	 4.3770E-6	 4.3930E-6	4.391329E-6	4.381259E-6	4.397074E-6	4.395061E-6	4.391920E-6	  -19.9473	    9.7170	    4.5487	  -29.1236	
  360.0000	 4.5940E-6	 4.5920E-6	 4.5820E-6	 4.6070E-6	 4.5950E-6	4.561493E-6	4.584710E-6	4.560814E-6	4.557001E-6	4.543447E-6	  -19.9652	    9.7611	    4.5731	  -29.0356	
  380.0000	 4.7933E-6	 4.7950E-6	 4.7930E-6	 4.7910E-6	 4.7940E-6	4.796863E-6	4.799130E-6	4.814415E-6	4.791743E-6	4.782164E-6	  -19.9753	    9.7611	    4.5977	  -28.9785	
  400.0000	 4.9600E-6	 4.9670E-6	 4.9420E-6	 4.9580E-6	 4.9730E-6	4.961009E-6	4.981770E-6	4.974967E-6	4.949559E-6	4.937739E-6	  -19.9804	    9.7023	    4.6104	  -28.9911	
  420.0000	 5.1250E-6	 5.1350E-6	 5.1240E-6	 5.1120E-6	 5.1290E-6	5.134075E-6	5.136176E-6	5.141425E-6	5.138138E-6	5.120560E-6	  -19.9906	    9.7607	    4.6262	  -28.9132	
  440.0000	 5.3070E-6	 5.2880E-6	 5.3070E-6	 5.3140E-6	 5.3190E-6	5.302184E-6	5.301807E-6	5.290733E-6	5.294952E-6	5.321243E-6	  -20.0237	    9.7226	    4.6287	  -28.9345	
  460.0000	 5.4623E-6	 5.4940E-6	 5.4790E-6	 5.4490E-6	 5.4270E-6	5.440479E-6	5.429846E-6	5.445531E-6	5.435706E-6	5.450831E-6	  -20.0542	    9.6964	    4.6461	  -28.9134	
  480.0000	 5.5850E-6	 5.5820E-6	 5.5720E-6	 5.6100E-6	 5.5760E-6	5.579557E-6	5.555564E-6	5.586726E-6	5.579670E-6	5.596268E-6	  -20.0694	    9.6964	    4.6502	  -28.9040	
  500.0000	 5.7210E-6	 5.7100E-6	 5.7350E-6	 5.7130E-6	 5.7260E-6	5.701390E-6	5.722783E-6	5.696201E-6	5.687547E-6	5.699031E-6	  -20.0669	    9.6979	    4.6366	  -28.9340	
  520.0000	 5.8337E-6	 5.8380E-6	 5.8450E-6	 5.8140E-6	 5.8380E-6	5.828445E-6	5.825294E-6	5.817736E-6	5.825996E-6	5.844752E-6	  -20.0745	    9.7408	    4.6344	  -28.9085	
  540.0000	 5.9432E-6	 5.9410E-6	 5.9510E-6	 5.9420E-6	 5.9390E-6	5.943931E-6	5.913446E-6	5.923016E-6	5.966900E-6	5.972362E-6	  -20.0923	    9.7065	    4.6420	  -28.9156	
  560.0000	 6.0463E-6	 6.0350E-6	 6.0640E-6	 6.0240E-6	 6.0620E-6	6.054702E-6	6.056444E-6	6.032902E-6	6.057579E-6	6.071883E-6	  -20.0847	    9.7277	    4.6385	  -28.9084	
  580.0000	 6.1693E-6	 6.1780E-6	 6.1630E-6	 6.1670E-6	 6.1690E-6	6.159674E-6	6.174034E-6	6.166214E-6	6.155003E-6	6.143447E-6	  -20.0720	    9.7277	    4.6290	  -28.9302	
  600.0000	 6.2817E-6	 6.2900E-6	 6.2760E-6	 6.2820E-6	 6.2790E-6	6.250027E-6	6.259717E-6	6.234020E-6	6.236982E-6	6.269391E-6	  -20.0745	    9.7197	    4.6224	  -28.9511	
  620.0000	 6.3768E-6	 6.3620E-6	 6.3820E-6	 6.3920E-6	 6.3710E-6	6.379007E-6	6.378599E-6	6.378656E-6	6.378381E-6	6.380393E-6	  -20.0669	    9.7337	    4.6717	  -28.8283	
  640.0000	 6.4908E-6	 6.5030E-6	 6.4840E-6	 6.4920E-6	 6.4840E-6	6.493303E-6	6.476234E-6	6.491683E-6	6.495902E-6	6.509391E-6	  -20.0720	    9.6718	    4.7441	  -28.7088	
  660.0000	 6.5607E-6	 6.5870E-6	 6.5600E-6	 6.5570E-6	 6.5390E-6	6.542214E-6	6.549734E-6	6.555640E-6	6.527669E-6	6.535814E-6	  -20.0465	    9.7841	    4.8001	  -28.5035	
  680.0000	 6.6818E-6	 6.6860E-6	 6.6850E-6	 6.6900E-6	 6.6660E-6	6.692618E-6	6.704763E-6	6.684737E-6	6.699544E-6	6.681428E-6	  -20.0516	    9.7841	    4.8336	  -28.4292	
  700.0000	 6.8135E-6	 6.7880E-6	 6.8290E-6	 6.8300E-6	 6.8070E-6	6.799098E-6	6.799155E-6	6.808352E-6	6.782816E-6	6.806068E-6	  -20.0516	    9.7441	    4.8491	  -28.4237	
  720.0000	 6.9020E-6	 6.9010E-6	 6.8790E-6	 6.9000E-6	 6.9280E-6	6.898624E-6	6.916593E-6	6.883736E-6	6.897235E-6	6.896934E-6	  -20.0415	    9.7198	    4.8779	  -28.3780	
  740.0000	 7.0350E-6	 7.0430E-6	 7.0370E-6	 7.0370E-6	 7.0230E-6	7.048449E-6	7.062121E-6	7.039293E-6	7.049065E-6	7.043319E-6	  -20.0313	    9.6684	    4.8833	  -28.4031	
  760.0000	 7.1910E-6	 7.1770E-6	 7.1760E-6	 7.1930E-6	 7.2180E-6	7.224581E-6	7.221458E-6	7.208792E-6	7.211725E-6	7.256348E-6	  -20.0313	    9.6714	    4.8817	  -28.4043	
  780.0000	 7.3812E-6	 7.3900E-6	 7.3770E-6	 7.3810E-6	 7.3770E-6	7.360014E-6	7.366546E-6	7.362302E-6	7.354647E-6	7.356561E-6	  -19.9880	    9.6843	    4.8978	  -28.3599	
  800.0000	 7.6205E-6	 7.6310E-6	 7.6330E-6	 7.6120E-6	 7.6060E-6	7.626834E-6	7.634755E-6	7.649094E-6	7.612324E-6	7.611164E-6	  -19.9855	    9.6738	    4.8991	  -28.3646	
  820.0000	 7.8695E-6	 7.8600E-6	 7.8870E-6	 7.8550E-6	 7.8760E-6	7.859688E-6	7.857133E-6	7.842345E-6	7.877795E-6	7.861479E-6	  -19.9779	    9.7061	    4.9222	  -28.2912	
  840.0000	 8.1012E-6	 8.0810E-6	 8.1220E-6	 8.0980E-6	 8.1040E-6	8.057385E-6	8.085265E-6	8.043638E-6	8.056369E-6	8.044268E-6	  -19.9728	    9.6360	    4.9292	  -28.3265	
  860.0000	 8.3322E-6	 8.3200E-6	 8.3170E-6	 8.3600E-6	 8.3320E-6	8.319706E-6	8.336636E-6	8.317338E-6	8.306600E-6	8.318250E-6	  -19.9677	    9.6360	    4.9307	  -28.3230	
  880.0000	 8.6537E-6	 8.6340E-6	 8.6620E-6	 8.6270E-6	 8.6920E-6	8.697062E-6	8.741506E-6	8.726705E-6	8.672604E-6	8.647435E-6	  -19.9601	    9.6559	    4.9715	  -28.2206	
  900.0000	 9.0183E-6	 9.0210E-6	 9.0430E-6	 9.0000E-6	 9.0090E-6	8.993188E-6	8.987563E-6	8.991600E-6	8.989356E-6	9.004234E-6	  -19.9626	    9.6143	    4.9779	  -28.2369	
  920.0000	 9.4252E-6	 9.4020E-6	 9.3930E-6	 9.4690E-6	 9.4370E-6	9.421056E-6	9.411221E-6	9.442771E-6	9.415182E-6	9.415051E-6	  -19.9626	    9.6624	    5.0101	  -28.1332	
  940.0000	 9.8593E-6	 9.8410E-6	 9.8610E-6	 9.8760E-6	 9.8590E-6	9.845462E-6	9.843863E-6	9.851018E-6	9.873157E-6	9.813810E-6	  -19.9677	    9.6377	    5.0269	  -28.1152	
  960.0000	 1.0358E-5	 1.0360E-5	 1.0360E-5	 1.0360E-5	 1.0350E-5	1.038356E-5	1.034735E-5	1.041858E-5	1.040359E-5	1.036473E-5	  -19.9499	    9.7630	    5.0468	  -27.9827	
  980.0000	 1.0933E-5	 1.0960E-5	 1.0960E-5	 1.0940E-5	 1.0870E-5	1.089900E-5	1.087886E-5	1.093049E-5	1.090666E-5	1.087998E-5	  -19.9499	    9.7659	    5.0572	  -27.9585	
 1000.0000	 1.1620E-5	 1.1630E-5	 1.1620E-5	 1.1590E-5	 1.1640E-5	1.163162E-5	1.169006E-5	1.162311E-5	1.160107E-5	1.161225E-5	  -19.9448	    9.7212	    5.0870	  -27.9278	
 1020.0000	 1.2360E-5	 1.2350E-5	 1.2390E-5	 1.2370E-5	 1.2330E-5	1.236936E-5	1.236792E-5	1.238067E-5	1.237824E-5	1.235061E-5	  -19.9652	    9.7287	    5.1316	  -27.8287	
 1040.0000	 1.3098E-5	 1.3070E-5	 1.3100E-5	 1.3110E-5	 1.3110E-5	1.317368E-5	1.312262E-5	1.317340E-5	1.320215E-5	1.319656E-5	  -19.9601	    9.7528	    5.1689	  -27.7335	
 1060.0000	 1.3960E-5	 1.3970E-5	 1.3960E-5	 1.3960E-5	 1.3950E-5	1.394338E-5	1.395957E-5	1.391227E-5	1.392478E-5	1.397690E-5	  -19.9728	    9.7872	    5.1920	  -27.6608	
 1080.0000	 1.4782E-5	 1.4830E-5	 1.4750E-5	 1.4750E-5	 1.4800E-5	1.476721E-5	1.480491E-5	1.477131E-5	1.473452E-5	1.475808E-5	  -19.9728	    9.7184	    5.2135	  -27.6660	
 1100.0000	 1.5435E-5	 1.5490E-5	 1.5460E-5	 1.5480E-5	 1.5310E-5	1.521931E-5	1.526636E-5	1.522953E-5	1.521040E-5	1.517097E-5	  -19.9702	    9.7580	    5.2460	  -27.5704
