Repository: ctiley/CERN_CMS_Silicon_Sensor

# CERN_CMS_Silicon_Sensor

# Code To-Do 
- Double check Halfmoon Diode Data

# Lab To-Do
- Measure more HGCAL Diodes
- Measure rest of Unirradiated Halfmoon Diodes
- Rebond D0 Diode
- Cleanup Wires at Alibava Station
-

File: Diodes/Ljubljana_Diodes/Data/IV's/IV_D0_CO138_LargeDiode_GRConnected_Irradiated_40min_at_60C_8_2_2021_2_38_08_PM.txt
GCD Test
Bias: 5000.000000
IV_D0_CO138_LargeDiode_GRConnected_Irradiated_40min_at_60C
Date/Time: 8/2/2021 2:38:08 PM
Sensor Name: CO138
Type: N
Annealing Status: Irradiated and Annealed at 60C for 30 Minutes
Environment: RT
Tester: Andrew Kent

Time Delay per Ramp Step (s): 0.500

CV Time Delay per Measurement (s) :0.500

AC Voltage (V): 0.500

Current Number of measurements per voltage: 4.000

IV Time Delay per Measurement (s) :0.000


BiasVoltage	Total Current_Avg	Total Current_0	Total Current_1	Total Current_2	Total Current_3	Bias Current_Avg	Bias Current_0	Bias Current_1	Bias Current_2	Bias Current_3	Temperature	Air_Temp	Humidity	Dewpoint	
    1.0000	-7.6025E-10	-8.9800E-10	-8.2200E-10	-8.0600E-10	-5.1500E-10	8.741077E-11	8.599022E-11	9.400277E-11	8.415182E-11	8.549828E-11	  -20.0186	    7.9069	    8.6581	  -23.4463	
    2.0000	 4.0048E-7	 4.2520E-7	 3.8120E-7	 3.8580E-7	 4.0970E-7	4.387905E-7	4.299432E-7	4.385234E-7	4.451284E-7	4.415671E-7	  -20.0211	    7.9079	    8.6461	  -23.4611	
    3.0000	 5.3122E-7	 5.5380E-7	 5.2300E-7	 5.2300E-7	 5.2510E-7	5.222197E-7	5.222863E-7	5.227220E-7	5.238433E-7	5.200271E-7	  -20.0211	    7.9636	    8.6385	  -23.4285	
    4.0000	 6.2882E-7	 6.2200E-7	 6.3170E-7	 6.2800E-7	 6.3360E-7	6.241567E-7	6.351722E-7	6.363852E-7	6.165257E-7	6.085439E-7	  -20.0160	    7.9642	    8.6388	  -23.4276	
    5.0000	 7.0250E-7	 7.1090E-7	 7.0830E-7	 7.0470E-7	 6.8610E-7	7.102990E-7	7.029097E-7	7.147689E-7	7.123017E-7	7.112158E-7	  -20.0313	    7.9600	    8.6436	  -23.4247	
    6.0000	 7.6387E-7	 7.7250E-7	 7.6200E-7	 7.6080E-7	 7.6020E-7	7.603323E-7	7.596645E-7	7.621164E-7	7.599432E-7	7.596052E-7	  -20.0211	    7.9600	    8.6588	  -23.4050	
    7.0000	 8.3163E-7	 8.2740E-7	 8.3420E-7	 8.3290E-7	 8.3200E-7	8.311554E-7	8.337565E-7	8.262599E-7	8.357077E-7	8.288973E-7	  -20.0237	    7.9252	    8.6591	  -23.4312	
    8.0000	 8.9277E-7	 8.9670E-7	 8.8780E-7	 8.8910E-7	 8.9750E-7	9.006530E-7	9.053908E-7	9.035548E-7	9.015001E-7	8.921662E-7	  -20.0160	    7.8989	    8.6616	  -23.4479	
    9.0000	 9.6855E-7	 9.6570E-7	 9.7580E-7	 9.6800E-7	 9.6470E-7	9.671237E-7	9.700129E-7	9.688110E-7	9.636858E-7	9.659852E-7	  -20.0364	    7.8612	    8.6401	  -23.5045	
   10.0000	 1.0115E-6	 1.0210E-6	 1.0180E-6	 1.0080E-6	 9.9900E-7	9.987603E-7	9.969283E-7	9.962201E-7	9.985048E-7	1.003388E-6	  -20.0186	    7.8885	    8.6398	  -23.4840	
   20.0000	 1.5227E-6	 1.5160E-6	 1.5240E-6	 1.5300E-6	 1.5210E-6	1.523250E-6	1.512720E-6	1.525775E-6	1.528499E-6	1.526007E-6	  -20.0160	    7.8614	    8.6414	  -23.5027	
   30.0000	 1.9220E-6	 1.9240E-6	 1.9190E-6	 1.9200E-6	 1.9250E-6	1.926159E-6	1.921178E-6	1.920048E-6	1.927863E-6	1.935548E-6	  -20.0033	    7.8370	    8.6297	  -23.5363	
   40.0000	 2.2720E-6	 2.2700E-6	 2.2710E-6	 2.2740E-6	 2.2730E-6	2.272328E-6	2.271066E-6	2.274086E-6	2.279003E-6	2.265156E-6	  -20.0033	    7.8551	    8.6246	  -23.5291	
   50.0000	 2.5900E-6	 2.5960E-6	 2.5830E-6	 2.5890E-6	 2.5920E-6	2.582492E-6	2.586639E-6	2.582140E-6	2.572365E-6	2.588826E-6	  -20.0084	    7.8479	    8.6268	  -23.5318	
   60.0000	 2.8878E-6	 2.8980E-6	 2.8850E-6	 2.8860E-6	 2.8820E-6	2.884054E-6	2.865758E-6	2.884709E-6	2.887512E-6	2.898238E-6	  -20.0084	    7.9074	    8.6132	  -23.5041	
   70.0000	 3.1657E-6	 3.1710E-6	 3.1560E-6	 3.1670E-6	 3.1690E-6	3.152409E-6	3.159943E-6	3.151469E-6	3.153816E-6	3.144408E-6	  -20.0135	    7.8846	    8.6085	  -23.5276	
   80.0000	 3.4210E-6	 3.4140E-6	 3.4300E-6	 3.4270E-6	 3.4130E-6	3.418275E-6	3.419502E-6	3.422889E-6	3.422525E-6	3.408182E-6	  -20.0109	    7.8704	    8.6097	  -23.5368	
   90.0000	 3.6670E-6	 3.6690E-6	 3.6760E-6	 3.6700E-6	 3.6530E-6	3.636263E-6	3.647513E-6	3.624766E-6	3.636266E-6	3.636509E-6	  -20.0033	    7.8334	    8.6101	  -23.5645	
  100.0000	 3.8893E-6	 3.8770E-6	 3.8940E-6	 3.8960E-6	 3.8900E-6	3.892396E-6	3.896321E-6	3.890200E-6	3.881484E-6	3.901579E-6	  -20.0135	    7.8691	    8.5968	  -23.5546	
  120.0000	 4.3128E-6	 4.3230E-6	 4.3070E-6	 4.3010E-6	 4.3200E-6	4.315011E-6	4.299585E-6	4.308740E-6	4.323204E-6	4.328514E-6	  -20.0084	    7.8563	    8.5958	  -23.5656	
  140.0000	 4.7125E-6	 4.7160E-6	 4.7100E-6	 4.7110E-6	 4.7130E-6	4.700540E-6	4.692032E-6	4.702192E-6	4.704244E-6	4.703693E-6	  -19.9931	    7.8459	    8.5778	  -23.5969	
  160.0000	 5.0645E-6	 5.0490E-6	 5.0610E-6	 5.0670E-6	 5.0810E-6	5.064990E-6	5.052334E-6	5.072015E-6	5.073631E-6	5.061979E-6	  -19.9855	    7.8459	    8.5639	  -23.6151	
  180.0000	 5.3930E-6	 5.3910E-6	 5.3820E-6	 5.3970E-6	 5.4020E-6	5.379977E-6	5.387365E-6	5.372037E-6	5.374865E-6	5.385642E-6	  -19.9677	    7.7962	    8.5617	  -23.6558	
  200.0000	 5.6722E-6	 5.6820E-6	 5.6750E-6	 5.6770E-6	 5.6550E-6	5.674066E-6	5.650155E-6	5.672281E-6	5.676583E-6	5.697247E-6	  -19.9753	    7.7550	    8.5677	  -23.6793	
  220.0000	 5.9442E-6	 5.9360E-6	 5.9450E-6	 5.9400E-6	 5.9560E-6	5.950275E-6	5.954577E-6	5.931968E-6	5.967028E-6	5.947528E-6	  -19.9830	    7.8122	    8.5572	  -23.6494	
  240.0000	 6.2040E-6	 6.2080E-6	 6.2070E-6	 6.2030E-6	 6.1980E-6	6.200005E-6	6.187508E-6	6.194487E-6	6.217880E-6	6.200146E-6	  -19.9931	    7.7908	    8.5462	  -23.6801	
  260.0000	 6.4245E-6	 6.4030E-6	 6.4120E-6	 6.4190E-6	 6.4640E-6	6.444275E-6	6.468200E-6	6.457392E-6	6.425401E-6	6.426109E-6	  -19.9880	    7.7908	    8.5661	  -23.6541	
  280.0000	 6.6672E-6	 6.6590E-6	 6.6530E-6	 6.6870E-6	 6.6700E-6	6.645669E-6	6.666588E-6	6.658348E-6	6.639011E-6	6.618730E-6	  -19.9931	    7.8346	    8.5440	  -23.6497	
  300.0000	 6.8507E-6	 6.8490E-6	 6.8440E-6	 6.8620E-6	 6.8480E-6	6.849220E-6	6.851975E-6	6.833437E-6	6.851673E-6	6.859796E-6	  -20.0033	    7.7756	    8.5300	  -23.7128	
  320.0000	 7.0415E-6	 7.0690E-6	 7.0400E-6	 7.0390E-6	 7.0180E-6	7.001905E-6	7.017043E-6	6.990180E-6	7.007437E-6	6.992960E-6	  -19.9982	    7.8062	    8.5316	  -23.6875	
  340.0000	 7.1942E-6	 7.1950E-6	 7.1540E-6	 7.2060E-6	 7.2220E-6	7.196352E-6	7.174216E-6	7.194295E-6	7.210263E-6	7.206633E-6	  -20.0008	    7.7963	    8.5180	  -23.7128	
  360.0000	 7.3935E-6	 7.4040E-6	 7.3950E-6	 7.3830E-6	 7.3920E-6	7.396262E-6	7.398996E-6	7.399005E-6	7.397422E-6	7.389624E-6	  -20.0084	    7.8570	    8.5063	  -23.6820	
  380.0000	 7.5620E-6	 7.5720E-6	 7.5630E-6	 7.5690E-6	 7.5440E-6	7.535643E-6	7.529514E-6	7.539121E-6	7.525987E-6	7.547950E-6	  -20.0033	    7.8561	    8.5066	  -23.6822	
  400.0000	 7.6893E-6	 7.7070E-6	 7.7060E-6	 7.6720E-6	 7.6720E-6	7.672557E-6	7.691104E-6	7.675304E-6	7.660730E-6	7.663092E-6	  -19.9931	    7.8124	    8.4972	  -23.7279	
  420.0000	 7.8348E-6	 7.8330E-6	 7.8120E-6	 7.8210E-6	 7.8730E-6	7.835415E-6	7.843185E-6	7.842552E-6	7.822660E-6	7.833263E-6	  -19.9880	    7.8345	    8.5032	  -23.7032	
  440.0000	 7.9587E-6	 7.9160E-6	 7.9830E-6	 7.9790E-6	 7.9570E-6	7.943006E-6	7.898391E-6	7.948085E-6	7.954202E-6	7.971345E-6	  -19.9957	    7.9104	    8.4877	  -23.6658	
  460.0000	 8.0840E-6	 8.0470E-6	 8.1100E-6	 8.1020E-6	 8.0770E-6	8.057633E-6	8.069825E-6	8.072152E-6	8.036349E-6	8.052205E-6	  -20.0059	    7.7798	    8.4845	  -23.7694	
  480.0000	 8.1760E-6	 8.1960E-6	 8.1810E-6	 8.1640E-6	 8.1630E-6	8.187481E-6	8.165514E-6	8.172377E-6	8.219133E-6	8.192901E-6	  -20.0059	    7.8093	    8.4861	  -23.7448	
  500.0000	 8.2805E-6	 8.2960E-6	 8.2930E-6	 8.2770E-6	 8.2560E-6	8.266914E-6	8.234635E-6	8.249134E-6	8.278531E-6	8.305354E-6	  -20.0109	    7.8359	    8.4709	  -23.7446	
  520.0000	 8.3818E-6	 8.3860E-6	 8.3720E-6	 8.3830E-6	 8.3860E-6	8.374937E-6	8.376462E-6	8.368615E-6	8.387952E-6	8.366720E-6	  -20.0135	    7.7745	    8.4693	  -23.7933	
  540.0000	 8.5007E-6	 8.5160E-6	 8.5030E-6	 8.4850E-6	 8.4990E-6	8.485340E-6	8.479276E-6	8.459921E-6	8.489181E-6	8.512981E-6	  -20.0008	    7.8319	    8.4513	  -23.7735	
  560.0000	 8.6180E-6	 8.5860E-6	 8.6030E-6	 8.6150E-6	 8.6680E-6	8.585370E-6	8.635503E-6	8.586660E-6	8.554363E-6	8.564953E-6	  -20.0059	    7.8319	    8.4608	  -23.7610	
  580.0000	 8.7415E-6	 8.7590E-6	 8.7310E-6	 8.7590E-6	 8.7170E-6	8.695952E-6	8.683774E-6	8.692995E-6	8.673314E-6	8.733726E-6	  -20.0033	    7.7546	    8.4522	  -23.8310	
  600.0000	 8.8167E-6	 8.8370E-6	 8.8140E-6	 8.7970E-6	 8.8190E-6	8.797804E-6	8.790879E-6	8.810535E-6	8.802318E-6	8.787485E-6	  -20.0008	    7.7734	    8.4535	  -23.8150	
  620.0000	 8.9370E-6	 8.9570E-6	 8.9440E-6	 8.9270E-6	 8.9200E-6	8.902972E-6	8.901921E-6	8.893029E-6	8.896438E-6	8.920500E-6	  -20.0008	    7.7890	    8.4586	  -23.7965	
  640.0000	 9.0082E-6	 9.0450E-6	 8.9900E-6	 8.9940E-6	 9.0040E-6	8.992702E-6	8.937154E-6	8.983063E-6	9.025233E-6	9.025357E-6	  -19.9931	    7.7704	    8.4560	  -23.8139	
  660.0000	 9.1287E-6	 9.1520E-6	 9.1600E-6	 9.0930E-6	 9.1100E-6	9.087261E-6	9.089391E-6	9.071386E-6	9.089737E-6	9.098532E-6	  -20.0008	    7.7484	    8.4440	  -23.8465	
  680.0000	 9.2488E-6	 9.2750E-6	 9.2530E-6	 9.2420E-6	 9.2250E-6	9.220067E-6	9.198457E-6	9.235989E-6	9.221911E-6	9.223911E-6	  -20.0033	    7.7244	    8.4500	  -23.8568	
  700.0000	 9.3780E-6	 9.3710E-6	 9.3900E-6	 9.3760E-6	 9.3750E-6	9.368545E-6	9.373176E-6	9.387037E-6	9.364294E-6	9.349672E-6	  -20.0135	    7.7144	    8.4466	  -23.8691	
  720.0000	 9.5310E-6	 9.5280E-6	 9.5190E-6	 9.5390E-6	 9.5380E-6	9.464354E-6	9.486684E-6	9.455530E-6	9.454364E-6	9.460837E-6	  -20.0059	    7.7363	    8.4440	  -23.8558	
  740.0000	 9.6542E-6	 9.6470E-6	 9.6450E-6	 9.6630E-6	 9.6620E-6	9.637996E-6	9.645513E-6	9.641890E-6	9.607905E-6	9.656677E-6	  -20.0033	    7.7664	    8.4311	  -23.8500	
  760.0000	 9.8260E-6	 9.8340E-6	 9.8110E-6	 9.8300E-6	 9.8290E-6	9.754500E-6	9.754971E-6	9.738294E-6	9.753919E-6	9.770815E-6	  -19.9931	    7.7550	    8.4225	  -23.8699	
  780.0000	 9.9543E-6	 9.9480E-6	 9.9490E-6	 9.9330E-6	 9.9870E-6	9.939872E-6	9.963626E-6	9.946916E-6	9.922721E-6	9.926224E-6	  -19.9957	    7.7347	    8.4257	  -23.8812	
  800.0000	 1.0140E-5	 1.0150E-5	 1.0140E-5	 1.0130E-5	 1.0140E-5	1.007112E-5	1.006465E-5	1.006224E-5	1.003443E-5	1.012314E-5	  -19.9931	    7.7875	    8.4222	  -23.8457	
  820.0000	 1.0327E-5	 1.0290E-5	 1.0330E-5	 1.0370E-5	 1.0320E-5	1.024920E-5	1.022776E-5	1.024151E-5	1.028668E-5	1.024086E-5	  -19.9830	    7.8277	    8.4152	  -23.8243	
  840.0000	 1.0485E-5	 1.0470E-5	 1.0490E-5	 1.0500E-5	 1.0480E-5	1.042425E-5	1.046451E-5	1.041327E-5	1.038564E-5	1.043356E-5	  -19.9906	    7.6706	    8.3956	  -23.9697	
  860.0000	 1.0692E-5	 1.0710E-5	 1.0690E-5	 1.0690E-5	 1.0680E-5	1.060924E-5	1.058497E-5	1.061776E-5	1.061157E-5	1.062265E-5	  -19.9957	    7.6706	    8.3906	  -23.9764	
  880.0000	 1.0862E-5	 1.0890E-5	 1.0880E-5	 1.0860E-5	 1.0820E-5	1.079183E-5	1.073470E-5	1.078747E-5	1.083039E-5	1.081477E-5	  -19.9804	    7.6812	    8.3820	  -23.9797	
  900.0000	 1.1098E-5	 1.1080E-5	 1.1100E-5	 1.1110E-5	 1.1100E-5	1.102881E-5	1.101061E-5	1.100842E-5	1.105321E-5	1.104301E-5	  -19.9804	    7.6625	    8.3675	  -24.0132	
  920.0000	 1.1295E-5	 1.1250E-5	 1.1310E-5	 1.1300E-5	 1.1320E-5	1.123257E-5	1.128496E-5	1.125375E-5	1.119701E-5	1.119454E-5	  -19.9855	    7.7073	    8.3498	  -24.0028	
  940.0000	 1.1528E-5	 1.1590E-5	 1.1520E-5	 1.1500E-5	 1.1500E-5	1.148816E-5	1.147431E-5	1.148413E-5	1.147507E-5	1.151912E-5	  -19.9880	    7.7359	    8.3444	  -23.9882	
  960.0000	 1.1755E-5	 1.1780E-5	 1.1750E-5	 1.1760E-5	 1.1730E-5	1.169166E-5	1.171207E-5	1.166990E-5	1.174387E-5	1.164079E-5	  -19.9982	    7.7067	    8.3201	  -24.0429	
  980.0000	 1.1970E-5	 1.1990E-5	 1.2020E-5	 1.1910E-5	 1.1960E-5	1.190783E-5	1.193352E-5	1.188981E-5	1.190560E-5	1.190239E-5	  -20.0008	    7.7067	    8.3036	  -24.0649	
 1000.0000	 1.2187E-5	 1.2190E-5	 1.2190E-5	 1.2200E-5	 1.2170E-5	1.205829E-5	1.208250E-5	1.202864E-5	1.206357E-5	1.205846E-5	  -20.0033	    7.6951	    8.2878	  -24.0949	
 1020.0000	 1.2440E-5	 1.2460E-5	 1.2410E-5	 1.2440E-5	 1.2450E-5	1.235377E-5	1.234447E-5	1.233333E-5	1.240601E-5	1.233126E-5	  -19.9982	    7.7239	    8.2793	  -24.0845	
 1040.0000	 1.2680E-5	 1.2670E-5	 1.2630E-5	 1.2690E-5	 1.2730E-5	1.260162E-5	1.264020E-5	1.259507E-5	1.258493E-5	1.258630E-5	  -19.9982	    7.6856	    8.2660	  -24.1314	
 1060.0000	 1.2915E-5	 1.2960E-5	 1.2910E-5	 1.2880E-5	 1.2910E-5	1.284298E-5	1.290960E-5	1.286466E-5	1.280843E-5	1.278924E-5	  -20.0109	    7.6574	    8.2467	  -24.1788	
 1080.0000	 1.3220E-5	 1.3180E-5	 1.3220E-5	 1.3270E-5	 1.3210E-5	1.310248E-5	1.306281E-5	1.308490E-5	1.311667E-5	1.314553E-5	  -20.0059	    7.6590	    8.2410	  -24.1853	
 1100.0000	 1.3520E-5	 1.3470E-5	 1.3520E-5	 1.3540E-5	 1.3550E-5	1.337230E-5	1.340387E-5	1.336355E-5	1.338219E-5	1.333957E-5	  -20.0135	    7.6682	    8.2293	  -24.1940

File: Diodes/Ljubljana_Diodes/Data/IV's/IV_D0_CO138_LargeDiode_GRConnected_Irradiated_50min_8_3_2021_12_18_34_PM.txt
GCD Test
Bias: 5000.000000
IV_D0_CO138_LargeDiode_GRConnected_Irradiated_50min
Date/Time: 8/3/2021 12:18:34 PM
Sensor Name: CO138
Type: N
Annealing Status: Irradiated and Annealed at 60C for 50 Minutes
Environment: RT
Tester: Andrew Kent

Time Delay per Ramp Step (s): 0.500

CV Time Delay per Measurement (s) :0.500

AC Voltage (V): 0.500

Current Number of measurements per voltage: 4.000

IV Time Delay per Measurement (s) :0.000


BiasVoltage	Total Current_Avg	Total Current_0	Total Current_1	Total Current_2	Total Current_3	Bias Current_Avg	Bias Current_0	Bias Current_1	Bias Current_2	Bias Current_3	Temperature	Air_Temp	Humidity	Dewpoint	
    1.0000	 3.2703E-7	 3.2720E-7	 3.2650E-7	 3.2760E-7	 3.2680E-7	3.302502E-7	3.296047E-7	3.300126E-7	3.306961E-7	3.306874E-7	  -20.0033	   13.2254	    4.1442	  -27.6378	
    2.0000	 4.4972E-7	 4.4950E-7	 4.4880E-7	 4.5110E-7	 4.4950E-7	4.490581E-7	4.483187E-7	4.492822E-7	4.486816E-7	4.499501E-7	  -20.0033	   13.1805	    4.1388	  -27.6833	
    3.0000	 5.4388E-7	 5.4350E-7	 5.4320E-7	 5.4450E-7	 5.4430E-7	5.437021E-7	5.458371E-7	5.438760E-7	5.431816E-7	5.419136E-7	  -20.0084	   13.2219	    4.2030	  -27.4886	
    4.0000	 6.2558E-7	 6.2430E-7	 6.2540E-7	 6.2610E-7	 6.2650E-7	6.260285E-7	6.259472E-7	6.261764E-7	6.248662E-7	6.271241E-7	  -20.0160	   13.2219	    4.2369	  -27.4022	
    5.0000	 6.9960E-7	 7.0110E-7	 7.0090E-7	 6.9810E-7	 6.9830E-7	7.005475E-7	7.011865E-7	7.011149E-7	7.003622E-7	6.995265E-7	  -20.0237	   13.2074	    4.2489	  -27.3818	
    6.0000	 7.6522E-7	 7.6540E-7	 7.6600E-7	 7.6610E-7	 7.6340E-7	7.643967E-7	7.636700E-7	7.640749E-7	7.659105E-7	7.639314E-7	  -20.0237	   13.2379	    4.2736	  -27.2979	
    7.0000	 8.3047E-7	 8.3200E-7	 8.3100E-7	 8.2850E-7	 8.3040E-7	8.338199E-7	8.342653E-7	8.366084E-7	8.322980E-7	8.321080E-7	  -20.0364	   13.2452	    4.2596	  -27.3279	
    8.0000	 8.9028E-7	 8.8920E-7	 8.8840E-7	 8.9120E-7	 8.9230E-7	8.877355E-7	8.914289E-7	8.880723E-7	8.862474E-7	8.851936E-7	  -20.0389	   13.2220	    4.2524	  -27.3627	
    9.0000	 9.4828E-7	 9.4620E-7	 9.4990E-7	 9.4990E-7	 9.4710E-7	9.472313E-7	9.484378E-7	9.481012E-7	9.463851E-7	9.460011E-7	  -20.0389	   13.2251	    4.2514	  -27.3630	
   10.0000	 1.0025E-6	 1.0040E-6	 1.0050E-6	 1.0020E-6	 9.9900E-7	9.997925E-7	1.000002E-6	9.992060E-7	9.997868E-7	1.000175E-6	  -20.0440	   13.2151	    4.2385	  -27.4029	
   20.0000	 1.4700E-6	 1.4740E-6	 1.4670E-6	 1.4680E-6	 1.4710E-6	1.472507E-6	1.472385E-6	1.471866E-6	1.473877E-6	1.471900E-6	  -20.0542	   13.2258	    4.2141	  -27.4575	
   30.0000	 1.8620E-6	 1.8660E-6	 1.8610E-6	 1.8620E-6	 1.8590E-6	1.860257E-6	1.856282E-6	1.864959E-6	1.861800E-6	1.857989E-6	  -20.0516	   13.2171	    4.1996	  -27.5009	
   40.0000	 2.2050E-6	 2.2080E-6	 2.2070E-6	 2.2020E-6	 2.2030E-6	2.208619E-6	2.211694E-6	2.212686E-6	2.206573E-6	2.203523E-6	  -20.0542	   13.2506	    4.1692	  -27.5554	
   50.0000	 2.5122E-6	 2.5060E-6	 2.5090E-6	 2.5100E-6	 2.5240E-6	2.518756E-6	2.519251E-6	2.518443E-6	2.514519E-6	2.522813E-6	  -20.0516	   13.2597	    4.1607	  -27.5711	
   60.0000	 2.7963E-6	 2.7960E-6	 2.7940E-6	 2.7960E-6	 2.7990E-6	2.796132E-6	2.803136E-6	2.795776E-6	2.789704E-6	2.795912E-6	  -20.0465	   13.2263	    4.1591	  -27.5986	
   70.0000	 3.0658E-6	 3.0630E-6	 3.0600E-6	 3.0740E-6	 3.0660E-6	3.066098E-6	3.065528E-6	3.065623E-6	3.069144E-6	3.064097E-6	  -20.0465	   13.2100	    4.1762	  -27.5660	
   80.0000	 3.3097E-6	 3.2950E-6	 3.2980E-6	 3.3340E-6	 3.3120E-6	3.300459E-6	3.302883E-6	3.298243E-6	3.296559E-6	3.304152E-6	  -20.0491	   13.2173	    4.1929	  -27.5177	
   90.0000	 3.5492E-6	 3.5380E-6	 3.5490E-6	 3.5560E-6	 3.5540E-6	3.538220E-6	3.550989E-6	3.536936E-6	3.529957E-6	3.534998E-6	  -20.0465	   13.1822	    4.2002	  -27.5237	
  100.0000	 3.7593E-6	 3.7630E-6	 3.7590E-6	 3.7540E-6	 3.7610E-6	3.762071E-6	3.759894E-6	3.762769E-6	3.760299E-6	3.765322E-6	  -20.0440	   13.1483	    4.2059	  -27.5330	
  120.0000	 4.1775E-6	 4.1770E-6	 4.1840E-6	 4.1620E-6	 4.1870E-6	4.178833E-6	4.182616E-6	4.172475E-6	4.171226E-6	4.189014E-6	  -20.0415	   13.1457	    4.2479	  -27.4277	
  140.0000	 4.5373E-6	 4.5480E-6	 4.5370E-6	 4.5330E-6	 4.5310E-6	4.536485E-6	4.533294E-6	4.525592E-6	4.542154E-6	4.544901E-6	  -20.0338	   13.1441	    4.2748	  -27.3608	
  160.0000	 4.8855E-6	 4.8810E-6	 4.8840E-6	 4.8880E-6	 4.8890E-6	4.887889E-6	4.882329E-6	4.897764E-6	4.886416E-6	4.885047E-6	  -20.0287	   13.1498	    4.2789	  -27.3464	
  180.0000	 5.1917E-6	 5.1880E-6	 5.1830E-6	 5.1970E-6	 5.1990E-6	5.192393E-6	5.199253E-6	5.199089E-6	5.185960E-6	5.185271E-6	  -20.0313	   13.1620	    4.2843	  -27.3242	
  200.0000	 5.4928E-6	 5.4900E-6	 5.4840E-6	 5.4980E-6	 5.4990E-6	5.487406E-6	5.479340E-6	5.498200E-6	5.489109E-6	5.482974E-6	  -20.0287	   13.1748	    4.2770	  -27.3336	
  220.0000	 5.7415E-6	 5.7430E-6	 5.7330E-6	 5.7420E-6	 5.7480E-6	5.762249E-6	5.742921E-6	5.751382E-6	5.777605E-6	5.777088E-6	  -20.0313	   13.1422	    4.2536	  -27.4157	
  240.0000	 5.9840E-6	 5.9850E-6	 5.9680E-6	 5.9840E-6	 5.9990E-6	5.995873E-6	6.012679E-6	6.007267E-6	5.981286E-6	5.982260E-6	  -20.0262	   13.1422	    4.2258	  -27.4864	
  260.0000	 6.2385E-6	 6.2470E-6	 6.2460E-6	 6.2260E-6	 6.2350E-6	6.216893E-6	6.216203E-6	6.205079E-6	6.215012E-6	6.231279E-6	  -20.0262	   13.1541	    4.2138	  -27.5087	
  280.0000	 6.4487E-6	 6.4540E-6	 6.4410E-6	 6.4390E-6	 6.4610E-6	6.431752E-6	6.440835E-6	6.443426E-6	6.432527E-6	6.410219E-6	  -20.0237	   13.1635	    4.2049	  -27.5247	
  300.0000	 6.6285E-6	 6.6280E-6	 6.6240E-6	 6.6280E-6	 6.6340E-6	6.647437E-6	6.645574E-6	6.669572E-6	6.648709E-6	6.625892E-6	  -20.0160	   13.1419	    4.1799	  -27.6041	
  320.0000	 6.8065E-6	 6.7990E-6	 6.8050E-6	 6.8150E-6	 6.8070E-6	6.828901E-6	6.821794E-6	6.815316E-6	6.817324E-6	6.861171E-6	  -20.0135	   13.1305	    4.1509	  -27.6872	
  340.0000	 7.0053E-6	 7.0250E-6	 6.9870E-6	 7.0110E-6	 6.9980E-6	6.992703E-6	6.985133E-6	6.996329E-6	6.990344E-6	6.999006E-6	  -20.0084	   13.1305	    4.1350	  -27.7283	
  360.0000	 7.1570E-6	 7.1200E-6	 7.1830E-6	 7.1780E-6	 7.1470E-6	7.149023E-6	7.141035E-6	7.130536E-6	7.164308E-6	7.160212E-6	  -20.0084	   13.1230	    4.1262	  -27.7565	
  380.0000	 7.3035E-6	 7.2930E-6	 7.3130E-6	 7.3010E-6	 7.3070E-6	7.278641E-6	7.298703E-6	7.289038E-6	7.260299E-6	7.266523E-6	  -20.0059	   13.1286	    4.1167	  -27.7773	
  400.0000	 7.4228E-6	 7.4180E-6	 7.4070E-6	 7.4240E-6	 7.4420E-6	7.470617E-6	7.438558E-6	7.481166E-6	7.479176E-6	7.483568E-6	  -19.9957	   13.0775	    4.0923	  -27.8769	
  420.0000	 7.5705E-6	 7.5930E-6	 7.5710E-6	 7.5710E-6	 7.5470E-6	7.591792E-6	7.604906E-6	7.607497E-6	7.585099E-6	7.569666E-6	  -19.9931	   13.0775	    4.0810	  -27.9068	
  440.0000	 7.6990E-6	 7.6990E-6	 7.7150E-6	 7.6970E-6	 7.6850E-6	7.688246E-6	7.682176E-6	7.685588E-6	7.681903E-6	7.703316E-6	  -20.0008	   13.0863	    4.0822	  -27.8973	
  460.0000	 7.8183E-6	 7.8170E-6	 7.8550E-6	 7.8140E-6	 7.7870E-6	7.813593E-6	7.775662E-6	7.817695E-6	7.831944E-6	7.829069E-6	  -20.0008	   13.0646	    4.1075	  -27.8462	
  480.0000	 7.9135E-6	 7.9040E-6	 7.9150E-6	 7.9160E-6	 7.9190E-6	7.903798E-6	7.905604E-6	7.915270E-6	7.894682E-6	7.899635E-6	  -20.0059	   13.0489	    4.1053	  -27.8630	
  500.0000	 8.0355E-6	 8.0380E-6	 8.0580E-6	 8.0340E-6	 8.0120E-6	7.991855E-6	7.999525E-6	8.000363E-6	7.982252E-6	7.985280E-6	  -20.0135	   13.0434	    4.1186	  -27.8322	
  520.0000	 8.1215E-6	 8.1010E-6	 8.1060E-6	 8.1340E-6	 8.1450E-6	8.127410E-6	8.136587E-6	8.107303E-6	8.143585E-6	8.122163E-6	  -20.0160	   13.0427	    4.1161	  -27.8393	
  540.0000	 8.2092E-6	 8.2720E-6	 8.1960E-6	 8.1780E-6	 8.1910E-6	8.187394E-6	8.174478E-6	8.200892E-6	8.178255E-6	8.195950E-6	  -20.0160	   13.0567	    4.1142	  -27.8344	
  560.0000	 8.2952E-6	 8.3110E-6	 8.2990E-6	 8.2710E-6	 8.3000E-6	8.319814E-6	8.344714E-6	8.343277E-6	8.309102E-6	8.282163E-6	  -20.0186	   13.0600	    4.1078	  -27.8486	
  580.0000	 8.3635E-6	 8.3790E-6	 8.3550E-6	 8.3510E-6	 8.3690E-6	8.365041E-6	8.372778E-6	8.382342E-6	8.352963E-6	8.352081E-6	  -20.0160	   13.0489	    4.1341	  -27.7880	
  600.0000	 8.4860E-6	 8.4590E-6	 8.4930E-6	 8.4800E-6	 8.5120E-6	8.506362E-6	8.530681E-6	8.517590E-6	8.486234E-6	8.490945E-6	  -20.0109	   13.0632	    4.1619	  -27.7059	
  620.0000	 8.5928E-6	 8.5780E-6	 8.5810E-6	 8.5970E-6	 8.6150E-6	8.589993E-6	8.623199E-6	8.591672E-6	8.562877E-6	8.582222E-6	  -20.0109	   13.0202	    4.1727	  -27.7083	
  640.0000	 8.6818E-6	 8.7050E-6	 8.6700E-6	 8.6880E-6	 8.6640E-6	8.687154E-6	8.677654E-6	8.660872E-6	8.704132E-6	8.705957E-6	  -20.0109	   13.0075	    4.1831	  -27.6904	
  660.0000	 8.8108E-6	 8.7600E-6	 8.8130E-6	 8.8370E-6	 8.8330E-6	8.836055E-6	8.813551E-6	8.828171E-6	8.858275E-6	8.844224E-6	  -20.0135	   13.0065	    4.1803	  -27.6984	
  680.0000	 8.9050E-6	 8.9100E-6	 8.9060E-6	 8.9000E-6	 8.9040E-6	8.917841E-6	8.937332E-6	8.920319E-6	8.906096E-6	8.907617E-6	  -20.0059	   13.0140	    4.1790	  -27.6964	
  700.0000	 9.0138E-6	 9.0300E-6	 9.0250E-6	 9.0040E-6	 8.9960E-6	9.048073E-6	9.029288E-6	9.033478E-6	9.054616E-6	9.074909E-6	  -20.0084	   13.0215	    4.1667	  -27.7229	
  720.0000	 9.1435E-6	 9.1480E-6	 9.1270E-6	 9.1210E-6	 9.1780E-6	9.174517E-6	9.163193E-6	9.218325E-6	9.180913E-6	9.135636E-6	  -20.0109	   13.0266	    4.1515	  -27.7586	
  740.0000	 9.3032E-6	 9.2730E-6	 9.3150E-6	 9.3420E-6	 9.2830E-6	9.295654E-6	9.289774E-6	9.289522E-6	9.306788E-6	9.296531E-6	  -20.0135	   13.0266	    4.1521	  -27.7569	
  760.0000	 9.4312E-6	 9.4250E-6	 9.4320E-6	 9.4430E-6	 9.4250E-6	9.439199E-6	9.467226E-6	9.457148E-6	9.417487E-6	9.414937E-6	  -20.0109	   13.0061	    4.1556	  -27.7623	
  780.0000	 9.5858E-6	 9.5990E-6	 9.5840E-6	 9.5610E-6	 9.5990E-6	9.614825E-6	9.593216E-6	9.602118E-6	9.622147E-6	9.641818E-6	  -20.0084	   12.9643	    4.1429	  -27.8244	
  800.0000	 9.7615E-6	 9.7690E-6	 9.7720E-6	 9.7470E-6	 9.7580E-6	9.769716E-6	9.791508E-6	9.748249E-6	9.748029E-6	9.791079E-6	  -20.0109	   12.9851	    4.1461	  -27.8016	
  820.0000	 9.9110E-6	 9.8880E-6	 9.9040E-6	 9.9350E-6	 9.9170E-6	9.924458E-6	9.942743E-6	9.957642E-6	9.910994E-6	9.886453E-6	  -20.0109	   13.0057	    4.1920	  -27.6689	
  840.0000	 1.0092E-5	 1.0100E-5	 1.0110E-5	 1.0070E-5	 1.0090E-5	1.013006E-5	1.012249E-5	1.014075E-5	1.013091E-5	1.012611E-5	  -20.0160	   12.9872	    4.2280	  -27.5898	
  860.0000	 1.0298E-5	 1.0310E-5	 1.0330E-5	 1.0270E-5	 1.0280E-5	1.026039E-5	1.025780E-5	1.026732E-5	1.024952E-5	1.026692E-5	  -20.0186	   13.0154	    4.2622	  -27.4834	
  880.0000	 1.0497E-5	 1.0480E-5	 1.0500E-5	 1.0490E-5	 1.0520E-5	1.049884E-5	1.050351E-5	1.046550E-5	1.049246E-5	1.053387E-5	  -20.0160	   12.9610	    4.2954	  -27.4381	
  900.0000	 1.0677E-5	 1.0660E-5	 1.0680E-5	 1.0680E-5	 1.0690E-5	1.069837E-5	1.067636E-5	1.068543E-5	1.071254E-5	1.071916E-5	  -20.0160	   12.9600	    4.3460	  -27.3125	
  920.0000	 1.0890E-5	 1.0880E-5	 1.0890E-5	 1.0890E-5	 1.0900E-5	1.090368E-5	1.089846E-5	1.090106E-5	1.089733E-5	1.091786E-5	  -20.0084	   12.9540	    4.3890	  -27.2104	
  940.0000	 1.1133E-5	 1.1110E-5	 1.1150E-5	 1.1120E-5	 1.1150E-5	1.111252E-5	1.113498E-5	1.110546E-5	1.109480E-5	1.111483E-5	  -20.0059	   12.9789	    4.4035	  -27.1571	
  960.0000	 1.1367E-5	 1.1340E-5	 1.1360E-5	 1.1390E-5	 1.1380E-5	1.140057E-5	1.140081E-5	1.139683E-5	1.140788E-5	1.139676E-5	  -20.0033	   12.9742	    4.4064	  -27.1534	
  980.0000	 1.1592E-5	 1.1550E-5	 1.1580E-5	 1.1620E-5	 1.1620E-5	1.161380E-5	1.160332E-5	1.159253E-5	1.160625E-5	1.165311E-5	  -20.0059	   12.9690	    4.4159	  -27.1339	
 1000.0000	 1.1837E-5	 1.1850E-5	 1.1870E-5	 1.1820E-5	 1.1810E-5	1.181679E-5	1.180499E-5	1.181001E-5	1.180760E-5	1.184456E-5	  -20.0033	   12.9638	    4.4390	  -27.0812

File: Diodes/Ljubljana_Diodes/Data/IV's/IV_D0_CO138_LargeDiode_GRConnected_Irradiated_60min_8_3_2021_1_49_52_PM.txt
GCD Test
Bias: 5000.000000
IV_D0_CO138_LargeDiode_GRConnected_Irradiated_60min
Date/Time: 8/3/2021 1:49:52 PM
Sensor Name: CO138
Type: N
Annealing Status: Irradiated and Annealed at 60C for 60 Minutes
Environment: RT
Tester: Andrew Kent

Time Delay per Ramp Step (s): 0.500

CV Time Delay per Measurement (s) :0.500

AC Voltage (V): 0.500

Current Number of measurements per voltage: 4.000

IV Time Delay per Measurement (s) :0.000


BiasVoltage	Total Current_Avg	Total Current_0	Total Current_1	Total Current_2	Total Current_3	Bias Current_Avg	Bias Current_0	Bias Current_1	Bias Current_2	Bias Current_3	Temperature	Air_Temp	Humidity	Dewpoint	
    1.0000	 3.4435E-7	 3.4600E-7	 3.4390E-7	 3.4400E-7	 3.4350E-7	3.465279E-7	3.448728E-7	3.441516E-7	3.479831E-7	3.491039E-7	  -20.0135	   10.4592	    3.6907	  -30.8000	
    2.0000	 4.7088E-7	 4.7010E-7	 4.6910E-7	 4.7150E-7	 4.7280E-7	4.738355E-7	4.733186E-7	4.745244E-7	4.743389E-7	4.731603E-7	  -20.0160	   10.4500	    3.7258	  -30.7076	
    3.0000	 5.6880E-7	 5.6570E-7	 5.6830E-7	 5.7200E-7	 5.6920E-7	5.690629E-7	5.685266E-7	5.685845E-7	5.701956E-7	5.689448E-7	  -20.0211	   10.5467	    3.7362	  -30.6109	
    4.0000	 6.5285E-7	 6.5400E-7	 6.5290E-7	 6.5250E-7	 6.5200E-7	6.555755E-7	6.526706E-7	6.547272E-7	6.580369E-7	6.568671E-7	  -20.0186	   10.5467	    3.7460	  -30.5835	
    5.0000	 7.3210E-7	 7.3400E-7	 7.3480E-7	 7.3020E-7	 7.2940E-7	7.319288E-7	7.338320E-7	7.341878E-7	7.306176E-7	7.290776E-7	  -20.0237	   10.5912	    3.7508	  -30.5392	
    6.0000	 8.0500E-7	 8.0290E-7	 8.0840E-7	 8.0610E-7	 8.0260E-7	8.020210E-7	8.031483E-7	7.991093E-7	8.030425E-7	8.027841E-7	  -20.0338	   10.6189	    3.7407	  -30.5482	
    7.0000	 8.7178E-7	 8.6900E-7	 8.7370E-7	 8.7330E-7	 8.7110E-7	8.695157E-7	8.708415E-7	8.695732E-7	8.690637E-7	8.685844E-7	  -20.0364	   10.6398	    3.7505	  -30.5062	
    8.0000	 9.3455E-7	 9.3450E-7	 9.3710E-7	 9.3430E-7	 9.3230E-7	9.341119E-7	9.320266E-7	9.336425E-7	9.345440E-7	9.362344E-7	  -20.0364	   10.6551	    3.7498	  -30.4973	
    9.0000	 9.9690E-7	 9.9510E-7	 9.9820E-7	 9.9980E-7	 9.9450E-7	9.940064E-7	9.946765E-7	9.975244E-7	9.918650E-7	9.919596E-7	  -20.0338	   10.6877	    3.7704	  -30.4173	
   10.0000	 1.0537E-6	 1.0550E-6	 1.0560E-6	 1.0490E-6	 1.0550E-6	1.058841E-6	1.061719E-6	1.062791E-6	1.056315E-6	1.054538E-6	  -20.0313	   10.7017	    3.8071	  -30.3061	
   20.0000	 1.5507E-6	 1.5570E-6	 1.5470E-6	 1.5490E-6	 1.5500E-6	1.546946E-6	1.550301E-6	1.552018E-6	1.545587E-6	1.539880E-6	  -20.0237	   10.7244	    3.8425	  -30.1930	
   30.0000	 1.9570E-6	 1.9630E-6	 1.9560E-6	 1.9550E-6	 1.9540E-6	1.961468E-6	1.958718E-6	1.966081E-6	1.960085E-6	1.960987E-6	  -20.0237	   10.7268	    3.8517	  -30.1663	
   40.0000	 2.3150E-6	 2.3080E-6	 2.3120E-6	 2.3230E-6	 2.3170E-6	2.314750E-6	2.316712E-6	2.315198E-6	2.315694E-6	2.311397E-6	  -20.0287	   10.7172	    3.8716	  -30.1188	
   50.0000	 2.6425E-6	 2.6400E-6	 2.6470E-6	 2.6450E-6	 2.6380E-6	2.631903E-6	2.634169E-6	2.627249E-6	2.632780E-6	2.633414E-6	  -20.0211	   10.7166	    3.8586	  -30.1545	
   60.0000	 2.9170E-6	 2.9020E-6	 2.9150E-6	 2.9270E-6	 2.9240E-6	2.940442E-6	2.924091E-6	2.938801E-6	2.954519E-6	2.944355E-6	  -20.0211	   10.7260	    3.8656	  -30.1290	
   70.0000	 3.2090E-6	 3.2130E-6	 3.2150E-6	 3.2010E-6	 3.2070E-6	3.217179E-6	3.223245E-6	3.219993E-6	3.209930E-6	3.215547E-6	  -20.0109	   10.7151	    3.8650	  -30.1384	
   80.0000	 3.4650E-6	 3.4560E-6	 3.4700E-6	 3.4690E-6	 3.4650E-6	3.469405E-6	3.473109E-6	3.471060E-6	3.464386E-6	3.469067E-6	  -20.0160	   10.7315	    3.8767	  -30.0951	
   90.0000	 3.7233E-6	 3.7230E-6	 3.7190E-6	 3.7400E-6	 3.7110E-6	3.721206E-6	3.724585E-6	3.732154E-6	3.709776E-6	3.718311E-6	  -20.0186	   10.7260	    3.8678	  -30.1230	
  100.0000	 3.9440E-6	 3.9490E-6	 3.9450E-6	 3.9430E-6	 3.9390E-6	3.952942E-6	3.949953E-6	3.947109E-6	3.957478E-6	3.957227E-6	  -20.0135	   10.7380	    3.8675	  -30.1154	
  120.0000	 4.3772E-6	 4.3980E-6	 4.3710E-6	 4.3680E-6	 4.3720E-6	4.359952E-6	4.363717E-6	4.356425E-6	4.363423E-6	4.356245E-6	  -20.0109	   10.7311	    3.8669	  -30.1220	
  140.0000	 4.7757E-6	 4.7760E-6	 4.7790E-6	 4.7840E-6	 4.7640E-6	4.755950E-6	4.764389E-6	4.759999E-6	4.752300E-6	4.747111E-6	  -20.0135	   10.7525	    3.8776	  -30.0778	
  160.0000	 5.1155E-6	 5.1190E-6	 5.1350E-6	 5.1170E-6	 5.0910E-6	5.096655E-6	5.113392E-6	5.107380E-6	5.080093E-6	5.085757E-6	  -20.0059	   10.7511	    3.8684	  -30.1037	
  180.0000	 5.4220E-6	 5.4280E-6	 5.4200E-6	 5.4300E-6	 5.4100E-6	5.426431E-6	5.426958E-6	5.431231E-6	5.430562E-6	5.416971E-6	  -19.9982	   10.7567	    3.8884	  -30.0458	
  200.0000	 5.7375E-6	 5.7420E-6	 5.7480E-6	 5.7350E-6	 5.7250E-6	5.734749E-6	5.727484E-6	5.709172E-6	5.746706E-6	5.755633E-6	  -20.0033	   10.7622	    3.8978	  -30.0163	
  220.0000	 5.9612E-6	 5.9740E-6	 5.9510E-6	 5.9440E-6	 5.9760E-6	5.968997E-6	5.957496E-6	5.977671E-6	5.972928E-6	5.967892E-6	  -19.9982	   10.7588	    3.9029	  -30.0051	
  240.0000	 6.2353E-6	 6.2150E-6	 6.2190E-6	 6.2480E-6	 6.2590E-6	6.265766E-6	6.285904E-6	6.270563E-6	6.256337E-6	6.250259E-6	  -19.9982	   10.7751	    3.9102	  -29.9741	
  260.0000	 6.4557E-6	 6.4380E-6	 6.4510E-6	 6.4780E-6	 6.4560E-6	6.456985E-6	6.470248E-6	6.457487E-6	6.442940E-6	6.457264E-6	  -19.9982	   10.7944	    3.9209	  -29.9317	
  280.0000	 6.6873E-6	 6.7250E-6	 6.6830E-6	 6.6980E-6	 6.6430E-6	6.650143E-6	6.648823E-6	6.642547E-6	6.651964E-6	6.657237E-6	  -19.9957	   10.7972	    3.9459	  -29.8628	
  300.0000	 6.8788E-6	 6.8760E-6	 6.8580E-6	 6.8860E-6	 6.8950E-6	6.901413E-6	6.889298E-6	6.905283E-6	6.893824E-6	6.917245E-6	  -19.9931	   10.8091	    3.9535	  -29.8343	
  320.0000	 7.0813E-6	 7.0960E-6	 7.0570E-6	 7.0830E-6	 7.0890E-6	7.099786E-6	7.093327E-6	7.077700E-6	7.119907E-6	7.108210E-6	  -19.9906	   10.8097	    3.9712	  -29.7868	
  340.0000	 7.2678E-6	 7.2730E-6	 7.2790E-6	 7.2650E-6	 7.2540E-6	7.278102E-6	7.241379E-6	7.273784E-6	7.299190E-6	7.298057E-6	  -19.9880	   10.7996	    3.9817	  -29.7662	
  360.0000	 7.4052E-6	 7.4320E-6	 7.4270E-6	 7.3780E-6	 7.3840E-6	7.402620E-6	7.390300E-6	7.382106E-6	7.400898E-6	7.437175E-6	  -19.9880	   10.7962	    3.9927	  -29.7393	
  380.0000	 7.5808E-6	 7.5890E-6	 7.5730E-6	 7.6170E-6	 7.5440E-6	7.561434E-6	7.547930E-6	7.554926E-6	7.564675E-6	7.578203E-6	  -19.9830	   10.8290	    4.0338	  -29.6082	
  400.0000	 7.7493E-6	 7.7800E-6	 7.7570E-6	 7.7260E-6	 7.7340E-6	7.729795E-6	7.713830E-6	7.727608E-6	7.735480E-6	7.742264E-6	  -19.9804	   10.8290	    4.0424	  -29.5859	
  420.0000	 7.8648E-6	 7.9030E-6	 7.8810E-6	 7.8460E-6	 7.8290E-6	7.827529E-6	7.827071E-6	7.814316E-6	7.822016E-6	7.846713E-6	  -19.9855	   10.8363	    4.0481	  -29.5659	
  440.0000	 7.9820E-6	 8.0200E-6	 7.9800E-6	 7.9500E-6	 7.9780E-6	8.017102E-6	8.017758E-6	8.045099E-6	8.024579E-6	7.980973E-6	  -19.9855	   10.8225	    4.0585	  -29.5484	
  460.0000	 8.0900E-6	 8.1030E-6	 8.0900E-6	 8.0730E-6	 8.0940E-6	8.073187E-6	8.087788E-6	8.072650E-6	8.074534E-6	8.057776E-6	  -19.9830	   10.8217	    4.0712	  -29.5161	
  480.0000	 8.1745E-6	 8.1750E-6	 8.2050E-6	 8.1800E-6	 8.1380E-6	8.179483E-6	8.136351E-6	8.155135E-6	8.220082E-6	8.206362E-6	  -19.9830	   10.8236	    4.0787	  -29.4951	
  500.0000	 8.3035E-6	 8.2820E-6	 8.3270E-6	 8.3010E-6	 8.3040E-6	8.307817E-6	8.293684E-6	8.320152E-6	8.306906E-6	8.310524E-6	  -19.9880	   10.8236	    4.0911	  -29.4632	
  520.0000	 8.4290E-6	 8.4230E-6	 8.4720E-6	 8.4330E-6	 8.3880E-6	8.428445E-6	8.425265E-6	8.418147E-6	8.424006E-6	8.446360E-6	  -19.9830	   10.8256	    4.0920	  -29.4593	
  540.0000	 8.4720E-6	 8.4420E-6	 8.4460E-6	 8.4860E-6	 8.5140E-6	8.506155E-6	8.530446E-6	8.508543E-6	8.488125E-6	8.497508E-6	  -19.9804	   10.8305	    4.1003	  -29.4347	
  560.0000	 8.5628E-6	 8.5410E-6	 8.5470E-6	 8.5990E-6	 8.5640E-6	8.568410E-6	8.546282E-6	8.567503E-6	8.556646E-6	8.603210E-6	  -19.9779	   10.8234	    4.1246	  -29.3770	
  580.0000	 8.6955E-6	 8.6820E-6	 8.6660E-6	 8.6840E-6	 8.7500E-6	8.696487E-6	8.731427E-6	8.672779E-6	8.701983E-6	8.679761E-6	  -19.9855	   10.8273	    4.1278	  -29.3662	
  600.0000	 8.8550E-6	 8.8960E-6	 8.8910E-6	 8.8200E-6	 8.8130E-6	8.748320E-6	8.779158E-6	8.732781E-6	8.734326E-6	8.747013E-6	  -19.9880	   10.8141	    4.1439	  -29.3342	
  620.0000	 8.9238E-6	 8.9430E-6	 8.9400E-6	 8.8970E-6	 8.9150E-6	8.875548E-6	8.874180E-6	8.869186E-6	8.873078E-6	8.885747E-6	  -19.9880	   10.8294	    4.1534	  -29.2992	
  640.0000	 9.0168E-6	 8.9940E-6	 9.0020E-6	 9.0300E-6	 9.0410E-6	8.991096E-6	8.981291E-6	8.991723E-6	9.008082E-6	8.983289E-6	  -19.9931	   10.8389	    4.1524	  -29.2949	
  660.0000	 9.1310E-6	 9.1410E-6	 9.1300E-6	 9.1360E-6	 9.1170E-6	9.090778E-6	9.070116E-6	9.116985E-6	9.098707E-6	9.077303E-6	  -20.0008	   10.8318	    4.1543	  -29.2951	
  680.0000	 9.2140E-6	 9.1920E-6	 9.1960E-6	 9.2320E-6	 9.2360E-6	9.235686E-6	9.248714E-6	9.217429E-6	9.239227E-6	9.237372E-6	  -20.0008	   10.8318	    4.1550	  -29.2935	
  700.0000	 9.3138E-6	 9.2830E-6	 9.3150E-6	 9.3170E-6	 9.3400E-6	9.309944E-6	9.326503E-6	9.315139E-6	9.300275E-6	9.297861E-6	  -20.0033	   10.8228	    4.1496	  -29.3135	
  720.0000	 9.5002E-6	 9.4700E-6	 9.5390E-6	 9.5240E-6	 9.4680E-6	9.480909E-6	9.444333E-6	9.465770E-6	9.473350E-6	9.540181E-6	  -20.0084	   10.8173	    4.1553	  -29.3029	
  740.0000	 9.6590E-6	 9.6130E-6	 9.6740E-6	 9.6750E-6	 9.6740E-6	9.699204E-6	9.701496E-6	9.724233E-6	9.672958E-6	9.698128E-6	  -20.0135	   10.8153	    4.1679	  -29.2721	
  760.0000	 9.7798E-6	 9.7850E-6	 9.7610E-6	 9.8040E-6	 9.7690E-6	9.766585E-6	9.749372E-6	9.760993E-6	9.770257E-6	9.785720E-6	  -20.0160	   10.8308	    4.1831	  -29.2227	
  780.0000	 9.9503E-6	 9.9590E-6	 9.9190E-6	 9.9830E-6	 9.9400E-6	9.946907E-6	9.939863E-6	9.965574E-6	9.947917E-6	9.934274E-6	  -20.0211	   10.8334	    4.1967	  -29.1865	
  800.0000	 1.0127E-5	 1.0140E-5	 1.0150E-5	 1.0120E-5	 1.0100E-5	1.013501E-5	1.015885E-5	1.014053E-5	1.011261E-5	1.012804E-5	  -20.0186	   10.8270	    4.2195	  -29.1336	
  820.0000	 1.0357E-5	 1.0350E-5	 1.0350E-5	 1.0350E-5	 1.0380E-5	1.027236E-5	1.033773E-5	1.027624E-5	1.024555E-5	1.022990E-5	  -20.0262	   10.8254	    4.2486	  -29.0618	
  840.0000	 1.0538E-5	 1.0590E-5	 1.0500E-5	 1.0540E-5	 1.0520E-5	1.051279E-5	1.052085E-5	1.054171E-5	1.050132E-5	1.048726E-5	  -20.0338	   10.8171	    4.2906	  -28.9632	
  860.0000	 1.0700E-5	 1.0680E-5	 1.0710E-5	 1.0690E-5	 1.0720E-5	1.071760E-5	1.072502E-5	1.072758E-5	1.071467E-5	1.070313E-5	  -20.0313	   10.8256	    4.3428	  -28.8287	
  880.0000	 1.0882E-5	 1.0900E-5	 1.0880E-5	 1.0860E-5	 1.0890E-5	1.089196E-5	1.093905E-5	1.091236E-5	1.086992E-5	1.084651E-5	  -20.0287	   10.8319	    4.3738	  -28.7486	
  900.0000	 1.1153E-5	 1.1200E-5	 1.1140E-5	 1.1150E-5	 1.1120E-5	1.120580E-5	1.117021E-5	1.119392E-5	1.122514E-5	1.123392E-5	  -20.0262	   10.8251	    4.4086	  -28.6690	
  920.0000	 1.1407E-5	 1.1400E-5	 1.1400E-5	 1.1440E-5	 1.1390E-5	1.145975E-5	1.142103E-5	1.146873E-5	1.147019E-5	1.147905E-5	  -20.0287	   10.8304	    4.4175	  -28.6439	
  940.0000	 1.1650E-5	 1.1650E-5	 1.1640E-5	 1.1620E-5	 1.1690E-5	1.168968E-5	1.171707E-5	1.169843E-5	1.166939E-5	1.167382E-5	  -20.0211	   10.8332	    4.4216	  -28.6320	
  960.0000	 1.1853E-5	 1.1840E-5	 1.1870E-5	 1.1880E-5	 1.1820E-5	1.191891E-5	1.187833E-5	1.194651E-5	1.194510E-5	1.190572E-5	  -20.0211	   10.8309	    4.4165	  -28.6458	
  980.0000	 1.2052E-5	 1.2040E-5	 1.2070E-5	 1.2070E-5	 1.2030E-5	1.211118E-5	1.202935E-5	1.207853E-5	1.213657E-5	1.220026E-5	  -20.0237	   10.8288	    4.3997	  -28.6878	
 1000.0000	 1.2338E-5	 1.2350E-5	 1.2340E-5	 1.2340E-5	 1.2320E-5	1.231459E-5	1.233447E-5	1.231070E-5	1.230889E-5	1.230431E-5	  -20.0262	   10.8223	    4.3760	  -28.7500
