Repository: ctiley/CERN_CMS_Silicon_Sensor

# CERN_CMS_Silicon_Sensor

# Code To-Do 
- Double check Halfmoon Diode Data

# Lab To-Do
- Measure more HGCAL Diodes
- Measure rest of Unirradiated Halfmoon Diodes
- Rebond D0 Diode
- Cleanup Wires at Alibava Station
-

File: Diodes/Ljubljana_Diodes/Data/IV's/IV_D0_CO138_LargeDiode_GRConnected_Irradiated_70min_8_4_2021_11_31_10_AM.txt
GCD Test
Bias: 5000.000000
IV_D0_CO138_LargeDiode_GRConnected_Irradiated_70min
Date/Time: 8/4/2021 11:31:10 AM
Sensor Name: CO138
Type: N
Annealing Status: Irradiated and Annealed at 60C for 70 minute
Environment: -20C
Tester: Andrew Kent

Time Delay per Ramp Step (s): 0.500

CV Time Delay per Measurement (s) :0.500

AC Voltage (V): 0.500

Current Number of measurements per voltage: 4.000

IV Time Delay per Measurement (s) :0.000


BiasVoltage	Total Current_Avg	Total Current_0	Total Current_1	Total Current_2	Total Current_3	Bias Current_Avg	Bias Current_0	Bias Current_1	Bias Current_2	Bias Current_3	Temperature	Air_Temp	Humidity	Dewpoint	
    1.0000	 2.6605E-7	 2.6670E-7	 2.6580E-7	 2.6640E-7	 2.6530E-7	2.973423E-7	2.966001E-7	2.978545E-7	2.975380E-7	2.973768E-7	  -20.7282	   12.9901	    4.3450	  -27.2937	
    2.0000	 4.0150E-7	 4.0240E-7	 4.0120E-7	 4.0250E-7	 3.9990E-7	4.008666E-7	4.019818E-7	4.015748E-7	4.011445E-7	3.987654E-7	  -20.7892	   12.9884	    4.3422	  -27.3019	
    3.0000	 4.8310E-7	 4.8210E-7	 4.8170E-7	 4.8480E-7	 4.8380E-7	4.820290E-7	4.819731E-7	4.816660E-7	4.815410E-7	4.829358E-7	  -20.8579	   12.9740	    4.3311	  -27.3396	
    4.0000	 5.5545E-7	 5.5530E-7	 5.5340E-7	 5.5700E-7	 5.5610E-7	5.561170E-7	5.574040E-7	5.531001E-7	5.565058E-7	5.574583E-7	  -20.8680	   12.9012	    4.3188	  -27.4217	
    5.0000	 6.2172E-7	 6.2170E-7	 6.2330E-7	 6.2210E-7	 6.1980E-7	6.186904E-7	6.197761E-7	6.203378E-7	6.173700E-7	6.172775E-7	  -20.8960	   12.8802	    4.3197	  -27.4341	
    6.0000	 6.8230E-7	 6.8160E-7	 6.8140E-7	 6.8100E-7	 6.8520E-7	6.872075E-7	6.858817E-7	6.873814E-7	6.896467E-7	6.859200E-7	  -20.8985	   12.8734	    4.3134	  -27.4547	
    7.0000	 7.4500E-7	 7.4380E-7	 7.4250E-7	 7.4750E-7	 7.4620E-7	7.471131E-7	7.442586E-7	7.477694E-7	7.489248E-7	7.474995E-7	  -20.8706	   12.8245	    4.3172	  -27.4797	
    8.0000	 8.0247E-7	 7.9950E-7	 8.0230E-7	 8.0320E-7	 8.0490E-7	8.049574E-7	8.043173E-7	8.076161E-7	8.027739E-7	8.051223E-7	  -20.8451	   12.8153	    4.3093	  -27.5060	
    9.0000	 8.6175E-7	 8.5950E-7	 8.6600E-7	 8.6160E-7	 8.5990E-7	8.596030E-7	8.574293E-7	8.605561E-7	8.616184E-7	8.588082E-7	  -20.8070	   12.7980	    4.2970	  -27.5491	
   10.0000	 9.1890E-7	 9.1780E-7	 9.2010E-7	 9.1880E-7	 9.1890E-7	9.199991E-7	9.186297E-7	9.174253E-7	9.213925E-7	9.225487E-7	  -20.7638	   12.7722	    4.2916	  -27.5807	
   20.0000	 1.3633E-6	 1.3570E-6	 1.3660E-6	 1.3680E-6	 1.3620E-6	1.373339E-6	1.365736E-6	1.369491E-6	1.379372E-6	1.378757E-6	  -20.6926	   12.7911	    4.2682	  -27.6262	
   30.0000	 1.7450E-6	 1.7500E-6	 1.7410E-6	 1.7410E-6	 1.7480E-6	1.750337E-6	1.753018E-6	1.751375E-6	1.748875E-6	1.748079E-6	  -20.6366	   12.7917	    4.2514	  -27.6681	
   40.0000	 2.0765E-6	 2.0710E-6	 2.0750E-6	 2.0770E-6	 2.0830E-6	2.089640E-6	2.091986E-6	2.086194E-6	2.088207E-6	2.092174E-6	  -20.5578	   12.7560	    4.2309	  -27.7454	
   50.0000	 2.4060E-6	 2.4100E-6	 2.4080E-6	 2.4040E-6	 2.4020E-6	2.420897E-6	2.409603E-6	2.430406E-6	2.421559E-6	2.422020E-6	  -20.4077	   12.7082	    4.1970	  -27.8652	
   60.0000	 2.7050E-6	 2.7000E-6	 2.7100E-6	 2.7060E-6	 2.7040E-6	2.695854E-6	2.701343E-6	2.697122E-6	2.687000E-6	2.697949E-6	  -20.3416	   12.7082	    4.1781	  -27.9138	
   70.0000	 2.9840E-6	 2.9850E-6	 2.9820E-6	 2.9920E-6	 2.9770E-6	3.013919E-6	2.988258E-6	3.002652E-6	3.030314E-6	3.034452E-6	  -20.2780	   12.6996	    4.1711	  -27.9377	
   80.0000	 3.2653E-6	 3.2620E-6	 3.2680E-6	 3.2730E-6	 3.2580E-6	3.270489E-6	3.262670E-6	3.244533E-6	3.274408E-6	3.300343E-6	  -20.1203	   12.6476	    4.1420	  -28.0493	
   90.0000	 3.5322E-6	 3.5250E-6	 3.5310E-6	 3.5400E-6	 3.5330E-6	3.535163E-6	3.533535E-6	3.533019E-6	3.537184E-6	3.536915E-6	  -20.0389	   12.6476	    4.1486	  -28.0321	
  100.0000	 3.7870E-6	 3.7720E-6	 3.7860E-6	 3.8040E-6	 3.7860E-6	3.788895E-6	3.793112E-6	3.797594E-6	3.786727E-6	3.778145E-6	  -19.9906	   12.6396	    4.1591	  -28.0109	
  120.0000	 4.2182E-6	 4.2010E-6	 4.2080E-6	 4.2190E-6	 4.2450E-6	4.245097E-6	4.245141E-6	4.250319E-6	4.248065E-6	4.236862E-6	  -19.8939	   12.6244	    4.1388	  -28.0738	
  140.0000	 4.6400E-6	 4.6240E-6	 4.6370E-6	 4.6420E-6	 4.6570E-6	4.661139E-6	4.659266E-6	4.667675E-6	4.670471E-6	4.647143E-6	  -19.8303	   12.6351	    4.1363	  -28.0728	
  160.0000	 4.9970E-6	 4.9860E-6	 5.0060E-6	 4.9910E-6	 5.0050E-6	4.997945E-6	4.999449E-6	5.001417E-6	4.996126E-6	4.994788E-6	  -19.7693	   12.5885	    4.1249	  -28.1351	
  180.0000	 5.3520E-6	 5.3630E-6	 5.3540E-6	 5.3430E-6	 5.3480E-6	5.378945E-6	5.400346E-6	5.385024E-6	5.362775E-6	5.367637E-6	  -19.6955	   12.5901	    4.0980	  -28.2039	
  200.0000	 5.6327E-6	 5.6270E-6	 5.6230E-6	 5.6420E-6	 5.6390E-6	5.647240E-6	5.641829E-6	5.645416E-6	5.652994E-6	5.648720E-6	  -19.6497	   12.5851	    4.0803	  -28.2538	
  220.0000	 5.9468E-6	 5.9500E-6	 5.9480E-6	 5.9430E-6	 5.9460E-6	5.955952E-6	5.961975E-6	5.961927E-6	5.955149E-6	5.944756E-6	  -19.6243	   12.5883	    4.0743	  -28.2673	
  240.0000	 6.1833E-6	 6.1670E-6	 6.1850E-6	 6.1920E-6	 6.1890E-6	6.171462E-6	6.164014E-6	6.159874E-6	6.181141E-6	6.180820E-6	  -19.5963	   12.5642	    4.0734	  -28.2867	
  260.0000	 6.3833E-6	 6.3790E-6	 6.3890E-6	 6.3950E-6	 6.3700E-6	6.369155E-6	6.366813E-6	6.367390E-6	6.369770E-6	6.372646E-6	  -19.5734	   12.5551	    4.0794	  -28.2773	
  280.0000	 6.5907E-6	 6.5840E-6	 6.6010E-6	 6.5990E-6	 6.5790E-6	6.580386E-6	6.569441E-6	6.598611E-6	6.569531E-6	6.583960E-6	  -19.5734	   12.5551	    4.0595	  -28.3296	
  300.0000	 6.7945E-6	 6.7920E-6	 6.8110E-6	 6.7840E-6	 6.7910E-6	6.769056E-6	6.814533E-6	6.786975E-6	6.745624E-6	6.729093E-6	  -19.5785	   12.5373	    4.0566	  -28.3496	
  320.0000	 6.9412E-6	 6.9350E-6	 6.9310E-6	 6.9420E-6	 6.9570E-6	6.923095E-6	6.947941E-6	6.939399E-6	6.910258E-6	6.894782E-6	  -19.6039	   12.5629	    4.0576	  -28.3292	
  340.0000	 7.0720E-6	 7.0690E-6	 7.0930E-6	 7.0700E-6	 7.0560E-6	7.043397E-6	7.041958E-6	7.061304E-6	7.024355E-6	7.045971E-6	  -19.6243	   12.5293	    4.0383	  -28.4036	
  360.0000	 7.2085E-6	 7.2120E-6	 7.2010E-6	 7.2200E-6	 7.2010E-6	7.174605E-6	7.163273E-6	7.166840E-6	7.192267E-6	7.176039E-6	  -19.6574	   12.5446	    4.0342	  -28.4038	
  380.0000	 7.2930E-6	 7.3210E-6	 7.2860E-6	 7.2840E-6	 7.2810E-6	7.253350E-6	7.263062E-6	7.275744E-6	7.243542E-6	7.231053E-6	  -19.7006	   12.4924	    4.0164	  -28.4873	
  400.0000	 7.4250E-6	 7.4090E-6	 7.4100E-6	 7.4520E-6	 7.4290E-6	7.357803E-6	7.376763E-6	7.354872E-6	7.346900E-6	7.352676E-6	  -19.7235	   12.4598	    4.0152	  -28.5135	
  420.0000	 7.4862E-6	 7.4790E-6	 7.5180E-6	 7.4900E-6	 7.4580E-6	7.416588E-6	7.410358E-6	7.434585E-6	7.430875E-6	7.390532E-6	  -19.7845	   12.4603	    3.9756	  -28.6186	
  440.0000	 7.5360E-6	 7.5280E-6	 7.5320E-6	 7.5500E-6	 7.5340E-6	7.518360E-6	7.515003E-6	7.540056E-6	7.526363E-6	7.492017E-6	  -19.8227	   12.3999	    3.9557	  -28.7144	
  460.0000	 7.6265E-6	 7.6600E-6	 7.6410E-6	 7.6020E-6	 7.6030E-6	7.544707E-6	7.562760E-6	7.559907E-6	7.525879E-6	7.530280E-6	  -19.8685	   12.4373	    3.9216	  -28.7806	
  480.0000	 7.6738E-6	 7.6590E-6	 7.6990E-6	 7.6440E-6	 7.6930E-6	7.703767E-6	7.730462E-6	7.719063E-6	7.678370E-6	7.687173E-6	  -19.9321	   12.4418	    3.9004	  -28.8351	
  500.0000	 7.7340E-6	 7.7440E-6	 7.7200E-6	 7.7260E-6	 7.7460E-6	7.715145E-6	7.737784E-6	7.703670E-6	7.707382E-6	7.711743E-6	  -19.9626	   12.4117	    3.8805	  -28.9105	
  520.0000	 7.7910E-6	 7.7930E-6	 7.7760E-6	 7.7930E-6	 7.8020E-6	7.766681E-6	7.795210E-6	7.764937E-6	7.748418E-6	7.758159E-6	  -20.0008	   12.4043	    3.8710	  -28.9417	
  540.0000	 7.8340E-6	 7.8520E-6	 7.8290E-6	 7.8070E-6	 7.8480E-6	7.861060E-6	7.884963E-6	7.858103E-6	7.858613E-6	7.842559E-6	  -20.0593	   12.3942	    3.8469	  -29.0148	
  560.0000	 7.8750E-6	 7.8820E-6	 7.8710E-6	 7.8580E-6	 7.8890E-6	7.891467E-6	7.910100E-6	7.856343E-6	7.900949E-6	7.898474E-6	  -20.1229	   12.4717	    3.8479	  -28.9582	
  580.0000	 7.9347E-6	 7.9580E-6	 7.9450E-6	 7.9380E-6	 7.8980E-6	7.921013E-6	7.895297E-6	7.922828E-6	7.937175E-6	7.928752E-6	  -20.1610	   12.4717	    3.8460	  -28.9635	
  600.0000	 8.0175E-6	 8.0020E-6	 8.0170E-6	 8.0220E-6	 8.0290E-6	7.987150E-6	8.034957E-6	7.988299E-6	7.975526E-6	7.949818E-6	  -20.1814	   12.4438	    3.8438	  -28.9890	
  620.0000	 8.0823E-6	 8.1070E-6	 8.1030E-6	 8.0580E-6	 8.0610E-6	8.084810E-6	8.085217E-6	8.113508E-6	8.070056E-6	8.070459E-6	  -20.2119	   12.3816	    3.8488	  -29.0185	
  640.0000	 8.1577E-6	 8.1630E-6	 8.1730E-6	 8.1210E-6	 8.1740E-6	8.165284E-6	8.176951E-6	8.143141E-6	8.150337E-6	8.190707E-6	  -20.2195	   12.3346	    3.8352	  -29.0888	
  660.0000	 8.2345E-6	 8.2340E-6	 8.2180E-6	 8.2580E-6	 8.2280E-6	8.239204E-6	8.217948E-6	8.207932E-6	8.250450E-6	8.280485E-6	  -20.2399	   12.2749	    3.8374	  -29.1243	
  680.0000	 8.3297E-6	 8.3460E-6	 8.3310E-6	 8.3270E-6	 8.3150E-6	8.338714E-6	8.366710E-6	8.334111E-6	8.336394E-6	8.317641E-6	  -20.2602	   12.2612	    3.8555	  -29.0842	
  700.0000	 8.4468E-6	 8.4490E-6	 8.4380E-6	 8.4450E-6	 8.4550E-6	8.464776E-6	8.433971E-6	8.440584E-6	8.492133E-6	8.492415E-6	  -20.2399	   12.2566	    3.8577	  -29.0813	
  720.0000	 8.5923E-6	 8.5900E-6	 8.5790E-6	 8.6060E-6	 8.5940E-6	8.576435E-6	8.573508E-6	8.571897E-6	8.595151E-6	8.565184E-6	  -20.2551	   12.2487	    3.8808	  -29.0235	
  740.0000	 8.7033E-6	 8.7100E-6	 8.7090E-6	 8.7020E-6	 8.6920E-6	8.630824E-6	8.628341E-6	8.604374E-6	8.609886E-6	8.680694E-6	  -20.2551	   12.2128	    3.8748	  -29.0650	
  760.0000	 8.8403E-6	 8.8670E-6	 8.8480E-6	 8.8300E-6	 8.8160E-6	8.876774E-6	8.885379E-6	8.883077E-6	8.885998E-6	8.852643E-6	  -20.2449	   12.2561	    3.8529	  -29.0947	
  780.0000	 9.0295E-6	 9.0390E-6	 9.0710E-6	 9.0280E-6	 8.9800E-6	9.009341E-6	9.006995E-6	9.024883E-6	8.984293E-6	9.021192E-6	  -20.2500	   12.2187	    3.8276	  -29.1906	
  800.0000	 9.1933E-6	 9.1700E-6	 9.1910E-6	 9.1980E-6	 9.2140E-6	9.186928E-6	9.176014E-6	9.154122E-6	9.180892E-6	9.236683E-6	  -20.2577	   12.2178	    3.8017	  -29.2633	
  820.0000	 9.4152E-6	 9.4210E-6	 9.4260E-6	 9.4260E-6	 9.3880E-6	9.379777E-6	9.338287E-6	9.342356E-6	9.408202E-6	9.430263E-6	  -20.2373	   12.2319	    3.7834	  -29.3047	
  840.0000	 9.5892E-6	 9.5960E-6	 9.5500E-6	 9.6150E-6	 9.5960E-6	9.588339E-6	9.599367E-6	9.612135E-6	9.567148E-6	9.574706E-6	  -20.2093	   12.2349	    3.7524	  -29.3896	
  860.0000	 9.8117E-6	 9.8240E-6	 9.8220E-6	 9.7610E-6	 9.8400E-6	9.798778E-6	9.785281E-6	9.784505E-6	9.804903E-6	9.820423E-6	  -20.1839	   12.2349	    3.7457	  -29.4084	
  880.0000	 1.0016E-5	 1.0013E-5	 1.0052E-5	 9.9800E-6	 1.0020E-5	1.005739E-5	1.005377E-5	1.007938E-5	1.007416E-5	1.002226E-5	  -20.1483	   12.2394	    3.7590	  -29.3677	
  900.0000	 1.0215E-5	 1.0230E-5	 1.0230E-5	 1.0190E-5	 1.0210E-5	1.019864E-5	1.017335E-5	1.016902E-5	1.022657E-5	1.022563E-5	  -20.1356	   12.1779	    3.7508	  -29.4337	
  920.0000	 1.0433E-5	 1.0440E-5	 1.0400E-5	 1.0430E-5	 1.0460E-5	1.050197E-5	1.050873E-5	1.051561E-5	1.049104E-5	1.049251E-5	  -20.1076	   12.1697	    3.7479	  -29.4474	
  940.0000	 1.0707E-5	 1.0680E-5	 1.0720E-5	 1.0730E-5	 1.0700E-5	1.070656E-5	1.074701E-5	1.068605E-5	1.067853E-5	1.071464E-5	  -20.0822	   12.1691	    3.7356	  -29.4827	
  960.0000	 1.0905E-5	 1.0930E-5	 1.0920E-5	 1.0900E-5	 1.0870E-5	1.091013E-5	1.086394E-5	1.093187E-5	1.093762E-5	1.090709E-5	  -20.0542	   12.1691	    3.7331	  -29.4899	
  980.0000	 1.1143E-5	 1.1190E-5	 1.1080E-5	 1.1150E-5	 1.1150E-5	1.116494E-5	1.115083E-5	1.117058E-5	1.118357E-5	1.115477E-5	  -20.0262	   12.1673	    3.7207	  -29.5261	
 1000.0000	 1.1350E-5	 1.1350E-5	 1.1340E-5	 1.1340E-5	 1.1370E-5	1.133488E-5	1.131862E-5	1.135140E-5	1.133385E-5	1.133567E-5	  -20.0033	   12.1299	    3.7128	  -29.5745

File: Diodes/Ljubljana_Diodes/Data/IV's/IV_D0_CO139_LargeDiode_GRConnected_Irradiated_80min_9_22_2021_1_29_36_PM.txt
GCD Test
Bias: 5000.000000
IV_D0_CO139_LargeDiode_GRConnected_Irradiated_80min
Date/Time: 9/22/2021 1:29:36 PM
Sensor Name: CO139
Type: N
Annealing Status: Irradiated and Annealed at 60C for 80 min
Environment: -20C
Tester: Andrew Kent

Time Delay per Ramp Step (s): 0.500

CV Time Delay per Measurement (s) :0.500

AC Voltage (V): 0.500

Current Number of measurements per voltage: 4.000

IV Time Delay per Measurement (s) :0.000


BiasVoltage	Total Current_Avg	Total Current_0	Total Current_1	Total Current_2	Total Current_3	Bias Current_Avg	Bias Current_0	Bias Current_1	Bias Current_2	Bias Current_3	Temperature	Air_Temp	Humidity	Dewpoint	
    1.0000	 3.4125E-7	 3.4180E-7	 3.4110E-7	 3.4100E-7	 3.4110E-7	3.118359E-7	3.124389E-7	3.108977E-7	3.120682E-7	3.119387E-7	  -20.0033	    9.8728	    3.9086	  -30.6105	
    2.0000	 4.6733E-7	 4.6650E-7	 4.6880E-7	 4.6740E-7	 4.6660E-7	4.203310E-7	4.202735E-7	4.205745E-7	4.201255E-7	4.203507E-7	  -19.9931	    9.7728	    3.9149	  -30.6637	
    3.0000	 5.6482E-7	 5.6410E-7	 5.6520E-7	 5.6490E-7	 5.6510E-7	5.063171E-7	5.073897E-7	5.073028E-7	5.048646E-7	5.057115E-7	  -19.9753	    9.7728	    3.9143	  -30.6654	
    4.0000	 6.4910E-7	 6.4910E-7	 6.4870E-7	 6.5040E-7	 6.4820E-7	5.810893E-7	5.811586E-7	5.822048E-7	5.785932E-7	5.824007E-7	  -19.9753	    9.7216	    3.9200	  -30.6861	
    5.0000	 7.2290E-7	 7.2240E-7	 7.2220E-7	 7.2490E-7	 7.2210E-7	6.459904E-7	6.438504E-7	6.437778E-7	6.484740E-7	6.478596E-7	  -19.9652	    9.8245	    3.9026	  -30.6604	
    6.0000	 7.9360E-7	 7.9550E-7	 7.9370E-7	 7.9120E-7	 7.9400E-7	7.093143E-7	7.095680E-7	7.081843E-7	7.084049E-7	7.111000E-7	  -19.9753	    9.8245	    3.9130	  -30.6325	
    7.0000	 8.5955E-7	 8.5830E-7	 8.5970E-7	 8.6230E-7	 8.5790E-7	7.636095E-7	7.654041E-7	7.627536E-7	7.634176E-7	7.628627E-7	  -19.9753	    9.8645	    3.9020	  -30.6341	
    8.0000	 9.2278E-7	 9.2340E-7	 9.2430E-7	 9.2290E-7	 9.2050E-7	8.203208E-7	8.194797E-7	8.186371E-7	8.220044E-7	8.211621E-7	  -19.9652	    9.8998	    3.8969	  -30.6229	
    9.0000	 9.7855E-7	 9.8010E-7	 9.7770E-7	 9.7850E-7	 9.7790E-7	8.680782E-7	8.680184E-7	8.694032E-7	8.679120E-7	8.669793E-7	  -19.9575	    9.9204	    3.9108	  -30.5712	
   10.0000	 1.0342E-6	 1.0360E-6	 1.0340E-6	 1.0330E-6	 1.0340E-6	9.249907E-7	9.266901E-7	9.254295E-7	9.241866E-7	9.236565E-7	  -19.9804	    9.9204	    3.9159	  -30.5577	
   20.0000	 1.5225E-6	 1.5260E-6	 1.5240E-6	 1.5200E-6	 1.5200E-6	1.330364E-6	1.328454E-6	1.332592E-6	1.330976E-6	1.329434E-6	  -19.9931	    9.8000	    3.9124	  -30.6514	
   30.0000	 1.9192E-6	 1.9260E-6	 1.9210E-6	 1.9140E-6	 1.9160E-6	1.661889E-6	1.664793E-6	1.661988E-6	1.664313E-6	1.656461E-6	  -19.9957	    9.7380	    3.9652	  -30.5547	
   40.0000	 2.2660E-6	 2.2660E-6	 2.2650E-6	 2.2670E-6	 2.2660E-6	1.947095E-6	1.950955E-6	1.949784E-6	1.945565E-6	1.942077E-6	  -19.9779	    9.7995	    3.9956	  -30.4317	
   50.0000	 2.5825E-6	 2.5870E-6	 2.5760E-6	 2.5770E-6	 2.5900E-6	2.203162E-6	2.208351E-6	2.204986E-6	2.200380E-6	2.198929E-6	  -19.9855	    9.8282	    4.0345	  -30.3100	
   60.0000	 2.8780E-6	 2.8760E-6	 2.8790E-6	 2.8760E-6	 2.8810E-6	2.446344E-6	2.450447E-6	2.441702E-6	2.440109E-6	2.453117E-6	  -20.0033	    9.8140	    4.0345	  -30.3199	
   70.0000	 3.1498E-6	 3.1480E-6	 3.1510E-6	 3.1500E-6	 3.1500E-6	2.652586E-6	2.650655E-6	2.655613E-6	2.655853E-6	2.648221E-6	  -19.9982	    9.7819	    4.0348	  -30.3417	
   80.0000	 3.3887E-6	 3.3910E-6	 3.3930E-6	 3.3860E-6	 3.3850E-6	2.855638E-6	2.853157E-6	2.853624E-6	2.856002E-6	2.859769E-6	  -19.9982	    9.7402	    4.0190	  -30.4121	
   90.0000	 3.6255E-6	 3.6240E-6	 3.6190E-6	 3.6320E-6	 3.6270E-6	3.031539E-6	3.051794E-6	3.027652E-6	3.019850E-6	3.026859E-6	  -19.9906	    9.8208	    4.0304	  -30.3258	
  100.0000	 3.8343E-6	 3.8260E-6	 3.8400E-6	 3.8330E-6	 3.8380E-6	3.225810E-6	3.220136E-6	3.234313E-6	3.230802E-6	3.217989E-6	  -20.0008	    9.9108	    4.0927	  -30.1015	
  120.0000	 4.2507E-6	 4.2530E-6	 4.2430E-6	 4.2480E-6	 4.2590E-6	3.544348E-6	3.547415E-6	3.548025E-6	3.537855E-6	3.544098E-6	  -20.0135	    9.9221	    4.1170	  -30.0312	
  140.0000	 4.5912E-6	 4.6080E-6	 4.5950E-6	 4.5830E-6	 4.5790E-6	3.816965E-6	3.812953E-6	3.804748E-6	3.818829E-6	3.831329E-6	  -20.0211	    9.8172	    4.1420	  -30.0415	
  160.0000	 4.9220E-6	 4.9120E-6	 4.9140E-6	 4.9340E-6	 4.9280E-6	4.067626E-6	4.060495E-6	4.057850E-6	4.076725E-6	4.075434E-6	  -20.0287	    9.8406	    4.1774	  -29.9355	
  180.0000	 5.2108E-6	 5.2160E-6	 5.2100E-6	 5.2100E-6	 5.2070E-6	4.305530E-6	4.307723E-6	4.307624E-6	4.299436E-6	4.307339E-6	  -20.0160	    9.8655	    4.2087	  -29.8393	
  200.0000	 5.5020E-6	 5.4960E-6	 5.4970E-6	 5.4990E-6	 5.5160E-6	4.542477E-6	4.547857E-6	4.544781E-6	4.547931E-6	4.529337E-6	  -20.0186	    9.8655	    4.2400	  -29.7612	
  220.0000	 5.7487E-6	 5.7450E-6	 5.7570E-6	 5.7520E-6	 5.7410E-6	4.716819E-6	4.717135E-6	4.709123E-6	4.713055E-6	4.727964E-6	  -20.0287	    9.8274	    4.2786	  -29.6926	
  240.0000	 5.9610E-6	 5.9810E-6	 5.9480E-6	 5.9700E-6	 5.9450E-6	4.895825E-6	4.902612E-6	4.905513E-6	4.894056E-6	4.881118E-6	  -20.0287	    9.8501	    4.2796	  -29.6742	
  260.0000	 6.1667E-6	 6.1590E-6	 6.1760E-6	 6.1860E-6	 6.1460E-6	5.031352E-6	4.998531E-6	5.020913E-6	5.060032E-6	5.045933E-6	  -20.0567	    9.8084	    4.2970	  -29.6610	
  280.0000	 6.3535E-6	 6.3520E-6	 6.3530E-6	 6.3780E-6	 6.3310E-6	5.159547E-6	5.150479E-6	5.161176E-6	5.165938E-6	5.160595E-6	  -20.0644	    9.8621	    4.3118	  -29.5865	
  300.0000	 6.5372E-6	 6.5340E-6	 6.5310E-6	 6.5530E-6	 6.5310E-6	5.280689E-6	5.286478E-6	5.280498E-6	5.284604E-6	5.271176E-6	  -20.0644	    9.9767	    4.3137	  -29.5007	
  320.0000	 6.7190E-6	 6.7000E-6	 6.7100E-6	 6.7360E-6	 6.7300E-6	5.425919E-6	5.421060E-6	5.421759E-6	5.444258E-6	5.416599E-6	  -20.0567	    9.9820	    4.3646	  -29.3729	
  340.0000	 6.8915E-6	 6.8580E-6	 6.8860E-6	 6.9040E-6	 6.9180E-6	5.531874E-6	5.532570E-6	5.524354E-6	5.522268E-6	5.548304E-6	  -20.0669	    9.9153	    4.3773	  -29.3896	
  360.0000	 7.0168E-6	 6.9990E-6	 7.0170E-6	 7.0120E-6	 7.0390E-6	5.611093E-6	5.618035E-6	5.603769E-6	5.600813E-6	5.621755E-6	  -20.0389	    9.8230	    4.3928	  -29.4176	
  380.0000	 7.1575E-6	 7.1570E-6	 7.1610E-6	 7.1730E-6	 7.1390E-6	5.685750E-6	5.686611E-6	5.691307E-6	5.690548E-6	5.674535E-6	  -20.0211	    9.8237	    4.4260	  -29.3375	
  400.0000	 7.3012E-6	 7.3060E-6	 7.3140E-6	 7.2980E-6	 7.2870E-6	5.768462E-6	5.756595E-6	5.771808E-6	5.765056E-6	5.780388E-6	  -20.0262	    9.8613	    4.4431	  -29.2700	
  420.0000	 7.4278E-6	 7.4130E-6	 7.4340E-6	 7.4310E-6	 7.4330E-6	5.833839E-6	5.833144E-6	5.819215E-6	5.856439E-6	5.826559E-6	  -20.0059	    9.8693	    4.4715	  -29.1967	
  440.0000	 7.5660E-6	 7.5780E-6	 7.5770E-6	 7.5400E-6	 7.5690E-6	5.920435E-6	5.931519E-6	5.924058E-6	5.930417E-6	5.895745E-6	  -19.9982	    9.8900	    4.5218	  -29.0634	
  460.0000	 7.6970E-6	 7.6850E-6	 7.7060E-6	 7.6930E-6	 7.7040E-6	5.952809E-6	5.939409E-6	5.968504E-6	5.965660E-6	5.937664E-6	  -20.0059	    9.9494	    4.5455	  -28.9656	
  480.0000	 7.8192E-6	 7.8220E-6	 7.8410E-6	 7.8180E-6	 7.7960E-6	5.962957E-6	5.949222E-6	5.981836E-6	5.972851E-6	5.947917E-6	  -19.9957	    9.9743	    4.5712	  -28.8882	
  500.0000	 7.9678E-6	 7.9820E-6	 7.9680E-6	 7.9560E-6	 7.9650E-6	6.030468E-6	6.009473E-6	6.008883E-6	6.051897E-6	6.051621E-6	  -19.9906	   10.0347	    4.5607	  -28.8694	
  520.0000	 8.1152E-6	 8.1120E-6	 8.1190E-6	 8.1260E-6	 8.1040E-6	6.039481E-6	6.035614E-6	6.032702E-6	6.022288E-6	6.067318E-6	  -19.9855	   10.0347	    4.5762	  -28.8334	
  540.0000	 8.2665E-6	 8.2650E-6	 8.2800E-6	 8.2600E-6	 8.2610E-6	6.064077E-6	6.062526E-6	6.071064E-6	6.064293E-6	6.058424E-6	  -19.9880	    9.9598	    4.5917	  -28.8507	
  560.0000	 8.4597E-6	 8.4490E-6	 8.4450E-6	 8.4630E-6	 8.4820E-6	6.091901E-6	6.105866E-6	6.094776E-6	6.092066E-6	6.074898E-6	  -19.9906	    9.9540	    4.6202	  -28.7892	
  580.0000	 8.6678E-6	 8.6530E-6	 8.6690E-6	 8.6850E-6	 8.6640E-6	6.094196E-6	6.107174E-6	6.097398E-6	6.090854E-6	6.081357E-6	  -19.9880	    9.9558	    4.6423	  -28.7371	
  600.0000	 8.8890E-6	 8.8880E-6	 8.8680E-6	 8.8980E-6	 8.9020E-6	6.120708E-6	6.119452E-6	6.111135E-6	6.118861E-6	6.133384E-6	  -19.9855	    9.9411	    4.6480	  -28.7345	
  620.0000	 9.1575E-6	 9.1610E-6	 9.1760E-6	 9.1400E-6	 9.1530E-6	6.093164E-6	6.097882E-6	6.088942E-6	6.089915E-6	6.095919E-6	  -19.9931	    9.9172	    4.6157	  -28.8256	
  640.0000	 9.4620E-6	 9.4710E-6	 9.4720E-6	 9.4490E-6	 9.4560E-6	6.109002E-6	6.114415E-6	6.103814E-6	6.098648E-6	6.119130E-6	  -19.9906	    9.9161	    4.5996	  -28.8636	
  660.0000	 9.7895E-6	 9.7810E-6	 9.8140E-6	 9.7840E-6	 9.7790E-6	6.146071E-6	6.131691E-6	6.163378E-6	6.152351E-6	6.136863E-6	  -19.9931	    9.9139	    4.6135	  -28.8331	
  680.0000	 1.0175E-5	 1.0190E-5	 1.0200E-5	 1.0160E-5	 1.0150E-5	6.140352E-6	6.125888E-6	6.166964E-6	6.131583E-6	6.136973E-6	  -19.9906	    9.7964	    4.6569	  -28.8175	
  700.0000	 1.0558E-5	 1.0590E-5	 1.0540E-5	 1.0550E-5	 1.0550E-5	6.130071E-6	6.157822E-6	6.128753E-6	6.124177E-6	6.109532E-6	  -19.9855	    9.7964	    4.6600	  -28.8103	
  720.0000	 1.1038E-5	 1.1010E-5	 1.1060E-5	 1.1010E-5	 1.1070E-5	6.127262E-6	6.150227E-6	6.145389E-6	6.111094E-6	6.102339E-6	  -19.9906	    9.8576	    4.6882	  -28.7025	
  740.0000	 1.1533E-5	 1.1560E-5	 1.1540E-5	 1.1530E-5	 1.1500E-5	6.141908E-6	6.139062E-6	6.152778E-6	6.145144E-6	6.130650E-6	  -19.9880	    9.9416	    4.6771	  -28.6677	
  760.0000	 1.2050E-5	 1.2060E-5	 1.2060E-5	 1.2030E-5	 1.2050E-5	6.143643E-6	6.143118E-6	6.168527E-6	6.131904E-6	6.131022E-6	  -19.9931	    9.9461	    4.6885	  -28.6386	
  780.0000	 1.2620E-5	 1.2590E-5	 1.2620E-5	 1.2640E-5	 1.2630E-5	6.142135E-6	6.139582E-6	6.138913E-6	6.145268E-6	6.144775E-6	  -19.9931	    9.9988	    4.6841	  -28.6110	
  800.0000	 1.3253E-5	 1.3260E-5	 1.3260E-5	 1.3260E-5	 1.3230E-5	6.162981E-6	6.155157E-6	6.166847E-6	6.155267E-6	6.174653E-6	  -19.9804	   10.0263	    4.6724	  -28.6180	
  820.0000	 1.3887E-5	 1.3880E-5	 1.3880E-5	 1.3910E-5	 1.3880E-5	6.156337E-6	6.160865E-6	6.155378E-6	6.151760E-6	6.157346E-6	  -19.9779	   10.0593	    4.6983	  -28.5355	
  840.0000	 1.4562E-5	 1.4560E-5	 1.4580E-5	 1.4540E-5	 1.4570E-5	6.169933E-6	6.176666E-6	6.181964E-6	6.162944E-6	6.158157E-6	  -20.0008	   10.0733	    4.7568	  -28.3934	
  860.0000	 1.5267E-5	 1.5230E-5	 1.5250E-5	 1.5300E-5	 1.5290E-5	6.189792E-6	6.193297E-6	6.195577E-6	6.183479E-6	6.186814E-6	  -20.0211	    9.9515	    4.8235	  -28.3318	
  880.0000	 1.5967E-5	 1.5980E-5	 1.5980E-5	 1.5970E-5	 1.5940E-5	6.218908E-6	6.207091E-6	6.234822E-6	6.219437E-6	6.214280E-6	  -20.0211	    9.8412	    4.8786	  -28.2895	
  900.0000	 1.6727E-5	 1.6720E-5	 1.6710E-5	 1.6740E-5	 1.6740E-5	6.235441E-6	6.238620E-6	6.236784E-6	6.238675E-6	6.227685E-6	  -20.0211	    9.8856	    4.9333	  -28.1384	
  920.0000	 1.7458E-5	 1.7430E-5	 1.7420E-5	 1.7500E-5	 1.7480E-5	6.245238E-6	6.238412E-6	6.247773E-6	6.241210E-6	6.253559E-6	  -20.0287	    9.9552	    4.9541	  -28.0432	
  940.0000	 1.8247E-5	 1.8290E-5	 1.8260E-5	 1.8220E-5	 1.8220E-5	6.279573E-6	6.276802E-6	6.295948E-6	6.288972E-6	6.256570E-6	  -20.0237	    9.8711	    4.9905	  -28.0252	
  960.0000	 1.8932E-5	 1.8960E-5	 1.8920E-5	 1.8910E-5	 1.8940E-5	6.290503E-6	6.302925E-6	6.290022E-6	6.274444E-6	6.294623E-6	  -20.0186	    9.8776	    5.0123	  -27.9738	
  980.0000	 1.9762E-5	 1.9880E-5	 1.9730E-5	 1.9740E-5	 1.9700E-5	6.279989E-6	6.285288E-6	6.275307E-6	6.276475E-6	6.282884E-6	  -20.0109	    9.9208	    5.0003	  -27.9685	
 1000.0000	 2.0522E-5	 2.0480E-5	 2.0520E-5	 2.0570E-5	 2.0520E-5	6.317220E-6	6.315614E-6	6.320124E-6	6.326553E-6	6.306590E-6	  -20.0109	    9.9477	    4.9899	  -27.9716	
 1020.0000	 2.1358E-5	 2.1320E-5	 2.1400E-5	 2.1400E-5	 2.1310E-5	6.361500E-6	6.388521E-6	6.373731E-6	6.349435E-6	6.334315E-6	  -20.0160	    9.9762	    5.0108	  -27.9063	
 1040.0000	 2.2112E-5	 2.2120E-5	 2.2150E-5	 2.2080E-5	 2.2100E-5	6.378073E-6	6.371786E-6	6.367870E-6	6.384238E-6	6.388397E-6	  -20.0262	   10.0067	    5.0095	  -27.8871	
 1060.0000	 2.2897E-5	 2.2850E-5	 2.2910E-5	 2.2910E-5	 2.2920E-5	6.426886E-6	6.434944E-6	6.442196E-6	6.419225E-6	6.411179E-6	  -20.0262	   10.0453	    5.0168	  -27.8437	
 1080.0000	 2.3615E-5	 2.3540E-5	 2.3630E-5	 2.3690E-5	 2.3600E-5	6.439367E-6	6.431255E-6	6.433940E-6	6.439788E-6	6.452484E-6	  -20.0287	   10.0355	    5.0259	  -27.8312	
 1100.0000	 2.4393E-5	 2.4370E-5	 2.4370E-5	 2.4400E-5	 2.4430E-5	6.509162E-6	6.503853E-6	6.512089E-6	6.503530E-6	6.517178E-6	  -20.0338	   10.0603	    5.0421	  -27.7789

File: Diodes/Ljubljana_Diodes/Data/IV's/IV_D0_CO139_LargeDiode_GRConnected_Irradiated_90min_9_28_2021_4_11_56_PM.txt
GCD Test
Bias: 5000.000000
IV_D0_CO139_LargeDiode_GRConnected_Irradiated_90min
Date/Time: 9/28/2021 4:11:56 PM
Sensor Name: CO139
Type: N
Annealing Status: Irradiated and Annealed at 60C for 90 min
Environment: -20C
Tester: Andrew Kent

Time Delay per Ramp Step (s): 0.500

CV Time Delay per Measurement (s) :0.500

AC Voltage (V): 0.500

Current Number of measurements per voltage: 4.000

IV Time Delay per Measurement (s) :0.000


BiasVoltage	Total Current_Avg	Total Current_0	Total Current_1	Total Current_2	Total Current_3	Bias Current_Avg	Bias Current_0	Bias Current_1	Bias Current_2	Bias Current_3	Temperature	Air_Temp	Humidity	Dewpoint	
    1.0000	 3.2955E-7	 3.3020E-7	 3.2940E-7	 3.2960E-7	 3.2900E-7	3.006164E-7	3.014176E-7	3.007264E-7	3.005578E-7	2.997637E-7	  -20.0949	   11.5343	    2.3517	  -34.6839	
    2.0000	 4.4877E-7	 4.5050E-7	 4.4840E-7	 4.4850E-7	 4.4770E-7	4.051907E-7	4.045202E-7	4.045529E-7	4.053783E-7	4.063112E-7	  -20.1356	   11.7074	    2.4146	  -34.3027	
    3.0000	 5.3970E-7	 5.3780E-7	 5.3850E-7	 5.4090E-7	 5.4160E-7	4.863883E-7	4.881561E-7	4.856708E-7	4.856009E-7	4.861253E-7	  -20.1534	   11.9588	    2.4703	  -33.9047	
    4.0000	 6.1955E-7	 6.1930E-7	 6.1760E-7	 6.2000E-7	 6.2130E-7	5.555556E-7	5.571598E-7	5.549239E-7	5.552766E-7	5.548619E-7	  -20.1966	   12.0782	    2.5601	  -33.4624	
    5.0000	 6.8872E-7	 6.8840E-7	 6.8890E-7	 6.8870E-7	 6.8890E-7	6.148128E-7	6.168309E-7	6.143048E-7	6.146101E-7	6.135054E-7	  -20.2221	   12.3068	    2.7287	  -32.6577	
    6.0000	 7.5398E-7	 7.5360E-7	 7.5310E-7	 7.5640E-7	 7.5280E-7	6.733721E-7	6.722971E-7	6.736432E-7	6.725504E-7	6.749979E-7	  -20.2475	   12.3068	    2.8147	  -32.3391	
    7.0000	 8.1675E-7	 8.1880E-7	 8.1430E-7	 8.1780E-7	 8.1610E-7	7.331965E-7	7.315471E-7	7.345297E-7	7.339405E-7	7.327686E-7	  -20.2755	   12.3466	    2.9086	  -31.9739	
    8.0000	 8.7765E-7	 8.7910E-7	 8.7650E-7	 8.7990E-7	 8.7510E-7	7.849368E-7	7.823739E-7	7.865897E-7	7.849376E-7	7.858458E-7	  -20.2882	   12.3945	    2.9633	  -31.7489	
    9.0000	 9.3225E-7	 9.3120E-7	 9.3260E-7	 9.3260E-7	 9.3260E-7	8.348172E-7	8.317581E-7	8.369584E-7	8.362723E-7	8.342802E-7	  -20.2780	   12.5494	    3.1094	  -31.1443	
   10.0000	 9.8925E-7	 9.8730E-7	 9.8820E-7	 9.9120E-7	 9.9030E-7	8.814975E-7	8.818384E-7	8.804686E-7	8.813593E-7	8.823238E-7	  -20.2551	   12.5494	    3.1622	  -30.9690	
   20.0000	 1.4518E-6	 1.4500E-6	 1.4560E-6	 1.4510E-6	 1.4500E-6	1.276387E-6	1.277245E-6	1.277549E-6	1.276661E-6	1.274094E-6	  -20.2221	   12.6251	    3.2375	  -30.6717	
   30.0000	 1.8382E-6	 1.8370E-6	 1.8380E-6	 1.8370E-6	 1.8410E-6	1.597028E-6	1.598683E-6	1.596533E-6	1.594139E-6	1.598758E-6	  -20.2093	   12.6251	    3.3273	  -30.3854	
   40.0000	 2.1795E-6	 2.1750E-6	 2.1810E-6	 2.1810E-6	 2.1810E-6	1.876379E-6	1.880961E-6	1.876140E-6	1.877787E-6	1.870627E-6	  -20.2068	   12.6454	    3.4466	  -30.0019	
   50.0000	 2.4892E-6	 2.4910E-6	 2.4840E-6	 2.4920E-6	 2.4900E-6	2.129589E-6	2.130139E-6	2.131821E-6	2.130826E-6	2.125570E-6	  -20.1941	   12.6989	    3.5117	  -29.7677	
   60.0000	 2.7715E-6	 2.7760E-6	 2.7730E-6	 2.7650E-6	 2.7720E-6	2.352752E-6	2.357202E-6	2.352364E-6	2.350652E-6	2.350792E-6	  -20.1915	   12.7496	    3.5528	  -29.6100	
   70.0000	 3.0440E-6	 3.0330E-6	 3.0460E-6	 3.0470E-6	 3.0500E-6	2.577501E-6	2.582179E-6	2.576797E-6	2.574262E-6	2.576764E-6	  -20.1585	   12.7660	    3.5810	  -29.5153	
   80.0000	 3.2977E-6	 3.3000E-6	 3.2940E-6	 3.3070E-6	 3.2900E-6	2.783583E-6	2.776061E-6	2.781507E-6	2.787389E-6	2.789377E-6	  -20.1483	   12.7660	    3.5952	  -29.4734	
   90.0000	 3.5357E-6	 3.5340E-6	 3.5370E-6	 3.5330E-6	 3.5390E-6	2.972767E-6	2.970090E-6	2.971979E-6	2.975443E-6	2.973556E-6	  -20.1203	   12.8091	    3.6218	  -29.3657	
  100.0000	 3.7652E-6	 3.7670E-6	 3.7620E-6	 3.7690E-6	 3.7630E-6	3.158215E-6	3.157596E-6	3.153506E-6	3.157068E-6	3.164689E-6	  -20.0949	   12.8669	    3.6705	  -29.1841	
  120.0000	 4.1703E-6	 4.1610E-6	 4.1770E-6	 4.1770E-6	 4.1660E-6	3.497311E-6	3.493819E-6	3.504719E-6	3.497064E-6	3.493641E-6	  -20.0593	   12.8563	    3.7236	  -29.0391	
  140.0000	 4.5418E-6	 4.5590E-6	 4.5390E-6	 4.5260E-6	 4.5430E-6	3.791393E-6	3.786490E-6	3.787370E-6	3.797907E-6	3.793806E-6	  -20.0313	   12.8829	    3.7419	  -28.9684	
  160.0000	 4.8787E-6	 4.8740E-6	 4.8840E-6	 4.8690E-6	 4.8880E-6	4.064328E-6	4.066936E-6	4.059416E-6	4.069829E-6	4.061131E-6	  -20.0084	   12.8674	    3.7378	  -28.9908	
  180.0000	 5.1830E-6	 5.1810E-6	 5.1810E-6	 5.1900E-6	 5.1800E-6	4.304910E-6	4.297613E-6	4.310698E-6	4.303395E-6	4.307932E-6	  -19.9931	   12.9236	    3.7258	  -28.9860	
  200.0000	 5.4540E-6	 5.4560E-6	 5.4450E-6	 5.4480E-6	 5.4670E-6	4.514304E-6	4.504478E-6	4.512695E-6	4.513548E-6	4.526496E-6	  -19.9626	   12.9145	    3.7593	  -28.8971	
  220.0000	 5.7037E-6	 5.6970E-6	 5.6900E-6	 5.7130E-6	 5.7150E-6	4.698499E-6	4.703229E-6	4.697871E-6	4.699506E-6	4.693388E-6	  -19.9499	   12.9171	    3.7824	  -28.8303	
  240.0000	 5.9413E-6	 5.9370E-6	 5.9390E-6	 5.9410E-6	 5.9480E-6	4.887028E-6	4.896270E-6	4.882248E-6	4.879625E-6	4.889970E-6	  -19.9295	   12.9655	    3.7941	  -28.7637	
  260.0000	 6.1532E-6	 6.1480E-6	 6.1460E-6	 6.1510E-6	 6.1680E-6	5.039923E-6	5.033933E-6	5.041304E-6	5.043692E-6	5.040765E-6	  -19.9041	   12.9613	    3.8507	  -28.6089	
  280.0000	 6.3465E-6	 6.3300E-6	 6.3560E-6	 6.3310E-6	 6.3690E-6	5.178087E-6	5.179514E-6	5.182033E-6	5.178028E-6	5.172772E-6	  -19.8965	   12.9613	    3.8722	  -28.5495	
  300.0000	 6.5160E-6	 6.5190E-6	 6.5210E-6	 6.4980E-6	 6.5260E-6	5.306787E-6	5.314008E-6	5.321738E-6	5.306150E-6	5.285252E-6	  -19.8863	   12.9537	    3.8956	  -28.4906	
  320.0000	 6.6790E-6	 6.6760E-6	 6.6780E-6	 6.6790E-6	 6.6830E-6	5.405411E-6	5.391661E-6	5.406447E-6	5.411401E-6	5.412135E-6	  -19.8761	   12.9592	    3.9390	  -28.3687	
  340.0000	 6.8270E-6	 6.8080E-6	 6.8210E-6	 6.8310E-6	 6.8480E-6	5.520304E-6	5.522109E-6	5.507932E-6	5.534263E-6	5.516912E-6	  -19.8710	   12.9736	    3.9677	  -28.2808	
  360.0000	 6.9752E-6	 6.9710E-6	 6.9650E-6	 6.9810E-6	 6.9840E-6	5.585779E-6	5.577246E-6	5.573886E-6	5.602426E-6	5.589558E-6	  -19.8736	   13.0100	    4.0006	  -28.1670	
  380.0000	 7.1000E-6	 7.0870E-6	 7.1010E-6	 7.1000E-6	 7.1120E-6	5.650379E-6	5.654237E-6	5.642437E-6	5.656239E-6	5.648605E-6	  -19.8787	   13.0301	    4.0288	  -28.0780	
  400.0000	 7.2215E-6	 7.2150E-6	 7.2310E-6	 7.2200E-6	 7.2200E-6	5.725903E-6	5.718093E-6	5.729791E-6	5.719870E-6	5.735857E-6	  -19.8812	   13.0449	    4.0538	  -28.0013	
  420.0000	 7.3292E-6	 7.3380E-6	 7.3210E-6	 7.3220E-6	 7.3360E-6	5.781735E-6	5.795305E-6	5.792977E-6	5.769977E-6	5.768682E-6	  -19.8736	   13.0064	    4.0680	  -27.9907	
  440.0000	 7.4548E-6	 7.4580E-6	 7.4550E-6	 7.4530E-6	 7.4530E-6	5.805464E-6	5.816381E-6	5.812839E-6	5.798075E-6	5.794562E-6	  -19.8888	   12.9912	    4.1056	  -27.9027	
  460.0000	 7.5655E-6	 7.5600E-6	 7.5630E-6	 7.5780E-6	 7.5610E-6	5.828464E-6	5.829114E-6	5.838180E-6	5.824051E-6	5.822512E-6	  -19.8990	   13.0241	    4.1439	  -27.7799	
  480.0000	 7.6837E-6	 7.6790E-6	 7.6800E-6	 7.6820E-6	 7.6940E-6	5.858029E-6	5.866018E-6	5.851805E-6	5.859102E-6	5.855189E-6	  -19.9245	   13.0295	    4.1863	  -27.6668	
  500.0000	 7.7893E-6	 7.7960E-6	 7.7930E-6	 7.7950E-6	 7.7730E-6	5.877224E-6	5.884991E-6	5.876519E-6	5.880382E-6	5.867003E-6	  -19.9295	   13.0341	    4.1904	  -27.6530	
  520.0000	 7.9078E-6	 7.9220E-6	 7.9020E-6	 7.8950E-6	 7.9120E-6	5.885654E-6	5.884775E-6	5.882944E-6	5.889878E-6	5.885019E-6	  -19.9473	   13.0493	    4.2113	  -27.5889	
  540.0000	 8.0520E-6	 8.0630E-6	 8.0370E-6	 8.0510E-6	 8.0570E-6	5.895179E-6	5.890377E-6	5.880301E-6	5.905075E-6	5.904964E-6	  -19.9728	   13.0278	    4.2600	  -27.4802	
  560.0000	 8.2323E-6	 8.2340E-6	 8.2350E-6	 8.2280E-6	 8.2320E-6	5.901834E-6	5.909543E-6	5.915595E-6	5.895800E-6	5.886397E-6	  -19.9982	   13.0361	    4.2701	  -27.4488	
  580.0000	 8.4365E-6	 8.4100E-6	 8.4400E-6	 8.4490E-6	 8.4470E-6	5.911404E-6	5.913714E-6	5.917661E-6	5.906128E-6	5.908114E-6	  -20.0160	   13.0361	    4.2925	  -27.3923	
  600.0000	 8.6417E-6	 8.6760E-6	 8.6200E-6	 8.6210E-6	 8.6500E-6	5.915674E-6	5.940921E-6	5.911204E-6	5.906076E-6	5.904495E-6	  -20.0262	   13.0501	    4.3090	  -27.3412	
  620.0000	 8.8945E-6	 8.9030E-6	 8.8920E-6	 8.8870E-6	 8.8960E-6	5.913514E-6	5.916703E-6	5.917615E-6	5.912344E-6	5.907392E-6	  -20.0415	   13.0730	    4.3359	  -27.2580	
  640.0000	 9.2015E-6	 9.2040E-6	 9.1830E-6	 9.2060E-6	 9.2130E-6	5.912401E-6	5.914977E-6	5.923893E-6	5.905886E-6	5.904849E-6	  -20.0567	   13.0605	    4.3786	  -27.1610	
  660.0000	 9.5455E-6	 9.5390E-6	 9.5380E-6	 9.5640E-6	 9.5410E-6	5.912903E-6	5.917249E-6	5.913736E-6	5.906581E-6	5.914045E-6	  -20.0618	   13.0350	    4.4099	  -27.1020	
  680.0000	 9.9110E-6	 9.9170E-6	 9.9270E-6	 9.8790E-6	 9.9210E-6	5.895554E-6	5.907854E-6	5.901724E-6	5.887112E-6	5.885525E-6	  -20.0720	   13.0489	    4.4345	  -27.0318	
  700.0000	 1.0340E-5	 1.0320E-5	 1.0340E-5	 1.0360E-5	 1.0340E-5	5.925724E-6	5.920821E-6	5.927537E-6	5.923375E-6	5.931163E-6	  -20.0771	   13.0674	    4.4421	  -27.0002	
  720.0000	 1.0837E-5	 1.0840E-5	 1.0850E-5	 1.0810E-5	 1.0850E-5	5.936527E-6	5.932248E-6	5.921476E-6	5.951795E-6	5.940588E-6	  -20.0771	   13.0723	    4.4744	  -26.9184	
  740.0000	 1.1320E-5	 1.1310E-5	 1.1310E-5	 1.1330E-5	 1.1330E-5	5.916589E-6	5.938573E-6	5.919073E-6	5.902839E-6	5.905873E-6	  -20.0745	   13.0759	    4.5076	  -26.8358	
  760.0000	 1.1880E-5	 1.1860E-5	 1.1910E-5	 1.1880E-5	 1.1870E-5	5.927175E-6	5.927152E-6	5.920579E-6	5.935109E-6	5.925858E-6	  -20.0745	   13.0924	    4.5835	  -26.6429	
  780.0000	 1.2452E-5	 1.2490E-5	 1.2440E-5	 1.2440E-5	 1.2440E-5	5.949110E-6	5.951809E-6	5.949289E-6	5.947759E-6	5.947584E-6	  -20.0771	   13.0924	    4.6101	  -26.5802	
  800.0000	 1.3093E-5	 1.3110E-5	 1.3070E-5	 1.3090E-5	 1.3100E-5	5.955283E-6	5.944431E-6	5.975764E-6	5.959665E-6	5.941272E-6	  -20.0771	   13.0569	    4.6211	  -26.5794	
  820.0000	 1.3735E-5	 1.3760E-5	 1.3730E-5	 1.3730E-5	 1.3720E-5	5.955139E-6	5.942473E-6	5.963275E-6	5.960922E-6	5.953887E-6	  -20.0796	   13.0566	    4.6562	  -26.4973	
  840.0000	 1.4392E-5	 1.4390E-5	 1.4400E-5	 1.4370E-5	 1.4410E-5	5.975036E-6	5.991047E-6	5.977270E-6	5.963105E-6	5.968722E-6	  -20.0720	   13.0680	    4.6784	  -26.4376	
  860.0000	 1.5110E-5	 1.5130E-5	 1.5100E-5	 1.5060E-5	 1.5150E-5	5.996974E-6	6.001332E-6	5.994372E-6	5.981191E-6	6.011003E-6	  -20.0694	   13.0546	    4.7119	  -26.3694	
  880.0000	 1.5830E-5	 1.5840E-5	 1.5830E-5	 1.5820E-5	 1.5830E-5	6.011404E-6	6.014894E-6	6.012719E-6	6.012691E-6	6.005313E-6	  -20.0669	   12.9995	    4.7391	  -26.3460	
  900.0000	 1.6620E-5	 1.6680E-5	 1.6610E-5	 1.6600E-5	 1.6590E-5	6.059471E-6	6.054404E-6	6.061434E-6	6.048227E-6	6.073817E-6	  -20.0542	   13.0444	    4.7726	  -26.2372	
  920.0000	 1.7405E-5	 1.7410E-5	 1.7400E-5	 1.7420E-5	 1.7390E-5	6.073719E-6	6.081371E-6	6.079775E-6	6.070712E-6	6.063018E-6	  -20.0389	   13.0395	    4.8251	  -26.1215	
  940.0000	 1.8170E-5	 1.8170E-5	 1.8170E-5	 1.8180E-5	 1.8160E-5	6.092817E-6	6.101536E-6	6.094345E-6	6.083632E-6	6.091756E-6	  -20.0389	   13.0376	    4.8485	  -26.0700	
  960.0000	 1.8985E-5	 1.8950E-5	 1.8980E-5	 1.8980E-5	 1.9030E-5	6.146641E-6	6.149402E-6	6.138723E-6	6.146215E-6	6.152225E-6	  -20.0364	   13.0454	    4.8479	  -26.0659	
  980.0000	 1.9785E-5	 1.9770E-5	 1.9780E-5	 1.9830E-5	 1.9760E-5	6.169274E-6	6.148619E-6	6.187694E-6	6.181168E-6	6.159615E-6	  -20.0237	   13.0464	    4.8915	  -25.9673	
 1000.0000	 2.0562E-5	 2.0600E-5	 2.0570E-5	 2.0550E-5	 2.0530E-5	6.180812E-6	6.187089E-6	6.182815E-6	6.175559E-6	6.177784E-6	  -20.0160	   13.0352	    4.9026	  -25.9506	
 1020.0000	 2.1330E-5	 2.1370E-5	 2.1300E-5	 2.1280E-5	 2.1370E-5	6.220502E-6	6.228337E-6	6.221473E-6	6.218785E-6	6.213415E-6	  -20.0059	   13.0577	    4.9089	  -25.9204	
 1040.0000	 2.2167E-5	 2.2210E-5	 2.2160E-5	 2.2130E-5	 2.2170E-5	6.261650E-6	6.257928E-6	6.269020E-6	6.260753E-6	6.258898E-6	  -20.0033	   13.0760	    4.9200	  -25.8827	
 1060.0000	 2.2902E-5	 2.2890E-5	 2.2930E-5	 2.2930E-5	 2.2860E-5	6.303330E-6	6.297455E-6	6.286045E-6	6.305024E-6	6.324797E-6	  -19.9982	   13.0760	    4.9358	  -25.8476	
 1080.0000	 2.3687E-5	 2.3680E-5	 2.3700E-5	 2.3660E-5	 2.3710E-5	6.354822E-6	6.339149E-6	6.352332E-6	6.366663E-6	6.361145E-6	  -19.9931	   13.0596	    4.9250	  -25.8832	
 1100.0000	 2.4410E-5	 2.4430E-5	 2.4380E-5	 2.4410E-5	 2.4420E-5	6.373439E-6	6.372964E-6	6.377526E-6	6.374124E-6	6.369144E-6	  -19.9830	   13.0960	    4.9367	  -25.8312

File: Diodes/Ljubljana_Diodes/Data/IV's/IV_D0_CO140_LargeDiode_GRConnected_Irradiated_70min_9_17_2021_1_19_33_PM.txt
GCD Test
Bias: 5000.000000
IV_D0_CO140_LargeDiode_GRConnected_Irradiated_70min
Date/Time: 9/17/2021 1:19:33 PM
Sensor Name: CO140
Type: N
Annealing Status: Irradiated and Annealed at 60C for 70 min
Environment: -20C
Tester: Andrew Kent

Time Delay per Ramp Step (s): 0.500

CV Time Delay per Measurement (s) :0.500

AC Voltage (V): 0.500

Current Number of measurements per voltage: 4.000

IV Time Delay per Measurement (s) :0.000


BiasVoltage	Total Current_Avg	Total Current_0	Total Current_1	Total Current_2	Total Current_3	Bias Current_Avg	Bias Current_0	Bias Current_1	Bias Current_2	Bias Current_3	Temperature	Air_Temp	Humidity	Dewpoint	
    1.0000	 4.7373E-7	 4.7450E-7	 4.7510E-7	 4.7240E-7	 4.7290E-7	4.420547E-7	4.406179E-7	4.419843E-7	4.424337E-7	4.431830E-7	  -20.0211	    8.7506	    4.5582	  -29.7901	
    2.0000	 6.6605E-7	 6.6740E-7	 6.6690E-7	 6.6580E-7	 6.6410E-7	6.106005E-7	6.097914E-7	6.108822E-7	6.104166E-7	6.113119E-7	  -20.0313	    8.7828	    4.5297	  -29.8332	
    3.0000	 8.0382E-7	 8.0150E-7	 8.0160E-7	 8.0460E-7	 8.0760E-7	7.374533E-7	7.370055E-7	7.395004E-7	7.371116E-7	7.361958E-7	  -20.0313	    8.8392	    4.5111	  -29.8364	
    4.0000	 9.2530E-7	 9.2400E-7	 9.2430E-7	 9.2500E-7	 9.2790E-7	8.444363E-7	8.476882E-7	8.451605E-7	8.438761E-7	8.410206E-7	  -20.0313	    8.7738	    4.5155	  -29.8727	
    5.0000	 1.0300E-6	 1.0290E-6	 1.0290E-6	 1.0300E-6	 1.0320E-6	9.427130E-7	9.436303E-7	9.454226E-7	9.426245E-7	9.391744E-7	  -20.0415	    8.8093	    4.4924	  -29.9013	
    6.0000	 1.1305E-6	 1.1310E-6	 1.1330E-6	 1.1300E-6	 1.1280E-6	1.031490E-6	1.026765E-6	1.031034E-6	1.036042E-6	1.032120E-6	  -20.0313	    8.7791	    4.4684	  -29.9793	
    7.0000	 1.2233E-6	 1.2210E-6	 1.2240E-6	 1.2220E-6	 1.2260E-6	1.114940E-6	1.117584E-6	1.112831E-6	1.112904E-6	1.116440E-6	  -20.0287	    8.7791	    4.4456	  -30.0331	
    8.0000	 1.3155E-6	 1.3190E-6	 1.3150E-6	 1.3120E-6	 1.3160E-6	1.195761E-6	1.198240E-6	1.196345E-6	1.196005E-6	1.192454E-6	  -20.0262	    8.6967	    4.4244	  -30.1418	
    9.0000	 1.4010E-6	 1.3990E-6	 1.4000E-6	 1.4070E-6	 1.3980E-6	1.271636E-6	1.270541E-6	1.274428E-6	1.271108E-6	1.270468E-6	  -20.0262	    8.7115	    4.4184	  -30.1456	
   10.0000	 1.4790E-6	 1.4760E-6	 1.4790E-6	 1.4830E-6	 1.4780E-6	1.344849E-6	1.341232E-6	1.344362E-6	1.346928E-6	1.346874E-6	  -20.0160	    8.7273	    4.4143	  -30.1441	
   20.0000	 2.1705E-6	 2.1750E-6	 2.1690E-6	 2.1710E-6	 2.1670E-6	1.952604E-6	1.951935E-6	1.947319E-6	1.958668E-6	1.952494E-6	  -20.0084	    8.7567	    4.3978	  -30.1625	
   30.0000	 2.7500E-6	 2.7460E-6	 2.7500E-6	 2.7560E-6	 2.7480E-6	2.447175E-6	2.450638E-6	2.444416E-6	2.444031E-6	2.449615E-6	  -20.0211	    8.6253	    4.3934	  -30.2663	
   40.0000	 3.2702E-6	 3.2790E-6	 3.2740E-6	 3.2780E-6	 3.2500E-6	2.892341E-6	2.879444E-6	2.886635E-6	2.893706E-6	2.909578E-6	  -20.0186	    8.7530	    4.3836	  -30.1991	
   50.0000	 3.7402E-6	 3.7310E-6	 3.7410E-6	 3.7450E-6	 3.7440E-6	3.295620E-6	3.303611E-6	3.288488E-6	3.287434E-6	3.302948E-6	  -20.0059	    8.7794	    4.3653	  -30.2243	
   60.0000	 4.1838E-6	 4.1780E-6	 4.1820E-6	 4.1860E-6	 4.1890E-6	3.678998E-6	3.691059E-6	3.673190E-6	3.686741E-6	3.665000E-6	  -19.9880	    8.7946	    4.3498	  -30.2508	
   70.0000	 4.5932E-6	 4.5930E-6	 4.5960E-6	 4.5920E-6	 4.5920E-6	4.019861E-6	4.018301E-6	4.019228E-6	4.022999E-6	4.018914E-6	  -19.9931	    8.7840	    4.3204	  -30.3295	
   80.0000	 4.9880E-6	 4.9880E-6	 4.9850E-6	 4.9980E-6	 4.9810E-6	4.343148E-6	4.337320E-6	4.328992E-6	4.350466E-6	4.355815E-6	  -19.9855	    8.7192	    4.3065	  -30.4093	
   90.0000	 5.3623E-6	 5.3520E-6	 5.3580E-6	 5.3580E-6	 5.3810E-6	4.667705E-6	4.663919E-6	4.669519E-6	4.665461E-6	4.671923E-6	  -19.9931	    8.7504	    4.2982	  -30.4072	
  100.0000	 5.7282E-6	 5.7370E-6	 5.7120E-6	 5.7210E-6	 5.7430E-6	4.975101E-6	4.977253E-6	4.972962E-6	4.970185E-6	4.980003E-6	  -19.9855	    8.7486	    4.2985	  -30.4077	
  120.0000	 6.4075E-6	 6.4010E-6	 6.3990E-6	 6.4080E-6	 6.4220E-6	5.549092E-6	5.538238E-6	5.551537E-6	5.553678E-6	5.552916E-6	  -19.9880	    8.7592	    4.3140	  -30.3625	
  140.0000	 7.0148E-6	 7.0210E-6	 7.0040E-6	 7.0090E-6	 7.0250E-6	6.056451E-6	6.056086E-6	6.063046E-6	6.053286E-6	6.053386E-6	  -19.9702	    8.7905	    4.3267	  -30.3096	
  160.0000	 7.6288E-6	 7.6190E-6	 7.6090E-6	 7.6360E-6	 7.6510E-6	6.575604E-6	6.601776E-6	6.564783E-6	6.569797E-6	6.566059E-6	  -19.9728	    8.6658	    4.3314	  -30.3866	
  180.0000	 8.1850E-6	 8.2000E-6	 8.2050E-6	 8.1770E-6	 8.1580E-6	7.033358E-6	7.037527E-6	7.027370E-6	7.028314E-6	7.040221E-6	  -19.9677	    8.7029	    4.3314	  -30.3602	
  200.0000	 8.7217E-6	 8.6970E-6	 8.7360E-6	 8.7470E-6	 8.7070E-6	7.496462E-6	7.466620E-6	7.476739E-6	7.490725E-6	7.551763E-6	  -19.9677	    8.7639	    4.3159	  -30.3546	
  220.0000	 9.2233E-6	 9.2070E-6	 9.2390E-6	 9.2070E-6	 9.2400E-6	7.933389E-6	7.912743E-6	7.939549E-6	7.930023E-6	7.951242E-6	  -19.9804	    8.7412	    4.3210	  -30.3583	
  240.0000	 9.6865E-6	 9.6590E-6	 9.6910E-6	 9.6950E-6	 9.7010E-6	8.321734E-6	8.312349E-6	8.332876E-6	8.324303E-6	8.317409E-6	  -19.9804	    8.7495	    4.3226	  -30.3486	
  260.0000	 1.0183E-5	 1.0170E-5	 1.0190E-5	 1.0190E-5	 1.0180E-5	8.721077E-6	8.733495E-6	8.718192E-6	8.720655E-6	8.711967E-6	  -19.9855	    8.7885	    4.3182	  -30.3317	
  280.0000	 1.0620E-5	 1.0610E-5	 1.0620E-5	 1.0640E-5	 1.0610E-5	9.058886E-6	9.073661E-6	9.060489E-6	9.055564E-6	9.045830E-6	  -19.9931	    8.7416	    4.3033	  -30.4011	
  300.0000	 1.1055E-5	 1.1050E-5	 1.1060E-5	 1.1060E-5	 1.1050E-5	9.431399E-6	9.426106E-6	9.425567E-6	9.421929E-6	9.451992E-6	  -19.9931	    8.7604	    4.2723	  -30.4635	
  320.0000	 1.1485E-5	 1.1470E-5	 1.1490E-5	 1.1500E-5	 1.1480E-5	9.787687E-6	9.765788E-6	9.807112E-6	9.795349E-6	9.782500E-6	  -19.9855	    8.6971	    4.2517	  -30.5588	
  340.0000	 1.1853E-5	 1.1840E-5	 1.1830E-5	 1.1870E-5	 1.1870E-5	1.009498E-5	1.010903E-5	1.011299E-5	1.005877E-5	1.009912E-5	  -19.9830	    8.6415	    4.2280	  -30.6566	
  360.0000	 1.2243E-5	 1.2260E-5	 1.2230E-5	 1.2230E-5	 1.2250E-5	1.039162E-5	1.042011E-5	1.039190E-5	1.038996E-5	1.036451E-5	  -19.9880	    8.6042	    4.2151	  -30.7151	
  380.0000	 1.2615E-5	 1.2560E-5	 1.2640E-5	 1.2620E-5	 1.2640E-5	1.070268E-5	1.069582E-5	1.073059E-5	1.066898E-5	1.071534E-5	  -19.9880	    8.6826	    4.1967	  -30.7052	
  400.0000	 1.2970E-5	 1.2990E-5	 1.2990E-5	 1.2930E-5	 1.2970E-5	1.094573E-5	1.094706E-5	1.090497E-5	1.092382E-5	1.100708E-5	  -19.9880	    8.7642	    4.1689	  -30.7170	
  420.0000	 1.3393E-5	 1.3370E-5	 1.3370E-5	 1.3430E-5	 1.3400E-5	1.123189E-5	1.127772E-5	1.119873E-5	1.118877E-5	1.126235E-5	  -20.0008	    8.7903	    4.1660	  -30.7057	
  440.0000	 1.3773E-5	 1.3760E-5	 1.3760E-5	 1.3800E-5	 1.3770E-5	1.147820E-5	1.150038E-5	1.150391E-5	1.145779E-5	1.145074E-5	  -19.9982	    8.7519	    4.1534	  -30.7646	
  460.0000	 1.4167E-5	 1.4120E-5	 1.4160E-5	 1.4170E-5	 1.4220E-5	1.170339E-5	1.170899E-5	1.166778E-5	1.168975E-5	1.174704E-5	  -19.9957	    8.5959	    4.1331	  -30.9257	
  480.0000	 1.4590E-5	 1.4620E-5	 1.4590E-5	 1.4570E-5	 1.4580E-5	1.185672E-5	1.187512E-5	1.184971E-5	1.185346E-5	1.184859E-5	  -19.9982	    8.5910	    4.1167	  -30.9707	
  500.0000	 1.5115E-5	 1.5080E-5	 1.5180E-5	 1.5140E-5	 1.5060E-5	1.210032E-5	1.209461E-5	1.209311E-5	1.210494E-5	1.210862E-5	  -19.9957	    8.6850	    4.1022	  -30.9413	
  520.0000	 1.5632E-5	 1.5640E-5	 1.5610E-5	 1.5660E-5	 1.5620E-5	1.226554E-5	1.225027E-5	1.224716E-5	1.229474E-5	1.226998E-5	  -20.0084	    8.6918	    4.0946	  -30.9558	
  540.0000	 1.6287E-5	 1.6300E-5	 1.6310E-5	 1.6280E-5	 1.6260E-5	1.244678E-5	1.245471E-5	1.242783E-5	1.242242E-5	1.248216E-5	  -20.0059	    8.7271	    4.0860	  -30.9527	
  560.0000	 1.6955E-5	 1.6970E-5	 1.6990E-5	 1.6940E-5	 1.6920E-5	1.261530E-5	1.259326E-5	1.258574E-5	1.264212E-5	1.264009E-5	  -20.0033	    8.7271	    4.0756	  -30.9793	
  580.0000	 1.7760E-5	 1.7810E-5	 1.7770E-5	 1.7740E-5	 1.7720E-5	1.273716E-5	1.276937E-5	1.274351E-5	1.272020E-5	1.271554E-5	  -20.0186	    8.7074	    4.0731	  -30.9997	
  600.0000	 1.8605E-5	 1.8590E-5	 1.8600E-5	 1.8660E-5	 1.8570E-5	1.286769E-5	1.282928E-5	1.288017E-5	1.288542E-5	1.287590E-5	  -20.0033	    8.7016	    4.0642	  -31.0264	
  620.0000	 1.9605E-5	 1.9590E-5	 1.9550E-5	 1.9630E-5	 1.9650E-5	1.304706E-5	1.304242E-5	1.304506E-5	1.304071E-5	1.306005E-5	  -20.0059	    8.6984	    4.0541	  -31.0546	
  640.0000	 2.0767E-5	 2.0740E-5	 2.0800E-5	 2.0770E-5	 2.0760E-5	1.321927E-5	1.319177E-5	1.326134E-5	1.325706E-5	1.316693E-5	  -20.0135	    8.7327	    4.0174	  -31.1251	
  660.0000	 2.1980E-5	 2.2020E-5	 2.1950E-5	 2.1950E-5	 2.2000E-5	1.325906E-5	1.328180E-5	1.326127E-5	1.323445E-5	1.325874E-5	  -20.0059	    8.6321	    4.0073	  -31.2221	
  680.0000	 2.3223E-5	 2.3230E-5	 2.3170E-5	 2.3180E-5	 2.3310E-5	1.343215E-5	1.346482E-5	1.345460E-5	1.342556E-5	1.338363E-5	  -20.0084	    8.6071	    3.9908	  -31.2825	
  700.0000	 2.4460E-5	 2.4510E-5	 2.4520E-5	 2.4440E-5	 2.4370E-5	1.348992E-5	1.347388E-5	1.349125E-5	1.350627E-5	1.348827E-5	  -19.9982	    8.5419	    3.9829	  -31.3489	
  720.0000	 2.5580E-5	 2.5590E-5	 2.5540E-5	 2.5600E-5	 2.5590E-5	1.360991E-5	1.362665E-5	1.361217E-5	1.359168E-5	1.360915E-5	  -19.9880	    8.5603	    3.9839	  -31.3335	
  740.0000	 2.6632E-5	 2.6730E-5	 2.6550E-5	 2.6600E-5	 2.6650E-5	1.368640E-5	1.370481E-5	1.367897E-5	1.365199E-5	1.370982E-5	  -20.0008	    8.5971	    3.9820	  -31.3125	
  760.0000	 2.7600E-5	 2.7640E-5	 2.7570E-5	 2.7540E-5	 2.7650E-5	1.380774E-5	1.380050E-5	1.378984E-5	1.381574E-5	1.382487E-5	  -20.0084	    8.5903	    3.9687	  -31.3520	
  780.0000	 2.8590E-5	 2.8610E-5	 2.8530E-5	 2.8610E-5	 2.8610E-5	1.389795E-5	1.391302E-5	1.387529E-5	1.393889E-5	1.386461E-5	  -20.0059	    8.6089	    3.9620	  -31.3564	
  800.0000	 2.9333E-5	 2.9340E-5	 2.9360E-5	 2.9330E-5	 2.9300E-5	1.391753E-5	1.391992E-5	1.392303E-5	1.392312E-5	1.390407E-5	  -20.0084	    8.5747	    3.9560	  -31.3962	
  820.0000	 3.0120E-5	 3.0090E-5	 3.0110E-5	 3.0190E-5	 3.0090E-5	1.403189E-5	1.406189E-5	1.405020E-5	1.402954E-5	1.398592E-5	  -19.9957	    8.5634	    3.9557	  -31.4049	
  840.0000	 3.0728E-5	 3.0740E-5	 3.0700E-5	 3.0700E-5	 3.0770E-5	1.408884E-5	1.409400E-5	1.408002E-5	1.409271E-5	1.408862E-5	  -20.0109	    8.6117	    3.9564	  -31.3693	
  860.0000	 3.1592E-5	 3.1570E-5	 3.1570E-5	 3.1590E-5	 3.1640E-5	1.422694E-5	1.421435E-5	1.423965E-5	1.423655E-5	1.421719E-5	  -20.0109	    8.6722	    3.9469	  -31.3517	
  880.0000	 3.2295E-5	 3.2290E-5	 3.2360E-5	 3.2250E-5	 3.2280E-5	1.425591E-5	1.423336E-5	1.425227E-5	1.425604E-5	1.428199E-5	  -20.0059	    8.6092	    3.9488	  -31.3910	
  900.0000	 3.2865E-5	 3.2830E-5	 3.2820E-5	 3.2900E-5	 3.2910E-5	1.432387E-5	1.433775E-5	1.433548E-5	1.433610E-5	1.428615E-5	  -20.0059	    8.5998	    3.9279	  -31.4526	
  920.0000	 3.3708E-5	 3.3680E-5	 3.3610E-5	 3.3780E-5	 3.3760E-5	1.443611E-5	1.444656E-5	1.444373E-5	1.443742E-5	1.441673E-5	  -20.0109	    8.6452	    3.9231	  -31.4332	
  940.0000	 3.4347E-5	 3.4380E-5	 3.4330E-5	 3.4260E-5	 3.4420E-5	1.451866E-5	1.452368E-5	1.447994E-5	1.451861E-5	1.455242E-5	  -20.0135	    8.6090	    3.8918	  -31.5417	
  960.0000	 3.4995E-5	 3.5020E-5	 3.5010E-5	 3.5000E-5	 3.4950E-5	1.456717E-5	1.457516E-5	1.456977E-5	1.454128E-5	1.458246E-5	  -20.0109	    8.6149	    3.8738	  -31.5857	
  980.0000	 3.5688E-5	 3.5720E-5	 3.5570E-5	 3.5760E-5	 3.5700E-5	1.461519E-5	1.463907E-5	1.460558E-5	1.461264E-5	1.460347E-5	  -20.0008	    8.5934	    3.8729	  -31.6032	
 1000.0000	 3.6367E-5	 3.6420E-5	 3.6410E-5	 3.6360E-5	 3.6280E-5	1.466705E-5	1.465060E-5	1.466550E-5	1.465176E-5	1.470032E-5	  -20.0008	    8.5594	    3.8485	  -31.6924	
 1020.0000	 3.6945E-5	 3.6880E-5	 3.6960E-5	 3.7020E-5	 3.6920E-5	1.474083E-5	1.471190E-5	1.474616E-5	1.475668E-5	1.474859E-5	  -19.9880	    8.5752	    3.8577	  -31.6567	
 1040.0000	 3.7690E-5	 3.7720E-5	 3.7640E-5	 3.7700E-5	 3.7700E-5	1.480047E-5	1.480827E-5	1.481507E-5	1.480952E-5	1.476903E-5	  -19.9957	    8.6981	    3.8536	  -31.5816	
 1060.0000	 3.8387E-5	 3.8330E-5	 3.8380E-5	 3.8460E-5	 3.8380E-5	1.494124E-5	1.493120E-5	1.492633E-5	1.492852E-5	1.497891E-5	  -20.0084	    8.6618	    3.8349	  -31.6573	
 1080.0000	 3.9235E-5	 3.9180E-5	 3.9240E-5	 3.9260E-5	 3.9260E-5	1.497483E-5	1.502078E-5	1.494589E-5	1.499555E-5	1.493709E-5	  -20.0109	    8.6618	    3.8435	  -31.6343	
 1100.0000	 3.9940E-5	 3.9950E-5	 3.9810E-5	 3.9970E-5	 4.0030E-5	1.506722E-5	1.507438E-5	1.505681E-5	1.505565E-5	1.508202E-5	  -20.0059	    8.7332	    3.8409	  -31.5910
