Repository: ctiley/CERN_CMS_Silicon_Sensor

# CERN_CMS_Silicon_Sensor

# Code To-Do 
- Double check Halfmoon Diode Data

# Lab To-Do
- Measure more HGCAL Diodes
- Measure rest of Unirradiated Halfmoon Diodes
- Rebond D0 Diode
- Cleanup Wires at Alibava Station
-

File: Diodes/Ljubljana_Diodes/Data/IV's/IV_D0_CO142_LargeDiode_GRConnected_Irradiated_7_29_2021_12_59_53_PM.txt
GCD Test
Bias: 5000.000000
IV_D0_CO142_LargeDiode_GRConnected_Irradiated
Date/Time: 7/29/2021 12:59:53 PM
Sensor Name: CO142
Type: N
Annealing Status: Irradiated not Annealed
Environment: -20C
Tester: Andrew Kent

Time Delay per Ramp Step (s): 0.500

CV Time Delay per Measurement (s) :0.500

AC Voltage (V): 0.500

Current Number of measurements per voltage: 4.000

IV Time Delay per Measurement (s) :0.000


BiasVoltage	Total Current_Avg	Total Current_0	Total Current_1	Total Current_2	Total Current_3	Bias Current_Avg	Bias Current_0	Bias Current_1	Bias Current_2	Bias Current_3	Temperature	Air_Temp	Humidity	Dewpoint	
    1.0000	 5.8242E-7	 5.8310E-7	 5.8350E-7	 5.8030E-7	 5.8280E-7	5.427755E-7	5.459613E-7	5.443479E-7	5.390283E-7	5.417646E-7	  -20.0084	    8.8468	    3.3229	  -33.0022	
    2.0000	 9.5847E-7	 9.5830E-7	 9.6340E-7	 9.5720E-7	 9.5500E-7	8.785570E-7	8.761889E-7	8.779244E-7	8.777794E-7	8.823355E-7	  -20.0211	    8.8468	    3.2761	  -33.1470	
    3.0000	 1.1950E-6	 1.2030E-6	 1.1900E-6	 1.1930E-6	 1.1940E-6	1.090447E-6	1.088083E-6	1.092844E-6	1.092459E-6	1.088402E-6	  -20.0186	    8.9165	    3.2517	  -33.1750	
    4.0000	 1.3838E-6	 1.3840E-6	 1.3850E-6	 1.3790E-6	 1.3870E-6	1.261207E-6	1.267667E-6	1.264667E-6	1.260108E-6	1.252386E-6	  -20.0237	    8.9340	    3.2650	  -33.1214	
    5.0000	 1.5527E-6	 1.5520E-6	 1.5530E-6	 1.5550E-6	 1.5510E-6	1.408503E-6	1.400017E-6	1.407593E-6	1.413672E-6	1.412731E-6	  -20.0186	    8.9619	    3.2271	  -33.2214	
    6.0000	 1.7090E-6	 1.7090E-6	 1.7010E-6	 1.7080E-6	 1.7180E-6	1.554600E-6	1.556680E-6	1.547965E-6	1.554022E-6	1.559733E-6	  -20.0160	    8.9343	    3.2087	  -33.2985	
    7.0000	 1.8597E-6	 1.8580E-6	 1.8600E-6	 1.8630E-6	 1.8580E-6	1.691975E-6	1.690361E-6	1.697222E-6	1.689783E-6	1.690532E-6	  -20.0237	    8.9159	    3.2075	  -33.3152	
    8.0000	 1.9910E-6	 1.9870E-6	 1.9950E-6	 1.9940E-6	 1.9880E-6	1.793008E-6	1.790317E-6	1.793431E-6	1.793929E-6	1.794356E-6	  -20.0237	    8.9431	    3.1910	  -33.3488	
    9.0000	 2.1190E-6	 2.1220E-6	 2.1190E-6	 2.1230E-6	 2.1120E-6	1.919631E-6	1.921786E-6	1.926294E-6	1.919874E-6	1.910571E-6	  -20.0109	    8.8041	    3.1670	  -33.5214	
   10.0000	 2.2412E-6	 2.2380E-6	 2.2390E-6	 2.2440E-6	 2.2440E-6	2.030941E-6	2.035894E-6	2.039101E-6	2.025049E-6	2.023718E-6	  -20.0109	    8.8041	    3.1654	  -33.5265	
   20.0000	 3.2663E-6	 3.2680E-6	 3.2660E-6	 3.2680E-6	 3.2630E-6	2.959949E-6	2.953731E-6	2.955938E-6	2.953802E-6	2.976326E-6	  -20.0135	    8.8776	    3.1420	  -33.5513	
   30.0000	 4.1255E-6	 4.1120E-6	 4.1220E-6	 4.1360E-6	 4.1320E-6	3.705402E-6	3.688355E-6	3.693058E-6	3.720304E-6	3.719892E-6	  -20.0084	    8.8529	    3.1208	  -33.6370	
   40.0000	 4.8983E-6	 4.9230E-6	 4.9130E-6	 4.8810E-6	 4.8760E-6	4.361498E-6	4.376183E-6	4.356667E-6	4.363895E-6	4.349249E-6	  -19.9957	    8.8529	    3.1161	  -33.6525	
   50.0000	 5.5567E-6	 5.5620E-6	 5.5520E-6	 5.5460E-6	 5.5670E-6	4.946984E-6	4.919828E-6	4.937549E-6	4.969852E-6	4.960707E-6	  -19.9982	    8.8949	    3.1142	  -33.6298	
   60.0000	 6.2165E-6	 6.2020E-6	 6.2190E-6	 6.2010E-6	 6.2440E-6	5.510578E-6	5.513929E-6	5.506438E-6	5.503555E-6	5.518392E-6	  -20.0059	    8.8290	    3.0889	  -33.7578	
   70.0000	 6.8368E-6	 6.8320E-6	 6.8140E-6	 6.8550E-6	 6.8460E-6	6.007377E-6	5.992645E-6	5.997386E-6	6.026086E-6	6.013393E-6	  -19.9982	    8.8698	    3.0873	  -33.7350	
   80.0000	 7.4300E-6	 7.3940E-6	 7.4380E-6	 7.4390E-6	 7.4490E-6	6.516329E-6	6.509434E-6	6.503452E-6	6.516451E-6	6.535978E-6	  -19.9855	    8.8033	    3.0721	  -33.8306	
   90.0000	 7.9867E-6	 7.9910E-6	 7.9820E-6	 7.9950E-6	 7.9790E-6	6.980852E-6	6.966129E-6	6.971546E-6	6.981090E-6	7.004641E-6	  -19.9957	    8.8085	    3.0645	  -33.8521	
  100.0000	 8.5235E-6	 8.5170E-6	 8.5350E-6	 8.5330E-6	 8.5090E-6	7.426023E-6	7.405435E-6	7.410355E-6	7.475679E-6	7.412624E-6	  -19.9906	    8.7895	    3.0497	  -33.9144	
  120.0000	 9.5182E-6	 9.5500E-6	 9.5440E-6	 9.4840E-6	 9.4950E-6	8.245483E-6	8.272961E-6	8.240751E-6	8.251936E-6	8.216283E-6	  -19.9906	    8.8186	    3.0481	  -33.8997	
  140.0000	 1.0468E-5	 1.0440E-5	 1.0520E-5	 1.0470E-5	 1.0440E-5	9.108831E-6	9.095127E-6	9.095405E-6	9.110241E-6	9.134553E-6	  -19.9957	    8.7374	    3.0408	  -33.9795	
  160.0000	 1.1475E-5	 1.1420E-5	 1.1420E-5	 1.1510E-5	 1.1550E-5	9.809250E-6	9.845552E-6	9.834649E-6	9.794634E-6	9.762167E-6	  -19.9982	    8.7590	    3.0171	  -34.0439	
  180.0000	 1.3977E-5	 1.3650E-5	 1.3840E-5	 1.4130E-5	 1.4290E-5	1.052652E-5	1.055444E-5	1.054587E-5	1.050334E-5	1.050245E-5	  -20.0033	    8.7907	    3.0025	  -34.0711	
  200.0000	 1.7855E-5	 1.7630E-5	 1.7820E-5	 1.7910E-5	 1.8060E-5	1.108288E-5	1.100316E-5	1.105588E-5	1.112479E-5	1.114767E-5	  -20.0109	    8.7907	    2.9921	  -34.1063	
  220.0000	 2.1542E-5	 2.1360E-5	 2.1520E-5	 2.1580E-5	 2.1710E-5	1.165839E-5	1.161705E-5	1.165200E-5	1.169167E-5	1.167284E-5	  -20.0135	    8.7531	    2.9826	  -34.1641	
  240.0000	 2.5077E-5	 2.5050E-5	 2.5110E-5	 2.5040E-5	 2.5110E-5	1.214984E-5	1.211997E-5	1.216217E-5	1.212827E-5	1.218895E-5	  -20.0186	    8.7303	    2.9794	  -34.1904	
  260.0000	 2.8362E-5	 2.8270E-5	 2.8270E-5	 2.8480E-5	 2.8430E-5	1.273816E-5	1.272591E-5	1.274287E-5	1.275000E-5	1.273386E-5	  -20.0059	    8.7212	    2.9719	  -34.2223	
  280.0000	 3.1683E-5	 3.1540E-5	 3.1690E-5	 3.1710E-5	 3.1790E-5	1.324575E-5	1.324690E-5	1.325929E-5	1.326199E-5	1.321481E-5	  -20.0084	    8.7041	    2.9557	  -34.2890	
  300.0000	 3.4810E-5	 3.4560E-5	 3.4840E-5	 3.4950E-5	 3.4890E-5	1.375543E-5	1.376307E-5	1.376015E-5	1.375718E-5	1.374131E-5	  -19.9931	    8.7225	    2.9522	  -34.2883	
  320.0000	 3.7725E-5	 3.7810E-5	 3.7780E-5	 3.7720E-5	 3.7590E-5	1.421453E-5	1.416577E-5	1.420225E-5	1.423186E-5	1.425824E-5	  -19.9982	    8.6271	    2.9453	  -34.3772	
  340.0000	 4.0510E-5	 4.0430E-5	 4.0330E-5	 4.0530E-5	 4.0750E-5	1.474130E-5	1.471847E-5	1.480625E-5	1.476390E-5	1.467660E-5	  -20.0084	    8.6621	    2.9311	  -34.4022	
  360.0000	 4.3432E-5	 4.3450E-5	 4.3400E-5	 4.3420E-5	 4.3460E-5	1.520527E-5	1.523022E-5	1.523260E-5	1.521192E-5	1.514636E-5	  -20.0186	    8.5655	    2.9140	  -34.5269	
  380.0000	 4.6013E-5	 4.5900E-5	 4.6110E-5	 4.6090E-5	 4.5950E-5	1.555490E-5	1.557000E-5	1.552577E-5	1.551628E-5	1.560754E-5	  -20.0135	    8.6339	    2.9045	  -34.5130	
  400.0000	 4.8702E-5	 4.8470E-5	 4.8690E-5	 4.8850E-5	 4.8800E-5	1.611725E-5	1.615486E-5	1.603449E-5	1.616048E-5	1.611916E-5	  -20.0084	    8.6722	    2.8991	  -34.5057	
  420.0000	 5.1635E-5	 5.1640E-5	 5.1510E-5	 5.1760E-5	 5.1630E-5	1.654645E-5	1.649925E-5	1.659569E-5	1.656325E-5	1.652760E-5	  -20.0160	    8.6636	    2.8865	  -34.5555	
  440.0000	 5.4080E-5	 5.4160E-5	 5.3820E-5	 5.4060E-5	 5.4280E-5	1.711908E-5	1.718800E-5	1.713704E-5	1.708623E-5	1.706504E-5	  -20.0008	    8.6636	    2.8732	  -34.6019	
  460.0000	 5.6587E-5	 5.6170E-5	 5.6710E-5	 5.6720E-5	 5.6750E-5	1.756263E-5	1.749288E-5	1.758680E-5	1.760175E-5	1.756908E-5	  -19.9957	    8.6295	    2.8773	  -34.6107	
  480.0000	 5.9102E-5	 5.9130E-5	 5.8870E-5	 5.9200E-5	 5.9210E-5	1.799637E-5	1.807353E-5	1.801245E-5	1.793760E-5	1.796191E-5	  -19.9982	    8.6553	    2.8567	  -34.6653	
  500.0000	 6.1495E-5	 6.1570E-5	 6.1510E-5	 6.1450E-5	 6.1450E-5	1.850182E-5	1.837778E-5	1.849004E-5	1.857215E-5	1.856732E-5	  -20.0008	    8.6663	    2.8555	  -34.6622	
  520.0000	 6.4098E-5	 6.4010E-5	 6.4170E-5	 6.4280E-5	 6.3930E-5	1.886530E-5	1.888143E-5	1.892130E-5	1.881536E-5	1.884311E-5	  -20.0059	    8.5412	    2.8463	  -34.7797	
  540.0000	 6.6438E-5	 6.6050E-5	 6.6130E-5	 6.6490E-5	 6.7080E-5	1.939443E-5	1.955116E-5	1.943066E-5	1.926077E-5	1.933513E-5	  -20.0033	    8.5839	    2.8393	  -34.7752	
  560.0000	 6.8925E-5	 6.8790E-5	 6.8980E-5	 6.8900E-5	 6.9030E-5	1.985036E-5	1.991832E-5	1.984861E-5	1.982090E-5	1.981363E-5	  -20.0008	    8.5889	    2.8368	  -34.7808	
  580.0000	 7.1503E-5	 7.1300E-5	 7.1540E-5	 7.1580E-5	 7.1590E-5	2.031199E-5	2.027443E-5	2.023543E-5	2.030976E-5	2.042835E-5	  -20.0033	    8.5645	    2.8324	  -34.8131	
  600.0000	 7.3725E-5	 7.3860E-5	 7.3550E-5	 7.3660E-5	 7.3830E-5	2.070211E-5	2.062629E-5	2.068760E-5	2.073056E-5	2.076399E-5	  -19.9880	    8.5959	    2.8125	  -34.8625	
  620.0000	 7.5725E-5	 7.5860E-5	 7.5810E-5	 7.5700E-5	 7.5530E-5	2.107751E-5	2.100115E-5	2.107732E-5	2.112876E-5	2.110280E-5	  -19.9906	    8.6147	    2.8128	  -34.8486	
  640.0000	 7.8495E-5	 7.8530E-5	 7.8450E-5	 7.8480E-5	 7.8520E-5	2.146960E-5	2.154985E-5	2.138158E-5	2.145179E-5	2.149517E-5	  -19.9931	    8.5711	    2.8011	  -34.9201	
  660.0000	 8.0802E-5	 8.0710E-5	 8.1140E-5	 8.0800E-5	 8.0560E-5	2.188297E-5	2.205475E-5	2.183271E-5	2.182830E-5	2.181610E-5	  -19.9957	    8.5711	    2.7995	  -34.9257	
  680.0000	 8.3325E-5	 8.3550E-5	 8.3020E-5	 8.3420E-5	 8.3310E-5	2.241934E-5	2.241296E-5	2.239848E-5	2.239616E-5	2.246976E-5	  -19.9957	    8.4992	    2.7856	  -35.0245	
  700.0000	 8.5338E-5	 8.5560E-5	 8.5460E-5	 8.5260E-5	 8.5070E-5	2.284683E-5	2.280919E-5	2.289810E-5	2.279738E-5	2.288264E-5	  -19.9957	    8.5186	    2.7815	  -35.0261	
  720.0000	 8.7662E-5	 8.7660E-5	 8.7350E-5	 8.7860E-5	 8.7780E-5	2.341778E-5	2.336339E-5	2.332856E-5	2.349762E-5	2.348155E-5	  -20.0084	    8.4211	    2.7736	  -35.1208	
  740.0000	 8.9855E-5	 9.0250E-5	 8.9880E-5	 8.9670E-5	 8.9620E-5	2.360098E-5	2.355509E-5	2.353767E-5	2.362157E-5	2.368958E-5	  -20.0033	    8.4365	    2.7732	  -35.1115	
  760.0000	 9.2438E-5	 9.2510E-5	 9.2480E-5	 9.2210E-5	 9.2550E-5	2.408011E-5	2.409171E-5	2.418031E-5	2.408177E-5	2.396664E-5	  -19.9906	    8.3586	    2.7590	  -35.2158	
  780.0000	 9.4542E-5	 9.4540E-5	 9.4540E-5	 9.4530E-5	 9.4560E-5	2.458746E-5	2.443817E-5	2.458422E-5	2.468081E-5	2.464666E-5	  -20.0008	    8.4254	    2.7498	  -35.2038	
  800.0000	 9.7090E-5	 9.6980E-5	 9.6820E-5	 9.6990E-5	 9.7570E-5	2.506355E-5	2.511685E-5	2.509868E-5	2.501377E-5	2.502488E-5	  -19.9982	    8.4145	    2.7441	  -35.2319	
  820.0000	 9.9455E-5	 9.9480E-5	 9.9710E-5	 9.9310E-5	 9.9320E-5	2.545429E-5	2.544142E-5	2.542507E-5	2.560909E-5	2.534157E-5	  -19.9982	    8.4442	    2.7454	  -35.2071	
  840.0000	 1.0155E-4	 1.0150E-4	 1.0210E-4	 1.0150E-4	 1.0110E-4	2.573563E-5	2.572558E-5	2.573591E-5	2.580021E-5	2.568082E-5	  -20.0008	    8.4059	    2.7378	  -35.2608	
  860.0000	 1.0340E-4	 1.0330E-4	 1.0300E-4	 1.0340E-4	 1.0390E-4	2.605107E-5	2.614727E-5	2.600601E-5	2.607566E-5	2.597535E-5	  -20.0059	    8.4873	    2.7258	  -35.2496	
  880.0000	 1.0585E-4	 1.0630E-4	 1.0590E-4	 1.0550E-4	 1.0570E-4	2.642188E-5	2.646285E-5	2.634097E-5	2.638882E-5	2.649488E-5	  -20.0084	    8.4374	    2.7151	  -35.3229	
  900.0000	 1.0902E-4	 1.0910E-4	 1.0930E-4	 1.0900E-4	 1.0870E-4	2.693006E-5	2.705762E-5	2.687510E-5	2.685419E-5	2.693335E-5	  -20.0008	    8.4890	    2.7233	  -35.2577	
  920.0000	 1.1087E-4	 1.1100E-4	 1.1060E-4	 1.1090E-4	 1.1100E-4	2.735256E-5	2.734566E-5	2.741424E-5	2.746486E-5	2.718549E-5	  -20.0135	    8.4999	    2.7125	  -35.2899	
  940.0000	 1.1330E-4	 1.1350E-4	 1.1360E-4	 1.1330E-4	 1.1280E-4	2.763440E-5	2.763310E-5	2.756191E-5	2.764463E-5	2.769794E-5	  -20.0135	    8.4999	    2.7040	  -35.3214	
  960.0000	 1.1595E-4	 1.1590E-4	 1.1620E-4	 1.1540E-4	 1.1630E-4	2.816393E-5	2.840996E-5	2.814729E-5	2.801745E-5	2.808103E-5	  -20.0084	    8.5338	    2.6945	  -35.3335	
  980.0000	 1.1795E-4	 1.1840E-4	 1.1780E-4	 1.1810E-4	 1.1750E-4	2.842402E-5	2.846271E-5	2.836636E-5	2.845556E-5	2.841145E-5	  -20.0109	    8.5064	    2.6901	  -35.3685	
 1000.0000	 1.2060E-4	 1.2070E-4	 1.2090E-4	 1.2050E-4	 1.2030E-4	2.896123E-5	2.880202E-5	2.897602E-5	2.902243E-5	2.904447E-5	  -20.0033	    8.5503	    2.6879	  -35.3470	
 1020.0000	 1.2300E-4	 1.2300E-4	 1.2290E-4	 1.2350E-4	 1.2260E-4	2.921626E-5	2.926047E-5	2.920055E-5	2.928292E-5	2.912111E-5	  -20.0033	    8.5101	    2.6844	  -35.3872	
 1040.0000	 1.2532E-4	 1.2540E-4	 1.2550E-4	 1.2520E-4	 1.2520E-4	2.962025E-5	2.962794E-5	2.972253E-5	2.965503E-5	2.947549E-5	  -19.9982	    8.5036	    2.6872	  -35.3809	
 1060.0000	 1.2823E-4	 1.2880E-4	 1.2830E-4	 1.2770E-4	 1.2810E-4	3.003873E-5	3.013567E-5	3.012222E-5	2.991996E-5	2.997706E-5	  -19.9906	    8.5209	    2.6739	  -35.4187	
 1080.0000	 1.3067E-4	 1.3100E-4	 1.3130E-4	 1.3030E-4	 1.3010E-4	3.025492E-5	3.035123E-5	3.014554E-5	3.025169E-5	3.027121E-5	  -19.9880	    8.4246	    2.6733	  -35.4862	
 1100.0000	 1.3318E-4	 1.3320E-4	 1.3280E-4	 1.3320E-4	 1.3350E-4	3.093715E-5	3.065529E-5	3.096722E-5	3.099788E-5	3.112819E-5	  -19.9855	    8.4203	    2.6796	  -35.4655

File: Diodes/Ljubljana_Diodes/Data/IV's/IV_D0_CO143_LargeDiode_GRConnected_Irradiated_80min_9_27_2021_7_17_58_PM.txt
GCD Test
Bias: 5000.000000
IV_D0_CO143_LargeDiode_GRConnected_Irradiated_90min
Date/Time: 9/30/2021 12:19:10 PM
Sensor Name: CO143
Type: N
Annealing Status: Irradiated and Annealed at 60C for 90 min
Environment: -20C
Tester: Andrew Kent

Time Delay per Ramp Step (s): 0.500

CV Time Delay per Measurement (s) :0.500

AC Voltage (V): 0.500

Current Number of measurements per voltage: 4.000

IV Time Delay per Measurement (s) :0.000


BiasVoltage	Total Current_Avg	Total Current_0	Total Current_1	Total Current_2	Total Current_3	Bias Current_Avg	Bias Current_0	Bias Current_1	Bias Current_2	Bias Current_3	Temperature	Air_Temp	Humidity	Dewpoint	
    1.0000	 5.4065E-7	 5.4090E-7	 5.3950E-7	 5.4140E-7	 5.4080E-7	5.045566E-7	5.031207E-7	5.056736E-7	5.043296E-7	5.051025E-7	  -20.0389	   14.2100	    3.3884	  -29.1047	
    2.0000	 8.5920E-7	 8.6010E-7	 8.6200E-7	 8.5810E-7	 8.5660E-7	7.906356E-7	7.875659E-7	7.914463E-7	7.926864E-7	7.908438E-7	  -20.0211	   14.1938	    3.3719	  -29.1675	
    3.0000	 1.0552E-6	 1.0540E-6	 1.0580E-6	 1.0560E-6	 1.0530E-6	9.683839E-7	9.670997E-7	9.659658E-7	9.685168E-7	9.719533E-7	  -20.0033	   14.2080	    3.3801	  -29.1319	
    4.0000	 1.2193E-6	 1.2210E-6	 1.2160E-6	 1.2200E-6	 1.2200E-6	1.115462E-6	1.113680E-6	1.114605E-6	1.115391E-6	1.118171E-6	  -20.0033	   14.2384	    3.3811	  -29.1080	
    5.0000	 1.3665E-6	 1.3640E-6	 1.3670E-6	 1.3650E-6	 1.3700E-6	1.247839E-6	1.247828E-6	1.245429E-6	1.248037E-6	1.250062E-6	  -20.0008	   14.2962	    3.3839	  -29.0594	
    6.0000	 1.5030E-6	 1.5010E-6	 1.5020E-6	 1.5050E-6	 1.5040E-6	1.372373E-6	1.370304E-6	1.375029E-6	1.371107E-6	1.373053E-6	  -19.9830	   14.2788	    3.3795	  -29.0852	
    7.0000	 1.6268E-6	 1.6250E-6	 1.6300E-6	 1.6290E-6	 1.6230E-6	1.478673E-6	1.479533E-6	1.475175E-6	1.475163E-6	1.484821E-6	  -19.9931	   14.1955	    3.3586	  -29.2081	
    8.0000	 1.7408E-6	 1.7420E-6	 1.7410E-6	 1.7400E-6	 1.7400E-6	1.587790E-6	1.591548E-6	1.586278E-6	1.587327E-6	1.586007E-6	  -19.9906	   14.2129	    3.3779	  -29.1354	
    9.0000	 1.8468E-6	 1.8460E-6	 1.8460E-6	 1.8430E-6	 1.8520E-6	1.685904E-6	1.692299E-6	1.688486E-6	1.684346E-6	1.678485E-6	  -20.0033	   14.3486	    3.3650	  -29.0831	
   10.0000	 1.9517E-6	 1.9550E-6	 1.9440E-6	 1.9530E-6	 1.9550E-6	1.777432E-6	1.786262E-6	1.777063E-6	1.776114E-6	1.770288E-6	  -19.9906	   14.3837	    3.3738	  -29.0311	
   20.0000	 2.8430E-6	 2.8390E-6	 2.8450E-6	 2.8490E-6	 2.8390E-6	2.567072E-6	2.562888E-6	2.566618E-6	2.572139E-6	2.566644E-6	  -19.9906	   14.3475	    3.3836	  -29.0252	
   30.0000	 3.5745E-6	 3.5800E-6	 3.5770E-6	 3.5790E-6	 3.5620E-6	3.220568E-6	3.201867E-6	3.219179E-6	3.227954E-6	3.233273E-6	  -19.9880	   14.2874	    3.3621	  -29.1341	
   40.0000	 4.2215E-6	 4.2380E-6	 4.2160E-6	 4.2280E-6	 4.2040E-6	3.772344E-6	3.774067E-6	3.779021E-6	3.764303E-6	3.771985E-6	  -19.9982	   14.2381	    3.3624	  -29.1669	
   50.0000	 4.8358E-6	 4.8240E-6	 4.8310E-6	 4.8450E-6	 4.8430E-6	4.301199E-6	4.301332E-6	4.302835E-6	4.298362E-6	4.302266E-6	  -20.0491	   14.1934	    3.3602	  -29.2045	
   60.0000	 5.3915E-6	 5.3850E-6	 5.3840E-6	 5.3910E-6	 5.4060E-6	4.766761E-6	4.764595E-6	4.762108E-6	4.773886E-6	4.766453E-6	  -20.0440	   14.1385	    3.3871	  -29.1578	
   70.0000	 5.9330E-6	 5.9170E-6	 5.9320E-6	 5.9480E-6	 5.9350E-6	5.212956E-6	5.222216E-6	5.206070E-6	5.220297E-6	5.203243E-6	  -20.0567	   14.1483	    3.4026	  -29.1027	
   80.0000	 6.3970E-6	 6.4030E-6	 6.3860E-6	 6.3850E-6	 6.4140E-6	5.596095E-6	5.615396E-6	5.596887E-6	5.592107E-6	5.579990E-6	  -20.0491	   14.0562	    3.4453	  -29.0337	
   90.0000	 6.8893E-6	 6.8920E-6	 6.8770E-6	 6.8940E-6	 6.8940E-6	6.028680E-6	6.039308E-6	6.022555E-6	6.034670E-6	6.018186E-6	  -20.0516	   14.1223	    3.4548	  -28.9590	
  100.0000	 7.3412E-6	 7.3250E-6	 7.3490E-6	 7.3410E-6	 7.3500E-6	6.450813E-6	6.471933E-6	6.455213E-6	6.435661E-6	6.440447E-6	  -20.0593	   14.1589	    3.4396	  -28.9806	
  120.0000	 8.2095E-6	 8.1960E-6	 8.2170E-6	 8.2120E-6	 8.2130E-6	7.189718E-6	7.165481E-6	7.169558E-6	7.183724E-6	7.240107E-6	  -20.0542	   14.1197	    3.4355	  -29.0203	
  140.0000	 9.0667E-6	 9.0250E-6	 9.0530E-6	 9.1000E-6	 9.0890E-6	7.885044E-6	7.897028E-6	7.865036E-6	7.875369E-6	7.902742E-6	  -20.0415	   14.0741	    3.4026	  -29.1537	
  160.0000	 1.0860E-5	 1.0520E-5	 1.0730E-5	 1.0980E-5	 1.1210E-5	8.498734E-6	8.505571E-6	8.487003E-6	8.497009E-6	8.505354E-6	  -20.0287	   14.0741	    3.3843	  -29.2110	
  180.0000	 1.5033E-5	 1.4520E-5	 1.4910E-5	 1.5190E-5	 1.5510E-5	9.043085E-6	9.048174E-6	9.030756E-6	9.037097E-6	9.056314E-6	  -20.0135	   14.0896	    3.3732	  -29.2351	
  200.0000	 1.9285E-5	 1.9000E-5	 1.9210E-5	 1.9420E-5	 1.9510E-5	9.460837E-6	9.454883E-6	9.463721E-6	9.463431E-6	9.461312E-6	  -20.0237	   14.0916	    3.3833	  -29.2019	
  220.0000	 2.2872E-5	 2.2720E-5	 2.2860E-5	 2.2870E-5	 2.3040E-5	9.903568E-6	9.890498E-6	9.903551E-6	9.903165E-6	9.917056E-6	  -20.0135	   14.1391	    3.3909	  -29.1455	
  240.0000	 2.6095E-5	 2.5920E-5	 2.6030E-5	 2.6150E-5	 2.6280E-5	1.040206E-5	1.043772E-5	1.041596E-5	1.037341E-5	1.038115E-5	  -20.0008	   14.1207	    3.4077	  -29.1059	
  260.0000	 2.9107E-5	 2.9050E-5	 2.9010E-5	 2.9060E-5	 2.9310E-5	1.082797E-5	1.083634E-5	1.084841E-5	1.081099E-5	1.081613E-5	  -20.0211	   14.0948	    3.4127	  -29.1080	
  280.0000	 3.1922E-5	 3.1860E-5	 3.1880E-5	 3.1950E-5	 3.2000E-5	1.125438E-5	1.120706E-5	1.126504E-5	1.129043E-5	1.125500E-5	  -20.0059	   14.0121	    3.4358	  -29.0934	
  300.0000	 3.4648E-5	 3.4610E-5	 3.4540E-5	 3.4600E-5	 3.4840E-5	1.167356E-5	1.168452E-5	1.167906E-5	1.165960E-5	1.167106E-5	  -20.0160	   14.0824	    3.4209	  -29.0909	
  320.0000	 3.7360E-5	 3.7240E-5	 3.7300E-5	 3.7350E-5	 3.7550E-5	1.208550E-5	1.209435E-5	1.210469E-5	1.208635E-5	1.205663E-5	  -20.0135	   14.0735	    3.4336	  -29.0580	
  340.0000	 4.0060E-5	 4.0000E-5	 4.0050E-5	 4.0200E-5	 3.9990E-5	1.243110E-5	1.242108E-5	1.244512E-5	1.240851E-5	1.244970E-5	  -19.9957	   14.0520	    3.4301	  -29.0835	
  360.0000	 4.2315E-5	 4.2280E-5	 4.2280E-5	 4.2200E-5	 4.2500E-5	1.286788E-5	1.293606E-5	1.288079E-5	1.282592E-5	1.282877E-5	  -20.0059	   14.0547	    3.4165	  -29.1237	
  380.0000	 4.4722E-5	 4.4720E-5	 4.4720E-5	 4.4710E-5	 4.4740E-5	1.329327E-5	1.326781E-5	1.326681E-5	1.332553E-5	1.331292E-5	  -19.9804	   13.9997	    3.4149	  -29.1665	
  400.0000	 4.7105E-5	 4.7210E-5	 4.7130E-5	 4.7060E-5	 4.7020E-5	1.363676E-5	1.363644E-5	1.361756E-5	1.366163E-5	1.363140E-5	  -19.9830	   14.0658	    3.4111	  -29.1328	
  420.0000	 4.9478E-5	 4.9420E-5	 4.9460E-5	 4.9510E-5	 4.9520E-5	1.406154E-5	1.405490E-5	1.406572E-5	1.406876E-5	1.405679E-5	  -19.9906	   14.0191	    3.4231	  -29.1276	
  440.0000	 5.1635E-5	 5.1670E-5	 5.1510E-5	 5.1680E-5	 5.1680E-5	1.444293E-5	1.440339E-5	1.441332E-5	1.444558E-5	1.450945E-5	  -19.9677	   13.9375	    3.4314	  -29.1583	
  460.0000	 5.3720E-5	 5.3740E-5	 5.3810E-5	 5.3700E-5	 5.3630E-5	1.472958E-5	1.472679E-5	1.469415E-5	1.475637E-5	1.474102E-5	  -19.9677	   13.9594	    3.4244	  -29.1648	
  480.0000	 5.5865E-5	 5.5960E-5	 5.5680E-5	 5.5860E-5	 5.5960E-5	1.510872E-5	1.510234E-5	1.507749E-5	1.512794E-5	1.512712E-5	  -19.9423	   13.9755	    3.4073	  -29.2067	
  500.0000	 5.8045E-5	 5.8090E-5	 5.8040E-5	 5.8070E-5	 5.7980E-5	1.545549E-5	1.547389E-5	1.541815E-5	1.544077E-5	1.548914E-5	  -19.9321	   14.0321	    3.3963	  -29.2023	
  520.0000	 5.9985E-5	 6.0250E-5	 6.0110E-5	 5.9870E-5	 5.9710E-5	1.579162E-5	1.586774E-5	1.579406E-5	1.577962E-5	1.572507E-5	  -19.9321	   14.0449	    3.4133	  -29.1403	
  540.0000	 6.1957E-5	 6.1860E-5	 6.1940E-5	 6.2050E-5	 6.1980E-5	1.609357E-5	1.607617E-5	1.609239E-5	1.613635E-5	1.606936E-5	  -19.9346	   14.0023	    3.4526	  -29.0484	
  560.0000	 6.3980E-5	 6.3840E-5	 6.4000E-5	 6.4160E-5	 6.3920E-5	1.645047E-5	1.650684E-5	1.646104E-5	1.643707E-5	1.639695E-5	  -19.9346	   13.9689	    3.4478	  -29.0860	
  580.0000	 6.5865E-5	 6.5900E-5	 6.5670E-5	 6.6040E-5	 6.5850E-5	1.674697E-5	1.673695E-5	1.670471E-5	1.674898E-5	1.679723E-5	  -19.9626	   14.0170	    3.4421	  -29.0704	
  600.0000	 6.7720E-5	 6.7620E-5	 6.7960E-5	 6.7780E-5	 6.7520E-5	1.701058E-5	1.704183E-5	1.700309E-5	1.696166E-5	1.703575E-5	  -19.9906	   13.9850	    3.4503	  -29.0672	
  620.0000	 6.9582E-5	 6.9440E-5	 6.9550E-5	 6.9710E-5	 6.9630E-5	1.737570E-5	1.738375E-5	1.733712E-5	1.738121E-5	1.740070E-5	  -19.9804	   13.8909	    3.4418	  -29.1582	
  640.0000	 7.1437E-5	 7.1640E-5	 7.1430E-5	 7.1380E-5	 7.1300E-5	1.763127E-5	1.762196E-5	1.757782E-5	1.769133E-5	1.763397E-5	  -19.9830	   13.8909	    3.4488	  -29.1368	
  660.0000	 7.3275E-5	 7.3490E-5	 7.3200E-5	 7.3130E-5	 7.3280E-5	1.802831E-5	1.803376E-5	1.801819E-5	1.803292E-5	1.802839E-5	  -20.0237	   13.8212	    3.4421	  -29.2052	
  680.0000	 7.5223E-5	 7.5200E-5	 7.5220E-5	 7.5180E-5	 7.5290E-5	1.819967E-5	1.820609E-5	1.822508E-5	1.816889E-5	1.819862E-5	  -20.0338	   13.7505	    3.4326	  -29.2831	
  700.0000	 7.6918E-5	 7.6970E-5	 7.6990E-5	 7.7000E-5	 7.6710E-5	1.847480E-5	1.845144E-5	1.846848E-5	1.849484E-5	1.848443E-5	  -20.0262	   13.7219	    3.4213	  -29.3380	
  720.0000	 7.8652E-5	 7.8920E-5	 7.8460E-5	 7.8630E-5	 7.8600E-5	1.880420E-5	1.886783E-5	1.882179E-5	1.877643E-5	1.875077E-5	  -19.9931	   13.8315	    3.3808	  -29.3886	
  740.0000	 8.0405E-5	 8.0300E-5	 8.0610E-5	 8.0240E-5	 8.0470E-5	1.904817E-5	1.905128E-5	1.908800E-5	1.902179E-5	1.903161E-5	  -19.9855	   13.8244	    3.3688	  -29.4311	
  760.0000	 8.2325E-5	 8.2190E-5	 8.2270E-5	 8.2460E-5	 8.2380E-5	1.928443E-5	1.934117E-5	1.928453E-5	1.923496E-5	1.927707E-5	  -19.9906	   13.8481	    3.3485	  -29.4785	
  780.0000	 8.3840E-5	 8.3990E-5	 8.3780E-5	 8.3740E-5	 8.3850E-5	1.958776E-5	1.947657E-5	1.959366E-5	1.967276E-5	1.960804E-5	  -20.0033	   13.8178	    3.3381	  -29.5323	
  800.0000	 8.5653E-5	 8.5720E-5	 8.5470E-5	 8.5710E-5	 8.5710E-5	1.977121E-5	1.976934E-5	1.978187E-5	1.981417E-5	1.971948E-5	  -19.9957	   13.7878	    3.3185	  -29.6151	
  820.0000	 8.7552E-5	 8.7590E-5	 8.7500E-5	 8.7420E-5	 8.7700E-5	2.008988E-5	2.011503E-5	2.007162E-5	2.005463E-5	2.011822E-5	  -19.9982	   13.8534	    3.3112	  -29.5933	
  840.0000	 8.9085E-5	 8.9020E-5	 8.8950E-5	 8.9280E-5	 8.9090E-5	2.024445E-5	2.023654E-5	2.033275E-5	2.022659E-5	2.018193E-5	  -20.0059	   13.8534	    3.3017	  -29.6236	
  860.0000	 9.0973E-5	 9.0870E-5	 9.1180E-5	 9.1050E-5	 9.0790E-5	2.047963E-5	2.048351E-5	2.051584E-5	2.043979E-5	2.047938E-5	  -20.0084	   13.8171	    3.2973	  -29.6626	
  880.0000	 9.2892E-5	 9.2820E-5	 9.2890E-5	 9.2940E-5	 9.2920E-5	2.070449E-5	2.067328E-5	2.072672E-5	2.070274E-5	2.071521E-5	  -19.9880	   13.8685	    3.2935	  -29.6395	
  900.0000	 9.4593E-5	 9.4450E-5	 9.4480E-5	 9.4600E-5	 9.4840E-5	2.096290E-5	2.094511E-5	2.093709E-5	2.098467E-5	2.098473E-5	  -20.0033	   13.8859	    3.3201	  -29.5428	
  920.0000	 9.6750E-5	 9.6450E-5	 9.6740E-5	 9.7030E-5	 9.6780E-5	2.126374E-5	2.127818E-5	2.122747E-5	2.130787E-5	2.124143E-5	  -20.0287	   13.9132	    3.3346	  -29.4778	
  940.0000	 9.8530E-5	 9.8590E-5	 9.8510E-5	 9.8730E-5	 9.8290E-5	2.146761E-5	2.141933E-5	2.153421E-5	2.147469E-5	2.144220E-5	  -20.0287	   13.8967	    3.3571	  -29.4182	
  960.0000	 1.0030E-4	 1.0020E-4	 1.0040E-4	 1.0030E-4	 1.0030E-4	2.170020E-5	2.166491E-5	2.166565E-5	2.172988E-5	2.174035E-5	  -20.0237	   13.9003	    3.3732	  -29.3650	
  980.0000	 1.0250E-4	 1.0240E-4	 1.0270E-4	 1.0250E-4	 1.0240E-4	2.192737E-5	2.192010E-5	2.191837E-5	2.195391E-5	2.191711E-5	  -20.0465	   13.8688	    3.3681	  -29.4026	
 1000.0000	 1.0420E-4	 1.0420E-4	 1.0400E-4	 1.0420E-4	 1.0440E-4	2.216403E-5	2.211496E-5	2.210487E-5	2.216488E-5	2.227141E-5	  -20.0287	   13.8688	    3.3852	  -29.3491	
 1020.0000	 1.0598E-4	 1.0610E-4	 1.0610E-4	 1.0600E-4	 1.0570E-4	2.231567E-5	2.229111E-5	2.235788E-5	2.233712E-5	2.227656E-5	  -20.0338	   13.8631	    3.3994	  -29.3086	
 1040.0000	 1.0820E-4	 1.0830E-4	 1.0800E-4	 1.0820E-4	 1.0830E-4	2.255761E-5	2.254248E-5	2.257976E-5	2.254816E-5	2.256005E-5	  -20.0313	   13.8692	    3.3865	  -29.3448	
 1060.0000	 1.1038E-4	 1.1000E-4	 1.1080E-4	 1.1040E-4	 1.1030E-4	2.278988E-5	2.275192E-5	2.274681E-5	2.281635E-5	2.284444E-5	  -20.0465	   13.8782	    3.3972	  -29.3051	
 1080.0000	 1.1220E-4	 1.1190E-4	 1.1220E-4	 1.1220E-4	 1.1250E-4	2.308194E-5	2.314111E-5	2.310406E-5	2.305265E-5	2.302995E-5	  -20.0465	   13.7923	    3.3741	  -29.4363	
 1100.0000	 1.1460E-4	 1.1470E-4	 1.1460E-4	 1.1480E-4	 1.1430E-4	2.319821E-5	2.330591E-5	2.318948E-5	2.313500E-5	2.316245E-5	  -20.0542	   13.7336	    3.3817	  -29.4529

File: Diodes/Ljubljana_Diodes/Data/IV's/IV_D0_CO143_LargeDiode_GRConnected_Irradiated_90min_9_30_2021_12_36_47_PM.txt
GCD Test
Bias: 5000.000000
IV_D0_CO143_LargeDiode_GRConnected_Irradiated_90min
Date/Time: 9/30/2021 12:36:47 PM
Sensor Name: CO143
Type: N
Annealing Status: Irradiated and Annealed at 60C for 90 min
Environment: -20C
Tester: Andrew Kent

Time Delay per Ramp Step (s): 0.500

CV Time Delay per Measurement (s) :0.500

AC Voltage (V): 0.500

Current Number of measurements per voltage: 4.000

IV Time Delay per Measurement (s) :0.000


BiasVoltage	Total Current_Avg	Total Current_0	Total Current_1	Total Current_2	Total Current_3	Bias Current_Avg	Bias Current_0	Bias Current_1	Bias Current_2	Bias Current_3	Temperature	Air_Temp	Humidity	Dewpoint	
    1.0000	 5.3975E-7	 5.3960E-7	 5.3930E-7	 5.4070E-7	 5.3940E-7	5.049762E-7	5.038939E-7	5.063451E-7	5.058207E-7	5.038451E-7	  -20.0059	   13.2357	    3.3975	  -29.7461	
    2.0000	 8.6127E-7	 8.6160E-7	 8.6180E-7	 8.6080E-7	 8.6090E-7	7.895668E-7	7.898205E-7	7.891094E-7	7.904796E-7	7.888576E-7	  -20.0059	   13.2211	    3.3751	  -29.8259	
    3.0000	 1.0580E-6	 1.0580E-6	 1.0580E-6	 1.0590E-6	 1.0570E-6	9.688453E-7	9.673831E-7	9.683781E-7	9.663311E-7	9.732889E-7	  -20.0109	   13.2145	    3.3656	  -29.8601	
    4.0000	 1.2232E-6	 1.2290E-6	 1.2250E-6	 1.2180E-6	 1.2210E-6	1.123657E-6	1.119088E-6	1.125811E-6	1.124475E-6	1.125256E-6	  -20.0186	   13.2049	    3.3539	  -29.9034	
    5.0000	 1.3655E-6	 1.3650E-6	 1.3650E-6	 1.3650E-6	 1.3670E-6	1.252569E-6	1.253127E-6	1.257567E-6	1.253101E-6	1.246482E-6	  -20.0338	   13.1392	    3.3438	  -29.9803	
    6.0000	 1.4958E-6	 1.5020E-6	 1.4980E-6	 1.4920E-6	 1.4910E-6	1.368000E-6	1.363156E-6	1.365954E-6	1.371637E-6	1.371255E-6	  -20.0440	   13.2089	    3.3466	  -29.9235	
    7.0000	 1.6257E-6	 1.6280E-6	 1.6260E-6	 1.6220E-6	 1.6270E-6	1.481050E-6	1.489679E-6	1.480830E-6	1.478324E-6	1.475368E-6	  -20.0542	   13.2039	    3.3545	  -29.9021	
    8.0000	 1.7405E-6	 1.7420E-6	 1.7440E-6	 1.7420E-6	 1.7340E-6	1.581201E-6	1.580426E-6	1.578837E-6	1.577405E-6	1.588138E-6	  -20.0745	   13.1668	    3.3779	  -29.8544	
    9.0000	 1.8525E-6	 1.8540E-6	 1.8510E-6	 1.8540E-6	 1.8510E-6	1.683913E-6	1.684283E-6	1.687982E-6	1.680849E-6	1.682540E-6	  -20.0796	   13.1348	    3.3994	  -29.8096	
   10.0000	 1.9563E-6	 1.9580E-6	 1.9530E-6	 1.9540E-6	 1.9600E-6	1.781402E-6	1.786778E-6	1.777274E-6	1.784822E-6	1.776733E-6	  -20.0720	   13.1348	    3.4231	  -29.7363	
   20.0000	 2.8447E-6	 2.8450E-6	 2.8410E-6	 2.8390E-6	 2.8540E-6	2.584073E-6	2.580191E-6	2.573109E-6	2.591795E-6	2.591196E-6	  -20.0771	   13.1396	    3.4412	  -29.6776	
   30.0000	 3.5810E-6	 3.5900E-6	 3.5730E-6	 3.5820E-6	 3.5790E-6	3.228152E-6	3.223948E-6	3.231282E-6	3.224560E-6	3.232819E-6	  -20.0694	   13.0563	    3.4342	  -29.7563	
   40.0000	 4.2358E-6	 4.2290E-6	 4.2460E-6	 4.2400E-6	 4.2280E-6	3.794802E-6	3.783612E-6	3.784291E-6	3.808537E-6	3.802768E-6	  -20.0618	   13.0563	    3.4241	  -29.7874	
   50.0000	 4.8535E-6	 4.8470E-6	 4.8400E-6	 4.8530E-6	 4.8740E-6	4.319040E-6	4.304878E-6	4.339834E-6	4.318537E-6	4.312912E-6	  -20.0593	   13.0672	    3.4007	  -29.8522	
   60.0000	 5.4185E-6	 5.4390E-6	 5.4370E-6	 5.4120E-6	 5.3860E-6	4.771785E-6	4.767370E-6	4.765023E-6	4.771560E-6	4.783189E-6	  -20.0593	   13.1078	    3.3880	  -29.8635	
   70.0000	 5.9590E-6	 5.9640E-6	 5.9600E-6	 5.9520E-6	 5.9600E-6	5.227413E-6	5.237329E-6	5.224553E-6	5.219067E-6	5.228703E-6	  -20.0186	   13.0649	    3.3985	  -29.8606	
   80.0000	 6.4607E-6	 6.4470E-6	 6.4710E-6	 6.4650E-6	 6.4600E-6	5.682553E-6	5.682668E-6	5.686242E-6	5.673150E-6	5.688152E-6	  -20.0135	   13.0649	    3.3966	  -29.8665	
   90.0000	 6.9540E-6	 6.9370E-6	 6.9540E-6	 6.9540E-6	 6.9710E-6	6.114091E-6	6.101227E-6	6.121428E-6	6.123112E-6	6.110599E-6	  -20.0008	   13.0774	    3.4001	  -29.8471	
  100.0000	 7.4057E-6	 7.4020E-6	 7.4020E-6	 7.4210E-6	 7.3980E-6	6.477008E-6	6.475938E-6	6.484111E-6	6.477873E-6	6.470109E-6	  -20.0008	   13.0490	    3.3975	  -29.8745	
  120.0000	 8.2662E-6	 8.2670E-6	 8.2540E-6	 8.2370E-6	 8.3070E-6	7.255347E-6	7.264259E-6	7.262866E-6	7.255545E-6	7.238719E-6	  -19.9702	   13.0452	    3.3722	  -29.9558	
  140.0000	 9.1215E-6	 9.1000E-6	 9.1280E-6	 9.1270E-6	 9.1310E-6	7.949738E-6	7.985677E-6	7.965836E-6	7.926582E-6	7.920859E-6	  -19.9626	   13.0907	    3.3482	  -29.9997	
  160.0000	 1.0310E-5	 1.0130E-5	 1.0220E-5	 1.0360E-5	 1.0530E-5	8.601035E-6	8.602860E-6	8.606277E-6	8.587276E-6	8.607727E-6	  -19.9626	   13.0907	    3.3238	  -30.0765	
  180.0000	 1.3565E-5	 1.3100E-5	 1.3420E-5	 1.3710E-5	 1.4030E-5	9.146811E-6	9.134141E-6	9.151306E-6	9.161508E-6	9.140290E-6	  -19.9804	   13.1078	    3.3248	  -30.0618	
  200.0000	 1.8053E-5	 1.7640E-5	 1.7970E-5	 1.8170E-5	 1.8430E-5	9.605580E-6	9.630194E-6	9.587702E-6	9.585562E-6	9.618863E-6	  -19.9830	   13.0719	    3.3289	  -30.0734	
  220.0000	 2.2113E-5	 2.1860E-5	 2.2070E-5	 2.2220E-5	 2.2300E-5	1.006541E-5	1.003735E-5	1.008279E-5	1.006385E-5	1.007765E-5	  -19.9728	   13.0023	    3.3368	  -30.0963	
  240.0000	 2.5615E-5	 2.5530E-5	 2.5530E-5	 2.5610E-5	 2.5790E-5	1.051609E-5	1.050112E-5	1.050712E-5	1.054851E-5	1.050760E-5	  -19.9575	   13.0005	    3.3650	  -30.0093	
  260.0000	 2.8698E-5	 2.8570E-5	 2.8620E-5	 2.8810E-5	 2.8790E-5	1.091057E-5	1.088199E-5	1.093033E-5	1.090469E-5	1.092527E-5	  -19.9448	   13.0437	    3.3599	  -29.9953	
  280.0000	 3.1722E-5	 3.1660E-5	 3.1680E-5	 3.1820E-5	 3.1730E-5	1.135747E-5	1.136422E-5	1.135370E-5	1.134117E-5	1.137079E-5	  -19.9524	   13.1340	    3.3735	  -29.8908	
  300.0000	 3.4383E-5	 3.4340E-5	 3.4380E-5	 3.4420E-5	 3.4390E-5	1.173542E-5	1.170702E-5	1.173253E-5	1.176805E-5	1.173407E-5	  -19.9423	   13.0357	    3.3805	  -29.9367	
  320.0000	 3.7060E-5	 3.6980E-5	 3.7040E-5	 3.7100E-5	 3.7120E-5	1.211586E-5	1.209719E-5	1.209073E-5	1.212178E-5	1.215375E-5	  -19.9321	   13.0189	    3.3934	  -29.9080	
  340.0000	 3.9743E-5	 3.9510E-5	 3.9830E-5	 3.9970E-5	 3.9660E-5	1.250648E-5	1.249054E-5	1.251591E-5	1.252720E-5	1.249226E-5	  -19.9346	   13.0581	    3.3944	  -29.8781	
  360.0000	 4.2067E-5	 4.2030E-5	 4.2060E-5	 4.2020E-5	 4.2160E-5	1.287927E-5	1.286575E-5	1.285857E-5	1.291034E-5	1.288243E-5	  -19.9626	   12.9948	    3.4301	  -29.8114	
  380.0000	 4.4655E-5	 4.4610E-5	 4.4680E-5	 4.4690E-5	 4.4640E-5	1.328738E-5	1.330706E-5	1.326714E-5	1.329453E-5	1.328080E-5	  -19.9652	   12.9948	    3.4364	  -29.7920	
  400.0000	 4.6905E-5	 4.6910E-5	 4.6790E-5	 4.7070E-5	 4.6850E-5	1.366386E-5	1.371485E-5	1.368481E-5	1.364154E-5	1.361426E-5	  -19.9982	   13.0394	    3.4203	  -29.8108	
  420.0000	 4.9180E-5	 4.9170E-5	 4.9100E-5	 4.9250E-5	 4.9200E-5	1.406395E-5	1.403795E-5	1.403262E-5	1.408469E-5	1.410053E-5	  -19.9982	   13.0545	    3.4314	  -29.7663	
  440.0000	 5.1300E-5	 5.1150E-5	 5.1270E-5	 5.1440E-5	 5.1340E-5	1.435431E-5	1.434649E-5	1.432167E-5	1.431296E-5	1.443610E-5	  -20.0008	   13.0640	    3.4415	  -29.7288	
  460.0000	 5.3265E-5	 5.3210E-5	 5.3230E-5	 5.3260E-5	 5.3360E-5	1.469752E-5	1.465549E-5	1.468813E-5	1.472957E-5	1.471690E-5	  -20.0160	   13.0009	    3.4443	  -29.7635	
  480.0000	 5.5440E-5	 5.5430E-5	 5.5530E-5	 5.5420E-5	 5.5380E-5	1.510036E-5	1.510685E-5	1.513197E-5	1.507662E-5	1.508599E-5	  -20.0084	   13.0101	    3.4516	  -29.7349	
  500.0000	 5.7487E-5	 5.7430E-5	 5.7610E-5	 5.7620E-5	 5.7290E-5	1.538963E-5	1.538789E-5	1.537947E-5	1.538236E-5	1.540878E-5	  -20.0109	   13.0706	    3.4443	  -29.7155	
  520.0000	 5.9577E-5	 5.9560E-5	 5.9750E-5	 5.9470E-5	 5.9530E-5	1.567691E-5	1.568967E-5	1.567492E-5	1.565121E-5	1.569183E-5	  -20.0135	   12.9671	    3.4396	  -29.8013	
  540.0000	 6.1573E-5	 6.1380E-5	 6.1540E-5	 6.1630E-5	 6.1740E-5	1.604307E-5	1.605748E-5	1.603932E-5	1.600122E-5	1.607425E-5	  -20.0109	   12.9976	    3.4276	  -29.8172	
  560.0000	 6.3313E-5	 6.3130E-5	 6.3250E-5	 6.3340E-5	 6.3530E-5	1.631354E-5	1.635228E-5	1.628246E-5	1.628564E-5	1.633378E-5	  -20.0033	   12.9386	    3.4311	  -29.8471	
  580.0000	 6.5245E-5	 6.5130E-5	 6.5160E-5	 6.5310E-5	 6.5380E-5	1.661547E-5	1.665976E-5	1.663527E-5	1.656040E-5	1.660644E-5	  -20.0109	   12.9452	    3.4288	  -29.8494	
  600.0000	 6.7212E-5	 6.7190E-5	 6.7200E-5	 6.7200E-5	 6.7260E-5	1.702801E-5	1.703718E-5	1.700462E-5	1.701466E-5	1.705558E-5	  -20.0109	   12.9632	    3.4361	  -29.8147	
  620.0000	 6.9213E-5	 6.9060E-5	 6.9000E-5	 6.9290E-5	 6.9500E-5	1.736560E-5	1.731111E-5	1.737971E-5	1.736916E-5	1.740240E-5	  -20.0186	   12.9445	    3.4108	  -29.9054	
  640.0000	 7.1097E-5	 7.1300E-5	 7.1010E-5	 7.1100E-5	 7.0980E-5	1.764347E-5	1.762261E-5	1.767608E-5	1.762923E-5	1.764596E-5	  -20.0186	   12.9091	    3.4045	  -29.9493	
  660.0000	 7.2792E-5	 7.2730E-5	 7.2830E-5	 7.2830E-5	 7.2780E-5	1.791066E-5	1.785174E-5	1.790773E-5	1.792795E-5	1.795521E-5	  -20.0415	   12.9349	    3.4048	  -29.9305	
  680.0000	 7.4718E-5	 7.4720E-5	 7.4620E-5	 7.4580E-5	 7.4950E-5	1.823182E-5	1.826733E-5	1.821419E-5	1.820275E-5	1.824303E-5	  -20.0542	   12.9764	    3.4130	  -29.8766	
  700.0000	 7.6658E-5	 7.6540E-5	 7.6500E-5	 7.6690E-5	 7.6900E-5	1.852961E-5	1.856856E-5	1.852561E-5	1.852903E-5	1.849524E-5	  -20.0593	   12.9447	    3.4184	  -29.8818	
  720.0000	 7.8588E-5	 7.8580E-5	 7.8860E-5	 7.8480E-5	 7.8430E-5	1.886105E-5	1.882582E-5	1.885394E-5	1.890534E-5	1.885912E-5	  -20.0694	   12.8343	    3.4326	  -29.9142	
  740.0000	 8.0485E-5	 8.0150E-5	 8.0660E-5	 8.0530E-5	 8.0600E-5	1.910540E-5	1.915261E-5	1.915723E-5	1.906614E-5	1.904560E-5	  -20.0694	   12.8867	    3.4418	  -29.8500	
  760.0000	 8.2495E-5	 8.2280E-5	 8.2470E-5	 8.2660E-5	 8.2570E-5	1.938019E-5	1.943812E-5	1.936115E-5	1.933714E-5	1.938435E-5	  -20.0593	   12.8942	    3.4497	  -29.8207	
  780.0000	 8.4222E-5	 8.3940E-5	 8.4030E-5	 8.4650E-5	 8.4270E-5	1.963494E-5	1.960706E-5	1.966449E-5	1.961199E-5	1.965621E-5	  -20.0542	   12.8784	    3.4535	  -29.8200	
  800.0000	 8.6215E-5	 8.5950E-5	 8.6210E-5	 8.6330E-5	 8.6370E-5	1.997344E-5	2.003623E-5	1.999116E-5	1.998627E-5	1.988010E-5	  -20.0465	   12.8772	    3.4390	  -29.8652	
  820.0000	 8.8292E-5	 8.8130E-5	 8.8230E-5	 8.8490E-5	 8.8320E-5	2.021265E-5	2.024547E-5	2.020565E-5	2.022524E-5	2.017423E-5	  -20.0389	   12.8946	    3.4424	  -29.8426	
  840.0000	 8.9932E-5	 8.9660E-5	 8.9990E-5	 8.9910E-5	 9.0170E-5	2.055235E-5	2.049867E-5	2.047591E-5	2.064079E-5	2.059404E-5	  -20.0313	   12.8735	    3.4377	  -29.8717	
  860.0000	 9.1910E-5	 9.2090E-5	 9.1760E-5	 9.1840E-5	 9.1950E-5	2.074659E-5	2.076445E-5	2.077137E-5	2.074865E-5	2.070187E-5	  -20.0059	   12.7219	    3.4042	  -30.0792	
  880.0000	 9.3945E-5	 9.3670E-5	 9.3920E-5	 9.4140E-5	 9.4050E-5	2.097305E-5	2.096926E-5	2.102113E-5	2.097873E-5	2.092309E-5	  -19.9931	   12.7666	    3.3814	  -30.1189	
  900.0000	 9.6017E-5	 9.5850E-5	 9.5880E-5	 9.6030E-5	 9.6310E-5	2.131385E-5	2.140611E-5	2.139337E-5	2.128222E-5	2.117370E-5	  -19.9626	   12.8105	    3.3887	  -30.0661	
  920.0000	 9.7420E-5	 9.7330E-5	 9.7420E-5	 9.7310E-5	 9.7620E-5	2.148020E-5	2.143501E-5	2.148397E-5	2.146420E-5	2.153761E-5	  -19.9779	   12.8427	    3.3896	  -30.0410	
  940.0000	 9.9520E-5	 9.9600E-5	 9.9500E-5	 9.9410E-5	 9.9570E-5	2.174802E-5	2.169061E-5	2.178831E-5	2.172915E-5	2.178402E-5	  -19.9880	   12.8473	    3.3782	  -30.0732	
  960.0000	 1.0137E-4	 1.0130E-4	 1.0150E-4	 1.0130E-4	 1.0140E-4	2.195091E-5	2.189536E-5	2.191546E-5	2.204252E-5	2.195028E-5	  -19.9880	   12.8269	    3.3580	  -30.1503	
  980.0000	 1.0343E-4	 1.0320E-4	 1.0360E-4	 1.0350E-4	 1.0340E-4	2.220078E-5	2.222061E-5	2.219834E-5	2.217630E-5	2.220787E-5	  -19.9906	   12.7664	    3.3289	  -30.2833	
 1000.0000	 1.0548E-4	 1.0570E-4	 1.0530E-4	 1.0520E-4	 1.0570E-4	2.249664E-5	2.252999E-5	2.243294E-5	2.255646E-5	2.246718E-5	  -19.9830	   12.7923	    3.3210	  -30.2904	
 1020.0000	 1.0752E-4	 1.0740E-4	 1.0750E-4	 1.0780E-4	 1.0740E-4	2.274279E-5	2.280636E-5	2.275939E-5	2.269246E-5	2.271296E-5	  -19.9499	   12.8044	    3.3093	  -30.3192	
 1040.0000	 1.0955E-4	 1.0960E-4	 1.0960E-4	 1.0940E-4	 1.0960E-4	2.292562E-5	2.297006E-5	2.297142E-5	2.287701E-5	2.288400E-5	  -19.9499	   12.7963	    3.2982	  -30.3598	
 1060.0000	 1.1163E-4	 1.1160E-4	 1.1190E-4	 1.1160E-4	 1.1140E-4	2.318165E-5	2.310189E-5	2.323342E-5	2.324367E-5	2.314760E-5	  -19.9423	   12.7895	    3.2985	  -30.3635	
 1080.0000	 1.1395E-4	 1.1410E-4	 1.1410E-4	 1.1400E-4	 1.1360E-4	2.342501E-5	2.346916E-5	2.339184E-5	2.346197E-5	2.337706E-5	  -19.9270	   12.7485	    3.3033	  -30.3766	
 1100.0000	 1.1610E-4	 1.1610E-4	 1.1650E-4	 1.1600E-4	 1.1580E-4	2.353687E-5	2.347723E-5	2.354580E-5	2.355711E-5	2.356734E-5	  -19.9448	   12.7549	    3.3223	  -30.3121
