Repository: ctiley/CERN_CMS_Silicon_Sensor

# CERN_CMS_Silicon_Sensor

# Code To-Do 
- Double check Halfmoon Diode Data

# Lab To-Do
- Measure more HGCAL Diodes
- Measure rest of Unirradiated Halfmoon Diodes
- Rebond D0 Diode
- Cleanup Wires at Alibava Station
-

File: Diodes/Ljubljana_Diodes/Data/IV's/IV_D0_CO144_LargeDiode_GRConnected_Irradiated_70min_9_17_2021_4_37_03_PM.txt
GCD Test
Bias: 5000.000000
IV_D0_CO144_LargeDiode_GRConnected_Irradiated_70min
Date/Time: 9/17/2021 4:37:03 PM
Sensor Name: CO144
Type: N
Annealing Status: Irradiated and Annealed at 60C for 70 min
Environment: -20C
Tester: Andrew Kent

Time Delay per Ramp Step (s): 0.500

CV Time Delay per Measurement (s) :0.500

AC Voltage (V): 0.500

Current Number of measurements per voltage: 4.000

IV Time Delay per Measurement (s) :0.000


BiasVoltage	Total Current_Avg	Total Current_0	Total Current_1	Total Current_2	Total Current_3	Bias Current_Avg	Bias Current_0	Bias Current_1	Bias Current_2	Bias Current_3	Temperature	Air_Temp	Humidity	Dewpoint	
    1.0000	 5.6278E-7	 5.6440E-7	 5.6320E-7	 5.6210E-7	 5.6140E-7	5.286619E-7	5.288803E-7	5.287776E-7	5.287266E-7	5.282631E-7	  -19.9880	   11.2360	    4.0835	  -29.1929	
    2.0000	 1.0445E-6	 1.0460E-6	 1.0450E-6	 1.0440E-6	 1.0430E-6	9.819875E-7	9.825868E-7	9.823143E-7	9.811292E-7	9.819195E-7	  -19.9830	   11.2440	    4.0775	  -29.2029	
    3.0000	 1.3542E-6	 1.3520E-6	 1.3530E-6	 1.3560E-6	 1.3560E-6	1.271931E-6	1.270518E-6	1.271853E-6	1.271417E-6	1.273937E-6	  -19.9728	   11.2440	    4.0939	  -29.1602	
    4.0000	 1.5873E-6	 1.5840E-6	 1.5860E-6	 1.5920E-6	 1.5870E-6	1.485283E-6	1.492098E-6	1.486553E-6	1.482909E-6	1.479570E-6	  -19.9575	   11.2322	    4.0819	  -29.1997	
    5.0000	 1.7875E-6	 1.7860E-6	 1.7910E-6	 1.7840E-6	 1.7890E-6	1.671578E-6	1.673142E-6	1.675318E-6	1.673763E-6	1.664088E-6	  -19.9473	   11.2201	    4.0667	  -29.2476	
    6.0000	 1.9748E-6	 1.9780E-6	 1.9750E-6	 1.9770E-6	 1.9690E-6	1.838765E-6	1.842082E-6	1.836411E-6	1.834926E-6	1.841639E-6	  -19.9448	   11.2926	    4.0354	  -29.2786	
    7.0000	 2.1380E-6	 2.1360E-6	 2.1400E-6	 2.1360E-6	 2.1400E-6	1.997608E-6	1.995187E-6	1.996737E-6	1.996441E-6	2.002067E-6	  -19.9372	   11.2926	    4.0421	  -29.2611	
    8.0000	 2.2928E-6	 2.2910E-6	 2.2880E-6	 2.2940E-6	 2.2980E-6	2.135678E-6	2.142445E-6	2.138393E-6	2.130178E-6	2.131694E-6	  -19.9372	   11.2454	    4.0436	  -29.2902	
    9.0000	 2.4510E-6	 2.4480E-6	 2.4550E-6	 2.4560E-6	 2.4450E-6	2.277742E-6	2.278969E-6	2.275486E-6	2.271773E-6	2.284740E-6	  -19.9372	   11.1600	    4.0070	  -29.4465	
   10.0000	 2.5913E-6	 2.5890E-6	 2.5960E-6	 2.5970E-6	 2.5830E-6	2.410968E-6	2.404916E-6	2.398425E-6	2.421637E-6	2.418892E-6	  -19.9397	   11.1600	    3.9959	  -29.4758	
   20.0000	 3.8433E-6	 3.8400E-6	 3.8520E-6	 3.8450E-6	 3.8360E-6	3.557221E-6	3.555551E-6	3.561569E-6	3.553903E-6	3.557860E-6	  -19.9524	   11.1512	    4.0047	  -29.4585	
   30.0000	 4.8867E-6	 4.9010E-6	 4.8950E-6	 4.8670E-6	 4.8840E-6	4.517804E-6	4.532982E-6	4.514060E-6	4.508664E-6	4.515510E-6	  -19.9880	   11.2044	    3.9978	  -29.4396	
   40.0000	 5.8380E-6	 5.8580E-6	 5.8390E-6	 5.8180E-6	 5.8370E-6	5.377168E-6	5.382929E-6	5.390654E-6	5.358671E-6	5.376419E-6	  -19.9830	   11.2081	    3.9738	  -29.5008	
   50.0000	 6.7013E-6	 6.6810E-6	 6.6960E-6	 6.6960E-6	 6.7320E-6	6.155290E-6	6.154441E-6	6.155670E-6	6.155872E-6	6.155178E-6	  -19.9753	   11.0935	    3.9466	  -29.6536	
   60.0000	 7.5245E-6	 7.5150E-6	 7.5170E-6	 7.5260E-6	 7.5400E-6	6.853584E-6	6.830294E-6	6.842368E-6	6.863560E-6	6.878114E-6	  -19.9779	   11.1942	    3.9292	  -29.6296	
   70.0000	 8.2920E-6	 8.3180E-6	 8.2790E-6	 8.2770E-6	 8.2940E-6	7.496122E-6	7.496321E-6	7.480652E-6	7.491542E-6	7.515972E-6	  -19.9779	   11.2008	    3.9247	  -29.6369	
   80.0000	 9.0413E-6	 9.0460E-6	 9.0480E-6	 9.0710E-6	 9.0000E-6	8.186742E-6	8.176800E-6	8.205401E-6	8.182164E-6	8.182602E-6	  -19.9957	   11.1615	    3.9364	  -29.6330	
   90.0000	 9.7510E-6	 9.7290E-6	 9.7740E-6	 9.7490E-6	 9.7520E-6	8.791802E-6	8.794842E-6	8.797617E-6	8.793637E-6	8.781110E-6	  -20.0033	   11.1488	    3.9488	  -29.6089	
  100.0000	 1.0423E-5	 1.0460E-5	 1.0430E-5	 1.0390E-5	 1.0410E-5	9.387040E-6	9.416528E-6	9.411360E-6	9.377322E-6	9.342951E-6	  -19.9982	   11.1011	    3.9532	  -29.6305	
  120.0000	 1.1695E-5	 1.1710E-5	 1.1710E-5	 1.1680E-5	 1.1680E-5	1.054257E-5	1.051713E-5	1.054456E-5	1.055549E-5	1.055310E-5	  -20.0186	   11.1059	    3.9722	  -29.5766	
  140.0000	 1.2940E-5	 1.2960E-5	 1.2940E-5	 1.2920E-5	 1.2940E-5	1.158388E-5	1.160729E-5	1.160737E-5	1.156731E-5	1.155354E-5	  -20.0109	   11.0408	    3.9807	  -29.5996	
  160.0000	 1.4082E-5	 1.4130E-5	 1.4100E-5	 1.4050E-5	 1.4050E-5	1.267458E-5	1.265125E-5	1.271129E-5	1.267013E-5	1.266564E-5	  -20.0237	   11.0332	    3.9832	  -29.5982	
  180.0000	 1.5270E-5	 1.5260E-5	 1.5240E-5	 1.5290E-5	 1.5290E-5	1.363434E-5	1.363462E-5	1.363527E-5	1.363063E-5	1.363685E-5	  -20.0313	   11.0004	    4.0398	  -29.4721	
  200.0000	 1.6303E-5	 1.6310E-5	 1.6300E-5	 1.6270E-5	 1.6330E-5	1.463026E-5	1.463997E-5	1.465259E-5	1.465187E-5	1.457662E-5	  -20.0415	   10.9924	    4.0560	  -29.4356	
  220.0000	 1.7347E-5	 1.7410E-5	 1.7340E-5	 1.7280E-5	 1.7360E-5	1.554691E-5	1.555912E-5	1.554868E-5	1.553995E-5	1.553989E-5	  -20.0338	   11.0583	    4.0541	  -29.3943	
  240.0000	 1.8400E-5	 1.8430E-5	 1.8370E-5	 1.8400E-5	 1.8400E-5	1.648821E-5	1.650765E-5	1.643258E-5	1.648412E-5	1.652849E-5	  -20.0440	   10.9960	    4.0651	  -29.4092	
  260.0000	 1.9420E-5	 1.9410E-5	 1.9430E-5	 1.9410E-5	 1.9430E-5	1.734023E-5	1.741556E-5	1.736159E-5	1.730265E-5	1.728112E-5	  -20.0287	   11.1227	    4.0430	  -29.3780	
  280.0000	 2.0415E-5	 2.0460E-5	 2.0460E-5	 2.0390E-5	 2.0350E-5	1.816874E-5	1.817881E-5	1.815962E-5	1.813743E-5	1.819911E-5	  -20.0186	   11.0903	    4.0440	  -29.3982	
  300.0000	 2.1412E-5	 2.1380E-5	 2.1420E-5	 2.1400E-5	 2.1450E-5	1.913052E-5	1.914363E-5	1.916884E-5	1.910567E-5	1.910393E-5	  -20.0211	   10.9471	    4.0168	  -29.5701	
  320.0000	 2.2392E-5	 2.2410E-5	 2.2400E-5	 2.2410E-5	 2.2350E-5	1.988947E-5	1.990815E-5	1.992995E-5	1.983535E-5	1.988444E-5	  -20.0389	   10.8593	    4.0215	  -29.6193	
  340.0000	 2.3377E-5	 2.3300E-5	 2.3370E-5	 2.3440E-5	 2.3400E-5	2.082757E-5	2.079475E-5	2.077816E-5	2.083975E-5	2.089762E-5	  -20.0287	   10.9277	    4.0307	  -29.5472	
  360.0000	 2.4460E-5	 2.4420E-5	 2.4390E-5	 2.4470E-5	 2.4560E-5	2.164520E-5	2.173007E-5	2.166484E-5	2.158411E-5	2.160178E-5	  -20.0262	   10.9571	    4.0474	  -29.4827	
  380.0000	 2.5423E-5	 2.5330E-5	 2.5440E-5	 2.5480E-5	 2.5440E-5	2.234399E-5	2.228706E-5	2.231904E-5	2.240043E-5	2.236942E-5	  -20.0109	   11.0399	    4.0307	  -29.4684	
  400.0000	 2.6628E-5	 2.6580E-5	 2.6660E-5	 2.6630E-5	 2.6640E-5	2.310795E-5	2.309507E-5	2.318671E-5	2.308749E-5	2.306252E-5	  -20.0008	   10.9902	    3.9861	  -29.6208	
  420.0000	 2.7902E-5	 2.7870E-5	 2.7920E-5	 2.7860E-5	 2.7960E-5	2.394430E-5	2.403166E-5	2.397101E-5	2.393434E-5	2.384020E-5	  -20.0008	   10.9963	    3.9946	  -29.5939	
  440.0000	 2.9412E-5	 2.9450E-5	 2.9410E-5	 2.9460E-5	 2.9330E-5	2.474579E-5	2.461888E-5	2.480479E-5	2.481322E-5	2.474626E-5	  -20.0059	   11.0269	    3.9864	  -29.5942	
  460.0000	 3.1013E-5	 3.1020E-5	 3.0960E-5	 3.1050E-5	 3.1020E-5	2.539632E-5	2.531120E-5	2.535682E-5	2.541901E-5	2.549825E-5	  -20.0186	   10.9068	    3.9620	  -29.7430	
  480.0000	 3.2715E-5	 3.2750E-5	 3.2750E-5	 3.2690E-5	 3.2670E-5	2.613076E-5	2.609015E-5	2.608331E-5	2.609709E-5	2.625251E-5	  -20.0287	   10.9309	    3.9526	  -29.7514	
  500.0000	 3.4340E-5	 3.4420E-5	 3.4330E-5	 3.4280E-5	 3.4330E-5	2.682282E-5	2.683794E-5	2.683740E-5	2.682288E-5	2.679305E-5	  -20.0008	   10.9571	    3.9345	  -29.7812	
  520.0000	 3.5795E-5	 3.5860E-5	 3.5780E-5	 3.5750E-5	 3.5790E-5	2.752891E-5	2.747808E-5	2.757053E-5	2.754341E-5	2.752362E-5	  -20.0109	   10.9502	    3.9295	  -29.7997	
  540.0000	 3.7262E-5	 3.7130E-5	 3.7310E-5	 3.7340E-5	 3.7270E-5	2.822182E-5	2.817930E-5	2.827998E-5	2.822994E-5	2.819805E-5	  -20.0084	   10.9634	    3.9488	  -29.7388	
  560.0000	 3.8655E-5	 3.8610E-5	 3.8680E-5	 3.8640E-5	 3.8690E-5	2.887052E-5	2.895323E-5	2.889658E-5	2.881168E-5	2.882058E-5	  -20.0033	   10.9881	    3.9570	  -29.6996	
  580.0000	 3.9945E-5	 3.9910E-5	 3.9820E-5	 4.0000E-5	 4.0050E-5	2.962658E-5	2.969757E-5	2.967007E-5	2.958837E-5	2.955032E-5	  -19.9906	   10.8957	    3.9681	  -29.7348	
  600.0000	 4.1172E-5	 4.1040E-5	 4.1190E-5	 4.1300E-5	 4.1160E-5	3.005211E-5	2.998488E-5	3.007307E-5	3.010873E-5	3.004175E-5	  -19.9880	   10.8649	    3.9760	  -29.7355	
  620.0000	 4.2610E-5	 4.2640E-5	 4.2630E-5	 4.2580E-5	 4.2590E-5	3.080383E-5	3.077239E-5	3.079372E-5	3.085209E-5	3.079713E-5	  -19.9906	   10.9111	    3.9753	  -29.7048	
  640.0000	 4.3900E-5	 4.3890E-5	 4.3840E-5	 4.3860E-5	 4.4010E-5	3.146036E-5	3.145732E-5	3.146889E-5	3.145220E-5	3.146304E-5	  -19.9982	   10.9297	    3.9579	  -29.7380	
  660.0000	 4.5242E-5	 4.5240E-5	 4.5330E-5	 4.5260E-5	 4.5140E-5	3.205396E-5	3.201027E-5	3.212244E-5	3.202154E-5	3.206161E-5	  -19.9906	   10.9212	    3.9292	  -29.8208	
  680.0000	 4.6418E-5	 4.6470E-5	 4.6540E-5	 4.6300E-5	 4.6360E-5	3.270739E-5	3.270758E-5	3.268097E-5	3.279419E-5	3.264681E-5	  -19.9982	   10.9798	    3.9111	  -29.8282	
  700.0000	 4.7855E-5	 4.7830E-5	 4.7940E-5	 4.7880E-5	 4.7770E-5	3.335873E-5	3.343670E-5	3.340250E-5	3.336903E-5	3.322669E-5	  -19.9855	   10.9344	    3.8975	  -29.8967	
  720.0000	 4.9027E-5	 4.8970E-5	 4.9040E-5	 4.8970E-5	 4.9130E-5	3.403166E-5	3.401636E-5	3.399221E-5	3.407968E-5	3.403839E-5	  -19.9753	   10.9144	    3.8922	  -29.9252	
  740.0000	 5.0260E-5	 5.0120E-5	 5.0280E-5	 5.0370E-5	 5.0270E-5	3.464881E-5	3.477203E-5	3.468067E-5	3.464578E-5	3.449677E-5	  -19.9779	   10.9139	    3.8937	  -29.9213	
  760.0000	 5.1382E-5	 5.1350E-5	 5.1540E-5	 5.1350E-5	 5.1290E-5	3.528593E-5	3.541195E-5	3.526150E-5	3.521287E-5	3.525738E-5	  -19.9753	   10.9748	    3.9102	  -29.8343	
  780.0000	 5.2645E-5	 5.2760E-5	 5.2800E-5	 5.2590E-5	 5.2430E-5	3.583796E-5	3.568169E-5	3.571126E-5	3.593027E-5	3.602860E-5	  -19.9906	   10.8847	    3.8931	  -29.9434	
  800.0000	 5.3758E-5	 5.3800E-5	 5.3850E-5	 5.3780E-5	 5.3600E-5	3.633323E-5	3.626407E-5	3.630875E-5	3.639654E-5	3.636356E-5	  -19.9855	   10.7989	    3.8801	  -30.0385	
  820.0000	 5.5015E-5	 5.4920E-5	 5.4890E-5	 5.5090E-5	 5.5160E-5	3.707654E-5	3.700356E-5	3.706092E-5	3.714820E-5	3.709349E-5	  -19.9830	   10.7616	    3.8827	  -30.0578	
  840.0000	 5.6230E-5	 5.6210E-5	 5.6080E-5	 5.6290E-5	 5.6340E-5	3.792523E-5	3.798645E-5	3.791593E-5	3.797429E-5	3.782425E-5	  -19.9957	   10.8080	    3.8871	  -30.0133	
  860.0000	 5.7370E-5	 5.7390E-5	 5.7300E-5	 5.7330E-5	 5.7460E-5	3.840381E-5	3.853466E-5	3.837409E-5	3.836956E-5	3.833694E-5	  -19.9982	   10.8080	    3.8820	  -30.0270	
  880.0000	 5.8520E-5	 5.8610E-5	 5.8420E-5	 5.8480E-5	 5.8570E-5	3.890516E-5	3.883724E-5	3.873531E-5	3.895848E-5	3.908962E-5	  -20.0160	   10.8429	    3.8861	  -29.9915	
  900.0000	 5.9900E-5	 5.9900E-5	 5.9920E-5	 5.9900E-5	 5.9880E-5	3.979378E-5	3.984174E-5	3.969329E-5	3.985474E-5	3.978535E-5	  -20.0211	   10.8582	    3.8988	  -29.9466	
  920.0000	 6.1283E-5	 6.1270E-5	 6.1400E-5	 6.1220E-5	 6.1240E-5	4.031380E-5	4.029299E-5	4.033446E-5	4.025082E-5	4.037692E-5	  -20.0211	   10.8941	    3.9020	  -29.9130	
  940.0000	 6.2407E-5	 6.2250E-5	 6.2370E-5	 6.2590E-5	 6.2420E-5	4.093785E-5	4.102017E-5	4.091600E-5	4.092682E-5	4.088840E-5	  -20.0186	   10.8941	    3.8893	  -29.9471	
  960.0000	 6.3625E-5	 6.3580E-5	 6.3740E-5	 6.3610E-5	 6.3570E-5	4.152720E-5	4.152174E-5	4.154275E-5	4.154121E-5	4.150308E-5	  -20.0084	   10.8360	    3.8735	  -30.0306	
  980.0000	 6.4778E-5	 6.4800E-5	 6.4920E-5	 6.4810E-5	 6.4580E-5	4.202506E-5	4.203656E-5	4.214807E-5	4.190945E-5	4.200614E-5	  -20.0008	   10.8397	    3.8590	  -30.0675	
 1000.0000	 6.6275E-5	 6.6400E-5	 6.6300E-5	 6.6210E-5	 6.6190E-5	4.290353E-5	4.288697E-5	4.292505E-5	4.293903E-5	4.286308E-5	  -20.0211	   10.8564	    3.8741	  -30.0146	
 1020.0000	 6.7672E-5	 6.7750E-5	 6.7680E-5	 6.7620E-5	 6.7640E-5	4.345646E-5	4.342330E-5	4.341268E-5	4.343823E-5	4.355165E-5	  -20.0059	   10.9192	    3.9029	  -29.8928	
 1040.0000	 6.8885E-5	 6.8970E-5	 6.8900E-5	 6.8910E-5	 6.8760E-5	4.416974E-5	4.400911E-5	4.425024E-5	4.430706E-5	4.411255E-5	  -19.9880	   10.8837	    3.8966	  -29.9347	
 1060.0000	 7.0298E-5	 7.0230E-5	 7.0170E-5	 7.0440E-5	 7.0350E-5	4.476294E-5	4.481334E-5	4.476578E-5	4.478376E-5	4.468886E-5	  -19.9931	   10.8796	    3.8779	  -29.9881	
 1080.0000	 7.1692E-5	 7.1530E-5	 7.1710E-5	 7.1840E-5	 7.1690E-5	4.527903E-5	4.532369E-5	4.527624E-5	4.530860E-5	4.520759E-5	  -19.9931	   10.7883	    3.8599	  -30.1009	
 1100.0000	 7.2990E-5	 7.2860E-5	 7.2970E-5	 7.3000E-5	 7.3130E-5	4.607837E-5	4.619571E-5	4.604267E-5	4.599182E-5	4.608327E-5	  -19.9804	   10.7859	    3.8254	  -30.1968

File: Diodes/Ljubljana_Diodes/Data/IV's/IV_D0_CO144_LargeDiode_GRConnected_Irradiated_7_29_2021_3_23_24_PM.txt
GCD Test
Bias: 5000.000000
IV_D0_CO144_LargeDiode_GRConnected_Irradiated
Date/Time: 7/29/2021 3:23:24 PM
Sensor Name: CO144
Type: N
Annealing Status: Irradiated not Annealed
Environment: -20C
Tester: Andrew Kent

Time Delay per Ramp Step (s): 0.500

CV Time Delay per Measurement (s) :0.500

AC Voltage (V): 0.500

Current Number of measurements per voltage: 4.000

IV Time Delay per Measurement (s) :0.000


BiasVoltage	Total Current_Avg	Total Current_0	Total Current_1	Total Current_2	Total Current_3	Bias Current_Avg	Bias Current_0	Bias Current_1	Bias Current_2	Bias Current_3	Temperature	Air_Temp	Humidity	Dewpoint	
    1.0000	 5.4532E-7	 5.4510E-7	 5.4670E-7	 5.4560E-7	 5.4390E-7	5.642641E-7	5.627097E-7	5.654924E-7	5.641940E-7	5.646604E-7	  -19.9906	    6.6894	    8.9298	  -24.0315	
    2.0000	 1.0357E-6	 1.0360E-6	 1.0390E-6	 1.0360E-6	 1.0320E-6	1.033480E-6	1.032542E-6	1.031269E-6	1.036324E-6	1.033786E-6	  -20.0109	    6.6367	    8.9247	  -24.0782	
    3.0000	 1.3468E-6	 1.3460E-6	 1.3430E-6	 1.3480E-6	 1.3500E-6	1.351809E-6	1.349326E-6	1.349940E-6	1.353598E-6	1.354372E-6	  -20.0618	    6.7195	    8.9507	  -23.9825	
    4.0000	 1.5780E-6	 1.5800E-6	 1.5820E-6	 1.5750E-6	 1.5750E-6	1.573741E-6	1.570948E-6	1.570989E-6	1.575012E-6	1.578015E-6	  -20.1432	    6.7765	    9.0639	  -23.7988	
    5.0000	 1.7782E-6	 1.7790E-6	 1.7740E-6	 1.7790E-6	 1.7810E-6	1.776365E-6	1.774748E-6	1.778039E-6	1.775786E-6	1.776886E-6	  -20.1814	    6.8624	    9.0980	  -23.6910	
    6.0000	 1.9518E-6	 1.9520E-6	 1.9590E-6	 1.9510E-6	 1.9450E-6	1.949980E-6	1.950626E-6	1.957384E-6	1.944921E-6	1.946991E-6	  -20.2322	    6.9050	    9.2008	  -23.5328	
    7.0000	 2.1143E-6	 2.1070E-6	 2.1120E-6	 2.1250E-6	 2.1130E-6	2.126956E-6	2.122300E-6	2.127383E-6	2.125347E-6	2.132796E-6	  -20.2755	    6.9523	    9.2644	  -23.4194	
    8.0000	 2.2795E-6	 2.2800E-6	 2.2880E-6	 2.2800E-6	 2.2700E-6	2.278956E-6	2.274033E-6	2.275532E-6	2.284981E-6	2.281278E-6	  -20.3085	    6.9470	    9.3340	  -23.3398	
    9.0000	 2.4382E-6	 2.4350E-6	 2.4470E-6	 2.4390E-6	 2.4320E-6	2.419672E-6	2.423352E-6	2.428315E-6	2.415559E-6	2.411462E-6	  -20.3238	    6.9035	    9.3855	  -23.3115	
   10.0000	 2.5720E-6	 2.5640E-6	 2.5700E-6	 2.5750E-6	 2.5790E-6	2.572944E-6	2.581252E-6	2.583326E-6	2.571781E-6	2.555415E-6	  -20.3492	    6.9725	    9.4273	  -23.2087	
   20.0000	 3.8447E-6	 3.8560E-6	 3.8500E-6	 3.8330E-6	 3.8400E-6	3.837435E-6	3.855364E-6	3.826558E-6	3.830154E-6	3.837662E-6	  -20.3619	    6.9529	    9.5104	  -23.1253	
   30.0000	 4.8927E-6	 4.8870E-6	 4.8800E-6	 4.8930E-6	 4.9110E-6	4.887973E-6	4.897370E-6	4.891523E-6	4.879128E-6	4.883870E-6	  -20.3441	    6.9529	    9.5569	  -23.0706	
   40.0000	 5.8295E-6	 5.8540E-6	 5.8240E-6	 5.8230E-6	 5.8170E-6	5.839899E-6	5.842594E-6	5.865140E-6	5.848182E-6	5.803681E-6	  -20.3390	    6.9838	    9.5775	  -23.0227	
   50.0000	 6.7080E-6	 6.6990E-6	 6.7000E-6	 6.7380E-6	 6.6950E-6	6.710364E-6	6.698416E-6	6.686397E-6	6.720771E-6	6.735873E-6	  -20.3136	    6.9822	    9.6240	  -22.9695	
   60.0000	 7.5383E-6	 7.5270E-6	 7.5240E-6	 7.5640E-6	 7.5380E-6	7.542811E-6	7.511852E-6	7.529994E-6	7.578660E-6	7.550739E-6	  -20.2856	    7.0058	    9.6619	  -22.9070	
   70.0000	 8.3235E-6	 8.3570E-6	 8.3430E-6	 8.3070E-6	 8.2870E-6	8.306733E-6	8.246542E-6	8.295428E-6	8.345477E-6	8.339483E-6	  -20.2551	    6.9955	    9.6746	  -22.9003	
   80.0000	 9.0998E-6	 9.0890E-6	 9.0910E-6	 9.1110E-6	 9.1080E-6	9.056094E-6	9.082602E-6	9.062467E-6	9.046145E-6	9.033164E-6	  -20.2221	    7.0359	    9.7024	  -22.8368	
   90.0000	 9.7990E-6	 9.8060E-6	 9.8040E-6	 9.8010E-6	 9.7850E-6	9.842812E-6	9.862612E-6	9.850923E-6	9.827420E-6	9.830293E-6	  -20.2042	    7.0002	    9.7075	  -22.8585	
  100.0000	 1.0522E-5	 1.0500E-5	 1.0520E-5	 1.0520E-5	 1.0550E-5	1.056049E-5	1.051160E-5	1.055299E-5	1.058853E-5	1.058886E-5	  -20.1534	    7.0079	    9.7170	  -22.8416	
  120.0000	 1.1883E-5	 1.1830E-5	 1.1880E-5	 1.1920E-5	 1.1900E-5	1.192614E-5	1.195653E-5	1.192126E-5	1.192319E-5	1.190358E-5	  -20.1152	    7.0342	    9.7460	  -22.7876	
  140.0000	 1.3135E-5	 1.3070E-5	 1.3140E-5	 1.3140E-5	 1.3190E-5	1.322607E-5	1.320093E-5	1.324201E-5	1.324776E-5	1.321357E-5	  -20.0847	    7.0486	    9.7590	  -22.7615	
  160.0000	 1.4380E-5	 1.4350E-5	 1.4340E-5	 1.4400E-5	 1.4430E-5	1.438060E-5	1.437427E-5	1.433597E-5	1.440011E-5	1.441204E-5	  -20.0567	    6.9721	    9.7701	  -22.8078	
  180.0000	 1.5580E-5	 1.5610E-5	 1.5500E-5	 1.5570E-5	 1.5640E-5	1.563543E-5	1.568163E-5	1.560130E-5	1.561772E-5	1.564107E-5	  -20.0135	    7.0174	    9.7764	  -22.7656	
  200.0000	 1.6800E-5	 1.6820E-5	 1.6830E-5	 1.6770E-5	 1.6780E-5	1.678640E-5	1.678276E-5	1.675627E-5	1.682845E-5	1.677814E-5	  -19.9880	    6.9899	    9.7916	  -22.7694	
  220.0000	 1.7890E-5	 1.7920E-5	 1.7880E-5	 1.7870E-5	 1.7890E-5	1.789026E-5	1.786456E-5	1.787365E-5	1.788151E-5	1.794133E-5	  -19.9321	    6.9794	    9.7935	  -22.7753	
  240.0000	 1.9085E-5	 1.9080E-5	 1.9100E-5	 1.9090E-5	 1.9070E-5	1.908644E-5	1.902499E-5	1.903737E-5	1.910584E-5	1.917757E-5	  -19.9194	    6.9668	    9.8112	  -22.7647	
  260.0000	 2.0003E-5	 1.9980E-5	 1.9940E-5	 2.0060E-5	 2.0030E-5	2.007042E-5	1.999219E-5	2.010966E-5	2.008238E-5	2.009745E-5	  -19.8914	    6.9806	    9.8065	  -22.7595	
  280.0000	 2.1097E-5	 2.1090E-5	 2.1110E-5	 2.1130E-5	 2.1060E-5	2.108727E-5	2.105069E-5	2.113591E-5	2.110653E-5	2.105593E-5	  -19.8659	    6.9832	    9.8128	  -22.7502	
  300.0000	 2.2180E-5	 2.2300E-5	 2.2110E-5	 2.2110E-5	 2.2200E-5	2.220603E-5	2.210697E-5	2.229280E-5	2.219978E-5	2.222457E-5	  -19.8532	    7.0011	    9.8280	  -22.7190	
  320.0000	 2.3225E-5	 2.3160E-5	 2.3210E-5	 2.3260E-5	 2.3270E-5	2.324521E-5	2.325702E-5	2.319570E-5	2.328825E-5	2.323988E-5	  -19.8456	    6.9793	    9.8311	  -22.7322	
  340.0000	 2.4108E-5	 2.4140E-5	 2.4090E-5	 2.4070E-5	 2.4130E-5	2.418369E-5	2.416630E-5	2.427779E-5	2.417698E-5	2.411371E-5	  -19.8456	    7.0017	    9.8397	  -22.7051	
  360.0000	 2.5110E-5	 2.5100E-5	 2.5070E-5	 2.5170E-5	 2.5100E-5	2.497225E-5	2.502131E-5	2.507519E-5	2.494876E-5	2.484374E-5	  -19.8456	    7.0434	    9.8428	  -22.6692	
  380.0000	 2.6095E-5	 2.6050E-5	 2.6020E-5	 2.6130E-5	 2.6180E-5	2.612880E-5	2.617517E-5	2.609886E-5	2.619435E-5	2.604682E-5	  -19.8507	    7.0142	    9.8561	  -22.6766	
  400.0000	 2.7025E-5	 2.7050E-5	 2.6980E-5	 2.7010E-5	 2.7060E-5	2.696138E-5	2.693244E-5	2.694731E-5	2.698772E-5	2.697804E-5	  -19.8507	    6.9796	    9.8599	  -22.6990	
  420.0000	 2.7925E-5	 2.7820E-5	 2.7900E-5	 2.8030E-5	 2.7950E-5	2.796064E-5	2.794732E-5	2.803905E-5	2.794499E-5	2.791119E-5	  -19.8583	    6.8938	    9.8608	  -22.7643	
  440.0000	 2.8795E-5	 2.8850E-5	 2.8760E-5	 2.8730E-5	 2.8840E-5	2.876658E-5	2.872845E-5	2.879072E-5	2.878014E-5	2.876699E-5	  -19.8787	    6.9206	    9.8558	  -22.7493	
  460.0000	 2.9678E-5	 2.9740E-5	 2.9720E-5	 2.9620E-5	 2.9630E-5	2.966230E-5	2.965671E-5	2.959859E-5	2.970055E-5	2.969335E-5	  -19.8888	    6.9586	    9.8561	  -22.7196	
  480.0000	 3.0600E-5	 3.0650E-5	 3.0580E-5	 3.0660E-5	 3.0510E-5	3.052649E-5	3.038699E-5	3.048143E-5	3.062021E-5	3.061734E-5	  -19.9041	    6.9883	    9.8552	  -22.6978	
  500.0000	 3.1637E-5	 3.1550E-5	 3.1700E-5	 3.1720E-5	 3.1580E-5	3.143288E-5	3.142778E-5	3.144520E-5	3.141964E-5	3.143890E-5	  -19.9168	    6.9808	    9.8561	  -22.7024	
  520.0000	 3.2478E-5	 3.2520E-5	 3.2510E-5	 3.2490E-5	 3.2390E-5	3.234249E-5	3.232593E-5	3.240399E-5	3.231830E-5	3.232174E-5	  -19.9473	    6.9634	    9.8507	  -22.7220	
  540.0000	 3.3680E-5	 3.3770E-5	 3.3780E-5	 3.3670E-5	 3.3500E-5	3.339113E-5	3.340355E-5	3.342989E-5	3.333865E-5	3.339241E-5	  -19.9601	    6.9686	    9.8599	  -22.7075	
  560.0000	 3.4670E-5	 3.4680E-5	 3.4620E-5	 3.4720E-5	 3.4660E-5	3.460854E-5	3.461585E-5	3.462619E-5	3.465381E-5	3.453831E-5	  -19.9880	    6.9526	    9.8672	  -22.7116	
  580.0000	 3.5730E-5	 3.5640E-5	 3.5620E-5	 3.5850E-5	 3.5810E-5	3.565426E-5	3.572435E-5	3.572231E-5	3.554667E-5	3.562370E-5	  -20.0059	    7.0276	    9.8681	  -22.6525	
  600.0000	 3.6812E-5	 3.6880E-5	 3.6830E-5	 3.6760E-5	 3.6780E-5	3.672174E-5	3.683554E-5	3.669748E-5	3.662393E-5	3.673001E-5	  -20.0186	    6.9997	    9.8789	  -22.6619	
  620.0000	 3.8128E-5	 3.8280E-5	 3.8140E-5	 3.7960E-5	 3.8130E-5	3.787567E-5	3.781711E-5	3.794061E-5	3.786769E-5	3.787726E-5	  -20.0389	    6.9960	    9.8941	  -22.6474	
  640.0000	 3.9005E-5	 3.9100E-5	 3.8930E-5	 3.9010E-5	 3.8980E-5	3.898167E-5	3.895300E-5	3.892087E-5	3.903010E-5	3.902270E-5	  -20.0491	    6.9982	    9.9080	  -22.6299	
  660.0000	 4.0377E-5	 4.0410E-5	 4.0270E-5	 4.0360E-5	 4.0470E-5	3.990450E-5	4.005809E-5	3.980103E-5	3.977168E-5	3.998721E-5	  -20.0542	    7.0010	    9.9124	  -22.6227	
  680.0000	 4.1445E-5	 4.1530E-5	 4.1360E-5	 4.1470E-5	 4.1420E-5	4.108434E-5	4.115260E-5	4.108313E-5	4.101235E-5	4.108928E-5	  -20.0694	    6.9835	    9.9355	  -22.6100	
  700.0000	 4.2405E-5	 4.2250E-5	 4.2400E-5	 4.2470E-5	 4.2500E-5	4.219263E-5	4.234723E-5	4.214950E-5	4.209563E-5	4.217814E-5	  -20.0923	    6.9404	    9.9311	  -22.6483	
  720.0000	 4.3647E-5	 4.3760E-5	 4.3680E-5	 4.3590E-5	 4.3560E-5	4.344611E-5	4.309705E-5	4.347229E-5	4.360250E-5	4.361258E-5	  -20.0923	    6.9521	    9.9472	  -22.6209	
  740.0000	 4.4927E-5	 4.5060E-5	 4.4880E-5	 4.4840E-5	 4.4930E-5	4.452627E-5	4.462928E-5	4.457771E-5	4.445869E-5	4.443940E-5	  -20.0949	    6.9872	    9.9481	  -22.5927	
  760.0000	 4.6140E-5	 4.6250E-5	 4.6080E-5	 4.6120E-5	 4.6110E-5	4.568040E-5	4.587980E-5	4.570375E-5	4.555087E-5	4.558719E-5	  -20.0974	    6.9273	    9.9602	  -22.6255	
  780.0000	 4.7310E-5	 4.7220E-5	 4.7240E-5	 4.7440E-5	 4.7340E-5	4.704589E-5	4.713164E-5	4.693017E-5	4.709153E-5	4.703024E-5	  -20.1025	    6.9772	    9.9668	  -22.5794	
  800.0000	 4.8552E-5	 4.8570E-5	 4.8550E-5	 4.8450E-5	 4.8640E-5	4.817067E-5	4.816073E-5	4.802451E-5	4.829059E-5	4.820686E-5	  -20.0898	    6.9563	    9.9911	  -22.5680	
  820.0000	 4.9638E-5	 4.9490E-5	 4.9930E-5	 4.9650E-5	 4.9480E-5	4.925473E-5	4.911649E-5	4.910714E-5	4.937414E-5	4.942115E-5	  -20.0745	    7.0026	    9.9763	  -22.5490	
  840.0000	 5.1005E-5	 5.1110E-5	 5.1050E-5	 5.0920E-5	 5.0940E-5	5.039586E-5	5.052377E-5	5.051971E-5	5.028347E-5	5.025649E-5	  -20.0669	    6.9712	    9.9994	  -22.5472	
  860.0000	 5.2543E-5	 5.2520E-5	 5.2480E-5	 5.2500E-5	 5.2670E-5	5.193557E-5	5.208759E-5	5.192795E-5	5.185519E-5	5.187155E-5	  -20.0593	    6.9975	    9.9899	  -22.5375	
  880.0000	 5.3685E-5	 5.3580E-5	 5.3670E-5	 5.3820E-5	 5.3670E-5	5.334629E-5	5.336572E-5	5.341234E-5	5.329659E-5	5.331050E-5	  -20.0593	    7.0125	   10.0054	  -22.5084	
  900.0000	 5.5143E-5	 5.5230E-5	 5.5260E-5	 5.5030E-5	 5.5050E-5	5.474788E-5	5.473191E-5	5.450577E-5	5.474346E-5	5.501038E-5	  -20.0516	    7.0239	    9.9987	  -22.5071	
  920.0000	 5.5965E-5	 5.5950E-5	 5.5820E-5	 5.5940E-5	 5.6150E-5	5.572584E-5	5.585624E-5	5.560059E-5	5.575517E-5	5.569136E-5	  -20.0491	    6.9954	   10.0013	  -22.5263	
  940.0000	 5.7788E-5	 5.7640E-5	 5.7760E-5	 5.7980E-5	 5.7770E-5	5.720138E-5	5.730250E-5	5.714242E-5	5.721435E-5	5.714626E-5	  -20.0287	    6.9986	    9.9915	  -22.5349	
  960.0000	 5.8877E-5	 5.8840E-5	 5.8850E-5	 5.8830E-5	 5.8990E-5	5.832691E-5	5.840857E-5	5.847121E-5	5.820420E-5	5.822366E-5	  -20.0160	    6.9270	    9.9924	  -22.5893	
  980.0000	 6.0035E-5	 6.0060E-5	 6.0020E-5	 6.0110E-5	 5.9950E-5	5.975567E-5	5.953401E-5	5.969880E-5	5.988354E-5	5.990632E-5	  -20.0084	    6.9433	    9.9953	  -22.5734	
 1000.0000	 6.1683E-5	 6.1830E-5	 6.1670E-5	 6.1600E-5	 6.1630E-5	6.109286E-5	6.105030E-5	6.097060E-5	6.103380E-5	6.131672E-5	  -20.0008	    6.9370	    9.9883	  -22.5862	
 1020.0000	 6.3075E-5	 6.3140E-5	 6.3040E-5	 6.3160E-5	 6.2960E-5	6.253639E-5	6.249591E-5	6.254566E-5	6.265650E-5	6.244751E-5	  -19.9906	    6.9280	    9.9965	  -22.5839	
 1040.0000	 6.4335E-5	 6.4370E-5	 6.4260E-5	 6.4390E-5	 6.4320E-5	6.374040E-5	6.367173E-5	6.377939E-5	6.365624E-5	6.385423E-5	  -19.9931	    6.9261	    9.9892	  -22.5935	
 1060.0000	 6.5802E-5	 6.5800E-5	 6.6030E-5	 6.5760E-5	 6.5620E-5	6.481890E-5	6.475842E-5	6.479342E-5	6.471206E-5	6.501169E-5	  -19.9880	    6.9389	    9.9956	  -22.5765	
 1080.0000	 6.7055E-5	 6.7380E-5	 6.7120E-5	 6.6910E-5	 6.6810E-5	6.631205E-5	6.632681E-5	6.620950E-5	6.620729E-5	6.650458E-5	  -19.9931	    6.9581	    9.9883	  -22.5699	
 1100.0000	 6.8525E-5	 6.8340E-5	 6.8590E-5	 6.8540E-5	 6.8630E-5	6.798456E-5	6.799613E-5	6.810662E-5	6.808172E-5	6.775377E-5	  -19.9804	    6.8738	    9.9801	  -22.6444

File: Diodes/Ljubljana_Diodes/Data/IV's/IV_D0_CO145_LargeDiode_GRConnected_Irradiated_7_29_2021_3_51_50_PM.txt
GCD Test
Bias: 5000.000000
IV_D0_CO145_LargeDiode_GRConnected_Irradiated
Date/Time: 7/29/2021 3:51:50 PM
Sensor Name: CO145
Type: N
Annealing Status: Irradiated not Annealed
Environment: -20C
Tester: Andrew Kent

Time Delay per Ramp Step (s): 0.500

CV Time Delay per Measurement (s) :0.500

AC Voltage (V): 0.500

Current Number of measurements per voltage: 4.000

IV Time Delay per Measurement (s) :0.000


BiasVoltage	Total Current_Avg	Total Current_0	Total Current_1	Total Current_2	Total Current_3	Bias Current_Avg	Bias Current_0	Bias Current_1	Bias Current_2	Bias Current_3	Temperature	Air_Temp	Humidity	Dewpoint	
    1.0000	 5.1523E-7	 5.1710E-7	 5.1660E-7	 5.1440E-7	 5.1280E-7	5.233203E-7	5.241421E-7	5.250524E-7	5.208723E-7	5.232143E-7	  -20.2297	    8.6664	    9.3182	  -22.0383	
    2.0000	 9.7510E-7	 9.7580E-7	 9.7540E-7	 9.7560E-7	 9.7360E-7	9.696964E-7	9.741508E-7	9.691892E-7	9.663440E-7	9.691017E-7	  -20.4357	    8.6174	    9.2970	  -22.1017	
    3.0000	 1.2560E-6	 1.2630E-6	 1.2600E-6	 1.2570E-6	 1.2440E-6	1.250921E-6	1.249549E-6	1.252466E-6	1.252386E-6	1.249283E-6	  -20.5527	    8.6174	    9.2796	  -22.1229	
    4.0000	 1.4560E-6	 1.4620E-6	 1.4540E-6	 1.4510E-6	 1.4570E-6	1.455570E-6	1.459022E-6	1.454995E-6	1.455632E-6	1.452632E-6	  -20.6417	    8.5934	    9.2694	  -22.1537	
    5.0000	 1.6327E-6	 1.6330E-6	 1.6340E-6	 1.6270E-6	 1.6370E-6	1.626947E-6	1.640789E-6	1.626236E-6	1.621678E-6	1.619085E-6	  -20.7078	    8.5800	    9.2641	  -22.1705	
    6.0000	 1.7947E-6	 1.7960E-6	 1.8030E-6	 1.7970E-6	 1.7830E-6	1.775825E-6	1.781847E-6	1.775159E-6	1.770876E-6	1.775419E-6	  -20.8299	    8.5882	    9.2337	  -22.2014	
    7.0000	 1.9435E-6	 1.9410E-6	 1.9420E-6	 1.9500E-6	 1.9410E-6	1.930108E-6	1.936269E-6	1.930935E-6	1.923249E-6	1.929980E-6	  -20.8833	    8.5882	    9.1992	  -22.2437	
    8.0000	 2.0878E-6	 2.0830E-6	 2.0870E-6	 2.0870E-6	 2.0940E-6	2.072341E-6	2.077231E-6	2.067154E-6	2.072888E-6	2.072092E-6	  -20.9163	    8.5528	    9.1935	  -22.2778	
    9.0000	 2.2377E-6	 2.2400E-6	 2.2410E-6	 2.2430E-6	 2.2270E-6	2.227894E-6	2.225745E-6	2.223248E-6	2.230814E-6	2.231769E-6	  -20.9519	    8.4618	    9.1752	  -22.3701	
   10.0000	 2.3667E-6	 2.3600E-6	 2.3570E-6	 2.3710E-6	 2.3790E-6	2.373036E-6	2.380874E-6	2.374934E-6	2.368057E-6	2.368278E-6	  -20.9748	    8.5066	    9.1534	  -22.3627	
   20.0000	 3.5270E-6	 3.5210E-6	 3.5290E-6	 3.5240E-6	 3.5340E-6	3.536283E-6	3.545086E-6	3.536682E-6	3.529061E-6	3.534303E-6	  -20.9672	    8.5039	    9.1420	  -22.3789	
   30.0000	 4.5213E-6	 4.5140E-6	 4.5310E-6	 4.5080E-6	 4.5320E-6	4.532184E-6	4.533102E-6	4.519454E-6	4.512066E-6	4.564114E-6	  -20.9341	    8.4197	    9.1113	  -22.4813	
   40.0000	 5.4242E-6	 5.4270E-6	 5.4300E-6	 5.4180E-6	 5.4220E-6	5.460904E-6	5.456049E-6	5.463637E-6	5.482011E-6	5.441917E-6	  -20.9062	    8.4957	    9.0911	  -22.4482	
   50.0000	 6.3170E-6	 6.2780E-6	 6.3100E-6	 6.3260E-6	 6.3540E-6	6.337245E-6	6.359142E-6	6.346758E-6	6.321038E-6	6.322042E-6	  -20.8579	    8.3932	    9.0705	  -22.5522	
   60.0000	 7.1170E-6	 7.0840E-6	 7.1080E-6	 7.1430E-6	 7.1330E-6	7.148349E-6	7.112964E-6	7.151945E-6	7.178332E-6	7.150155E-6	  -20.7536	    8.3854	    9.0250	  -22.6150	
   70.0000	 7.9278E-6	 7.8870E-6	 7.9240E-6	 7.9340E-6	 7.9660E-6	7.959198E-6	7.972521E-6	7.967681E-6	7.944164E-6	7.952427E-6	  -20.7002	    8.3102	    9.0035	  -22.6993	
   80.0000	 8.7235E-6	 8.6770E-6	 8.7220E-6	 8.7710E-6	 8.7240E-6	8.763057E-6	8.777593E-6	8.754672E-6	8.766026E-6	8.753939E-6	  -20.6239	    8.2189	    8.9728	  -22.8076	
   90.0000	 9.4792E-6	 9.4450E-6	 9.4820E-6	 9.4580E-6	 9.5320E-6	9.544079E-6	9.575435E-6	9.520911E-6	9.531810E-6	9.548159E-6	  -20.5273	    8.1972	    8.9330	  -22.8743	
  100.0000	 1.0272E-5	 1.0200E-5	 1.0270E-5	 1.0320E-5	 1.0300E-5	1.032142E-5	1.032807E-5	1.030254E-5	1.031297E-5	1.034211E-5	  -20.3670	    8.2331	    8.8839	  -22.9087	
  120.0000	 1.1698E-5	 1.1660E-5	 1.1710E-5	 1.1710E-5	 1.1710E-5	1.171259E-5	1.174526E-5	1.174840E-5	1.167982E-5	1.167687E-5	  -20.2653	    8.2331	    8.8596	  -22.9395	
  140.0000	 1.2995E-5	 1.2940E-5	 1.3000E-5	 1.3030E-5	 1.3010E-5	1.309021E-5	1.311309E-5	1.307404E-5	1.312457E-5	1.304914E-5	  -20.1864	    8.1744	    8.8422	  -23.0065	
  160.0000	 1.4360E-5	 1.4380E-5	 1.4300E-5	 1.4350E-5	 1.4410E-5	1.437065E-5	1.437850E-5	1.435580E-5	1.436081E-5	1.438751E-5	  -20.0974	    8.2603	    8.8163	  -22.9739	
  180.0000	 1.5615E-5	 1.5600E-5	 1.5620E-5	 1.5640E-5	 1.5600E-5	1.567720E-5	1.567312E-5	1.565024E-5	1.568431E-5	1.570115E-5	  -19.9728	    8.3063	    8.7679	  -23.0006	
  200.0000	 1.7683E-5	 1.7620E-5	 1.7550E-5	 1.7740E-5	 1.7820E-5	1.643420E-5	1.637738E-5	1.644753E-5	1.642638E-5	1.648551E-5	  -19.8736	    8.3528	    8.7302	  -23.0135	
  220.0000	 1.9335E-5	 1.9110E-5	 1.9270E-5	 1.9500E-5	 1.9460E-5	1.734955E-5	1.734897E-5	1.731691E-5	1.738332E-5	1.734900E-5	  -19.7998	    8.3350	    8.7144	  -23.0474	
  240.0000	 2.0908E-5	 2.0830E-5	 2.0930E-5	 2.0940E-5	 2.0930E-5	1.863471E-5	1.867901E-5	1.864518E-5	1.858815E-5	1.862650E-5	  -19.7286	    8.2181	    8.6771	  -23.1847	
  260.0000	 2.2038E-5	 2.2020E-5	 2.2030E-5	 2.2030E-5	 2.2070E-5	1.977561E-5	1.974182E-5	1.974931E-5	1.977619E-5	1.983511E-5	  -19.6599	    8.2376	    8.6515	  -23.2030	
  280.0000	 2.3312E-5	 2.3270E-5	 2.3350E-5	 2.3350E-5	 2.3280E-5	2.067879E-5	2.062289E-5	2.068793E-5	2.068718E-5	2.071715E-5	  -19.6243	    8.2369	    8.6319	  -23.2289	
  300.0000	 2.4467E-5	 2.4460E-5	 2.4460E-5	 2.4480E-5	 2.4470E-5	2.180495E-5	2.184573E-5	2.172031E-5	2.179579E-5	2.185798E-5	  -19.5861	    8.2536	    8.5942	  -23.2400	
  320.0000	 2.5728E-5	 2.5650E-5	 2.5630E-5	 2.5770E-5	 2.5860E-5	2.274819E-5	2.282033E-5	2.277583E-5	2.268207E-5	2.271455E-5	  -19.5225	    8.0578	    8.5914	  -23.4179	
  340.0000	 2.6793E-5	 2.6650E-5	 2.6870E-5	 2.6740E-5	 2.6910E-5	2.382809E-5	2.389512E-5	2.382404E-5	2.381767E-5	2.377554E-5	  -19.5174	    8.0578	    8.5712	  -23.4443	
  360.0000	 2.7973E-5	 2.8030E-5	 2.7950E-5	 2.8010E-5	 2.7900E-5	2.455917E-5	2.459835E-5	2.453930E-5	2.449601E-5	2.460302E-5	  -19.5098	    8.0867	    8.5557	  -23.4425	
  380.0000	 2.9013E-5	 2.9080E-5	 2.9030E-5	 2.8970E-5	 2.8970E-5	2.546965E-5	2.548868E-5	2.550012E-5	2.539672E-5	2.549307E-5	  -19.5251	    8.1355	    8.5474	  -23.4162	
  400.0000	 3.0108E-5	 3.0080E-5	 3.0160E-5	 3.0100E-5	 3.0090E-5	2.635490E-5	2.640586E-5	2.649782E-5	2.625833E-5	2.625757E-5	  -19.5505	    8.1519	    8.5430	  -23.4095	
  420.0000	 3.1090E-5	 3.1200E-5	 3.1020E-5	 3.1120E-5	 3.1020E-5	2.683222E-5	2.675552E-5	2.690011E-5	2.679357E-5	2.687968E-5	  -19.5709	    8.1519	    8.5414	  -23.4116	
  440.0000	 3.2258E-5	 3.2270E-5	 3.2270E-5	 3.2300E-5	 3.2190E-5	2.763908E-5	2.770722E-5	2.761644E-5	2.755790E-5	2.767476E-5	  -19.6116	    8.0975	    8.5452	  -23.4480	
  460.0000	 3.3553E-5	 3.3680E-5	 3.3650E-5	 3.3420E-5	 3.3460E-5	2.853276E-5	2.855757E-5	2.854409E-5	2.852843E-5	2.850094E-5	  -19.6370	    8.1225	    8.5459	  -23.4282	
  480.0000	 3.4703E-5	 3.4740E-5	 3.4620E-5	 3.4760E-5	 3.4690E-5	2.920115E-5	2.916628E-5	2.915336E-5	2.929178E-5	2.919319E-5	  -19.6752	    8.0786	    8.5579	  -23.4459	
  500.0000	 3.6070E-5	 3.6120E-5	 3.6070E-5	 3.6010E-5	 3.6080E-5	2.992457E-5	3.006993E-5	2.990121E-5	2.989732E-5	2.982981E-5	  -19.7464	    8.0837	    8.5566	  -23.4436	
  520.0000	 3.7475E-5	 3.7530E-5	 3.7370E-5	 3.7540E-5	 3.7460E-5	3.045227E-5	3.045162E-5	3.037092E-5	3.040043E-5	3.058611E-5	  -19.7922	    8.0118	    8.5696	  -23.4814	
  540.0000	 3.8930E-5	 3.8950E-5	 3.8970E-5	 3.8980E-5	 3.8820E-5	3.107941E-5	3.107357E-5	3.110854E-5	3.104223E-5	3.109331E-5	  -19.8329	    8.0592	    8.5696	  -23.4453	
  560.0000	 4.0083E-5	 4.0080E-5	 4.0090E-5	 4.0080E-5	 4.0080E-5	3.159438E-5	3.162827E-5	3.150871E-5	3.161087E-5	3.162966E-5	  -19.8863	    7.9062	    8.5772	  -23.5519	
  580.0000	 4.1292E-5	 4.1330E-5	 4.1280E-5	 4.1360E-5	 4.1200E-5	3.227104E-5	3.228373E-5	3.233390E-5	3.234871E-5	3.211783E-5	  -19.9448	    7.9300	    8.6059	  -23.4963	
  600.0000	 4.2358E-5	 4.2550E-5	 4.2350E-5	 4.2240E-5	 4.2290E-5	3.282636E-5	3.287310E-5	3.273155E-5	3.277579E-5	3.292500E-5	  -19.9880	    7.9670	    8.6116	  -23.4608	
  620.0000	 4.3593E-5	 4.3770E-5	 4.3360E-5	 4.3510E-5	 4.3730E-5	3.355330E-5	3.363868E-5	3.352496E-5	3.349290E-5	3.355666E-5	  -20.0542	    7.9176	    8.6268	  -23.4787	
  640.0000	 4.4095E-5	 4.4200E-5	 4.3290E-5	 4.4420E-5	 4.4470E-5	3.404797E-5	3.416542E-5	3.405907E-5	3.394907E-5	3.401833E-5	  -20.0847	    7.9143	    8.6414	  -23.4623	
  660.0000	 4.5825E-5	 4.5750E-5	 4.5860E-5	 4.5900E-5	 4.5790E-5	3.474419E-5	3.465315E-5	3.475692E-5	3.474925E-5	3.481746E-5	  -20.1279	    7.9383	    8.6629	  -23.4163	
  680.0000	 4.7145E-5	 4.7060E-5	 4.7230E-5	 4.7110E-5	 4.7180E-5	3.540848E-5	3.550549E-5	3.526998E-5	3.539627E-5	3.546217E-5	  -20.1508	    7.9125	    8.6749	  -23.4204	
  700.0000	 4.8293E-5	 4.8330E-5	 4.8250E-5	 4.8390E-5	 4.8200E-5	3.607013E-5	3.615483E-5	3.618028E-5	3.590218E-5	3.604324E-5	  -20.1915	    7.9323	    8.6847	  -23.3927	
  720.0000	 4.9408E-5	 4.9500E-5	 4.9370E-5	 4.9350E-5	 4.9410E-5	3.669987E-5	3.679918E-5	3.672029E-5	3.646997E-5	3.681005E-5	  -20.2119	    7.9146	    8.6901	  -23.3992	
  740.0000	 5.0825E-5	 5.0750E-5	 5.0670E-5	 5.0880E-5	 5.1000E-5	3.775043E-5	3.760038E-5	3.762023E-5	3.785996E-5	3.792114E-5	  -20.2221	    7.8999	    8.6939	  -23.4056	
  760.0000	 5.2030E-5	 5.2180E-5	 5.1850E-5	 5.1960E-5	 5.2130E-5	3.827514E-5	3.818658E-5	3.834369E-5	3.832499E-5	3.824530E-5	  -20.2449	    7.8493	    8.6948	  -23.4429	
  780.0000	 5.3320E-5	 5.3470E-5	 5.3020E-5	 5.3300E-5	 5.3490E-5	3.925146E-5	3.903488E-5	3.914621E-5	3.922955E-5	3.959522E-5	  -20.2500	    7.9067	    8.6913	  -23.4036	
  800.0000	 5.4718E-5	 5.4850E-5	 5.4650E-5	 5.4740E-5	 5.4630E-5	3.982323E-5	3.985067E-5	3.983444E-5	3.985474E-5	3.975309E-5	  -20.2551	    7.9471	    8.7037	  -23.3570	
  820.0000	 5.6153E-5	 5.6240E-5	 5.5950E-5	 5.6150E-5	 5.6270E-5	4.067956E-5	4.071867E-5	4.068429E-5	4.063210E-5	4.068317E-5	  -20.2551	    7.9214	    8.6917	  -23.3920	
  840.0000	 5.7515E-5	 5.7410E-5	 5.7460E-5	 5.7580E-5	 5.7610E-5	4.154793E-5	4.166946E-5	4.170984E-5	4.148996E-5	4.132246E-5	  -20.2424	    7.7459	    8.6872	  -23.5315	
  860.0000	 5.9017E-5	 5.8880E-5	 5.8810E-5	 5.9210E-5	 5.9170E-5	4.236840E-5	4.242348E-5	4.235564E-5	4.237884E-5	4.231563E-5	  -20.2271	    7.7762	    8.6698	  -23.5308	
  880.0000	 6.0365E-5	 6.0480E-5	 6.0200E-5	 6.0380E-5	 6.0400E-5	4.315349E-5	4.314319E-5	4.305133E-5	4.323005E-5	4.318938E-5	  -20.2119	    7.6640	    8.6645	  -23.6233	
  900.0000	 6.1805E-5	 6.1630E-5	 6.1750E-5	 6.1800E-5	 6.2040E-5	4.443944E-5	4.451257E-5	4.441544E-5	4.446619E-5	4.436358E-5	  -20.2017	    7.7471	    8.6559	  -23.5710	
  920.0000	 6.3468E-5	 6.3280E-5	 6.3530E-5	 6.3500E-5	 6.3560E-5	4.518998E-5	4.515648E-5	4.513906E-5	4.526614E-5	4.519825E-5	  -20.1763	    7.7721	    8.6410	  -23.5711	
  940.0000	 6.4872E-5	 6.4840E-5	 6.5030E-5	 6.4680E-5	 6.4940E-5	4.605278E-5	4.612657E-5	4.598418E-5	4.600796E-5	4.609242E-5	  -20.1610	    7.8152	    8.6312	  -23.5509	
  960.0000	 6.6488E-5	 6.6470E-5	 6.6360E-5	 6.6460E-5	 6.6660E-5	4.683099E-5	4.697460E-5	4.675860E-5	4.678897E-5	4.680179E-5	  -20.1305	    7.7696	    8.6246	  -23.5943	
  980.0000	 6.8180E-5	 6.8160E-5	 6.8280E-5	 6.8210E-5	 6.8070E-5	4.796129E-5	4.804979E-5	4.806125E-5	4.802758E-5	4.770653E-5	  -20.1127	    7.7501	    8.6142	  -23.6227	
 1000.0000	 6.9820E-5	 6.9900E-5	 6.9840E-5	 6.9890E-5	 6.9650E-5	4.896286E-5	4.897370E-5	4.873781E-5	4.896116E-5	4.917877E-5	  -20.0872	    7.7356	    8.6047	  -23.6460	
 1020.0000	 7.1825E-5	 7.1960E-5	 7.1740E-5	 7.1760E-5	 7.1840E-5	5.002680E-5	5.013639E-5	4.996827E-5	4.988816E-5	5.011437E-5	  -20.0491	    7.7218	    8.5914	  -23.6738	
 1040.0000	 7.2805E-5	 7.2830E-5	 7.2890E-5	 7.2820E-5	 7.2680E-5	5.063891E-5	5.052495E-5	5.055638E-5	5.072073E-5	5.075358E-5	  -20.0287	    7.6892	    8.5705	  -23.7257	
 1060.0000	 7.4602E-5	 7.4770E-5	 7.4580E-5	 7.4520E-5	 7.4540E-5	5.189148E-5	5.193944E-5	5.175519E-5	5.186774E-5	5.200354E-5	  -20.0135	    7.6587	    8.5557	  -23.7683	
 1080.0000	 7.6313E-5	 7.6500E-5	 7.6350E-5	 7.6100E-5	 7.6300E-5	5.304980E-5	5.286031E-5	5.290984E-5	5.300494E-5	5.342412E-5	  -19.9702	    7.6380	    8.5408	  -23.8034	
 1100.0000	 7.7920E-5	 7.8300E-5	 7.8050E-5	 7.7760E-5	 7.7570E-5	5.381067E-5	5.366979E-5	5.353915E-5	5.388742E-5	5.414630E-5	  -19.9652	    7.6150	    8.5234	  -23.8437
