Repository: ctiley/CERN_CMS_Silicon_Sensor

# CERN_CMS_Silicon_Sensor

# Code To-Do 
- Double check Halfmoon Diode Data

# Lab To-Do
- Measure more HGCAL Diodes
- Measure rest of Unirradiated Halfmoon Diodes
- Rebond D0 Diode
- Cleanup Wires at Alibava Station
-

File: Diodes/Ljubljana_Diodes/Data/Ljubljana_Diode_Annealing/CO138/100min/CV_D0_CO138_LargeDiode_GRConnected_Irradiated_100min_8_4_2021_4_48_58_PM.txt
GCD Test
Bias: 5000.000000
CV_D0_CO138_LargeDiode_GRConnected_Irradiated_100min
Date/Time: 8/4/2021 4:48:58 PM
Sensor Name: CO138
Type: N
Annealing Status: Irradiated and Annealed at 60C for 100 minute
Environment: -20C
Tester: Andrew Kent

Time Delay per Ramp Step (s): 0.500

CV Time Delay per Measurement (s) :0.500

AC Voltage (V): 0.500

Current Number of measurements per voltage: 4.000

IV Time Delay per Measurement (s) :0.000


BiasVoltage	LCR_Cp_freq1000.0	LCR_Cp_freq10000.0	LCR_Rp_freq1000.0	LCR_Rp_freq10000.0	Temperature	Air_Temp	Humidity	Dewpoint	
    1.0000	3.751E-11	2.024E-11	1.755E+6	1.471E+6	  -19.9473	   12.2982	    5.4304	  -25.3596	
    2.0000	4.154E-11	2.028E-11	1.857E+6	1.502E+6	  -19.9245	   12.2978	    5.4352	  -25.3503	
    3.0000	4.385E-11	2.030E-11	1.942E+6	1.535E+6	  -19.9270	   12.2716	    5.4247	  -25.3903	
    4.0000	4.519E-11	2.030E-11	2.025E+6	1.572E+6	  -19.9397	   12.2596	    5.4001	  -25.4491	
    5.0000	4.591E-11	2.031E-11	2.108E+6	1.611E+6	  -19.9677	   12.2052	    5.3536	  -25.5832	
    6.0000	4.651E-11	2.032E-11	2.177E+6	1.643E+6	  -19.9931	   12.1880	    5.3283	  -25.6475	
    7.0000	4.653E-11	2.035E-11	2.260E+6	1.675E+6	  -20.0211	   12.1408	    5.3102	  -25.7187	
    8.0000	4.660E-11	2.037E-11	2.333E+6	1.707E+6	  -20.0593	   12.1840	    5.3204	  -25.6667	
    9.0000	4.649E-11	2.040E-11	2.413E+6	1.727E+6	  -20.0694	   12.1761	    5.3346	  -25.6431	
   10.0000	4.645E-11	2.043E-11	2.490E+6	1.758E+6	  -20.0796	   12.1634	    5.3333	  -25.6549	
   20.0000	4.621E-11	2.058E-11	3.153E+6	1.941E+6	  -20.0669	   12.1917	    5.3757	  -25.5477	
   30.0000	4.541E-11	2.060E-11	3.629E+6	2.067E+6	  -20.0593	   12.1485	    5.3801	  -25.5699	
   40.0000	4.420E-11	2.059E-11	4.059E+6	2.179E+6	  -20.0313	   12.1334	    5.3602	  -25.6214	
   50.0000	4.324E-11	2.056E-11	4.426E+6	2.307E+6	  -19.9880	   12.0857	    5.3466	  -25.6837	
   60.0000	4.210E-11	2.055E-11	4.787E+6	2.404E+6	  -19.9626	   12.1017	    5.3431	  -25.6793	
   70.0000	4.132E-11	2.054E-11	5.093E+6	2.494E+6	  -19.9448	   12.1017	    5.3371	  -25.6916	
   80.0000	4.020E-11	2.050E-11	5.434E+6	2.621E+6	  -19.9321	   12.0718	    5.3292	  -25.7294	
   90.0000	3.931E-11	2.048E-11	5.744E+6	2.719E+6	  -19.9270	   12.0718	    5.3033	  -25.7828	
  100.0000	3.844E-11	2.043E-11	6.049E+6	2.844E+6	  -19.9524	   12.0677	    5.2688	  -25.8572	
  120.0000	3.695E-11	2.037E-11	6.646E+6	3.083E+6	  -19.9677	   12.0897	    5.2435	  -25.8939	
  140.0000	3.573E-11	2.030E-11	7.188E+6	3.313E+6	  -19.9931	   12.0897	    5.2268	  -25.9289	
  160.0000	3.458E-11	2.023E-11	7.746E+6	3.569E+6	  -20.0135	   12.0737	    5.2062	  -25.9835	
  180.0000	3.350E-11	2.017E-11	8.326E+6	3.852E+6	  -20.0364	   12.0737	    5.1831	  -26.0321	
  200.0000	3.254E-11	2.011E-11	8.924E+6	4.138E+6	  -20.0644	   12.0671	    5.1948	  -26.0122	
  220.0000	3.162E-11	2.007E-11	9.563E+6	4.433E+6	  -20.0694	   12.0562	    5.1822	  -26.0466	
  240.0000	3.078E-11	2.002E-11	1.022E+7	4.790E+6	  -20.0669	   12.0562	    5.1841	  -26.0426	
  260.0000	2.991E-11	1.998E-11	1.098E+7	5.176E+6	  -20.0593	   12.0730	    5.1490	  -26.1047	
  280.0000	2.917E-11	1.994E-11	1.175E+7	5.587E+6	  -20.0313	   12.0730	    5.1069	  -26.1942	
  300.0000	2.838E-11	1.990E-11	1.266E+7	6.091E+6	  -19.9880	   12.0703	    5.0740	  -26.2666	
  320.0000	2.763E-11	1.987E-11	1.367E+7	6.649E+6	  -19.9652	   12.0859	    5.0547	  -26.2969	
  340.0000	2.688E-11	1.984E-11	1.485E+7	7.313E+6	  -19.9473	   12.0525	    5.0304	  -26.3734	
  360.0000	2.617E-11	1.982E-11	1.618E+7	8.046E+6	  -19.9346	   12.0839	    4.9924	  -26.4333	
  380.0000	2.544E-11	1.979E-11	1.777E+7	8.921E+6	  -19.9397	   12.0481	    4.9981	  -26.4466	
  400.0000	2.474E-11	1.977E-11	1.961E+7	9.969E+6	  -19.9499	   12.0481	    5.0082	  -26.4246	
  420.0000	2.410E-11	1.976E-11	2.168E+7	1.109E+7	  -19.9804	   12.0569	    4.9902	  -26.4575	
  440.0000	2.349E-11	1.975E-11	2.417E+7	1.240E+7	  -20.0008	   12.0824	    4.9807	  -26.4599	
  460.0000	2.296E-11	1.974E-11	2.705E+7	1.385E+7	  -20.0186	   12.0553	    4.9823	  -26.4758	
  480.0000	2.249E-11	1.973E-11	3.025E+7	1.533E+7	  -20.0415	   12.0584	    4.9734	  -26.4833	
  500.0000	2.210E-11	1.972E-11	3.398E+7	1.699E+7	  -20.0567	   12.0244	    4.9513	  -26.5658	
  520.0000	2.173E-11	1.972E-11	3.846E+7	1.873E+7	  -20.0644	   12.0195	    4.9456	  -26.5818	
  540.0000	2.145E-11	1.971E-11	4.323E+7	2.062E+7	  -20.0567	   11.9725	    4.9301	  -26.6496	
  560.0000	2.122E-11	1.971E-11	4.819E+7	2.234E+7	  -20.0313	   11.9629	    4.9010	  -26.7206	
  580.0000	2.103E-11	1.971E-11	5.333E+7	2.396E+7	  -20.0160	   11.9578	    4.8899	  -26.7488	
  600.0000	2.088E-11	1.972E-11	5.855E+7	2.547E+7	  -19.9957	   11.9694	    4.8646	  -26.7968	
  620.0000	2.077E-11	1.973E-11	6.259E+7	2.649E+7	  -19.9677	   11.9738	    4.8219	  -26.8892	
  640.0000	2.068E-11	1.974E-11	6.598E+7	2.756E+7	  -19.9550	   11.9384	    4.8023	  -26.9586	
  660.0000	2.063E-11	1.976E-11	6.764E+7	2.814E+7	  -19.9499	   11.9353	    4.7846	  -27.0008	
  680.0000	2.061E-11	1.979E-11	6.687E+7	2.816E+7	  -19.9575	   11.9291	    4.7625	  -27.0554	
  700.0000	2.068E-11	1.982E-11	6.435E+7	2.755E+7	  -19.9753	   11.9106	    4.7239	  -27.1565	
  720.0000	2.081E-11	1.985E-11	6.094E+7	2.621E+7	  -19.9906	   11.9061	    4.7002	  -27.2141	
  740.0000	2.101E-11	1.989E-11	5.791E+7	2.418E+7	  -20.0033	   11.8634	    4.6885	  -27.2714	
  760.0000	2.125E-11	1.994E-11	5.549E+7	2.170E+7	  -20.0160	   11.9096	    4.6569	  -27.3115	
  780.0000	2.147E-11	2.002E-11	5.379E+7	1.918E+7	  -20.0364	   11.9198	    4.6325	  -27.3608	
  800.0000	2.168E-11	2.013E-11	5.248E+7	1.692E+7	  -20.0338	   11.8964	    4.6360	  -27.3694	
  820.0000	2.188E-11	2.027E-11	5.065E+7	1.511E+7	  -20.0338	   11.8621	    4.6429	  -27.3776	
  840.0000	2.209E-11	2.042E-11	4.907E+7	1.391E+7	  -20.0262	   11.8589	    4.6420	  -27.3821	
  860.0000	2.225E-11	2.060E-11	4.760E+7	1.301E+7	  -20.0160	   11.8872	    4.6417	  -27.3627	
  880.0000	2.241E-11	2.076E-11	4.577E+7	1.241E+7	  -20.0033	   11.8814	    4.6401	  -27.3705	
  900.0000	2.250E-11	2.091E-11	4.341E+7	1.195E+7	  -19.9830	   11.8843	    4.6667	  -27.3069	
  920.0000	2.267E-11	2.107E-11	4.138E+7	1.166E+7	  -19.9728	   11.8962	    4.6733	  -27.2831	
  940.0000	2.286E-11	2.121E-11	3.987E+7	1.137E+7	  -19.9702	   11.8431	    4.6749	  -27.3172	
  960.0000	2.304E-11	2.134E-11	3.769E+7	1.111E+7	  -19.9626	   11.7984	    4.6920	  -27.3097	
  980.0000	2.325E-11	2.146E-11	3.633E+7	1.089E+7	  -19.9652	   11.7909	    4.7166	  -27.2585	
 1000.0000	2.347E-11	2.157E-11	3.444E+7	1.063E+7	  -19.9728	   11.7909	    4.7356	  -27.2151

File: Diodes/Ljubljana_Diodes/Data/Ljubljana_Diode_Annealing/CO138/100min/CV_D0_CO138_LargeDiode_GRConnected_Irradiated_100min_8_5_2021_11_59_56_AM.txt
GCD Test
Bias: 5000.000000
CV_D0_CO138_LargeDiode_GRConnected_Irradiated_100min
Date/Time: 8/5/2021 11:59:56 AM
Sensor Name: CO138
Type: N
Annealing Status: Irradiated and Annealed at 60C for 100 Minutes
Environment: -20C
Tester: Andrew Kent

Time Delay per Ramp Step (s): 0.500

CV Time Delay per Measurement (s) :0.500

AC Voltage (V): 0.500

Current Number of measurements per voltage: 4.000

IV Time Delay per Measurement (s) :0.000


BiasVoltage	LCR_Cp_freq1000.0	LCR_Cp_freq10000.0	LCR_Rp_freq1000.0	LCR_Rp_freq10000.0	Temperature	Air_Temp	Humidity	Dewpoint	
    1.0000	3.738E-11	2.021E-11	1.762E+6	1.474E+6	  -20.0160	   14.1790	    4.9984	  -24.9206	
    2.0000	4.146E-11	2.025E-11	1.853E+6	1.506E+6	  -20.0160	   14.1633	    4.9978	  -24.9332	
    3.0000	4.383E-11	2.027E-11	1.931E+6	1.536E+6	  -20.0160	   14.1633	    4.9760	  -24.9815	
    4.0000	4.515E-11	2.028E-11	2.015E+6	1.566E+6	  -20.0211	   14.1335	    5.0022	  -24.9448	
    5.0000	4.639E-11	2.029E-11	2.075E+6	1.596E+6	  -20.0186	   14.1153	    4.9551	  -25.0621	
    6.0000	4.671E-11	2.030E-11	2.157E+6	1.626E+6	  -20.0008	   14.1120	    4.7966	  -25.4220	
    7.0000	4.726E-11	2.034E-11	2.216E+6	1.639E+6	  -19.9957	   14.1262	    4.9276	  -25.1157	
    8.0000	4.763E-11	2.036E-11	2.274E+6	1.674E+6	  -19.9982	   14.1751	    4.8716	  -25.2066	
    9.0000	4.746E-11	2.039E-11	2.354E+6	1.694E+6	  -20.0008	   14.1606	    4.9652	  -25.0073	
   10.0000	4.730E-11	2.041E-11	2.434E+6	1.722E+6	  -20.0008	   14.1182	    4.8773	  -25.2343	
   20.0000	4.710E-11	2.057E-11	3.084E+6	1.902E+6	  -19.9957	   14.1170	    4.9548	  -25.0616	
   30.0000	4.597E-11	2.058E-11	3.576E+6	2.044E+6	  -19.9982	   14.1028	    4.9247	  -25.1387	
   40.0000	4.480E-11	2.058E-11	4.001E+6	2.152E+6	  -19.9957	   14.1081	    4.8868	  -25.2201	
   50.0000	4.375E-11	2.055E-11	4.374E+6	2.278E+6	  -20.0033	   14.1183	    4.9241	  -25.1291	
   60.0000	4.253E-11	2.054E-11	4.741E+6	2.378E+6	  -20.0033	   14.1077	    4.9972	  -24.9744	
   70.0000	4.158E-11	2.050E-11	5.067E+6	2.498E+6	  -20.0109	   14.0686	    4.8994	  -25.2199	
   80.0000	4.052E-11	2.049E-11	5.400E+6	2.593E+6	  -20.0135	   14.0686	    4.9140	  -25.1873	
   90.0000	3.975E-11	2.046E-11	5.692E+6	2.695E+6	  -20.0109	   14.0280	    4.9820	  -25.0649	
  100.0000	3.885E-11	2.043E-11	5.997E+6	2.805E+6	  -20.0135	   13.9888	    4.9665	  -25.1272	
  120.0000	3.756E-11	2.038E-11	6.551E+6	3.001E+6	  -20.0084	   13.9710	    4.9260	  -25.2300	
  140.0000	3.631E-11	2.031E-11	7.087E+6	3.229E+6	  -20.0135	   13.9975	    4.9197	  -25.2252	
  160.0000	3.520E-11	2.026E-11	7.625E+6	3.451E+6	  -20.0084	   13.9535	    4.9298	  -25.2340	
  180.0000	3.414E-11	2.022E-11	8.193E+6	3.662E+6	  -20.0084	   13.9797	    4.8978	  -25.2869	
  200.0000	3.313E-11	2.014E-11	8.783E+6	3.987E+6	  -20.0084	   14.0049	    4.8934	  -25.2788	
  220.0000	3.220E-11	2.010E-11	9.407E+6	4.242E+6	  -20.0084	   14.0059	    4.8887	  -25.2887	
  240.0000	3.140E-11	2.005E-11	1.003E+7	4.569E+6	  -20.0008	   14.0081	    4.8590	  -25.3543	
  260.0000	3.055E-11	2.001E-11	1.073E+7	4.918E+6	  -19.9931	   13.9744	    4.8403	  -25.4205	
  280.0000	2.969E-11	1.996E-11	1.152E+7	5.331E+6	  -20.0008	   13.9883	    4.8523	  -25.3834	
  300.0000	2.896E-11	1.992E-11	1.234E+7	5.783E+6	  -20.0008	   14.0117	    4.8169	  -25.4472	
  320.0000	2.816E-11	1.989E-11	1.330E+7	6.255E+6	  -20.0059	   13.9541	    4.8188	  -25.4839	
  340.0000	2.743E-11	1.986E-11	1.438E+7	6.829E+6	  -20.0059	   13.9362	    4.8226	  -25.4880	
  360.0000	2.670E-11	1.983E-11	1.557E+7	7.508E+6	  -20.0084	   13.9362	    4.7843	  -25.5754	
  380.0000	2.599E-11	1.980E-11	1.697E+7	8.212E+6	  -20.0008	   13.9301	    4.7160	  -25.7373	
  400.0000	2.536E-11	1.979E-11	1.847E+7	9.024E+6	  -20.0033	   13.9148	    4.8134	  -25.5241	
  420.0000	2.469E-11	1.977E-11	2.033E+7	1.005E+7	  -20.0084	   13.8894	    4.7378	  -25.7157	
  440.0000	2.407E-11	1.975E-11	2.237E+7	1.110E+7	  -20.0135	   13.9038	    4.7717	  -25.6275	
  460.0000	2.352E-11	1.974E-11	2.472E+7	1.240E+7	  -20.0109	   13.8600	    4.7634	  -25.6775	
  480.0000	2.300E-11	1.973E-11	2.751E+7	1.372E+7	  -20.0033	   13.8600	    4.7846	  -25.6289	
  500.0000	2.255E-11	1.972E-11	3.065E+7	1.521E+7	  -20.0033	   13.8726	    4.7059	  -25.8017	
  520.0000	2.212E-11	1.972E-11	3.453E+7	1.674E+7	  -20.0084	   13.8830	    4.6448	  -25.9371	
  540.0000	2.176E-11	1.971E-11	3.880E+7	1.850E+7	  -20.0109	   13.8690	    4.8096	  -25.5654	
  560.0000	2.147E-11	1.971E-11	4.337E+7	2.031E+7	  -20.0008	   13.8378	    4.7043	  -25.8301	
  580.0000	2.123E-11	1.970E-11	4.840E+7	2.219E+7	  -20.0033	   13.8284	    4.7331	  -25.7700	
  600.0000	2.104E-11	1.970E-11	5.348E+7	2.386E+7	  -20.0059	   13.8058	    4.8194	  -25.5881	
  620.0000	2.088E-11	1.971E-11	5.862E+7	2.530E+7	  -20.0109	   13.8388	    4.7761	  -25.6636	
  640.0000	2.077E-11	1.972E-11	6.276E+7	2.639E+7	  -19.9982	   13.8334	    4.6679	  -25.9181	
  660.0000	2.066E-11	1.973E-11	6.685E+7	2.748E+7	  -20.0059	   13.8423	    4.6420	  -25.9727	
  680.0000	2.062E-11	1.976E-11	6.806E+7	2.788E+7	  -20.0084	   13.8084	    4.6594	  -25.9559	
  700.0000	2.062E-11	1.978E-11	6.746E+7	2.812E+7	  -20.0135	   13.8238	    4.6214	  -26.0343	
  720.0000	2.068E-11	1.981E-11	6.455E+7	2.752E+7	  -20.0211	   13.7830	    4.7002	  -25.8786	
  740.0000	2.079E-11	1.984E-11	6.114E+7	2.628E+7	  -20.0135	   13.8235	    4.6951	  -25.8617	
  760.0000	2.099E-11	1.988E-11	5.860E+7	2.423E+7	  -20.0109	   13.7901	    4.6793	  -25.9223	
  780.0000	2.121E-11	1.993E-11	5.594E+7	2.192E+7	  -20.0084	   13.8171	    4.7027	  -25.8485	
  800.0000	2.143E-11	2.000E-11	5.428E+7	1.950E+7	  -20.0008	   13.8126	    4.7109	  -25.8326	
  820.0000	2.165E-11	2.010E-11	5.296E+7	1.732E+7	  -19.9957	   13.8169	    4.7356	  -25.7724	
  840.0000	2.184E-11	2.023E-11	5.113E+7	1.559E+7	  -19.9982	   13.8159	    4.7410	  -25.7607	
  860.0000	2.203E-11	2.037E-11	4.981E+7	1.420E+7	  -20.0033	   13.7483	    4.7625	  -25.7592	
  880.0000	2.220E-11	2.053E-11	4.818E+7	1.320E+7	  -20.0059	   13.7330	    4.7530	  -25.7919	
  900.0000	2.237E-11	2.070E-11	4.636E+7	1.255E+7	  -20.0109	   13.6890	    4.7625	  -25.8014	
  920.0000	2.244E-11	2.084E-11	4.426E+7	1.214E+7	  -20.0109	   13.7226	    4.7777	  -25.7427	
  940.0000	2.263E-11	2.100E-11	4.206E+7	1.174E+7	  -20.0160	   13.6959	    4.7805	  -25.7551	
  960.0000	2.280E-11	2.114E-11	4.015E+7	1.142E+7	  -20.0033	   13.6952	    4.7710	  -25.7774	
  980.0000	2.301E-11	2.127E-11	3.834E+7	1.117E+7	  -20.0033	   13.6895	    4.7577	  -25.8120	
 1000.0000	2.319E-11	2.139E-11	3.678E+7	1.085E+7	  -20.0059	   13.6772	    4.7166	  -25.9157

File: Diodes/Ljubljana_Diodes/Data/Ljubljana_Diode_Annealing/CO138/100min/CV_D0_CO138_LargeDiode_GRConnected_Irradiated_100min_8_5_2021_12_06_35_PM.txt
GCD Test
Bias: 5000.000000
CV_D0_CO138_LargeDiode_GRConnected_Irradiated_100min
Date/Time: 8/5/2021 12:06:35 PM
Sensor Name: CO138
Type: N
Annealing Status: Irradiated and Annealed at 60C for 100 Minutes
Environment: -20C
Tester: Andrew Kent

Time Delay per Ramp Step (s): 0.500

CV Time Delay per Measurement (s) :0.500

AC Voltage (V): 0.500

Current Number of measurements per voltage: 4.000

IV Time Delay per Measurement (s) :0.000


BiasVoltage	LCR_Cp_freq1000.0	LCR_Cp_freq10000.0	LCR_Rp_freq1000.0	LCR_Rp_freq10000.0	Temperature	Air_Temp	Humidity	Dewpoint	
    1.0000	3.757E-11	2.022E-11	1.750E+6	1.472E+6	  -20.0262	   13.5713	    4.7426	  -25.9311	
    2.0000	4.150E-11	2.026E-11	1.852E+6	1.501E+6	  -20.0186	   13.6108	    4.7660	  -25.8491	
    3.0000	4.373E-11	2.028E-11	1.939E+6	1.532E+6	  -20.0160	   13.5958	    4.7574	  -25.8794	
    4.0000	4.539E-11	2.030E-11	2.007E+6	1.548E+6	  -20.0059	   13.5514	    4.7641	  -25.8958	
    5.0000	4.654E-11	2.029E-11	2.072E+6	1.592E+6	  -19.9982	   13.5637	    4.7688	  -25.8761	
    6.0000	4.712E-11	2.032E-11	2.144E+6	1.607E+6	  -19.9830	   13.5639	    4.7426	  -25.9363	
    7.0000	4.738E-11	2.033E-11	2.216E+6	1.639E+6	  -19.9779	   13.5425	    4.7090	  -26.0290	
    8.0000	4.778E-11	2.036E-11	2.272E+6	1.663E+6	  -19.9855	   13.5235	    4.7185	  -26.0205	
    9.0000	4.771E-11	2.038E-11	2.346E+6	1.698E+6	  -19.9982	   13.5451	    4.7451	  -25.9438	
   10.0000	4.740E-11	2.041E-11	2.428E+6	1.720E+6	  -20.0033	   13.5465	    4.7498	  -25.9319	
   20.0000	4.688E-11	2.056E-11	3.096E+6	1.909E+6	  -20.0033	   13.5575	    4.7369	  -25.9540	
   30.0000	4.600E-11	2.059E-11	3.575E+6	2.040E+6	  -20.0211	   13.5423	    4.7220	  -25.9991	
   40.0000	4.478E-11	2.057E-11	4.005E+6	2.164E+6	  -20.0211	   13.4755	    4.7742	  -25.9266	
   50.0000	4.365E-11	2.055E-11	4.386E+6	2.280E+6	  -20.0109	   13.5060	    4.6793	  -26.1241	
   60.0000	4.259E-11	2.053E-11	4.737E+6	2.388E+6	  -20.0262	   13.4949	    4.7568	  -25.9526	
   70.0000	4.161E-11	2.052E-11	5.068E+6	2.479E+6	  -20.0186	   13.5172	    4.6939	  -26.0823	
   80.0000	4.056E-11	2.050E-11	5.400E+6	2.578E+6	  -20.0186	   13.5172	    4.6638	  -26.1523	
   90.0000	3.980E-11	2.047E-11	5.686E+6	2.686E+6	  -20.0084	   13.4981	    4.6072	  -26.2990	
  100.0000	3.899E-11	2.044E-11	5.979E+6	2.788E+6	  -20.0033	   13.5321	    4.6316	  -26.2174	
  120.0000	3.767E-11	2.039E-11	6.536E+6	2.993E+6	  -19.9931	   13.5387	    4.6426	  -26.1867	
  140.0000	3.634E-11	2.032E-11	7.092E+6	3.213E+6	  -19.9880	   13.5483	    4.6205	  -26.2320	
  160.0000	3.522E-11	2.027E-11	7.635E+6	3.432E+6	  -19.9880	   13.4910	    4.6202	  -26.2734	
  180.0000	3.420E-11	2.020E-11	8.175E+6	3.706E+6	  -19.9931	   13.4788	    4.5860	  -26.3629	
  200.0000	3.318E-11	2.015E-11	8.770E+6	3.965E+6	  -19.9880	   13.4542	    4.5689	  -26.4209	
  220.0000	3.221E-11	2.009E-11	9.401E+6	4.273E+6	  -20.0008	   13.4554	    4.5750	  -26.4058	
  240.0000	3.133E-11	2.005E-11	1.007E+7	4.572E+6	  -20.0084	   13.4164	    4.5721	  -26.4402	
  260.0000	3.055E-11	2.001E-11	1.074E+7	4.924E+6	  -20.0160	   13.4164	    4.5680	  -26.4500	
  280.0000	2.973E-11	1.996E-11	1.151E+7	5.331E+6	  -20.0160	   13.4280	    4.6176	  -26.3241	
  300.0000	2.896E-11	1.993E-11	1.234E+7	5.750E+6	  -20.0160	   13.4441	    4.5123	  -26.5637	
  320.0000	2.819E-11	1.989E-11	1.330E+7	6.255E+6	  -20.0160	   13.3963	    4.5376	  -26.5367	
  340.0000	2.746E-11	1.986E-11	1.435E+7	6.805E+6	  -20.0109	   13.3874	    4.5645	  -26.4788	
  360.0000	2.673E-11	1.983E-11	1.556E+7	7.472E+6	  -20.0135	   13.3822	    4.5544	  -26.5067	
  380.0000	2.604E-11	1.981E-11	1.693E+7	8.178E+6	  -20.0109	   13.4104	    4.5497	  -26.4980	
  400.0000	2.537E-11	1.978E-11	1.845E+7	9.042E+6	  -20.0084	   13.3942	    4.5440	  -26.5231	
  420.0000	2.472E-11	1.977E-11	2.023E+7	9.997E+6	  -20.0008	   13.3914	    4.4921	  -26.6497	
  440.0000	2.412E-11	1.976E-11	2.224E+7	1.104E+7	  -20.0008	   13.3744	    4.5095	  -26.6198	
  460.0000	2.355E-11	1.974E-11	2.459E+7	1.230E+7	  -20.0033	   13.3896	    4.4915	  -26.6526	
  480.0000	2.303E-11	1.973E-11	2.734E+7	1.365E+7	  -19.9982	   13.4243	    4.4930	  -26.6242	
  500.0000	2.255E-11	1.973E-11	3.056E+7	1.510E+7	  -19.9957	   13.4230	    4.5139	  -26.5748	
  520.0000	2.214E-11	1.972E-11	3.429E+7	1.672E+7	  -19.9957	   13.3649	    4.6040	  -26.4010	
  540.0000	2.180E-11	1.971E-11	3.843E+7	1.848E+7	  -19.9982	   13.3636	    4.5247	  -26.5910	
  560.0000	2.149E-11	1.971E-11	4.325E+7	2.025E+7	  -19.9957	   13.3499	    4.5149	  -26.6242	
  580.0000	2.124E-11	1.970E-11	4.826E+7	2.207E+7	  -20.0109	   13.3499	    4.5889	  -26.4475	
  600.0000	2.104E-11	1.970E-11	5.342E+7	2.380E+7	  -20.0160	   13.3100	    4.6259	  -26.3885	
  620.0000	2.089E-11	1.971E-11	5.825E+7	2.529E+7	  -20.0186	   13.3163	    4.6594	  -26.3054	
  640.0000	2.077E-11	1.972E-11	6.307E+7	2.645E+7	  -20.0160	   13.3048	    4.6167	  -26.4137	
  660.0000	2.067E-11	1.973E-11	6.623E+7	2.736E+7	  -20.0186	   13.3047	    4.6512	  -26.3329	
  680.0000	2.062E-11	1.975E-11	6.813E+7	2.800E+7	  -20.0135	   13.3011	    4.4639	  -26.7818	
  700.0000	2.061E-11	1.978E-11	6.716E+7	2.813E+7	  -20.0109	   13.3192	    4.5187	  -26.6368	
  720.0000	2.065E-11	1.981E-11	6.512E+7	2.758E+7	  -19.9982	   13.2750	    4.5335	  -26.6325	
  740.0000	2.078E-11	1.984E-11	6.126E+7	2.641E+7	  -19.9931	   13.2702	    4.5462	  -26.6057	
  760.0000	2.096E-11	1.988E-11	5.905E+7	2.448E+7	  -19.9982	   13.2969	    4.4883	  -26.7258	
  780.0000	2.119E-11	1.993E-11	5.650E+7	2.219E+7	  -19.9906	   13.3177	    4.4943	  -26.6966	
  800.0000	2.142E-11	2.000E-11	5.422E+7	1.974E+7	  -19.9906	   13.2715	    4.4352	  -26.8729	
  820.0000	2.163E-11	2.009E-11	5.310E+7	1.748E+7	  -19.9957	   13.2513	    4.4570	  -26.8340	
  840.0000	2.183E-11	2.021E-11	5.134E+7	1.569E+7	  -20.0008	   13.3233	    4.4630	  -26.7685	
  860.0000	2.203E-11	2.036E-11	5.006E+7	1.423E+7	  -20.0059	   13.3537	    4.5281	  -26.5896	
  880.0000	2.220E-11	2.052E-11	4.829E+7	1.328E+7	  -20.0008	   13.3222	    4.5218	  -26.6271	
  900.0000	2.237E-11	2.068E-11	4.671E+7	1.260E+7	  -20.0160	   13.2886	    4.5013	  -26.7004	
  920.0000	2.252E-11	2.085E-11	4.476E+7	1.210E+7	  -20.0186	   13.2469	    4.5525	  -26.6071	
  940.0000	2.260E-11	2.098E-11	4.230E+7	1.176E+7	  -20.0237	   13.2541	    4.5522	  -26.6027	
  960.0000	2.280E-11	2.113E-11	4.053E+7	1.148E+7	  -20.0211	   13.2197	    4.5338	  -26.6709	
  980.0000	2.297E-11	2.125E-11	3.858E+7	1.113E+7	  -20.0186	   13.2272	    4.4851	  -26.7828	
 1000.0000	2.320E-11	2.139E-11	3.660E+7	1.089E+7	  -20.0160	   13.2114	    4.5462	  -26.6473

File: Diodes/Ljubljana_Diodes/Data/Ljubljana_Diode_Annealing/CO138/100min/IV_D0_CO138_LargeDiode_GRConnected_Irradiated_100min_8_4_2021_4_56_40_PM.txt
GCD Test
Bias: 5000.000000
IV_D0_CO138_LargeDiode_GRConnected_Irradiated_100min
Date/Time: 8/4/2021 4:56:40 PM
Sensor Name: CO138
Type: N
Annealing Status: Irradiated and Annealed at 60C for 100 minute
Environment: -20C
Tester: Andrew Kent

Time Delay per Ramp Step (s): 0.500

CV Time Delay per Measurement (s) :0.500

AC Voltage (V): 0.500

Current Number of measurements per voltage: 4.000

IV Time Delay per Measurement (s) :0.000


BiasVoltage	Total Current_Avg	Total Current_0	Total Current_1	Total Current_2	Total Current_3	Bias Current_Avg	Bias Current_0	Bias Current_1	Bias Current_2	Bias Current_3	Temperature	Air_Temp	Humidity	Dewpoint	
    1.0000	 3.1807E-7	 3.1710E-7	 3.1900E-7	 3.1850E-7	 3.1770E-7	3.189726E-7	3.194173E-7	3.188320E-7	3.193584E-7	3.182829E-7	  -20.0211	   11.7097	    4.9393	  -26.8175	
    2.0000	 4.3295E-7	 4.3250E-7	 4.3280E-7	 4.3280E-7	 4.3370E-7	4.354427E-7	4.341927E-7	4.356942E-7	4.349464E-7	4.369376E-7	  -20.0237	   11.7106	    4.9497	  -26.7940	
    3.0000	 5.2583E-7	 5.2690E-7	 5.2850E-7	 5.2480E-7	 5.2310E-7	5.221925E-7	5.214937E-7	5.227931E-7	5.226304E-7	5.218529E-7	  -20.0211	   11.6716	    4.9086	  -26.9123	
    4.0000	 6.0268E-7	 6.0430E-7	 6.0400E-7	 6.0130E-7	 6.0110E-7	6.031431E-7	6.034981E-7	6.013490E-7	6.042688E-7	6.034564E-7	  -20.0237	   11.6716	    4.8536	  -27.0344	
    5.0000	 6.7153E-7	 6.7200E-7	 6.7310E-7	 6.7150E-7	 6.6950E-7	6.729668E-7	6.727425E-7	6.712785E-7	6.738256E-7	6.740207E-7	  -20.0287	   11.6963	    4.8286	  -27.0725	
    6.0000	 7.3840E-7	 7.3680E-7	 7.3660E-7	 7.3830E-7	 7.4190E-7	7.406767E-7	7.425168E-7	7.400309E-7	7.406775E-7	7.394817E-7	  -20.0211	   11.7088	    4.7789	  -27.1753	
    7.0000	 8.0333E-7	 8.0490E-7	 8.0500E-7	 8.0330E-7	 8.0010E-7	8.043186E-7	8.051691E-7	8.046183E-7	8.038339E-7	8.036531E-7	  -20.0186	   11.6787	    4.7483	  -27.2663	
    8.0000	 8.5915E-7	 8.5880E-7	 8.5990E-7	 8.5870E-7	 8.5920E-7	8.615516E-7	8.612615E-7	8.642172E-7	8.614807E-7	8.592471E-7	  -20.0109	   11.6702	    4.7302	  -27.3134	
    9.0000	 9.1463E-7	 9.1600E-7	 9.1250E-7	 9.1540E-7	 9.1460E-7	9.171237E-7	9.173133E-7	9.166878E-7	9.189599E-7	9.155339E-7	  -20.0084	   11.6426	    4.6996	  -27.4033	
   10.0000	 9.7132E-7	 9.7100E-7	 9.7090E-7	 9.7230E-7	 9.7110E-7	9.708782E-7	9.743740E-7	9.721288E-7	9.682755E-7	9.687343E-7	  -20.0059	   11.6535	    4.6689	  -27.4660	
   20.0000	 1.4227E-6	 1.4250E-6	 1.4260E-6	 1.4220E-6	 1.4180E-6	1.428179E-6	1.426679E-6	1.431072E-6	1.427221E-6	1.427742E-6	  -20.0008	   11.6478	    4.6619	  -27.4862	
   30.0000	 1.8022E-6	 1.8060E-6	 1.8080E-6	 1.7980E-6	 1.7970E-6	1.795825E-6	1.801842E-6	1.799664E-6	1.793083E-6	1.788711E-6	  -20.0033	   11.6342	    4.6733	  -27.4696	
   40.0000	 2.1388E-6	 2.1390E-6	 2.1400E-6	 2.1320E-6	 2.1440E-6	2.136705E-6	2.139557E-6	2.138609E-6	2.134697E-6	2.133957E-6	  -19.9982	   11.6342	    4.6464	  -27.5317	
   50.0000	 2.4365E-6	 2.4310E-6	 2.4400E-6	 2.4460E-6	 2.4290E-6	2.435599E-6	2.425279E-6	2.433068E-6	2.437968E-6	2.446079E-6	  -19.9982	   11.6313	    4.6208	  -27.5933	
   60.0000	 2.6988E-6	 2.6930E-6	 2.7090E-6	 2.6970E-6	 2.6960E-6	2.704966E-6	2.699221E-6	2.704226E-6	2.709460E-6	2.706957E-6	  -19.9880	   11.6272	    4.5908	  -27.6664	
   70.0000	 2.9578E-6	 2.9580E-6	 2.9530E-6	 2.9540E-6	 2.9660E-6	2.964551E-6	2.969863E-6	2.965715E-6	2.960693E-6	2.961933E-6	  -19.9830	   11.6151	    4.5515	  -27.7672	
   80.0000	 3.1970E-6	 3.1910E-6	 3.1920E-6	 3.2080E-6	 3.1970E-6	3.191271E-6	3.191480E-6	3.194176E-6	3.197683E-6	3.181744E-6	  -19.9779	   11.6199	    4.5123	  -27.8567	
   90.0000	 3.4175E-6	 3.4230E-6	 3.4140E-6	 3.4190E-6	 3.4140E-6	3.411315E-6	3.404164E-6	3.412719E-6	3.411547E-6	3.416831E-6	  -19.9728	   11.6129	    4.4842	  -27.9288	
  100.0000	 3.6275E-6	 3.6350E-6	 3.6310E-6	 3.6170E-6	 3.6270E-6	3.615872E-6	3.614753E-6	3.614492E-6	3.615307E-6	3.618937E-6	  -19.9728	   11.5737	    4.4402	  -28.0622	
  120.0000	 4.0423E-6	 4.0440E-6	 4.0540E-6	 4.0250E-6	 4.0460E-6	4.045824E-6	4.062482E-6	4.051516E-6	4.038496E-6	4.030801E-6	  -19.9728	   11.5747	    4.4339	  -28.0767	
  140.0000	 4.3823E-6	 4.3800E-6	 4.3780E-6	 4.3880E-6	 4.3830E-6	4.386459E-6	4.390606E-6	4.376272E-6	4.390514E-6	4.388446E-6	  -19.9677	   11.5485	    4.3975	  -28.1835	
  160.0000	 4.7092E-6	 4.7060E-6	 4.7050E-6	 4.7010E-6	 4.7250E-6	4.698160E-6	4.701746E-6	4.705623E-6	4.689662E-6	4.695610E-6	  -19.9753	   11.5154	    4.3843	  -28.2393	
  180.0000	 4.9962E-6	 4.9910E-6	 5.0090E-6	 4.9880E-6	 4.9970E-6	4.981827E-6	4.996411E-6	4.974456E-6	4.978818E-6	4.977623E-6	  -19.9753	   11.5484	    4.3782	  -28.2306	
  200.0000	 5.2590E-6	 5.2540E-6	 5.2590E-6	 5.2560E-6	 5.2670E-6	5.259760E-6	5.262895E-6	5.266511E-6	5.259119E-6	5.250513E-6	  -19.9804	   11.5336	    4.3754	  -28.2480	
  220.0000	 5.4947E-6	 5.5150E-6	 5.4940E-6	 5.4850E-6	 5.4850E-6	5.497990E-6	5.503996E-6	5.494548E-6	5.489942E-6	5.503474E-6	  -19.9880	   11.5400	    4.3637	  -28.2721	
  240.0000	 5.6940E-6	 5.6890E-6	 5.6990E-6	 5.6970E-6	 5.6910E-6	5.707290E-6	5.721467E-6	5.712696E-6	5.693931E-6	5.701067E-6	  -19.9982	   11.5122	    4.3596	  -28.3018	
  260.0000	 5.9060E-6	 5.9180E-6	 5.9090E-6	 5.8820E-6	 5.9150E-6	5.904507E-6	5.903619E-6	5.894282E-6	5.895901E-6	5.924227E-6	  -20.0008	   11.5196	    4.3574	  -28.3021	
  280.0000	 6.1037E-6	 6.0740E-6	 6.1020E-6	 6.1390E-6	 6.1000E-6	6.097199E-6	6.089183E-6	6.095072E-6	6.114342E-6	6.090198E-6	  -20.0033	   11.5049	    4.3722	  -28.2760	
  300.0000	 6.2860E-6	 6.2630E-6	 6.3050E-6	 6.2830E-6	 6.2930E-6	6.290131E-6	6.318428E-6	6.288554E-6	6.272014E-6	6.281529E-6	  -20.0109	   11.4728	    4.3786	  -28.2833	
  320.0000	 6.4548E-6	 6.4340E-6	 6.4340E-6	 6.4670E-6	 6.4840E-6	6.437460E-6	6.461313E-6	6.435308E-6	6.422298E-6	6.430922E-6	  -20.0109	   11.4686	    4.3719	  -28.3025	
  340.0000	 6.5778E-6	 6.6010E-6	 6.5660E-6	 6.5750E-6	 6.5690E-6	6.548364E-6	6.556253E-6	6.565986E-6	6.539392E-6	6.531825E-6	  -20.0160	   11.4653	    4.3624	  -28.3281	
  360.0000	 6.7442E-6	 6.7420E-6	 6.7220E-6	 6.7410E-6	 6.7720E-6	6.737492E-6	6.776016E-6	6.754115E-6	6.718997E-6	6.700840E-6	  -20.0186	   11.4653	    4.3441	  -28.3731	
  380.0000	 6.8580E-6	 6.8370E-6	 6.8660E-6	 6.8740E-6	 6.8550E-6	6.879305E-6	6.881040E-6	6.892392E-6	6.873141E-6	6.870649E-6	  -20.0237	   11.4850	    4.3321	  -28.3887	
  400.0000	 6.9740E-6	 6.9640E-6	 6.9590E-6	 6.9730E-6	 7.0000E-6	6.991818E-6	6.976135E-6	6.980482E-6	7.028736E-6	6.981919E-6	  -20.0262	   11.4881	    4.3004	  -28.4647	
  420.0000	 7.1027E-6	 7.1200E-6	 7.1000E-6	 7.0880E-6	 7.1030E-6	7.130275E-6	7.119173E-6	7.111176E-6	7.124685E-6	7.166066E-6	  -20.0237	   11.4888	    4.2774	  -28.5216	
  440.0000	 7.2140E-6	 7.2420E-6	 7.2190E-6	 7.2080E-6	 7.1870E-6	7.193335E-6	7.169941E-6	7.213509E-6	7.199678E-6	7.190211E-6	  -20.0237	   11.4642	    4.2587	  -28.5857	
  460.0000	 7.2762E-6	 7.2940E-6	 7.2720E-6	 7.2970E-6	 7.2420E-6	7.267030E-6	7.258330E-6	7.266146E-6	7.281383E-6	7.262261E-6	  -20.0211	   11.4764	    4.2404	  -28.6230	
  480.0000	 7.3948E-6	 7.3990E-6	 7.3840E-6	 7.4050E-6	 7.3910E-6	7.413539E-6	7.425315E-6	7.403531E-6	7.400572E-6	7.424738E-6	  -20.0237	   11.4567	    4.2549	  -28.6005	
  500.0000	 7.4958E-6	 7.5040E-6	 7.4880E-6	 7.4930E-6	 7.4980E-6	7.469291E-6	7.458204E-6	7.451066E-6	7.489791E-6	7.478103E-6	  -20.0160	   11.4627	    4.2577	  -28.5891	
  520.0000	 7.6065E-6	 7.5910E-6	 7.6120E-6	 7.5950E-6	 7.6280E-6	7.601992E-6	7.616610E-6	7.631184E-6	7.586059E-6	7.574114E-6	  -20.0109	   11.4687	    4.2492	  -28.6062	
  540.0000	 7.6985E-6	 7.7020E-6	 7.6660E-6	 7.7050E-6	 7.7210E-6	7.703108E-6	7.717652E-6	7.691674E-6	7.718411E-6	7.684695E-6	  -20.0084	   11.4464	    4.2603	  -28.5943	
  560.0000	 7.7567E-6	 7.7880E-6	 7.7310E-6	 7.7400E-6	 7.7680E-6	7.785559E-6	7.789179E-6	7.798486E-6	7.776035E-6	7.778537E-6	  -20.0084	   11.4464	    4.2862	  -28.5296	
  580.0000	 7.8620E-6	 7.8400E-6	 7.8640E-6	 7.8660E-6	 7.8780E-6	7.872603E-6	7.858694E-6	7.887104E-6	7.864220E-6	7.880394E-6	  -20.0033	   11.4384	    4.3077	  -28.4818	
  600.0000	 7.9478E-6	 7.9530E-6	 7.9350E-6	 7.9540E-6	 7.9490E-6	7.935591E-6	7.934246E-6	7.935407E-6	7.920152E-6	7.952558E-6	  -20.0033	   11.3874	    4.3223	  -28.4819	
  620.0000	 8.0433E-6	 8.0740E-6	 8.0610E-6	 8.0360E-6	 8.0020E-6	8.012658E-6	8.013662E-6	8.006091E-6	8.005104E-6	8.025775E-6	  -20.0033	   11.3867	    4.3359	  -28.4489	
  640.0000	 8.1293E-6	 8.1340E-6	 8.1140E-6	 8.1240E-6	 8.1450E-6	8.122472E-6	8.141776E-6	8.136631E-6	8.124034E-6	8.087446E-6	  -20.0033	   11.3375	    4.3716	  -28.3960	
  660.0000	 8.2172E-6	 8.2220E-6	 8.2070E-6	 8.2420E-6	 8.1980E-6	8.225663E-6	8.210412E-6	8.217871E-6	8.211441E-6	8.262927E-6	  -19.9906	   11.3634	    4.4184	  -28.2639	
  680.0000	 8.3137E-6	 8.3320E-6	 8.3310E-6	 8.2880E-6	 8.3040E-6	8.300784E-6	8.289449E-6	8.309626E-6	8.296149E-6	8.307911E-6	  -19.9830	   11.4043	    4.4159	  -28.2410	
  700.0000	 8.4545E-6	 8.3980E-6	 8.4670E-6	 8.4980E-6	 8.4550E-6	8.455966E-6	8.441945E-6	8.459298E-6	8.475883E-6	8.446738E-6	  -19.9753	   11.3713	    4.4431	  -28.1988	
  720.0000	 8.5687E-6	 8.5610E-6	 8.5700E-6	 8.5740E-6	 8.5700E-6	8.546933E-6	8.552349E-6	8.535509E-6	8.555613E-6	8.544260E-6	  -19.9702	   11.3934	    4.4535	  -28.1580	
  740.0000	 8.6910E-6	 8.6640E-6	 8.6920E-6	 8.7120E-6	 8.6960E-6	8.720560E-6	8.743575E-6	8.748844E-6	8.706395E-6	8.683424E-6	  -19.9702	   11.4460	    4.4488	  -28.1321	
  760.0000	 8.8333E-6	 8.8310E-6	 8.8380E-6	 8.8520E-6	 8.8120E-6	8.810364E-6	8.802561E-6	8.825165E-6	8.812804E-6	8.800927E-6	  -19.9779	   11.4145	    4.4545	  -28.1407	
  780.0000	 8.9772E-6	 9.0070E-6	 8.9810E-6	 8.9530E-6	 8.9680E-6	8.980542E-6	8.983124E-6	8.985647E-6	8.975659E-6	8.977740E-6	  -19.9804	   11.3846	    4.4478	  -28.1779	
  800.0000	 9.1192E-6	 9.1250E-6	 9.1180E-6	 9.1240E-6	 9.1100E-6	9.134939E-6	9.131058E-6	9.106552E-6	9.159366E-6	9.142781E-6	  -19.9804	   11.3996	    4.4478	  -28.1673	
  820.0000	 9.2717E-6	 9.2720E-6	 9.2910E-6	 9.2710E-6	 9.2530E-6	9.282693E-6	9.236290E-6	9.291629E-6	9.298021E-6	9.304833E-6	  -19.9880	   11.3675	    4.4352	  -28.2205	
  840.0000	 9.4405E-6	 9.4600E-6	 9.4340E-6	 9.4230E-6	 9.4450E-6	9.472039E-6	9.489739E-6	9.479963E-6	9.446393E-6	9.472063E-6	  -19.9880	   11.2997	    4.4121	  -28.3243	
  860.0000	 9.6202E-6	 9.6140E-6	 9.6050E-6	 9.6210E-6	 9.6410E-6	9.615669E-6	9.627591E-6	9.607026E-6	9.615791E-6	9.612270E-6	  -19.9957	   11.2997	    4.3915	  -28.3742	
  880.0000	 9.8255E-6	 9.8210E-6	 9.8020E-6	 9.8400E-6	 9.8390E-6	9.812775E-6	9.830535E-6	9.786328E-6	9.813428E-6	9.820809E-6	  -19.9957	   11.2921	    4.3713	  -28.4289	
  900.0000	 9.9905E-6	 9.9800E-6	 9.9650E-6	 1.0021E-5	 9.9960E-6	1.000747E-5	1.001446E-5	1.001131E-5	9.997936E-6	1.000619E-5	  -20.0008	   11.2791	    4.3472	  -28.4969	
  920.0000	 1.0193E-5	 1.0190E-5	 1.0170E-5	 1.0210E-5	 1.0200E-5	1.018717E-5	1.019802E-5	1.018451E-5	1.016810E-5	1.019805E-5	  -20.0059	   11.3041	    4.3662	  -28.4328	
  940.0000	 1.0383E-5	 1.0380E-5	 1.0380E-5	 1.0400E-5	 1.0370E-5	1.039214E-5	1.038465E-5	1.042372E-5	1.038542E-5	1.037476E-5	  -20.0084	   11.2900	    4.3675	  -28.4397	
  960.0000	 1.0562E-5	 1.0560E-5	 1.0550E-5	 1.0590E-5	 1.0550E-5	1.054871E-5	1.053308E-5	1.055404E-5	1.056236E-5	1.054536E-5	  -20.0084	   11.3409	    4.3257	  -28.5062	
  980.0000	 1.0750E-5	 1.0770E-5	 1.0740E-5	 1.0740E-5	 1.0750E-5	1.083713E-5	1.082650E-5	1.083240E-5	1.082748E-5	1.086215E-5	  -20.0084	   11.3082	    4.2970	  -28.6005	
 1000.0000	 1.1032E-5	 1.1100E-5	 1.1030E-5	 1.0980E-5	 1.1020E-5	1.098068E-5	1.099504E-5	1.097654E-5	1.097592E-5	1.097522E-5	  -20.0109	   11.3019	    4.2793	  -28.6489

File: Diodes/Ljubljana_Diodes/Data/Ljubljana_Diode_Annealing/CO138/100min/IV_D0_CO138_LargeDiode_GRConnected_Irradiated_100min_8_5_2021_12_14_48_PM.txt
GCD Test
Bias: 5000.000000
IV_D0_CO138_LargeDiode_GRConnected_Irradiated_100min
Date/Time: 8/5/2021 12:14:48 PM
Sensor Name: CO138
Type: N
Annealing Status: Irradiated and Annealed at 60C for 100 Minutes
Environment: -20C
Tester: Andrew Kent

Time Delay per Ramp Step (s): 0.500

CV Time Delay per Measurement (s) :0.500

AC Voltage (V): 0.500

Current Number of measurements per voltage: 4.000

IV Time Delay per Measurement (s) :0.000


BiasVoltage	Total Current_Avg	Total Current_0	Total Current_1	Total Current_2	Total Current_3	Bias Current_Avg	Bias Current_0	Bias Current_1	Bias Current_2	Bias Current_3	Temperature	Air_Temp	Humidity	Dewpoint	
    1.0000	 3.1053E-7	 3.0980E-7	 3.1080E-7	 3.1090E-7	 3.1060E-7	3.126454E-7	3.125318E-7	3.127185E-7	3.122604E-7	3.130708E-7	  -20.0567	   13.1911	    4.4503	  -26.8927	
    2.0000	 4.2373E-7	 4.2370E-7	 4.2240E-7	 4.2280E-7	 4.2600E-7	4.254487E-7	4.261350E-7	4.239468E-7	4.250614E-7	4.266515E-7	  -20.0669	   13.2057	    4.5316	  -26.6862	
    3.0000	 5.1200E-7	 5.1440E-7	 5.1120E-7	 5.0970E-7	 5.1270E-7	5.137426E-7	5.143493E-7	5.144603E-7	5.135865E-7	5.125745E-7	  -20.0745	   13.1525	    4.5130	  -26.7686	
    4.0000	 5.8917E-7	 5.8860E-7	 5.8800E-7	 5.9110E-7	 5.8900E-7	5.894027E-7	5.878584E-7	5.893457E-7	5.922384E-7	5.881681E-7	  -20.0822	   13.1312	    4.4855	  -26.8500	
    5.0000	 6.5837E-7	 6.5610E-7	 6.6010E-7	 6.6040E-7	 6.5690E-7	6.607649E-7	6.578436E-7	6.605362E-7	6.615591E-7	6.631207E-7	  -20.0822	   13.0740	    4.4029	  -27.0915	
    6.0000	 7.2563E-7	 7.2560E-7	 7.2440E-7	 7.2460E-7	 7.2790E-7	7.263390E-7	7.274186E-7	7.254943E-7	7.270915E-7	7.253518E-7	  -20.0822	   13.0552	    4.4263	  -27.0475	
    7.0000	 7.8420E-7	 7.8500E-7	 7.8730E-7	 7.8250E-7	 7.8200E-7	7.840606E-7	7.837895E-7	7.846970E-7	7.827953E-7	7.849607E-7	  -20.0898	   13.0947	    4.4671	  -26.9202	
    8.0000	 8.4023E-7	 8.3860E-7	 8.4220E-7	 8.4160E-7	 8.3850E-7	8.389384E-7	8.375206E-7	8.398940E-7	8.405930E-7	8.377462E-7	  -20.0872	   13.0729	    4.4121	  -27.0697	
    9.0000	 8.9462E-7	 8.9170E-7	 8.9310E-7	 8.9580E-7	 8.9790E-7	8.960198E-7	8.971791E-7	8.976351E-7	8.941447E-7	8.951201E-7	  -20.0872	   13.0244	    4.4254	  -27.0715	
   10.0000	 9.4895E-7	 9.5020E-7	 9.4610E-7	 9.5030E-7	 9.4920E-7	9.530384E-7	9.534721E-7	9.543745E-7	9.510239E-7	9.532829E-7	  -20.0745	   13.0440	    4.3877	  -27.1500	
   20.0000	 1.3975E-6	 1.4000E-6	 1.3930E-6	 1.3980E-6	 1.3990E-6	1.402343E-6	1.397713E-6	1.407174E-6	1.404967E-6	1.399520E-6	  -20.0771	   13.0817	    4.4405	  -26.9940	
   30.0000	 1.7707E-6	 1.7640E-6	 1.7650E-6	 1.7740E-6	 1.7800E-6	1.779698E-6	1.782755E-6	1.785472E-6	1.775319E-6	1.775246E-6	  -20.0771	   13.0637	    4.4472	  -26.9905	
   40.0000	 2.0940E-6	 2.0900E-6	 2.0990E-6	 2.0970E-6	 2.0900E-6	2.093152E-6	2.083877E-6	2.086754E-6	2.095658E-6	2.106320E-6	  -20.0669	   13.0303	    4.4342	  -27.0457	
   50.0000	 2.3893E-6	 2.3860E-6	 2.3880E-6	 2.3900E-6	 2.3930E-6	2.392394E-6	2.391271E-6	2.397177E-6	2.392333E-6	2.388796E-6	  -20.0618	   13.0614	    4.4491	  -26.9875	
   60.0000	 2.6660E-6	 2.6610E-6	 2.6720E-6	 2.6680E-6	 2.6630E-6	2.659001E-6	2.661026E-6	2.656823E-6	2.659556E-6	2.658601E-6	  -20.0567	   13.0813	    4.4254	  -27.0313	
   70.0000	 2.9077E-6	 2.9170E-6	 2.9100E-6	 2.9070E-6	 2.8970E-6	2.924665E-6	2.910555E-6	2.915058E-6	2.943324E-6	2.929725E-6	  -20.0491	   13.0852	    4.4589	  -26.9469	
   80.0000	 3.1438E-6	 3.1380E-6	 3.1480E-6	 3.1520E-6	 3.1370E-6	3.145291E-6	3.129190E-6	3.134854E-6	3.145439E-6	3.171681E-6	  -20.0338	   13.0705	    4.4598	  -26.9550	
   90.0000	 3.3652E-6	 3.3600E-6	 3.3590E-6	 3.3670E-6	 3.3750E-6	3.364243E-6	3.359962E-6	3.370552E-6	3.366984E-6	3.359476E-6	  -20.0262	   13.0650	    4.5041	  -26.8519	
  100.0000	 3.5885E-6	 3.5940E-6	 3.5850E-6	 3.5790E-6	 3.5960E-6	3.577079E-6	3.577310E-6	3.592267E-6	3.574307E-6	3.564432E-6	  -20.0186	   13.0349	    4.4715	  -26.9518	
  120.0000	 3.9680E-6	 3.9640E-6	 3.9800E-6	 3.9600E-6	 3.9680E-6	3.980818E-6	3.971339E-6	3.987492E-6	3.993970E-6	3.970471E-6	  -20.0135	   13.0101	    4.5133	  -26.8687	
  140.0000	 4.3335E-6	 4.3460E-6	 4.3280E-6	 4.3240E-6	 4.3360E-6	4.324751E-6	4.340592E-6	4.331325E-6	4.315222E-6	4.311863E-6	  -20.0008	   13.0040	    4.5127	  -26.8746	
  160.0000	 4.6362E-6	 4.6370E-6	 4.6340E-6	 4.6420E-6	 4.6320E-6	4.649389E-6	4.641844E-6	4.662635E-6	4.655781E-6	4.637295E-6	  -19.9855	   12.9722	    4.5250	  -26.8675	
  180.0000	 4.9158E-6	 4.9280E-6	 4.9200E-6	 4.9130E-6	 4.9020E-6	4.935241E-6	4.919036E-6	4.942450E-6	4.932199E-6	4.947279E-6	  -19.9957	   12.9953	    4.5218	  -26.8587	
  200.0000	 5.2025E-6	 5.1920E-6	 5.2070E-6	 5.2290E-6	 5.1820E-6	5.192907E-6	5.174865E-6	5.199843E-6	5.189681E-6	5.207237E-6	  -19.9931	   12.9953	    4.5446	  -26.8043	
  220.0000	 5.4470E-6	 5.4580E-6	 5.4610E-6	 5.4320E-6	 5.4370E-6	5.448537E-6	5.447988E-6	5.473163E-6	5.452559E-6	5.420438E-6	  -19.9931	   12.9659	    4.5876	  -26.7230	
  240.0000	 5.6635E-6	 5.6760E-6	 5.6580E-6	 5.6600E-6	 5.6600E-6	5.649462E-6	5.666514E-6	5.651462E-6	5.635696E-6	5.644178E-6	  -19.9906	   12.9895	    4.6793	  -26.4913	
  260.0000	 5.8780E-6	 5.8730E-6	 5.8780E-6	 5.8950E-6	 5.8660E-6	5.866221E-6	5.839812E-6	5.861689E-6	5.896344E-6	5.867039E-6	  -19.9855	   12.9798	    4.5658	  -26.7648	
  280.0000	 6.0463E-6	 6.0470E-6	 6.0630E-6	 6.0390E-6	 6.0360E-6	6.061290E-6	6.073080E-6	6.057712E-6	6.043217E-6	6.071150E-6	  -19.9855	   12.9360	    4.6053	  -26.7024	
  300.0000	 6.2358E-6	 6.2380E-6	 6.2350E-6	 6.2430E-6	 6.2270E-6	6.238025E-6	6.212105E-6	6.227042E-6	6.267474E-6	6.245480E-6	  -19.9880	   12.8979	    4.5481	  -26.8651	
  320.0000	 6.4175E-6	 6.3740E-6	 6.4350E-6	 6.4430E-6	 6.4180E-6	6.395338E-6	6.400184E-6	6.375598E-6	6.395400E-6	6.410171E-6	  -19.9880	   12.8998	    4.5300	  -26.9067	
  340.0000	 6.5217E-6	 6.5160E-6	 6.5140E-6	 6.5240E-6	 6.5330E-6	6.543516E-6	6.544682E-6	6.533094E-6	6.529549E-6	6.566741E-6	  -19.9906	   12.8700	    4.4519	  -27.1160	
  360.0000	 6.7175E-6	 6.7280E-6	 6.7160E-6	 6.7180E-6	 6.7080E-6	6.713140E-6	6.721155E-6	6.740781E-6	6.711938E-6	6.678687E-6	  -19.9957	   12.8759	    4.5016	  -26.9919	
  380.0000	 6.8172E-6	 6.8170E-6	 6.8140E-6	 6.8160E-6	 6.8220E-6	6.851213E-6	6.843755E-6	6.844760E-6	6.868656E-6	6.847680E-6	  -20.0059	   12.8941	    4.4469	  -27.1113	
  400.0000	 6.9600E-6	 6.9560E-6	 6.9600E-6	 6.9530E-6	 6.9710E-6	6.929896E-6	6.964578E-6	6.930587E-6	6.903464E-6	6.920954E-6	  -20.0135	   12.8941	    4.4927	  -27.0003	
  420.0000	 7.0580E-6	 7.0570E-6	 7.0600E-6	 7.0560E-6	 7.0590E-6	7.072184E-6	7.076585E-6	7.079838E-6	7.059449E-6	7.072864E-6	  -20.0109	   12.8705	    4.5522	  -26.8747	
  440.0000	 7.1447E-6	 7.1440E-6	 7.1670E-6	 7.1400E-6	 7.1280E-6	7.147582E-6	7.142603E-6	7.153983E-6	7.147197E-6	7.146543E-6	  -20.0084	   12.8799	    4.4377	  -27.1436	
  460.0000	 7.2605E-6	 7.3060E-6	 7.2480E-6	 7.2440E-6	 7.2440E-6	7.264668E-6	7.265144E-6	7.287683E-6	7.260825E-6	7.245022E-6	  -20.0160	   12.8845	    4.4390	  -27.1373	
  480.0000	 7.3785E-6	 7.3680E-6	 7.3780E-6	 7.3970E-6	 7.3710E-6	7.388413E-6	7.359334E-6	7.392218E-6	7.400367E-6	7.401733E-6	  -20.0237	   12.8794	    4.4940	  -27.0077	
  500.0000	 7.4220E-6	 7.4310E-6	 7.4030E-6	 7.4280E-6	 7.4260E-6	7.439008E-6	7.390333E-6	7.413481E-6	7.465467E-6	7.486752E-6	  -20.0287	   12.8794	    4.5041	  -26.9833	
  520.0000	 7.4995E-6	 7.5070E-6	 7.5010E-6	 7.4870E-6	 7.5030E-6	7.535365E-6	7.530057E-6	7.525053E-6	7.557740E-6	7.528610E-6	  -20.0313	   12.9073	    4.5006	  -26.9719	
  540.0000	 7.6447E-6	 7.6660E-6	 7.6780E-6	 7.6160E-6	 7.6190E-6	7.656504E-6	7.649386E-6	7.650345E-6	7.669308E-6	7.656976E-6	  -20.0415	   12.8862	    4.5098	  -26.9648	
  560.0000	 7.6990E-6	 7.6990E-6	 7.7050E-6	 7.6900E-6	 7.7020E-6	7.686734E-6	7.695256E-6	7.681860E-6	7.663903E-6	7.705916E-6	  -20.0465	   12.8741	    4.5022	  -26.9917	
  580.0000	 7.8010E-6	 7.7740E-6	 7.7740E-6	 7.8380E-6	 7.8180E-6	7.833869E-6	7.872713E-6	7.856050E-6	7.816420E-6	7.790291E-6	  -20.0440	   12.9181	    4.4535	  -27.0781	
  600.0000	 7.8763E-6	 7.8810E-6	 7.8770E-6	 7.8470E-6	 7.9000E-6	7.900013E-6	7.910643E-6	7.896936E-6	7.910672E-6	7.881800E-6	  -20.0415	   12.9225	    4.4478	  -27.0888	
  620.0000	 7.9612E-6	 7.9310E-6	 7.9790E-6	 7.9690E-6	 7.9660E-6	7.948432E-6	7.951231E-6	7.937658E-6	7.960324E-6	7.944515E-6	  -20.0364	   12.9327	    4.4349	  -27.1132	
  640.0000	 8.0258E-6	 8.0050E-6	 8.0150E-6	 8.0490E-6	 8.0340E-6	8.032884E-6	8.041123E-6	8.063245E-6	8.028818E-6	7.998348E-6	  -20.0389	   12.9115	    4.3966	  -27.2218	
  660.0000	 8.1245E-6	 8.1190E-6	 8.1450E-6	 8.1270E-6	 8.1070E-6	8.111798E-6	8.093151E-6	8.064046E-6	8.120976E-6	8.169017E-6	  -20.0389	   12.8918	    4.4026	  -27.2210	
  680.0000	 8.2130E-6	 8.2040E-6	 8.2360E-6	 8.2220E-6	 8.1900E-6	8.208580E-6	8.187906E-6	8.197679E-6	8.221497E-6	8.227237E-6	  -20.0415	   12.8747	    4.4295	  -27.1673	
  700.0000	 8.3375E-6	 8.3460E-6	 8.3650E-6	 8.3210E-6	 8.3180E-6	8.318224E-6	8.333859E-6	8.323240E-6	8.296625E-6	8.319172E-6	  -20.0389	   12.8747	    4.4238	  -27.1812	
  720.0000	 8.4347E-6	 8.4620E-6	 8.4220E-6	 8.4260E-6	 8.4290E-6	8.439854E-6	8.415289E-6	8.421965E-6	8.427046E-6	8.495117E-6	  -20.0415	   12.8919	    4.3880	  -27.2567	
  740.0000	 8.5580E-6	 8.5520E-6	 8.5570E-6	 8.5580E-6	 8.5650E-6	8.580872E-6	8.591195E-6	8.579010E-6	8.574215E-6	8.579068E-6	  -20.0364	   12.7895	    4.3830	  -27.3414	
  760.0000	 8.6830E-6	 8.6710E-6	 8.6640E-6	 8.7060E-6	 8.6910E-6	8.691167E-6	8.720943E-6	8.698492E-6	8.661261E-6	8.683972E-6	  -20.0313	   12.8135	    4.3691	  -27.3588	
  780.0000	 8.8120E-6	 8.7950E-6	 8.8200E-6	 8.8290E-6	 8.8040E-6	8.791427E-6	8.782674E-6	8.787112E-6	8.796886E-6	8.799037E-6	  -20.0262	   12.8122	    4.4023	  -27.2780	
  800.0000	 8.9520E-6	 8.9590E-6	 8.9500E-6	 8.9540E-6	 8.9450E-6	8.972810E-6	8.971698E-6	8.964514E-6	8.973110E-6	8.981919E-6	  -20.0364	   12.8627	    4.3710	  -27.3194	
  820.0000	 9.0935E-6	 9.1000E-6	 9.1070E-6	 9.0910E-6	 9.0760E-6	9.061621E-6	9.035850E-6	9.024176E-6	9.058837E-6	9.127622E-6	  -20.0364	   12.8538	    4.3947	  -27.2672	
  840.0000	 9.2642E-6	 9.2480E-6	 9.2410E-6	 9.2700E-6	 9.2980E-6	9.288637E-6	9.295783E-6	9.299963E-6	9.280624E-6	9.278179E-6	  -20.0313	   12.8159	    4.4266	  -27.2158	
  860.0000	 9.4350E-6	 9.4470E-6	 9.4400E-6	 9.4150E-6	 9.4380E-6	9.448101E-6	9.436013E-6	9.499699E-6	9.453419E-6	9.403272E-6	  -20.0211	   12.8542	    4.4156	  -27.2158	
  880.0000	 9.5740E-6	 9.5520E-6	 9.6010E-6	 9.5910E-6	 9.5520E-6	9.535655E-6	9.552210E-6	9.548951E-6	9.526856E-6	9.514602E-6	  -20.0262	   12.8548	    4.3529	  -27.3695	
  900.0000	 9.7683E-6	 9.7620E-6	 9.7540E-6	 9.7880E-6	 9.7690E-6	9.791959E-6	9.788534E-6	9.783528E-6	9.813852E-6	9.781922E-6	  -20.0287	   12.8060	    4.3738	  -27.3524	
  920.0000	 9.9378E-6	 9.9170E-6	 9.9270E-6	 9.9790E-6	 9.9280E-6	9.965552E-6	9.911898E-6	9.960074E-6	1.000469E-5	9.985545E-6	  -20.0364	   12.8057	    4.3194	  -27.4874	
  940.0000	 1.0155E-5	 1.0170E-5	 1.0150E-5	 1.0170E-5	 1.0130E-5	1.011853E-5	1.010865E-5	1.011758E-5	1.014844E-5	1.009946E-5	  -20.0287	   12.8443	    4.3466	  -27.3926	
  960.0000	 1.0325E-5	 1.0330E-5	 1.0310E-5	 1.0320E-5	 1.0340E-5	1.036131E-5	1.032956E-5	1.036037E-5	1.039929E-5	1.035604E-5	  -20.0338	   12.7987	    4.3131	  -27.5082	
  980.0000	 1.0545E-5	 1.0600E-5	 1.0550E-5	 1.0520E-5	 1.0510E-5	1.053609E-5	1.050291E-5	1.056891E-5	1.057162E-5	1.050093E-5	  -20.0338	   12.7395	    4.2900	  -27.6077	
 1000.0000	 1.0780E-5	 1.0830E-5	 1.0800E-5	 1.0760E-5	 1.0730E-5	1.071344E-5	1.068519E-5	1.070765E-5	1.074008E-5	1.072083E-5	  -20.0262	   12.7395	    4.2989	  -27.5855
