Repository: ctiley/CERN_CMS_Silicon_Sensor

# CERN_CMS_Silicon_Sensor

# Code To-Do 
- Double check Halfmoon Diode Data

# Lab To-Do
- Measure more HGCAL Diodes
- Measure rest of Unirradiated Halfmoon Diodes
- Rebond D0 Diode
- Cleanup Wires at Alibava Station
-

File: Diodes/Ljubljana_Diodes/Data/Ljubljana_Diode_Annealing/CO138/10min/CV_D0_CO138_LargeDiode_GRConnected_Irradiated_10min_at_60C_7_29_2021_5_08_49_PM.txt
GCD Test
Bias: 5000.000000
CV_D0_CO138_LargeDiode_GRConnected_Irradiated_10min_at_60C
Date/Time: 7/29/2021 5:08:49 PM
Sensor Name: CO138
Type: N
Annealing Status: Irradiated, Annealed for 10 Minutes at 60C
Environment: -20C
Tester: Andrew Kent

Time Delay per Ramp Step (s): 0.500

CV Time Delay per Measurement (s) :0.500

AC Voltage (V): 0.500

Current Number of measurements per voltage: 4.000

IV Time Delay per Measurement (s) :0.000


BiasVoltage	LCR_Cp_freq1000.0	LCR_Cp_freq10000.0	LCR_Rp_freq1000.0	LCR_Rp_freq10000.0	Temperature	Air_Temp	Humidity	Dewpoint	
    1.0000	5.811E-11	1.890E-11	3.369E+6	1.757E+6	  -19.9982	    9.3519	    6.4684	  -25.5917	
    2.0000	5.820E-11	1.887E-11	3.367E+6	1.782E+6	  -20.0440	    9.4050	    6.4456	  -25.5911	
    3.0000	5.846E-11	1.888E-11	3.363E+6	1.767E+6	  -20.0720	    9.2921	    6.4143	  -25.7278	
    4.0000	5.845E-11	1.888E-11	3.362E+6	1.767E+6	  -20.0796	    9.2784	    6.3861	  -25.7861	
    5.0000	5.861E-11	1.888E-11	3.357E+6	1.773E+6	  -20.0644	    9.2152	    6.3716	  -25.8576	
    6.0000	5.874E-11	1.891E-11	3.354E+6	1.745E+6	  -20.0186	    9.3191	    6.3450	  -25.8267	
    7.0000	5.919E-11	1.892E-11	3.344E+6	1.737E+6	  -19.9931	    9.2223	    6.3245	  -25.9336	
    8.0000	5.918E-11	1.890E-11	3.346E+6	1.754E+6	  -19.9677	    9.2725	    6.3083	  -25.9245	
    9.0000	5.867E-11	1.891E-11	3.353E+6	1.747E+6	  -19.9524	    9.2641	    6.3134	  -25.9219	
   10.0000	5.876E-11	1.890E-11	3.351E+6	1.752E+6	  -19.9601	    9.2565	    6.2960	  -25.9576	
   20.0000	5.871E-11	1.888E-11	3.353E+6	1.768E+6	  -19.9728	    9.2160	    6.3004	  -25.9798	
   30.0000	5.804E-11	1.889E-11	3.374E+6	1.770E+6	  -19.9855	    9.1703	    6.2891	  -26.0332	
   40.0000	5.660E-11	1.888E-11	3.451E+6	1.795E+6	  -20.0135	    9.2166	    6.2732	  -26.0266	
   50.0000	5.494E-11	1.889E-11	3.762E+6	1.872E+6	  -20.0262	    9.2329	    6.2748	  -26.0118	
   60.0000	5.359E-11	1.889E-11	4.158E+6	1.934E+6	  -20.0338	    9.2329	    6.2694	  -26.0212	
   70.0000	5.159E-11	1.889E-11	4.524E+6	1.981E+6	  -20.0415	    9.3106	    6.2638	  -25.9739	
   80.0000	5.047E-11	1.889E-11	4.765E+6	2.064E+6	  -20.0389	    9.2480	    6.2577	  -26.0305	
   90.0000	4.799E-11	1.892E-11	5.117E+6	2.175E+6	  -20.0415	    9.3197	    6.2460	  -25.9982	
  100.0000	4.618E-11	1.893E-11	5.465E+6	2.263E+6	  -20.0389	    9.2563	    6.2435	  -26.0493	
  120.0000	4.355E-11	1.895E-11	6.150E+6	2.398E+6	  -20.0313	    9.2741	    6.2366	  -26.0483	
  140.0000	4.143E-11	1.926E-11	6.745E+6	2.766E+6	  -20.0160	    9.1836	    6.2274	  -26.1310	
  160.0000	3.521E-11	1.918E-11	7.303E+6	2.925E+6	  -20.0059	    9.2721	    6.2252	  -26.0698	
  180.0000	3.434E-11	1.918E-11	7.760E+6	3.059E+6	  -20.0033	    9.2721	    6.2065	  -26.1025	
  200.0000	3.350E-11	1.915E-11	8.237E+6	3.239E+6	  -19.9880	    9.2281	    6.2116	  -26.1260	
  220.0000	3.252E-11	1.913E-11	8.777E+6	3.427E+6	  -19.9855	    9.1901	    6.2021	  -26.1706	
  240.0000	3.164E-11	1.911E-11	9.325E+6	3.618E+6	  -19.9728	    9.1247	    6.1828	  -26.2526	
  260.0000	3.078E-11	1.909E-11	9.912E+6	3.853E+6	  -19.9753	    9.1534	    6.1755	  -26.2444	
  280.0000	2.995E-11	1.909E-11	1.053E+7	4.080E+6	  -19.9804	    9.1414	    6.1771	  -26.2504	
  300.0000	2.906E-11	1.908E-11	1.128E+7	4.331E+6	  -20.0059	    9.1469	    6.1717	  -26.2559	
  320.0000	2.832E-11	1.907E-11	1.204E+7	4.628E+6	  -20.0186	    9.1045	    6.1657	  -26.2976	
  340.0000	2.748E-11	1.905E-11	1.301E+7	4.968E+6	  -20.0338	    9.1045	    6.1581	  -26.3111	
  360.0000	2.670E-11	1.905E-11	1.409E+7	5.318E+6	  -20.0364	    9.0297	    6.1483	  -26.3834	
  380.0000	2.593E-11	1.905E-11	1.533E+7	5.726E+6	  -20.0415	    9.0629	    6.1426	  -26.3690	
  400.0000	2.525E-11	1.906E-11	1.668E+7	6.134E+6	  -20.0415	    9.1061	    6.1505	  -26.3233	
  420.0000	2.454E-11	1.906E-11	1.836E+7	6.595E+6	  -20.0313	    9.0708	    6.1382	  -26.3711	
  440.0000	2.392E-11	1.907E-11	2.020E+7	7.038E+6	  -20.0237	    9.0766	    6.1373	  -26.3685	
  460.0000	2.335E-11	1.908E-11	2.233E+7	7.495E+6	  -20.0084	    9.1642	    6.1316	  -26.3142	
  480.0000	2.278E-11	1.909E-11	2.509E+7	7.999E+6	  -19.9652	    9.1337	    6.1312	  -26.3372	
  500.0000	2.234E-11	1.909E-11	2.794E+7	8.472E+6	  -19.9524	    9.0668	    6.1275	  -26.3931	
  520.0000	2.195E-11	1.910E-11	3.124E+7	8.909E+6	  -19.9626	    9.0546	    6.1126	  -26.4285	
  540.0000	2.164E-11	1.911E-11	3.458E+7	9.345E+6	  -19.9728	    9.0959	    6.1085	  -26.4055	
  560.0000	2.136E-11	1.911E-11	3.830E+7	9.713E+6	  -19.9804	    9.0237	    6.1123	  -26.4517	
  580.0000	2.114E-11	1.913E-11	4.160E+7	1.003E+7	  -20.0084	    9.0668	    6.1047	  -26.4336	
  600.0000	2.097E-11	1.914E-11	4.449E+7	1.029E+7	  -20.0186	    9.0218	    6.1069	  -26.4627	
  620.0000	2.086E-11	1.916E-11	4.629E+7	1.048E+7	  -20.0237	    9.0703	    6.1003	  -26.4389	
  640.0000	2.075E-11	1.917E-11	4.635E+7	1.063E+7	  -20.0313	    9.0213	    6.1009	  -26.4737	
  660.0000	2.077E-11	1.918E-11	4.683E+7	1.063E+7	  -20.0338	    9.0072	    6.0987	  -26.4881	
  680.0000	2.090E-11	1.921E-11	4.599E+7	1.049E+7	  -20.0313	    9.0476	    6.0923	  -26.4697	
  700.0000	2.106E-11	1.924E-11	4.554E+7	1.019E+7	  -20.0338	    9.0611	    6.0879	  -26.4677	
  720.0000	2.122E-11	1.928E-11	4.499E+7	9.732E+6	  -20.0135	    9.0887	    6.0911	  -26.4418	
  740.0000	2.136E-11	1.935E-11	4.511E+7	9.255E+6	  -20.0008	    9.0984	    6.0930	  -26.4313	
  760.0000	2.152E-11	1.945E-11	4.418E+7	8.790E+6	  -19.9906	    9.0393	    6.1025	  -26.4577	
  780.0000	2.165E-11	1.957E-11	4.393E+7	8.373E+6	  -19.9906	    9.0093	    6.0936	  -26.4955	
  800.0000	2.179E-11	1.969E-11	4.298E+7	8.079E+6	  -19.9957	    9.0236	    6.0882	  -26.4947	
  820.0000	2.190E-11	1.983E-11	4.240E+7	7.838E+6	  -19.9931	    9.0387	    6.0867	  -26.4864	
  840.0000	2.201E-11	1.996E-11	4.125E+7	7.669E+6	  -19.9830	    9.0434	    6.0724	  -26.5084	
  860.0000	2.216E-11	2.007E-11	3.977E+7	7.526E+6	  -19.9880	    9.1050	    6.0746	  -26.4592	
  880.0000	2.229E-11	2.020E-11	3.869E+7	7.393E+6	  -19.9804	    9.0283	    6.0743	  -26.5161	
  900.0000	2.242E-11	2.031E-11	3.783E+7	7.267E+6	  -19.9906	    9.0259	    6.0620	  -26.5399	
  920.0000	2.260E-11	2.040E-11	3.618E+7	7.179E+6	  -19.9982	    9.0591	    6.0693	  -26.5025	
  940.0000	2.275E-11	2.050E-11	3.500E+7	7.061E+6	  -20.0160	    9.0083	    6.0699	  -26.5387	
  960.0000	2.294E-11	2.059E-11	3.383E+7	6.923E+6	  -20.0237	    8.9995	    6.0658	  -26.5525	
  980.0000	2.313E-11	2.067E-11	3.279E+7	6.786E+6	  -20.0338	    8.9960	    6.0601	  -26.5652	
 1000.0000	2.332E-11	2.076E-11	3.189E+7	6.637E+6	  -20.0516	    8.9999	    6.0601	  -26.5624	
 1020.0000	2.354E-11	2.086E-11	3.077E+7	6.460E+6	  -20.0465	    8.9574	    6.0531	  -26.6061	
 1040.0000	2.375E-11	2.096E-11	2.975E+7	6.305E+6	  -20.0389	    8.9716	    6.0531	  -26.5957	
 1060.0000	2.408E-11	2.107E-11	2.797E+7	6.040E+6	  -20.0135	    8.9839	    6.0405	  -26.6093	
 1080.0000	2.480E-11	2.125E-11	2.475E+7	5.505E+6	  -19.9906	    8.9642	    6.0582	  -26.5920	
 1100.0000	2.577E-11	2.145E-11	1.936E+7	4.821E+6	  -19.9753	    8.9354	    6.0459	  -26.6353

File: Diodes/Ljubljana_Diodes/Data/Ljubljana_Diode_Annealing/CO138/10min/CV_D0_CO138_LargeDiode_GRConnected_Irradiated_10min_at_60C_7_29_2021_5_15_34_PM.txt
GCD Test
Bias: 5000.000000
CV_D0_CO138_LargeDiode_GRConnected_Irradiated_10min_at_60C
Date/Time: 7/29/2021 5:15:34 PM
Sensor Name: CO138
Type: N
Annealing Status: Irradiated, Annealed for 10 Minutes at 60C
Environment: -20C
Tester: Andrew Kent

Time Delay per Ramp Step (s): 0.500

CV Time Delay per Measurement (s) :0.500

AC Voltage (V): 0.500

Current Number of measurements per voltage: 4.000

IV Time Delay per Measurement (s) :0.000


BiasVoltage	LCR_Cp_freq1000.0	LCR_Cp_freq10000.0	LCR_Rp_freq1000.0	LCR_Rp_freq10000.0	Temperature	Air_Temp	Humidity	Dewpoint	
    1.0000	3.109E-11	1.823E-11	1.913E+6	1.661E+6	  -20.0262	    8.9690	    6.0408	  -26.6197	
    2.0000	3.482E-11	1.827E-11	1.995E+6	1.679E+6	  -20.0186	    8.9649	    6.0354	  -26.6324	
    3.0000	3.694E-11	1.829E-11	2.075E+6	1.692E+6	  -20.0033	    8.9333	    6.0370	  -26.6527	
    4.0000	3.858E-11	1.831E-11	2.132E+6	1.703E+6	  -20.0084	    8.9603	    6.0262	  -26.6523	
    5.0000	4.002E-11	1.832E-11	2.173E+6	1.718E+6	  -20.0109	    8.9592	    6.0421	  -26.6246	
    6.0000	4.084E-11	1.833E-11	2.233E+6	1.743E+6	  -20.0033	    8.9079	    6.0417	  -26.6628	
    7.0000	4.148E-11	1.835E-11	2.284E+6	1.758E+6	  -20.0008	    8.9049	    6.0373	  -26.6730	
    8.0000	4.199E-11	1.836E-11	2.335E+6	1.789E+6	  -19.9880	    8.8542	    6.0421	  -26.7016	
    9.0000	4.242E-11	1.840E-11	2.384E+6	1.793E+6	  -19.9830	    8.8738	    6.0335	  -26.7026	
   10.0000	4.236E-11	1.843E-11	2.457E+6	1.813E+6	  -19.9855	    8.8574	    6.0259	  -26.7283	
   20.0000	4.320E-11	1.860E-11	3.051E+6	1.979E+6	  -19.9957	    8.8660	    6.0275	  -26.7191	
   30.0000	4.295E-11	1.867E-11	3.498E+6	2.083E+6	  -19.9931	    8.8878	    6.0307	  -26.6974	
   40.0000	4.233E-11	1.870E-11	3.893E+6	2.172E+6	  -19.9957	    8.8803	    6.0297	  -26.7047	
   50.0000	4.172E-11	1.873E-11	4.242E+6	2.248E+6	  -19.9931	    8.8803	    6.0183	  -26.7252	
   60.0000	4.086E-11	1.875E-11	4.590E+6	2.336E+6	  -20.0084	    8.8836	    6.0262	  -26.7085	
   70.0000	4.026E-11	1.879E-11	4.888E+6	2.383E+6	  -20.0135	    8.9213	    6.0288	  -26.6763	
   80.0000	3.945E-11	1.881E-11	5.203E+6	2.456E+6	  -20.0211	    8.9392	    6.0310	  -26.6592	
   90.0000	3.886E-11	1.884E-11	5.482E+6	2.510E+6	  -20.0262	    8.9186	    6.0291	  -26.6777	
  100.0000	3.823E-11	1.886E-11	5.759E+6	2.580E+6	  -20.0237	    8.8840	    6.0228	  -26.7145	
  120.0000	3.705E-11	1.891E-11	6.305E+6	2.711E+6	  -20.0186	    8.8442	    6.0285	  -26.7334	
  140.0000	3.590E-11	1.895E-11	6.827E+6	2.829E+6	  -20.0186	    8.8889	    6.0285	  -26.7006	
  160.0000	3.501E-11	1.897E-11	7.305E+6	2.969E+6	  -20.0084	    8.8948	    6.0278	  -26.6974	
  180.0000	3.412E-11	1.899E-11	7.781E+6	3.114E+6	  -19.9931	    8.8841	    6.0237	  -26.7127	
  200.0000	3.331E-11	1.900E-11	8.256E+6	3.279E+6	  -19.9830	    8.9171	    6.0259	  -26.6845	
  220.0000	3.240E-11	1.900E-11	8.784E+6	3.444E+6	  -19.9702	    8.9083	    6.0231	  -26.6961	
  240.0000	3.155E-11	1.899E-11	9.325E+6	3.645E+6	  -19.9779	    8.8955	    6.0158	  -26.7186	
  260.0000	3.069E-11	1.898E-11	9.917E+6	3.880E+6	  -19.9931	    8.9192	    6.0202	  -26.6932	
  280.0000	2.988E-11	1.899E-11	1.055E+7	4.090E+6	  -20.0059	    8.8167	    6.0215	  -26.7661	
  300.0000	2.909E-11	1.898E-11	1.124E+7	4.365E+6	  -20.0109	    8.8396	    6.0278	  -26.7379	
  320.0000	2.828E-11	1.898E-11	1.204E+7	4.644E+6	  -20.0160	    8.8396	    6.0269	  -26.7396	
  340.0000	2.744E-11	1.898E-11	1.302E+7	4.958E+6	  -20.0287	    8.7795	    6.0221	  -26.7922	
  360.0000	2.669E-11	1.898E-11	1.407E+7	5.323E+6	  -20.0364	    8.8145	    6.0234	  -26.7643	
  380.0000	2.596E-11	1.898E-11	1.528E+7	5.718E+6	  -20.0338	    8.8095	    6.0190	  -26.7760	
  400.0000	2.523E-11	1.899E-11	1.669E+7	6.115E+6	  -20.0084	    8.8682	    6.0231	  -26.7255	
  420.0000	2.457E-11	1.900E-11	1.828E+7	6.533E+6	  -20.0135	    8.8540	    6.0278	  -26.7273	
  440.0000	2.392E-11	1.901E-11	2.014E+7	7.018E+6	  -20.0033	    8.8105	    6.0348	  -26.7467	
  460.0000	2.331E-11	1.902E-11	2.244E+7	7.478E+6	  -19.9931	    8.9357	    6.0329	  -26.6584	
  480.0000	2.280E-11	1.904E-11	2.495E+7	7.919E+6	  -19.9855	    8.9317	    6.0297	  -26.6669	
  500.0000	2.234E-11	1.904E-11	2.787E+7	8.402E+6	  -19.9855	    8.8765	    6.0253	  -26.7154	
  520.0000	2.193E-11	1.905E-11	3.131E+7	8.837E+6	  -19.9753	    8.8765	    6.0190	  -26.7268	
  540.0000	2.163E-11	1.906E-11	3.467E+7	9.258E+6	  -19.9702	    8.8765	    6.0256	  -26.7148	
  560.0000	2.136E-11	1.906E-11	3.844E+7	9.610E+6	  -19.9855	    8.8995	    6.0209	  -26.7065	
  580.0000	2.114E-11	1.908E-11	4.186E+7	9.939E+6	  -19.9957	    8.8995	    6.0174	  -26.7128	
  600.0000	2.095E-11	1.909E-11	4.513E+7	1.017E+7	  -20.0109	    8.8952	    6.0259	  -26.7006	
  620.0000	2.084E-11	1.911E-11	4.699E+7	1.041E+7	  -20.0237	    8.8952	    6.0297	  -26.6938	
  640.0000	2.080E-11	1.913E-11	4.759E+7	1.052E+7	  -20.0364	    8.9014	    6.0512	  -26.6506	
  660.0000	2.082E-11	1.914E-11	4.782E+7	1.055E+7	  -20.0262	    8.9252	    6.0579	  -26.6212	
  680.0000	2.084E-11	1.915E-11	4.668E+7	1.049E+7	  -20.0186	    8.9252	    6.0563	  -26.6240	
  700.0000	2.098E-11	1.919E-11	4.622E+7	1.018E+7	  -20.0160	    8.9131	    6.0626	  -26.6216	
  720.0000	2.115E-11	1.923E-11	4.582E+7	9.791E+6	  -20.0109	    8.9131	    6.0629	  -26.6210	
  740.0000	2.132E-11	1.929E-11	4.548E+7	9.309E+6	  -19.9957	    8.8815	    6.0623	  -26.6453	
  760.0000	2.147E-11	1.939E-11	4.468E+7	8.822E+6	  -19.9931	    8.8862	    6.0721	  -26.6243	
  780.0000	2.161E-11	1.949E-11	4.441E+7	8.417E+6	  -19.9906	    8.8974	    6.0803	  -26.6014	
  800.0000	2.173E-11	1.962E-11	4.363E+7	8.100E+6	  -19.9931	    8.9916	    6.0753	  -26.5413	
  820.0000	2.187E-11	1.976E-11	4.286E+7	7.814E+6	  -19.9957	    9.0013	    6.0797	  -26.5263	
  840.0000	2.200E-11	1.988E-11	4.174E+7	7.640E+6	  -19.9906	    9.0524	    6.0636	  -26.5176	
  860.0000	2.212E-11	2.000E-11	4.061E+7	7.501E+6	  -19.9931	    9.0538	    6.0778	  -26.4911	
  880.0000	2.225E-11	2.012E-11	3.932E+7	7.369E+6	  -19.9982	    9.0688	    6.0696	  -26.4949	
  900.0000	2.242E-11	2.024E-11	3.774E+7	7.255E+6	  -20.0084	    9.1057	    6.0642	  -26.4774	
  920.0000	2.256E-11	2.034E-11	3.657E+7	7.143E+6	  -20.0109	    9.0758	    6.0699	  -26.4892	
  940.0000	2.272E-11	2.044E-11	3.532E+7	7.018E+6	  -20.0135	    9.0701	    6.0595	  -26.5121	
  960.0000	2.290E-11	2.053E-11	3.426E+7	6.905E+6	  -20.0160	    9.0525	    6.0601	  -26.5238	
  980.0000	2.309E-11	2.061E-11	3.300E+7	6.765E+6	  -20.0059	    9.0645	    6.0651	  -26.5060	
 1000.0000	2.329E-11	2.070E-11	3.215E+7	6.627E+6	  -20.0059	    9.0763	    6.0715	  -26.4859	
 1020.0000	2.348E-11	2.079E-11	3.109E+7	6.454E+6	  -20.0135	    9.0661	    6.0860	  -26.4674	
 1040.0000	2.370E-11	2.089E-11	3.017E+7	6.291E+6	  -20.0109	    9.0732	    6.0908	  -26.4537	
 1060.0000	2.395E-11	2.100E-11	2.850E+7	6.055E+6	  -20.0033	    9.0672	    6.0901	  -26.4592	
 1080.0000	2.462E-11	2.118E-11	2.539E+7	5.603E+6	  -20.0033	    9.0463	    6.0879	  -26.4785	
 1100.0000	2.554E-11	2.134E-11	2.152E+7	4.995E+6	  -20.0109	    9.0849	    6.0968	  -26.4344

File: Diodes/Ljubljana_Diodes/Data/Ljubljana_Diode_Annealing/CO138/10min/CV_D0_CO138_LargeDiode_GRConnected_Irradiated_10min_at_60C_7_29_2021_5_25_17_PM.txt
GCD Test
Bias: 5000.000000
CV_D0_CO138_LargeDiode_GRConnected_Irradiated_10min_at_60C
Date/Time: 7/29/2021 5:25:17 PM
Sensor Name: CO138
Type: N
Annealing Status: Irradiated, Annealed for 10 Minutes at 60C
Environment: -20C
Tester: Andrew Kent

Time Delay per Ramp Step (s): 0.500

CV Time Delay per Measurement (s) :0.500

AC Voltage (V): 0.500

Current Number of measurements per voltage: 4.000

IV Time Delay per Measurement (s) :0.000


BiasVoltage	LCR_Cp_freq1000.0	LCR_Cp_freq10000.0	LCR_Rp_freq1000.0	LCR_Rp_freq10000.0	Temperature	Air_Temp	Humidity	Dewpoint	
    1.0000	3.040E-11	1.824E-11	1.977E+6	1.692E+6	  -20.0059	    9.6766	    6.2154	  -25.7896	
    2.0000	3.411E-11	1.827E-11	2.044E+6	1.715E+6	  -20.0109	    9.6857	    6.2492	  -25.7234	
    3.0000	3.646E-11	1.828E-11	2.098E+6	1.733E+6	  -20.0211	    9.7084	    6.2426	  -25.7184	
    4.0000	3.788E-11	1.829E-11	2.170E+6	1.752E+6	  -20.0211	    9.7220	    6.2460	  -25.7023	
    5.0000	3.917E-11	1.830E-11	2.218E+6	1.766E+6	  -20.0135	    9.7044	    6.2441	  -25.7186	
    6.0000	3.999E-11	1.832E-11	2.273E+6	1.783E+6	  -20.0033	    9.7396	    6.2441	  -25.6927	
    7.0000	4.069E-11	1.832E-11	2.322E+6	1.809E+6	  -20.0033	    9.7397	    6.2451	  -25.6910	
    8.0000	4.115E-11	1.835E-11	2.373E+6	1.820E+6	  -19.9982	    9.7279	    6.2593	  -25.6747	
    9.0000	4.138E-11	1.837E-11	2.435E+6	1.842E+6	  -19.9906	    9.7542	    6.2584	  -25.6570	
   10.0000	4.148E-11	1.839E-11	2.498E+6	1.867E+6	  -19.9906	    9.7689	    6.2644	  -25.6357	
   20.0000	4.249E-11	1.857E-11	3.087E+6	2.018E+6	  -19.9906	    9.7689	    6.2691	  -25.6274	
   30.0000	4.232E-11	1.862E-11	3.532E+6	2.131E+6	  -19.9982	    9.7854	    6.2717	  -25.6108	
   40.0000	4.197E-11	1.866E-11	3.911E+6	2.212E+6	  -20.0008	    9.8160	    6.2720	  -25.5878	
   50.0000	4.149E-11	1.869E-11	4.250E+6	2.277E+6	  -19.9982	    9.8247	    6.2574	  -25.6069	
   60.0000	4.063E-11	1.870E-11	4.597E+6	2.359E+6	  -20.0033	    9.8757	    6.2698	  -25.5477	
   70.0000	3.996E-11	1.874E-11	4.912E+6	2.413E+6	  -20.0059	    9.8642	    6.2985	  -25.5059	
   80.0000	3.937E-11	1.875E-11	5.207E+6	2.489E+6	  -20.0084	    9.9061	    6.3001	  -25.4724	
   90.0000	3.867E-11	1.879E-11	5.503E+6	2.544E+6	  -20.0084	    9.8945	    6.3248	  -25.4380	
  100.0000	3.811E-11	1.882E-11	5.771E+6	2.601E+6	  -19.9982	    9.8922	    6.3571	  -25.3838	
  120.0000	3.693E-11	1.887E-11	6.320E+6	2.726E+6	  -19.9957	    9.9274	    6.3631	  -25.3475	
  140.0000	3.588E-11	1.890E-11	6.825E+6	2.860E+6	  -20.0033	    9.9462	    6.3798	  -25.3047	
  160.0000	3.494E-11	1.893E-11	7.317E+6	3.000E+6	  -20.0008	    9.9340	    6.4001	  -25.2789	
  180.0000	3.402E-11	1.893E-11	7.808E+6	3.157E+6	  -19.9982	    9.9615	    6.3937	  -25.2695	
  200.0000	3.315E-11	1.895E-11	8.303E+6	3.308E+6	  -20.0008	    9.9615	    6.4010	  -25.2570	
  220.0000	3.230E-11	1.894E-11	8.823E+6	3.492E+6	  -20.0008	    9.9818	    6.3960	  -25.2507	
  240.0000	3.150E-11	1.894E-11	9.344E+6	3.678E+6	  -20.0059	    9.9952	    6.3887	  -25.2534	
  260.0000	3.066E-11	1.893E-11	9.926E+6	3.892E+6	  -20.0084	    9.9962	    6.3896	  -25.2510	
  280.0000	2.986E-11	1.893E-11	1.055E+7	4.121E+6	  -20.0084	    9.9926	    6.3858	  -25.2602	
  300.0000	2.905E-11	1.893E-11	1.125E+7	4.373E+6	  -20.0160	    9.9985	    6.3978	  -25.2352	
  320.0000	2.823E-11	1.892E-11	1.207E+7	4.658E+6	  -20.0109	   10.0250	    6.3909	  -25.2276	
  340.0000	2.742E-11	1.893E-11	1.302E+7	4.968E+6	  -20.0033	   10.0376	    6.4048	  -25.1944	
  360.0000	2.671E-11	1.893E-11	1.403E+7	5.298E+6	  -20.0008	   10.0376	    6.4121	  -25.1819	
  380.0000	2.595E-11	1.893E-11	1.526E+7	5.696E+6	  -20.0033	   10.0505	    6.4159	  -25.1659	
  400.0000	2.525E-11	1.894E-11	1.662E+7	6.066E+6	  -19.9982	   10.0728	    6.4197	  -25.1429	
  420.0000	2.457E-11	1.894E-11	1.823E+7	6.538E+6	  -19.9982	   10.0668	    6.4266	  -25.1354	
  440.0000	2.391E-11	1.895E-11	2.016E+7	6.975E+6	  -19.9957	   10.0764	    6.4447	  -25.0975	
  460.0000	2.331E-11	1.896E-11	2.241E+7	7.461E+6	  -19.9931	   10.0900	    6.4554	  -25.0691	
  480.0000	2.280E-11	1.897E-11	2.494E+7	7.900E+6	  -19.9931	   10.0937	    6.4605	  -25.0578	
  500.0000	2.235E-11	1.898E-11	2.783E+7	8.346E+6	  -19.9906	   10.1071	    6.4829	  -25.0096	
  520.0000	2.195E-11	1.899E-11	3.104E+7	8.788E+6	  -19.9931	   10.1062	    6.4867	  -25.0038	
  540.0000	2.161E-11	1.899E-11	3.468E+7	9.196E+6	  -19.9982	   10.1192	    6.4949	  -24.9802	
  560.0000	2.136E-11	1.901E-11	3.829E+7	9.541E+6	  -19.9982	   10.1278	    6.5278	  -24.9182	
  580.0000	2.114E-11	1.902E-11	4.173E+7	9.851E+6	  -20.0033	   10.1432	    6.5313	  -24.9009	
  600.0000	2.097E-11	1.903E-11	4.498E+7	1.012E+7	  -20.0084	   10.1543	    6.5468	  -24.8666	
  620.0000	2.084E-11	1.905E-11	4.725E+7	1.033E+7	  -20.0084	   10.1637	    6.5661	  -24.8272	
  640.0000	2.078E-11	1.907E-11	4.849E+7	1.045E+7	  -20.0135	   10.1606	    6.5772	  -24.8109	
  660.0000	2.079E-11	1.908E-11	4.848E+7	1.048E+7	  -20.0084	   10.1519	    6.5705	  -24.8285	
  680.0000	2.078E-11	1.909E-11	4.730E+7	1.045E+7	  -20.0033	   10.1788	    6.5775	  -24.7969	
  700.0000	2.093E-11	1.912E-11	4.668E+7	1.020E+7	  -20.0008	   10.1752	    6.5968	  -24.7672	
  720.0000	2.110E-11	1.916E-11	4.620E+7	9.812E+6	  -19.9982	   10.1905	    6.5980	  -24.7538	
  740.0000	2.127E-11	1.922E-11	4.583E+7	9.390E+6	  -19.9880	   10.1994	    6.6066	  -24.7328	
  760.0000	2.142E-11	1.930E-11	4.547E+7	8.883E+6	  -19.9855	   10.2029	    6.6139	  -24.7181	
  780.0000	2.155E-11	1.941E-11	4.505E+7	8.467E+6	  -19.9957	   10.2091	    6.6205	  -24.7025	
  800.0000	2.170E-11	1.953E-11	4.399E+7	8.123E+6	  -20.0033	   10.2117	    6.6474	  -24.6557	
  820.0000	2.184E-11	1.967E-11	4.316E+7	7.839E+6	  -20.0109	   10.2248	    6.6670	  -24.6134	
  840.0000	2.194E-11	1.979E-11	4.215E+7	7.631E+6	  -20.0211	   10.2266	    6.6799	  -24.5906	
  860.0000	2.207E-11	1.991E-11	4.128E+7	7.477E+6	  -20.0211	   10.2207	    6.7018	  -24.5588	
  880.0000	2.221E-11	2.005E-11	3.982E+7	7.345E+6	  -20.0287	   10.2172	    6.6983	  -24.5672	
  900.0000	2.236E-11	2.015E-11	3.828E+7	7.234E+6	  -20.0186	   10.2257	    6.7116	  -24.5390	
  920.0000	2.251E-11	2.025E-11	3.709E+7	7.115E+6	  -20.0160	   10.2457	    6.7198	  -24.5106	
  940.0000	2.268E-11	2.036E-11	3.560E+7	6.997E+6	  -20.0084	   10.2349	    6.7302	  -24.5014	
  960.0000	2.286E-11	2.044E-11	3.446E+7	6.869E+6	  -19.9982	   10.2529	    6.7631	  -24.4340	
  980.0000	2.305E-11	2.053E-11	3.323E+7	6.740E+6	  -20.0008	   10.2504	    6.7755	  -24.4157	
 1000.0000	2.323E-11	2.063E-11	3.226E+7	6.575E+6	  -19.9982	   10.2618	    6.7957	  -24.3742	
 1020.0000	2.345E-11	2.072E-11	3.133E+7	6.440E+6	  -19.9855	   10.2581	    6.8068	  -24.3589	
 1040.0000	2.366E-11	2.080E-11	3.027E+7	6.281E+6	  -19.9779	   10.2657	    6.8134	  -24.3424	
 1060.0000	2.389E-11	2.090E-11	2.909E+7	6.074E+6	  -19.9728	   10.2699	    6.8346	  -24.3049	
 1080.0000	2.448E-11	2.107E-11	2.601E+7	5.649E+6	  -19.9880	   10.2827	    6.8529	  -24.2656	
 1100.0000	2.540E-11	2.120E-11	2.264E+7	5.154E+6	  -20.0008	   10.2867	    6.8776	  -24.2227

File: Diodes/Ljubljana_Diodes/Data/Ljubljana_Diode_Annealing/CO138/10min/CV_D0_CO138_LargeDiode_GRConnected_Irradiated_10min_at_60C_7_30_2021_1_06_21_PM.txt
GCD Test
Bias: 5000.000000
CV_D0_CO138_LargeDiode_GRConnected_Irradiated_10min_at_60C
Date/Time: 7/30/2021 1:06:21 PM
Sensor Name: CO139
Type: N
Annealing Status: Irradiated, Annealed at 60C for 20 Minutes
Environment: -20C
Tester: Andrew Kent

Time Delay per Ramp Step (s): 0.500

CV Time Delay per Measurement (s) :0.500

AC Voltage (V): 0.500

Current Number of measurements per voltage: 4.000

IV Time Delay per Measurement (s) :0.000


BiasVoltage	LCR_Cp_freq1000.0	LCR_Cp_freq10000.0	LCR_Rp_freq1000.0	LCR_Rp_freq10000.0	Temperature	Air_Temp	Humidity	Dewpoint	
    1.0000	3.671E-11	2.000E-11	1.726E+6	1.438E+6	  -20.0211	   16.0248	    4.3688	  -25.0962	
    2.0000	4.082E-11	2.005E-11	1.818E+6	1.473E+6	  -20.0287	   16.0139	    4.3678	  -25.1063	
    3.0000	4.314E-11	2.007E-11	1.897E+6	1.502E+6	  -20.0287	   16.0410	    4.3880	  -25.0363	
    4.0000	4.476E-11	2.009E-11	1.965E+6	1.523E+6	  -20.0237	   15.9836	    4.3960	  -25.0568	
    5.0000	4.568E-11	2.010E-11	2.039E+6	1.551E+6	  -20.0186	   15.9906	    4.4001	  -25.0416	
    6.0000	4.646E-11	2.013E-11	2.099E+6	1.572E+6	  -20.0186	   15.9897	    4.4140	  -25.0074	
    7.0000	4.709E-11	2.016E-11	2.154E+6	1.586E+6	  -20.0237	   15.9991	    4.4168	  -24.9937	
    8.0000	4.738E-11	2.019E-11	2.215E+6	1.613E+6	  -20.0135	   16.0071	    4.4111	  -25.0023	
    9.0000	4.764E-11	2.022E-11	2.278E+6	1.635E+6	  -20.0059	   16.0110	    4.4035	  -25.0185	
   10.0000	4.755E-11	2.025E-11	2.351E+6	1.662E+6	  -19.9957	   16.0210	    4.4048	  -25.0083	
   20.0000	4.737E-11	2.045E-11	2.985E+6	1.825E+6	  -19.9931	   15.9842	    4.4013	  -25.0429	
   30.0000	4.651E-11	2.049E-11	3.455E+6	1.951E+6	  -19.9880	   15.9637	    4.3906	  -25.0843	
   40.0000	4.547E-11	2.050E-11	3.867E+6	2.045E+6	  -19.9855	   15.9637	    4.3934	  -25.0772	
   50.0000	4.450E-11	2.049E-11	4.229E+6	2.150E+6	  -19.9855	   16.0252	    4.3896	  -25.0434	
   60.0000	4.317E-11	2.048E-11	4.604E+6	2.250E+6	  -19.9982	   16.0252	    4.4143	  -24.9816	
   70.0000	4.232E-11	2.047E-11	4.920E+6	2.343E+6	  -20.0059	   16.0101	    4.4149	  -24.9907	
   80.0000	4.130E-11	2.046E-11	5.245E+6	2.428E+6	  -20.0084	   15.9759	    4.4080	  -25.0321	
   90.0000	4.054E-11	2.044E-11	5.531E+6	2.521E+6	  -20.0135	   15.9759	    4.3985	  -25.0559	
  100.0000	3.965E-11	2.042E-11	5.838E+6	2.615E+6	  -20.0211	   15.9505	    4.4007	  -25.0682	
  120.0000	3.824E-11	2.040E-11	6.400E+6	2.771E+6	  -20.0211	   15.9388	    4.3915	  -25.0994	
  140.0000	3.701E-11	2.035E-11	6.918E+6	2.955E+6	  -20.0211	   15.9817	    4.3893	  -25.0748	
  160.0000	3.590E-11	2.030E-11	7.428E+6	3.145E+6	  -20.0237	   15.9577	    4.4121	  -25.0347	
  180.0000	3.490E-11	2.025E-11	7.926E+6	3.346E+6	  -20.0186	   15.9334	    4.4004	  -25.0811	
  200.0000	3.394E-11	2.020E-11	8.438E+6	3.559E+6	  -20.0186	   15.8930	    4.4048	  -25.0984	
  220.0000	3.303E-11	2.015E-11	8.952E+6	3.781E+6	  -20.0109	   15.8997	    4.4007	  -25.1040	
  240.0000	3.222E-11	2.014E-11	9.472E+6	4.117E+6	  -19.9982	   15.8842	    4.4206	  -25.0651	
  260.0000	3.139E-11	2.012E-11	1.008E+7	4.509E+6	  -19.9906	   15.8842	    4.4105	  -25.0904	
  280.0000	3.048E-11	2.007E-11	1.074E+7	4.878E+6	  -19.9855	   15.8806	    4.4121	  -25.0890	
  300.0000	2.967E-11	2.002E-11	1.142E+7	5.294E+6	  -19.9982	   15.9142	    4.4269	  -25.0282	
  320.0000	2.883E-11	1.998E-11	1.223E+7	5.758E+6	  -20.0008	   15.9269	    4.4276	  -25.0177	
  340.0000	2.802E-11	1.990E-11	1.313E+7	5.877E+6	  -20.0084	   15.9269	    4.4311	  -25.0090	
  360.0000	2.722E-11	1.986E-11	1.413E+7	6.443E+6	  -20.0211	   15.9082	    4.4456	  -24.9861	
  380.0000	2.645E-11	1.984E-11	1.532E+7	7.098E+6	  -20.0160	   15.9469	    4.4428	  -24.9659	
  400.0000	2.573E-11	1.983E-11	1.667E+7	7.837E+6	  -20.0186	   15.9509	    4.4342	  -24.9843	
  420.0000	2.502E-11	1.980E-11	1.822E+7	8.587E+6	  -20.0160	   15.9400	    4.4469	  -24.9606	
  440.0000	2.433E-11	1.979E-11	2.007E+7	9.414E+6	  -20.0160	   15.9425	    4.4633	  -24.9181	
  460.0000	2.372E-11	1.978E-11	2.219E+7	1.042E+7	  -20.0033	   15.9666	    4.4801	  -24.8597	
  480.0000	2.315E-11	1.977E-11	2.468E+7	1.145E+7	  -20.0008	   15.9326	    4.5041	  -24.8246	
  500.0000	2.267E-11	1.976E-11	2.747E+7	1.254E+7	  -19.9982	   15.9272	    4.5003	  -24.8377	
  520.0000	2.225E-11	1.976E-11	3.065E+7	1.362E+7	  -20.0008	   15.9115	    4.5155	  -24.8116	
  540.0000	2.186E-11	1.975E-11	3.438E+7	1.493E+7	  -20.0008	   15.9311	    4.5579	  -24.6945	
  560.0000	2.158E-11	1.975E-11	3.795E+7	1.603E+7	  -20.0008	   15.9314	    4.5557	  -24.6997	
  580.0000	2.132E-11	1.975E-11	4.188E+7	1.725E+7	  -20.0109	   15.9532	    4.5633	  -24.6659	
  600.0000	2.112E-11	1.976E-11	4.549E+7	1.824E+7	  -20.0109	   15.9095	    4.5756	  -24.6669	
  620.0000	2.097E-11	1.977E-11	4.886E+7	1.985E+7	  -20.0160	   15.9146	    4.5629	  -24.6939	
  640.0000	2.087E-11	1.979E-11	5.054E+7	2.381E+7	  -20.0160	   15.9354	    4.5604	  -24.6854	
  660.0000	2.084E-11	1.980E-11	5.140E+7	2.450E+7	  -20.0186	   15.9710	    4.5569	  -24.6686	
  680.0000	2.088E-11	1.982E-11	5.111E+7	2.456E+7	  -20.0211	   15.9710	    4.5376	  -24.7156	
  700.0000	2.100E-11	1.984E-11	5.018E+7	2.379E+7	  -20.0211	   15.9552	    4.5468	  -24.7044	
  720.0000	2.105E-11	1.986E-11	4.941E+7	2.241E+7	  -20.0186	   15.9062	    4.5604	  -24.7060	
  740.0000	2.122E-11	1.991E-11	4.902E+7	2.038E+7	  -20.0135	   15.8627	    4.5699	  -24.7137	
  760.0000	2.139E-11	1.999E-11	4.848E+7	1.853E+7	  -20.0059	   15.8828	    4.5500	  -24.7478	
  780.0000	2.154E-11	2.009E-11	4.742E+7	1.661E+7	  -19.9957	   15.8803	    4.5408	  -24.7719	
  800.0000	2.168E-11	2.021E-11	4.733E+7	1.538E+7	  -19.9982	   15.8093	    4.5459	  -24.8098	
  820.0000	2.180E-11	2.035E-11	4.579E+7	1.434E+7	  -19.9931	   15.8315	    4.5462	  -24.7933	
  840.0000	2.193E-11	2.049E-11	4.503E+7	1.363E+7	  -19.9957	   15.8589	    4.5250	  -24.8255	
  860.0000	2.207E-11	2.063E-11	4.376E+7	1.317E+7	  -20.0033	   15.8721	    4.5114	  -24.8495	
  880.0000	2.223E-11	2.077E-11	4.198E+7	1.275E+7	  -20.0008	   15.8587	    4.4968	  -24.8946	
  900.0000	2.236E-11	2.089E-11	4.067E+7	1.245E+7	  -19.9982	   15.7995	    4.5054	  -24.9154	
  920.0000	2.254E-11	2.101E-11	3.911E+7	1.223E+7	  -20.0084	   15.7934	    4.4905	  -24.9562	
  940.0000	2.270E-11	2.111E-11	3.780E+7	1.192E+7	  -20.0109	   15.8032	    4.5047	  -24.9144	
  960.0000	2.288E-11	2.121E-11	3.641E+7	1.161E+7	  -20.0084	   15.8135	    4.4823	  -24.9622	
  980.0000	2.307E-11	2.131E-11	3.511E+7	1.127E+7	  -20.0135	   15.8409	    4.4636	  -24.9889	
 1000.0000	2.328E-11	2.141E-11	3.392E+7	1.093E+7	  -20.0135	   15.8149	    4.4630	  -25.0088

File: Diodes/Ljubljana_Diodes/Data/Ljubljana_Diode_Annealing/CO138/10min/CV_D0_CO138_LargeDiode_GRConnected_Irradiated_10min_at_60C_7_30_2021_1_15_01_PM.txt
GCD Test
Bias: 5000.000000
CV_D0_CO138_LargeDiode_GRConnected_Irradiated_10min_at_60C
Date/Time: 7/30/2021 1:15:01 PM
Sensor Name: CO139
Type: N
Annealing Status: Irradiated, Annealed at 60C for 10 Minutes
Environment: -20C
Tester: Andrew Kent

Time Delay per Ramp Step (s): 0.500

CV Time Delay per Measurement (s) :0.500

AC Voltage (V): 0.500

Current Number of measurements per voltage: 4.000

IV Time Delay per Measurement (s) :0.000


BiasVoltage	LCR_Cp_freq1000.0	LCR_Cp_freq10000.0	LCR_Rp_freq1000.0	LCR_Rp_freq10000.0	Temperature	Air_Temp	Humidity	Dewpoint	
    1.0000	3.683E-11	2.001E-11	1.722E+6	1.442E+6	  -20.0059	   15.7624	    4.5237	  -24.8968	
    2.0000	4.099E-11	2.006E-11	1.811E+6	1.470E+6	  -20.0084	   15.7562	    4.5364	  -24.8704	
    3.0000	4.337E-11	2.008E-11	1.889E+6	1.495E+6	  -20.0059	   15.7562	    4.5145	  -24.9236	
    4.0000	4.499E-11	2.010E-11	1.958E+6	1.514E+6	  -20.0059	   15.7450	    4.5177	  -24.9237	
    5.0000	4.609E-11	2.011E-11	2.025E+6	1.540E+6	  -20.0084	   15.7311	    4.5196	  -24.9289	
    6.0000	4.690E-11	2.013E-11	2.085E+6	1.564E+6	  -20.0109	   15.7267	    4.5405	  -24.8812	
    7.0000	4.731E-11	2.015E-11	2.150E+6	1.584E+6	  -20.0109	   15.7069	    4.5342	  -24.9106	
    8.0000	4.763E-11	2.018E-11	2.209E+6	1.612E+6	  -20.0135	   15.7213	    4.5259	  -24.9204	
    9.0000	4.749E-11	2.021E-11	2.288E+6	1.635E+6	  -20.0160	   15.7050	    4.5234	  -24.9381	
   10.0000	4.765E-11	2.024E-11	2.346E+6	1.659E+6	  -20.0135	   15.7229	    4.5244	  -24.9232	
   20.0000	4.740E-11	2.044E-11	2.982E+6	1.824E+6	  -20.0109	   15.7170	    4.5190	  -24.9404	
   30.0000	4.655E-11	2.050E-11	3.452E+6	1.933E+6	  -20.0084	   15.7185	    4.5041	  -24.9757	
   40.0000	4.544E-11	2.050E-11	3.870E+6	2.051E+6	  -20.0059	   15.7002	    4.5022	  -24.9933	
   50.0000	4.439E-11	2.050E-11	4.241E+6	2.138E+6	  -20.0033	   15.7002	    4.5073	  -24.9809	
   60.0000	4.326E-11	2.049E-11	4.596E+6	2.241E+6	  -20.0033	   15.6905	    4.5291	  -24.9345	
   70.0000	4.247E-11	2.049E-11	4.905E+6	2.325E+6	  -20.0008	   15.6876	    4.5009	  -25.0053	
   80.0000	4.145E-11	2.047E-11	5.229E+6	2.425E+6	  -20.0033	   15.7036	    4.5016	  -24.9924	
   90.0000	4.048E-11	2.046E-11	5.545E+6	2.503E+6	  -20.0033	   15.7055	    4.5063	  -24.9795	
  100.0000	3.981E-11	2.044E-11	5.817E+6	2.589E+6	  -19.9931	   15.7155	    4.5142	  -24.9530	
  120.0000	3.832E-11	2.040E-11	6.393E+6	2.771E+6	  -19.9931	   15.6898	    4.5164	  -24.9658	
  140.0000	3.713E-11	2.035E-11	6.903E+6	2.955E+6	  -19.9957	   15.6800	    4.5187	  -24.9674	
  160.0000	3.598E-11	2.030E-11	7.413E+6	3.142E+6	  -20.0059	   15.6711	    4.5028	  -25.0123	
  180.0000	3.494E-11	2.025E-11	7.921E+6	3.338E+6	  -20.0084	   15.6878	    4.5199	  -24.9587	
  200.0000	3.401E-11	2.019E-11	8.421E+6	3.560E+6	  -20.0160	   15.7024	    4.5231	  -24.9407	
  220.0000	3.315E-11	2.015E-11	8.924E+6	3.779E+6	  -20.0211	   15.6476	    4.5364	  -24.9471	
  240.0000	3.224E-11	2.010E-11	9.473E+6	4.038E+6	  -20.0211	   15.6028	    4.5452	  -24.9572	
  260.0000	3.139E-11	2.005E-11	1.004E+7	4.323E+6	  -20.0237	   15.6028	    4.5541	  -24.9358	
  280.0000	3.054E-11	2.001E-11	1.066E+7	4.631E+6	  -20.0109	   15.6178	    4.5949	  -24.8267	
  300.0000	2.972E-11	1.997E-11	1.136E+7	4.992E+6	  -20.0135	   15.6206	    4.6167	  -24.7724	
  320.0000	2.885E-11	1.993E-11	1.218E+7	5.402E+6	  -20.0033	   15.6206	    4.6420	  -24.7120	
  340.0000	2.807E-11	1.990E-11	1.304E+7	5.857E+6	  -19.9906	   15.6236	    4.6781	  -24.6243	
  360.0000	2.728E-11	1.987E-11	1.407E+7	6.390E+6	  -19.9906	   15.5852	    4.6777	  -24.6522	
  380.0000	2.653E-11	1.984E-11	1.522E+7	6.997E+6	  -19.9880	   15.5852	    4.6771	  -24.6537	
  400.0000	2.577E-11	1.982E-11	1.659E+7	7.691E+6	  -20.0008	   15.5710	    4.6720	  -24.6758	
  420.0000	2.504E-11	1.980E-11	1.817E+7	8.459E+6	  -20.0059	   15.5951	    4.6645	  -24.6767	
  440.0000	2.438E-11	1.979E-11	1.995E+7	9.359E+6	  -20.0084	   15.6080	    4.6610	  -24.6758	
  460.0000	2.377E-11	1.978E-11	2.201E+7	1.027E+7	  -20.0135	   15.6065	    4.6584	  -24.6828	
  480.0000	2.319E-11	1.977E-11	2.452E+7	1.137E+7	  -20.0135	   15.5893	    4.6483	  -24.7191	
  500.0000	2.269E-11	1.976E-11	2.736E+7	1.240E+7	  -20.0211	   15.5658	    4.6575	  -24.7139	
  520.0000	2.226E-11	1.976E-11	3.056E+7	1.357E+7	  -20.0186	   15.5568	    4.6607	  -24.7128	
  540.0000	2.190E-11	1.975E-11	3.399E+7	1.478E+7	  -20.0186	   15.5720	    4.6553	  -24.7148	
  560.0000	2.160E-11	1.975E-11	3.775E+7	1.589E+7	  -20.0084	   15.5646	    4.6689	  -24.6878	
  580.0000	2.135E-11	1.975E-11	4.167E+7	1.692E+7	  -20.0033	   15.5371	    4.6556	  -24.7388	
  600.0000	2.113E-11	1.976E-11	4.554E+7	1.800E+7	  -19.9931	   15.5442	    4.6692	  -24.7015	
  620.0000	2.099E-11	1.977E-11	4.840E+7	2.071E+7	  -19.9931	   15.5521	    4.6856	  -24.6570	
  640.0000	2.088E-11	1.979E-11	5.057E+7	2.352E+7	  -19.9906	   15.5576	    4.6755	  -24.6770	
  660.0000	2.084E-11	1.980E-11	5.144E+7	2.446E+7	  -20.0008	   15.5482	    4.6762	  -24.6822	
  680.0000	2.087E-11	1.982E-11	5.140E+7	2.454E+7	  -20.0109	   15.5443	    4.6689	  -24.7022	
  700.0000	2.097E-11	1.984E-11	5.060E+7	2.397E+7	  -20.0135	   15.5174	    4.6603	  -24.7415	
  720.0000	2.104E-11	1.986E-11	4.960E+7	2.277E+7	  -20.0160	   15.5339	    4.6385	  -24.7817	
  740.0000	2.120E-11	1.990E-11	4.910E+7	2.073E+7	  -20.0109	   15.5239	    4.6319	  -24.8045	
  760.0000	2.135E-11	1.998E-11	4.864E+7	1.868E+7	  -20.0059	   15.5245	    4.6290	  -24.8109	
  780.0000	2.151E-11	2.008E-11	4.815E+7	1.690E+7	  -20.0109	   15.5350	    4.6199	  -24.8254	
  800.0000	2.165E-11	2.019E-11	4.735E+7	1.557E+7	  -20.0109	   15.5340	    4.6101	  -24.8495	
  820.0000	2.179E-11	2.033E-11	4.627E+7	1.448E+7	  -20.0109	   15.5408	    4.6037	  -24.8599	
  840.0000	2.194E-11	2.048E-11	4.481E+7	1.376E+7	  -20.0084	   15.5132	    4.6050	  -24.8764	
  860.0000	2.206E-11	2.062E-11	4.384E+7	1.323E+7	  -20.0059	   15.5136	    4.6110	  -24.8618	
  880.0000	2.220E-11	2.075E-11	4.225E+7	1.282E+7	  -20.0084	   15.5100	    4.6040	  -24.8809	
  900.0000	2.234E-11	2.088E-11	4.072E+7	1.253E+7	  -20.0084	   15.5097	    4.6085	  -24.8706	
  920.0000	2.251E-11	2.099E-11	3.908E+7	1.224E+7	  -20.0059	   15.4999	    4.6082	  -24.8782	
  940.0000	2.269E-11	2.111E-11	3.767E+7	1.195E+7	  -20.0135	   15.4979	    4.6123	  -24.8698	
  960.0000	2.286E-11	2.121E-11	3.638E+7	1.164E+7	  -20.0109	   15.4978	    4.6176	  -24.8570	
  980.0000	2.307E-11	2.131E-11	3.507E+7	1.129E+7	  -20.0059	   15.4857	    4.6094	  -24.8853	
 1000.0000	2.327E-11	2.141E-11	3.382E+7	1.091E+7	  -20.0084	   15.4530	    4.6085	  -24.9107	
 1020.0000	2.349E-11	2.151E-11	3.265E+7	1.051E+7	  -20.0008	   15.4535	    4.5879	  -24.9596	
 1040.0000	2.370E-11	2.162E-11	3.149E+7	1.010E+7	  -19.9982	   15.4713	    4.5816	  -24.9622	
 1060.0000	2.404E-11	2.176E-11	2.905E+7	9.436E+6	  -19.9982	   15.4330	    4.5882	  -24.9734	
 1080.0000	2.471E-11	2.198E-11	2.666E+7	8.476E+6	  -19.9957	   15.4267	    4.5996	  -24.9505	
 1100.0000	1.811E-11	1.814E-11	2.689E+8	2.897E+8	  -19.9982	   15.4101	    4.5832	  -25.0018

File: Diodes/Ljubljana_Diodes/Data/Ljubljana_Diode_Annealing/CO138/10min/IV_D0_CO138_LargeDiode_GRConnected_Irradiated_10min_at_60C_7_30_2021_1_25_08_PM.txt
GCD Test
Bias: 5000.000000
IV_D0_CO138_LargeDiode_GRConnected_Irradiated_10min_at_60C
Date/Time: 7/30/2021 1:25:08 PM
Sensor Name: CO139
Type: N
Annealing Status: Irradiated, Annealed at 60C for 10 Minutes
Environment: -20C
Tester: Andrew Kent

Time Delay per Ramp Step (s): 0.500

CV Time Delay per Measurement (s) :0.500

AC Voltage (V): 0.500

Current Number of measurements per voltage: 4.000

IV Time Delay per Measurement (s) :0.000


BiasVoltage	Total Current_Avg	Total Current_0	Total Current_1	Total Current_2	Total Current_3	Bias Current_Avg	Bias Current_0	Bias Current_1	Bias Current_2	Bias Current_3	Temperature	Air_Temp	Humidity	Dewpoint	
    1.0000	 3.4297E-7	 3.4300E-7	 3.4330E-7	 3.4300E-7	 3.4260E-7	3.463189E-7	3.466796E-7	3.459077E-7	3.462320E-7	3.464563E-7	  -20.0186	   15.2952	    4.6230	  -24.9876	
    2.0000	 4.7445E-7	 4.7380E-7	 4.7480E-7	 4.7470E-7	 4.7450E-7	4.735537E-7	4.737221E-7	4.729638E-7	4.732206E-7	4.743085E-7	  -20.0109	   15.3022	    4.6275	  -24.9721	
    3.0000	 5.7598E-7	 5.7690E-7	 5.7610E-7	 5.7520E-7	 5.7570E-7	5.770976E-7	5.776380E-7	5.767171E-7	5.768791E-7	5.771563E-7	  -20.0084	   15.2715	    4.6183	  -25.0157	
    4.0000	 6.6420E-7	 6.6620E-7	 6.6310E-7	 6.6440E-7	 6.6310E-7	6.645008E-7	6.619338E-7	6.646794E-7	6.655277E-7	6.658622E-7	  -20.0135	   15.2715	    4.6157	  -25.0218	
    5.0000	 7.4595E-7	 7.4440E-7	 7.4620E-7	 7.4550E-7	 7.4770E-7	7.443569E-7	7.479004E-7	7.449570E-7	7.427994E-7	7.417708E-7	  -20.0160	   15.2667	    4.6189	  -25.0176	
    6.0000	 8.1707E-7	 8.2060E-7	 8.1850E-7	 8.1500E-7	 8.1420E-7	8.138126E-7	8.133541E-7	8.145805E-7	8.133352E-7	8.139806E-7	  -20.0109	   15.2558	    4.6284	  -25.0027	
    7.0000	 8.8387E-7	 8.8310E-7	 8.8500E-7	 8.8400E-7	 8.8340E-7	8.825375E-7	8.825250E-7	8.836340E-7	8.828661E-7	8.811250E-7	  -20.0186	   15.2641	    4.6572	  -24.9285	
    8.0000	 9.5068E-7	 9.4720E-7	 9.5370E-7	 9.5210E-7	 9.4970E-7	9.516185E-7	9.494525E-7	9.500683E-7	9.534423E-7	9.535111E-7	  -20.0262	   15.2438	    4.6578	  -24.9413	
    9.0000	 1.0113E-6	 1.0100E-6	 1.0100E-6	 1.0120E-6	 1.0130E-6	1.010543E-6	1.013445E-6	1.013657E-6	1.008304E-6	1.006767E-6	  -20.0313	   15.2212	    4.6686	  -24.9320	
   10.0000	 1.0720E-6	 1.0720E-6	 1.0700E-6	 1.0740E-6	 1.0720E-6	1.071828E-6	1.071610E-6	1.071993E-6	1.070017E-6	1.073691E-6	  -20.0338	   15.2231	    4.6872	  -24.8866	
   20.0000	 1.5715E-6	 1.5680E-6	 1.5710E-6	 1.5730E-6	 1.5740E-6	1.574439E-6	1.576779E-6	1.575489E-6	1.573724E-6	1.571765E-6	  -20.0364	   15.2298	    4.7037	  -24.8431	
   30.0000	 1.9890E-6	 1.9900E-6	 1.9930E-6	 1.9900E-6	 1.9830E-6	1.987315E-6	1.988742E-6	1.986114E-6	1.985732E-6	1.988674E-6	  -20.0313	   15.1998	    4.6945	  -24.8860	
   40.0000	 2.3455E-6	 2.3470E-6	 2.3460E-6	 2.3500E-6	 2.3390E-6	2.353598E-6	2.358043E-6	2.355634E-6	2.352575E-6	2.348138E-6	  -20.0338	   15.2192	    4.6989	  -24.8618	
   50.0000	 2.6732E-6	 2.6730E-6	 2.6700E-6	 2.6760E-6	 2.6740E-6	2.677249E-6	2.673713E-6	2.682170E-6	2.682165E-6	2.670948E-6	  -20.0364	   15.2231	    4.6945	  -24.8695	
   60.0000	 2.9755E-6	 2.9750E-6	 2.9710E-6	 2.9760E-6	 2.9800E-6	2.973714E-6	2.979232E-6	2.973321E-6	2.970282E-6	2.972021E-6	  -20.0313	   15.2170	    4.6939	  -24.8753	
   70.0000	 3.2710E-6	 3.2690E-6	 3.2700E-6	 3.2760E-6	 3.2690E-6	3.258237E-6	3.261973E-6	3.267633E-6	3.254227E-6	3.249115E-6	  -20.0415	   15.2065	    4.6752	  -24.9267	
   80.0000	 3.5198E-6	 3.5090E-6	 3.5170E-6	 3.5280E-6	 3.5250E-6	3.512691E-6	3.514771E-6	3.507524E-6	3.514224E-6	3.514245E-6	  -20.0440	   15.1836	    4.6898	  -24.9086	
   90.0000	 3.7703E-6	 3.7740E-6	 3.7680E-6	 3.7680E-6	 3.7710E-6	3.766332E-6	3.758581E-6	3.771897E-6	3.767750E-6	3.767100E-6	  -20.0465	   15.1785	    4.7018	  -24.8840	
  100.0000	 3.9983E-6	 4.0070E-6	 3.9980E-6	 3.9900E-6	 3.9980E-6	4.009053E-6	4.000855E-6	4.009652E-6	4.005894E-6	4.019810E-6	  -20.0516	   15.1916	    4.7128	  -24.8488	
  120.0000	 4.4442E-6	 4.4330E-6	 4.4370E-6	 4.4480E-6	 4.4590E-6	4.446342E-6	4.456355E-6	4.450051E-6	4.441055E-6	4.437907E-6	  -20.0567	   15.1777	    4.7147	  -24.8541	
  140.0000	 4.8450E-6	 4.8540E-6	 4.8550E-6	 4.8360E-6	 4.8350E-6	4.841178E-6	4.837756E-6	4.833304E-6	4.851577E-6	4.842076E-6	  -20.0440	   15.1731	    4.7078	  -24.8737	
  160.0000	 5.2130E-6	 5.2200E-6	 5.2120E-6	 5.2130E-6	 5.2070E-6	5.203050E-6	5.200790E-6	5.193571E-6	5.209845E-6	5.207994E-6	  -20.0465	   15.1734	    4.7192	  -24.8469	
  180.0000	 5.5475E-6	 5.5280E-6	 5.5510E-6	 5.5640E-6	 5.5470E-6	5.540919E-6	5.543357E-6	5.541998E-6	5.543861E-6	5.534459E-6	  -20.0389	   15.1666	    4.7264	  -24.8346	
  200.0000	 5.8622E-6	 5.8650E-6	 5.8590E-6	 5.8570E-6	 5.8680E-6	5.851192E-6	5.845674E-6	5.846694E-6	5.846869E-6	5.865531E-6	  -20.0440	   15.1564	    4.7182	  -24.8611	
  220.0000	 6.1770E-6	 6.1550E-6	 6.1950E-6	 6.1950E-6	 6.1630E-6	6.153909E-6	6.156381E-6	6.151015E-6	6.158009E-6	6.150233E-6	  -20.0415	   15.1314	    4.7040	  -24.9122	
  240.0000	 6.4583E-6	 6.4710E-6	 6.4470E-6	 6.4420E-6	 6.4730E-6	6.439797E-6	6.465051E-6	6.451850E-6	6.428892E-6	6.413394E-6	  -20.0491	   15.1314	    4.7043	  -24.9115	
  260.0000	 6.6867E-6	 6.7060E-6	 6.6930E-6	 6.6720E-6	 6.6760E-6	6.691354E-6	6.700769E-6	6.685793E-6	6.674156E-6	6.704698E-6	  -20.0465	   15.1140	    4.7154	  -24.8979	
  280.0000	 6.9298E-6	 6.9240E-6	 6.9190E-6	 6.9300E-6	 6.9460E-6	6.950759E-6	6.955716E-6	6.949967E-6	6.956038E-6	6.941313E-6	  -20.0491	   15.1201	    4.7192	  -24.8847	
  300.0000	 7.1407E-6	 7.1350E-6	 7.1300E-6	 7.1540E-6	 7.1440E-6	7.134487E-6	7.135660E-6	7.151054E-6	7.135168E-6	7.116066E-6	  -20.0440	   15.1051	    4.7052	  -24.9279	
  320.0000	 7.3263E-6	 7.3450E-6	 7.3290E-6	 7.3110E-6	 7.3200E-6	7.313914E-6	7.323455E-6	7.309277E-6	7.319593E-6	7.303332E-6	  -20.0313	   15.0927	    4.7034	  -24.9412	
  340.0000	 7.5547E-6	 7.5550E-6	 7.5800E-6	 7.5470E-6	 7.5370E-6	7.542099E-6	7.532646E-6	7.523834E-6	7.542386E-6	7.569529E-6	  -20.0313	   15.0927	    4.7100	  -24.9256	
  360.0000	 7.7068E-6	 7.7190E-6	 7.6840E-6	 7.7190E-6	 7.7050E-6	7.700746E-6	7.697776E-6	7.696026E-6	7.702555E-6	7.706629E-6	  -20.0364	   15.0652	    4.7233	  -24.9141	
  380.0000	 7.8848E-6	 7.8770E-6	 7.8780E-6	 7.8970E-6	 7.8870E-6	7.907187E-6	7.868905E-6	7.906110E-6	7.930897E-6	7.922836E-6	  -20.0313	   15.0609	    4.7119	  -24.9437	
  400.0000	 8.0675E-6	 8.0550E-6	 8.0420E-6	 8.0740E-6	 8.0990E-6	8.054418E-6	8.057387E-6	8.064919E-6	8.048247E-6	8.047120E-6	  -20.0338	   15.0713	    4.7160	  -24.9267	
  420.0000	 8.2075E-6	 8.2020E-6	 8.2020E-6	 8.2110E-6	 8.2150E-6	8.219082E-6	8.205474E-6	8.215437E-6	8.221315E-6	8.234103E-6	  -20.0313	   15.0713	    4.7337	  -24.8854	
  440.0000	 8.3552E-6	 8.3540E-6	 8.3560E-6	 8.3490E-6	 8.3620E-6	8.332650E-6	8.341860E-6	8.329110E-6	8.331473E-6	8.328156E-6	  -20.0287	   15.0785	    4.7419	  -24.8611	
  460.0000	 8.4820E-6	 8.4810E-6	 8.4930E-6	 8.4840E-6	 8.4700E-6	8.463618E-6	8.464658E-6	8.473253E-6	8.454768E-6	8.461794E-6	  -20.0262	   15.0403	    4.7410	  -24.8904	
  480.0000	 8.6227E-6	 8.6180E-6	 8.6210E-6	 8.6290E-6	 8.6230E-6	8.643822E-6	8.666831E-6	8.665469E-6	8.638021E-6	8.604966E-6	  -20.0160	   15.0309	    4.7394	  -24.9008	
  500.0000	 8.7713E-6	 8.7600E-6	 8.7820E-6	 8.7680E-6	 8.7750E-6	8.775718E-6	8.791306E-6	8.760640E-6	8.744207E-6	8.806719E-6	  -20.0059	   15.0484	    4.7356	  -24.8972	
  520.0000	 8.8765E-6	 8.8860E-6	 8.8630E-6	 8.8860E-6	 8.8710E-6	8.873102E-6	8.866095E-6	8.867867E-6	8.857857E-6	8.900590E-6	  -20.0084	   15.0385	    4.7132	  -24.9567	
  540.0000	 8.9585E-6	 8.9850E-6	 8.9480E-6	 8.9560E-6	 8.9450E-6	8.964119E-6	8.938480E-6	8.955987E-6	8.966856E-6	8.995151E-6	  -20.0084	   15.0467	    4.7170	  -24.9419	
  560.0000	 9.0920E-6	 9.1020E-6	 9.1080E-6	 9.0790E-6	 9.0790E-6	9.076549E-6	9.068699E-6	9.061816E-6	9.063383E-6	9.112299E-6	  -20.0109	   15.0306	    4.7078	  -24.9749	
  580.0000	 9.1880E-6	 9.2020E-6	 9.1740E-6	 9.1780E-6	 9.1980E-6	9.222923E-6	9.216555E-6	9.200072E-6	9.241714E-6	9.233350E-6	  -20.0109	   15.0314	    4.7223	  -24.9402	
  600.0000	 9.3268E-6	 9.3410E-6	 9.3080E-6	 9.3140E-6	 9.3440E-6	9.292699E-6	9.322847E-6	9.285810E-6	9.280574E-6	9.281566E-6	  -20.0160	   15.0253	    4.7268	  -24.9342	
  620.0000	 9.3997E-6	 9.3860E-6	 9.3920E-6	 9.4150E-6	 9.4060E-6	9.434431E-6	9.425466E-6	9.423297E-6	9.452633E-6	9.436328E-6	  -20.0084	   15.0253	    4.7302	  -24.9261	
  640.0000	 9.5162E-6	 9.5000E-6	 9.4890E-6	 9.5220E-6	 9.5540E-6	9.527797E-6	9.555321E-6	9.531255E-6	9.523626E-6	9.500986E-6	  -20.0109	   15.0099	    4.7413	  -24.9113	
  660.0000	 9.6378E-6	 9.6480E-6	 9.6210E-6	 9.6310E-6	 9.6510E-6	9.649732E-6	9.642145E-6	9.632211E-6	9.673568E-6	9.651005E-6	  -20.0160	   14.9976	    4.7407	  -24.9215	
  680.0000	 9.7765E-6	 9.7560E-6	 9.7750E-6	 9.7990E-6	 9.7760E-6	9.808876E-6	9.794406E-6	9.821357E-6	9.813903E-6	9.805840E-6	  -20.0186	   14.9923	    4.7293	  -24.9518	
  700.0000	 9.9037E-6	 9.9260E-6	 9.9120E-6	 9.8910E-6	 9.8860E-6	9.890751E-6	9.892834E-6	9.905888E-6	9.884265E-6	9.880019E-6	  -20.0237	   14.9683	    4.7144	  -25.0035	
  720.0000	 1.0059E-5	 1.0040E-5	 1.0051E-5	 1.0057E-5	 1.0089E-5	1.002934E-5	1.005950E-5	1.002968E-5	1.001616E-5	1.001203E-5	  -20.0211	   14.9499	    4.7173	  -25.0099	
  740.0000	 1.0203E-5	 1.0180E-5	 1.0190E-5	 1.0210E-5	 1.0230E-5	1.020891E-5	1.023181E-5	1.019527E-5	1.020577E-5	1.020279E-5	  -20.0262	   14.9285	    4.7242	  -25.0089	
  760.0000	 1.0348E-5	 1.0350E-5	 1.0340E-5	 1.0340E-5	 1.0360E-5	1.038853E-5	1.037894E-5	1.037753E-5	1.041267E-5	1.038496E-5	  -20.0186	   14.9395	    4.7287	  -24.9908	
  780.0000	 1.0515E-5	 1.0510E-5	 1.0520E-5	 1.0520E-5	 1.0510E-5	1.054018E-5	1.052631E-5	1.055173E-5	1.055510E-5	1.052759E-5	  -20.0262	   14.9396	    4.7381	  -24.9686	
  800.0000	 1.0698E-5	 1.0680E-5	 1.0690E-5	 1.0720E-5	 1.0700E-5	1.077527E-5	1.073343E-5	1.075415E-5	1.081117E-5	1.080232E-5	  -20.0262	   14.9109	    4.7388	  -24.9875	
  820.0000	 1.0862E-5	 1.0860E-5	 1.0860E-5	 1.0860E-5	 1.0870E-5	1.089498E-5	1.089075E-5	1.087431E-5	1.090595E-5	1.090890E-5	  -20.0262	   14.9109	    4.7432	  -24.9772	
  840.0000	 2.0812E-5	 1.7290E-5	 2.2740E-5	 2.1570E-5	 2.1650E-5	7.314533E-6	7.345388E-6	7.317485E-6	7.302255E-6	7.293005E-6	  -20.0338	   14.9015	    4.7429	  -24.9846	
  860.0000	 2.2502E-5	 2.2530E-5	 2.2550E-5	 2.2490E-5	 2.2440E-5	7.334807E-6	7.335244E-6	7.328711E-6	7.339148E-6	7.336124E-6	  -20.0389	   14.8979	    4.7394	  -24.9952	
  880.0000	 2.3452E-5	 2.3460E-5	 2.3460E-5	 2.3450E-5	 2.3440E-5	7.368228E-6	7.369826E-6	7.380058E-6	7.364083E-6	7.358945E-6	  -20.0465	   14.9041	    4.7381	  -24.9938	
  900.0000	 2.4555E-5	 2.4580E-5	 2.4550E-5	 2.4570E-5	 2.4520E-5	7.393812E-6	7.384974E-6	7.393762E-6	7.403262E-6	7.393249E-6	  -20.0542	   14.9081	    4.7429	  -24.9799	
  920.0000	 2.7035E-5	 2.7260E-5	 2.7170E-5	 2.6930E-5	 2.6780E-5	7.448659E-6	7.426524E-6	7.434154E-6	7.469200E-6	7.464759E-6	  -20.0567	   14.8944	    4.7432	  -24.9889	
  940.0000	 2.6548E-5	 2.6730E-5	 2.6600E-5	 2.6490E-5	 2.6370E-5	7.455406E-6	7.463785E-6	7.450718E-6	7.452900E-6	7.454221E-6	  -20.0567	   14.8833	    4.7271	  -25.0344	
  960.0000	 2.7735E-5	 2.7780E-5	 2.7830E-5	 2.7780E-5	 2.7550E-5	7.480113E-6	7.482019E-6	7.480732E-6	7.478807E-6	7.478894E-6	  -20.0567	   14.9072	    4.7179	  -25.0388	
  980.0000	 2.8670E-5	 2.8670E-5	 2.8620E-5	 2.8680E-5	 2.8710E-5	7.560615E-6	7.564338E-6	7.569499E-6	7.556345E-6	7.552279E-6	  -20.0567	   14.8882	    4.7097	  -25.0715	
 1000.0000	 2.9557E-5	 2.9580E-5	 2.9530E-5	 2.9510E-5	 2.9610E-5	7.588439E-6	7.593972E-6	7.578962E-6	7.597249E-6	7.583572E-6	  -20.0491	   14.8804	    4.7188	  -25.0556	
 1020.0000	 3.0480E-5	 3.0450E-5	 3.0490E-5	 3.0470E-5	 3.0510E-5	7.647324E-6	7.665487E-6	7.643804E-6	7.644619E-6	7.635387E-6	  -20.0440	   14.8838	    4.7005	  -25.0961	
 1040.0000	 3.1337E-5	 3.1190E-5	 3.1290E-5	 3.1490E-5	 3.1380E-5	7.697125E-6	7.704843E-6	7.709349E-6	7.686423E-6	7.687886E-6	  -20.0364	   14.8778	    4.6461	  -25.2285	
 1060.0000	 3.2105E-5	 3.2090E-5	 3.2270E-5	 3.2010E-5	 3.2050E-5	7.714811E-6	7.698450E-6	7.696905E-6	7.721149E-6	7.742738E-6	  -20.0313	   14.8778	    4.3450	  -25.9631	
 1080.0000	 3.2925E-5	 3.2980E-5	 3.2930E-5	 3.2940E-5	 3.2850E-5	7.749570E-6	7.767004E-6	7.746684E-6	7.740995E-6	7.743596E-6	  -20.0313	   14.8659	    4.4288	  -25.7625	
 1100.0000	 3.4743E-5	 3.4770E-5	 3.4680E-5	 3.4810E-5	 3.4710E-5	7.813201E-6	7.788459E-6	7.806543E-6	7.827070E-6	7.830732E-6	  -20.0287	   14.8494	    4.3675	  -25.9268
