Repository: ctiley/CERN_CMS_Silicon_Sensor

# CERN_CMS_Silicon_Sensor

# Code To-Do 
- Double check Halfmoon Diode Data

# Lab To-Do
- Measure more HGCAL Diodes
- Measure rest of Unirradiated Halfmoon Diodes
- Rebond D0 Diode
- Cleanup Wires at Alibava Station
-

File: Diodes/Ljubljana_Diodes/Data/Ljubljana_Diode_Annealing/CO138/130min/CV_D0_CO138_LargeDiode_GRConnected_Irradiated_130min_8_5_2021_2_18_00_PM.txt
GCD Test
Bias: 5000.000000
CV_D0_CO138_LargeDiode_GRConnected_Irradiated_130min
Date/Time: 8/5/2021 2:18:00 PM
Sensor Name: Pin153
Type: N
Annealing Status: Irradiated and Annealed at 60C for 130 Minutes
Environment: -20C
Tester: Andrew Kent

Time Delay per Ramp Step (s): 0.500

CV Time Delay per Measurement (s) :0.500

AC Voltage (V): 0.500

Current Number of measurements per voltage: 4.000

IV Time Delay per Measurement (s) :0.000


BiasVoltage	LCR_Cp_freq1000.0	LCR_Cp_freq10000.0	LCR_Rp_freq1000.0	LCR_Rp_freq10000.0	Temperature	Air_Temp	Humidity	Dewpoint	
    1.0000	3.840E-11	2.025E-11	1.713E+6	1.433E+6	  -19.9728	   11.5066	    6.7979	  -23.4485	
    2.0000	4.248E-11	2.028E-11	1.812E+6	1.465E+6	  -19.9473	   11.5102	    6.7685	  -23.4943	
    3.0000	4.500E-11	2.030E-11	1.885E+6	1.493E+6	  -19.9372	   11.5164	    6.7562	  -23.5100	
    4.0000	4.613E-11	2.031E-11	1.977E+6	1.524E+6	  -19.9423	   11.5061	    6.7606	  -23.5104	
    5.0000	4.706E-11	2.031E-11	2.050E+6	1.565E+6	  -19.9652	   11.5090	    6.7540	  -23.5192	
    6.0000	4.738E-11	2.033E-11	2.130E+6	1.599E+6	  -19.9880	   11.5044	    6.8030	  -23.4417	
    7.0000	4.760E-11	2.035E-11	2.203E+6	1.626E+6	  -20.0008	   11.5077	    6.8014	  -23.4419	
    8.0000	4.763E-11	2.038E-11	2.277E+6	1.660E+6	  -20.0211	   11.5099	    6.8061	  -23.4324	
    9.0000	4.768E-11	2.041E-11	2.347E+6	1.683E+6	  -20.0542	   11.4979	    6.8191	  -23.4201	
   10.0000	4.767E-11	2.043E-11	2.420E+6	1.706E+6	  -20.0644	   11.4979	    6.8280	  -23.4055	
   20.0000	4.738E-11	2.057E-11	3.065E+6	1.893E+6	  -20.0669	   11.5010	    6.8387	  -23.3856	
   30.0000	4.632E-11	2.059E-11	3.546E+6	2.018E+6	  -20.0644	   11.5010	    6.8201	  -23.4162	
   40.0000	4.530E-11	2.058E-11	3.951E+6	2.125E+6	  -20.0262	   11.4983	    6.8153	  -23.4260	
   50.0000	4.422E-11	2.058E-11	4.319E+6	2.220E+6	  -20.0084	   11.4968	    6.8178	  -23.4229	
   60.0000	4.321E-11	2.056E-11	4.656E+6	2.319E+6	  -19.9855	   11.4879	    6.8201	  -23.4259	
   70.0000	4.214E-11	2.053E-11	4.988E+6	2.431E+6	  -19.9550	   11.4794	    6.8207	  -23.4311	
   80.0000	4.115E-11	2.051E-11	5.302E+6	2.530E+6	  -19.9473	   11.4938	    6.8080	  -23.4413	
   90.0000	4.029E-11	2.048E-11	5.597E+6	2.628E+6	  -19.9346	   11.4938	    6.7948	  -23.4631	
  100.0000	3.942E-11	2.044E-11	5.893E+6	2.747E+6	  -19.9423	   11.4975	    6.8115	  -23.4328	
  120.0000	3.801E-11	2.039E-11	6.456E+6	2.945E+6	  -19.9524	   11.4975	    6.8292	  -23.4037	
  140.0000	3.664E-11	2.031E-11	7.015E+6	3.187E+6	  -19.9855	   11.4878	    6.8194	  -23.4270	
  160.0000	3.543E-11	2.025E-11	7.579E+6	3.420E+6	  -20.0109	   11.4770	    6.8112	  -23.4485	
  180.0000	3.444E-11	2.019E-11	8.124E+6	3.671E+6	  -20.0389	   11.4770	    6.7830	  -23.4948	
  200.0000	3.338E-11	2.014E-11	8.745E+6	3.931E+6	  -20.0593	   11.4735	    6.7682	  -23.5219	
  220.0000	3.247E-11	2.009E-11	9.366E+6	4.197E+6	  -20.0771	   11.4735	    6.7865	  -23.4917	
  240.0000	3.165E-11	2.005E-11	1.001E+7	4.494E+6	  -20.0745	   11.4731	    6.8065	  -23.4592	
  260.0000	3.085E-11	2.001E-11	1.070E+7	4.816E+6	  -20.0567	   11.4863	    6.7891	  -23.4781	
  280.0000	3.010E-11	1.998E-11	1.144E+7	5.127E+6	  -20.0364	   11.4863	    6.7767	  -23.4984	
  300.0000	2.933E-11	1.995E-11	1.226E+7	5.520E+6	  -20.0109	   11.4858	    6.7755	  -23.5008	
  320.0000	2.865E-11	1.991E-11	1.312E+7	5.956E+6	  -19.9728	   11.4858	    6.7622	  -23.5228	
  340.0000	2.793E-11	1.988E-11	1.412E+7	6.462E+6	  -19.9295	   11.4751	    6.7638	  -23.5281	
  360.0000	2.721E-11	1.985E-11	1.526E+7	7.041E+6	  -19.9168	   11.4760	    6.7302	  -23.5829	
  380.0000	2.653E-11	1.982E-11	1.653E+7	7.680E+6	  -19.9092	   11.4838	    6.7015	  -23.6250	
  400.0000	2.587E-11	1.979E-11	1.794E+7	8.496E+6	  -19.9270	   11.4568	    6.6825	  -23.6766	
  420.0000	2.516E-11	1.977E-11	1.968E+7	9.380E+6	  -19.9473	   11.4650	    6.6755	  -23.6822	
  440.0000	2.455E-11	1.975E-11	2.153E+7	1.034E+7	  -19.9779	   11.4650	    6.6616	  -23.7055	
  460.0000	2.396E-11	1.974E-11	2.371E+7	1.145E+7	  -20.0287	   11.4824	    6.6834	  -23.6561	
  480.0000	2.341E-11	1.973E-11	2.618E+7	1.270E+7	  -20.0618	   11.4827	    6.6781	  -23.6649	
  500.0000	2.291E-11	1.972E-11	2.903E+7	1.398E+7	  -20.0771	   11.4704	    6.6762	  -23.6772	
  520.0000	2.247E-11	1.971E-11	3.228E+7	1.544E+7	  -20.0898	   11.4741	    6.6562	  -23.7131	
  540.0000	2.208E-11	1.971E-11	3.601E+7	1.708E+7	  -20.0720	   11.4667	    6.6448	  -23.7323	
  560.0000	2.174E-11	1.970E-11	4.025E+7	1.875E+7	  -20.0516	   11.4673	    6.6486	  -23.7255	
  580.0000	2.146E-11	1.970E-11	4.479E+7	2.052E+7	  -20.0364	   11.4703	    6.6790	  -23.6725	
  600.0000	2.122E-11	1.969E-11	4.969E+7	2.220E+7	  -19.9855	   11.4720	    6.7321	  -23.5827	
  620.0000	2.104E-11	1.969E-11	5.444E+7	2.378E+7	  -19.9677	   11.4713	    6.7220	  -23.6001	
  640.0000	2.089E-11	1.970E-11	5.921E+7	2.517E+7	  -19.9448	   11.4821	    6.7321	  -23.5753	
  660.0000	2.076E-11	1.971E-11	6.379E+7	2.635E+7	  -19.9295	   11.4723	    6.6986	  -23.6383	
  680.0000	2.068E-11	1.973E-11	6.713E+7	2.722E+7	  -19.9346	   11.4734	    6.6689	  -23.6871	
  700.0000	2.062E-11	1.976E-11	6.868E+7	2.776E+7	  -19.9499	   11.4790	    6.6471	  -23.7196	
  720.0000	2.062E-11	1.978E-11	6.778E+7	2.792E+7	  -19.9601	   11.4808	    6.6335	  -23.7410	
  740.0000	2.067E-11	1.981E-11	6.561E+7	2.738E+7	  -20.0135	   11.4864	    6.6056	  -23.7838	
  760.0000	2.079E-11	1.984E-11	6.251E+7	2.605E+7	  -20.0364	   11.4816	    6.6003	  -23.7964	
  780.0000	2.099E-11	1.988E-11	5.920E+7	2.419E+7	  -20.0516	   11.4746	    6.5759	  -23.8428	
  800.0000	2.121E-11	1.994E-11	5.688E+7	2.187E+7	  -20.0644	   11.4588	    6.5689	  -23.8663	
  820.0000	2.144E-11	2.001E-11	5.478E+7	1.936E+7	  -20.0593	   11.4543	    6.5262	  -23.9423	
  840.0000	2.167E-11	2.011E-11	5.282E+7	1.712E+7	  -20.0542	   11.4581	    6.5234	  -23.9443	
  860.0000	2.188E-11	2.024E-11	5.105E+7	1.538E+7	  -20.0287	   11.4525	    6.5177	  -23.9581	
  880.0000	2.207E-11	2.039E-11	4.939E+7	1.400E+7	  -19.9982	   11.4525	    6.5089	  -23.9732	
  900.0000	2.226E-11	2.055E-11	4.744E+7	1.299E+7	  -19.9677	   11.4554	    6.5120	  -23.9657	
  920.0000	2.242E-11	2.071E-11	4.550E+7	1.235E+7	  -19.9499	   11.4407	    6.4978	  -24.0009	
  940.0000	2.251E-11	2.087E-11	4.267E+7	1.181E+7	  -19.9423	   11.4407	    6.4877	  -24.0183	
  960.0000	2.270E-11	2.103E-11	4.070E+7	1.144E+7	  -19.9397	   11.4439	    6.4949	  -24.0035	
  980.0000	2.289E-11	2.116E-11	3.880E+7	1.113E+7	  -19.9524	   11.4439	    6.5247	  -23.9526	
 1000.0000	2.310E-11	2.129E-11	3.672E+7	1.083E+7	  -19.9830	   11.4304	    6.5651	  -23.8936

File: Diodes/Ljubljana_Diodes/Data/Ljubljana_Diode_Annealing/CO138/130min/CV_D0_CO138_LargeDiode_GRConnected_Irradiated_130min_8_5_2021_2_24_39_PM.txt
GCD Test
Bias: 5000.000000
CV_D0_CO138_LargeDiode_GRConnected_Irradiated_130min
Date/Time: 8/5/2021 2:24:39 PM
Sensor Name: Pin153
Type: N
Annealing Status: Irradiated and Annealed at 60C for 130 Minutes
Environment: -20C
Tester: Andrew Kent

Time Delay per Ramp Step (s): 0.500

CV Time Delay per Measurement (s) :0.500

AC Voltage (V): 0.500

Current Number of measurements per voltage: 4.000

IV Time Delay per Measurement (s) :0.000


BiasVoltage	LCR_Cp_freq1000.0	LCR_Cp_freq10000.0	LCR_Rp_freq1000.0	LCR_Rp_freq10000.0	Temperature	Air_Temp	Humidity	Dewpoint	
    1.0000	3.832E-11	2.025E-11	1.720E+6	1.436E+6	  -19.9550	   11.4546	    6.4453	  -24.0809	
    2.0000	4.265E-11	2.028E-11	1.805E+6	1.475E+6	  -19.9626	   11.4494	    6.4358	  -24.1011	
    3.0000	4.451E-11	2.030E-11	1.911E+6	1.506E+6	  -19.9931	   11.4373	    6.4532	  -24.1139	
    4.0000	4.607E-11	2.031E-11	1.984E+6	1.532E+6	  -20.0135	   11.4288	    6.4690	  -24.0590	
    5.0000	4.699E-11	2.031E-11	2.058E+6	1.565E+6	  -20.0237	   11.4281	    6.4522	  -24.0884	
    6.0000	4.754E-11	2.033E-11	2.129E+6	1.584E+6	  -20.0364	   11.4223	    6.4570	  -24.0846	
    7.0000	4.787E-11	2.036E-11	2.197E+6	1.604E+6	  -20.0516	   11.4132	    6.4545	  -24.0956	
    8.0000	4.823E-11	2.037E-11	2.254E+6	1.641E+6	  -20.0491	   11.4016	    6.4421	  -24.1254	
    9.0000	4.823E-11	2.040E-11	2.324E+6	1.665E+6	  -20.0440	   11.3962	    6.4358	  -24.1403	
   10.0000	4.817E-11	2.043E-11	2.395E+6	1.689E+6	  -20.0287	   11.3962	    6.4560	  -24.1054	
   20.0000	4.761E-11	2.058E-11	3.050E+6	1.876E+6	  -20.0084	   11.3940	    6.4409	  -24.1332	
   30.0000	4.660E-11	2.061E-11	3.528E+6	1.998E+6	  -19.9931	   11.3985	    6.4269	  -24.1539	
   40.0000	4.549E-11	2.060E-11	3.937E+6	2.109E+6	  -19.9779	   11.3991	    6.4260	  -24.1551	
   50.0000	4.430E-11	2.058E-11	4.315E+6	2.225E+6	  -19.9550	   11.3957	    6.4282	  -24.1538	
   60.0000	4.330E-11	2.055E-11	4.651E+6	2.331E+6	  -19.9550	   11.4015	    6.4206	  -24.1626	
   70.0000	4.216E-11	2.053E-11	4.989E+6	2.437E+6	  -19.9601	   11.4015	    6.4067	  -24.1867	
   80.0000	4.112E-11	2.050E-11	5.311E+6	2.535E+6	  -19.9702	   11.3951	    6.4213	  -24.1663	
   90.0000	4.045E-11	2.047E-11	5.579E+6	2.643E+6	  -19.9906	   11.3951	    6.4156	  -24.1761	
  100.0000	3.939E-11	2.044E-11	5.903E+6	2.751E+6	  -20.0160	   11.4006	    6.3918	  -24.2132	
  120.0000	3.795E-11	2.038E-11	6.472E+6	2.964E+6	  -20.0237	   11.3971	    6.3909	  -24.2175	
  140.0000	3.669E-11	2.032E-11	7.013E+6	3.167E+6	  -20.0338	   11.3971	    6.3770	  -24.2417	
  160.0000	3.551E-11	2.026E-11	7.567E+6	3.390E+6	  -20.0338	   11.4047	    6.3729	  -24.2432	
  180.0000	3.452E-11	2.021E-11	8.112E+6	3.610E+6	  -20.0313	   11.4047	    6.3460	  -24.2901	
  200.0000	3.354E-11	2.016E-11	8.700E+6	3.878E+6	  -20.0186	   11.4080	    6.3254	  -24.3238	
  220.0000	3.269E-11	2.011E-11	9.291E+6	4.154E+6	  -20.0033	   11.4123	    6.3071	  -24.3528	
  240.0000	3.176E-11	2.006E-11	9.971E+6	4.445E+6	  -19.9906	   11.4123	    6.3049	  -24.3567	
  260.0000	3.097E-11	2.003E-11	1.065E+7	4.745E+6	  -19.9804	   11.4129	    6.3042	  -24.3574	
  280.0000	3.016E-11	1.998E-11	1.141E+7	5.123E+6	  -19.9728	   11.4129	    6.3090	  -24.3490	
  300.0000	2.937E-11	1.994E-11	1.224E+7	5.538E+6	  -19.9652	   11.4090	    6.2881	  -24.3886	
  320.0000	2.862E-11	1.991E-11	1.315E+7	5.991E+6	  -19.9702	   11.4135	    6.2830	  -24.3942	
  340.0000	2.789E-11	1.987E-11	1.416E+7	6.492E+6	  -19.9779	   11.4147	    6.2925	  -24.3766	
  360.0000	2.717E-11	1.984E-11	1.530E+7	7.064E+6	  -19.9931	   11.3964	    6.2982	  -24.3800	
  380.0000	2.649E-11	1.981E-11	1.657E+7	7.743E+6	  -20.0084	   11.3910	    6.2998	  -24.3813	
  400.0000	2.583E-11	1.979E-11	1.800E+7	8.495E+6	  -20.0160	   11.3910	    6.3280	  -24.3318	
  420.0000	2.520E-11	1.977E-11	1.961E+7	9.337E+6	  -20.0287	   11.3771	    6.3590	  -24.2877	
  440.0000	2.459E-11	1.975E-11	2.145E+7	1.032E+7	  -20.0313	   11.3854	    6.3681	  -24.2657	
  460.0000	2.403E-11	1.974E-11	2.349E+7	1.135E+7	  -20.0287	   11.3854	    6.3700	  -24.2624	
  480.0000	2.347E-11	1.973E-11	2.596E+7	1.255E+7	  -20.0160	   11.3804	    6.3381	  -24.3219	
  500.0000	2.298E-11	1.972E-11	2.870E+7	1.390E+7	  -20.0084	   11.3804	    6.3194	  -24.3546	
  520.0000	2.251E-11	1.972E-11	3.203E+7	1.535E+7	  -19.9982	   11.3887	    6.3071	  -24.3701	
  540.0000	2.211E-11	1.971E-11	3.573E+7	1.686E+7	  -19.9931	   11.3989	    6.2906	  -24.3916	
  560.0000	2.177E-11	1.970E-11	3.991E+7	1.863E+7	  -19.9830	   11.4002	    6.2884	  -24.3945	
  580.0000	2.149E-11	1.970E-11	4.429E+7	2.041E+7	  -19.9779	   11.4053	    6.2619	  -24.4377	
  600.0000	2.124E-11	1.969E-11	4.932E+7	2.219E+7	  -19.9830	   11.3982	    6.2625	  -24.4418	
  620.0000	2.104E-11	1.969E-11	5.484E+7	2.377E+7	  -19.9855	   11.3947	    6.2483	  -24.4696	
  640.0000	2.088E-11	1.970E-11	5.982E+7	2.534E+7	  -19.9880	   11.3970	    6.2321	  -24.4965	
  660.0000	2.076E-11	1.971E-11	6.435E+7	2.651E+7	  -19.9982	   11.3955	    6.2306	  -24.5005	
  680.0000	2.067E-11	1.973E-11	6.750E+7	2.737E+7	  -20.0008	   11.4027	    6.2309	  -24.4946	
  700.0000	2.062E-11	1.975E-11	6.889E+7	2.789E+7	  -20.0059	   11.3966	    6.2350	  -24.4918	
  720.0000	2.060E-11	1.978E-11	6.882E+7	2.808E+7	  -20.0135	   11.3981	    6.2312	  -24.4974	
  740.0000	2.066E-11	1.981E-11	6.614E+7	2.742E+7	  -20.0160	   11.4022	    6.2245	  -24.5062	
  760.0000	2.078E-11	1.984E-11	6.273E+7	2.629E+7	  -20.0237	   11.4009	    6.2277	  -24.5015	
  780.0000	2.098E-11	1.988E-11	5.950E+7	2.437E+7	  -20.0262	   11.3922	    6.2223	  -24.5175	
  800.0000	2.120E-11	1.994E-11	5.665E+7	2.194E+7	  -20.0237	   11.3981	    6.2375	  -24.4862	
  820.0000	2.144E-11	2.001E-11	5.479E+7	1.946E+7	  -20.0135	   11.3931	    6.2226	  -24.5162	
  840.0000	2.165E-11	2.011E-11	5.274E+7	1.724E+7	  -19.9906	   11.3895	    6.2081	  -24.5448	
  860.0000	2.187E-11	2.023E-11	5.105E+7	1.545E+7	  -19.9830	   11.3900	    6.1986	  -24.5614	
  880.0000	2.206E-11	2.038E-11	4.942E+7	1.413E+7	  -19.9804	   11.3734	    6.1935	  -24.5826	
  900.0000	2.223E-11	2.054E-11	4.766E+7	1.313E+7	  -19.9728	   11.3668	    6.2005	  -24.5750	
  920.0000	2.239E-11	2.070E-11	4.577E+7	1.238E+7	  -19.9728	   11.3661	    6.1913	  -24.5919	
  940.0000	2.249E-11	2.086E-11	4.337E+7	1.184E+7	  -19.9804	   11.3649	    6.2021	  -24.5736	
  960.0000	2.268E-11	2.100E-11	4.123E+7	1.154E+7	  -19.9957	   11.3569	    6.2306	  -24.5288	
  980.0000	2.287E-11	2.116E-11	3.903E+7	1.118E+7	  -20.0059	   11.3563	    6.2201	  -24.5478	
 1000.0000	2.308E-11	2.128E-11	3.721E+7	1.085E+7	  -20.0135	   11.3443	    6.2296	  -24.5397

File: Diodes/Ljubljana_Diodes/Data/Ljubljana_Diode_Annealing/CO138/130min/CV_D0_CO138_LargeDiode_GRConnected_Irradiated_130min_8_5_2021_2_32_08_PM.txt
GCD Test
Bias: 5000.000000
CV_D0_CO138_LargeDiode_GRConnected_Irradiated_130min
Date/Time: 8/5/2021 2:32:08 PM
Sensor Name: Pin153
Type: N
Annealing Status: Irradiated and Annealed at 60C for 130 Minutes
Environment: -20C
Tester: Andrew Kent

Time Delay per Ramp Step (s): 0.500

CV Time Delay per Measurement (s) :0.500

AC Voltage (V): 0.500

Current Number of measurements per voltage: 4.000

IV Time Delay per Measurement (s) :0.000


BiasVoltage	LCR_Cp_freq1000.0	LCR_Cp_freq10000.0	LCR_Rp_freq1000.0	LCR_Rp_freq10000.0	Temperature	Air_Temp	Humidity	Dewpoint	
    1.0000	3.818E-11	2.025E-11	1.729E+6	1.438E+6	  -20.0084	   11.3199	    6.2612	  -24.5015	
    2.0000	4.233E-11	2.028E-11	1.821E+6	1.471E+6	  -20.0084	   11.3123	    6.2495	  -24.5278	
    3.0000	4.471E-11	2.030E-11	1.901E+6	1.500E+6	  -20.0059	   11.3150	    6.2296	  -24.5612	
    4.0000	4.618E-11	2.031E-11	1.978E+6	1.528E+6	  -20.0033	   11.3092	    6.2217	  -24.5795	
    5.0000	4.754E-11	2.032E-11	2.034E+6	1.553E+6	  -20.0008	   11.3066	    6.1917	  -24.6350	
    6.0000	4.774E-11	2.034E-11	2.121E+6	1.576E+6	  -19.9957	   11.2972	    6.2030	  -24.6216	
    7.0000	4.836E-11	2.035E-11	2.176E+6	1.607E+6	  -19.9957	   11.3011	    6.1806	  -24.6588	
    8.0000	4.843E-11	2.039E-11	2.246E+6	1.624E+6	  -19.9931	   11.3080	    6.1724	  -24.6685	
    9.0000	4.859E-11	2.041E-11	2.308E+6	1.657E+6	  -19.9804	   11.3132	    6.1613	  -24.6845	
   10.0000	4.852E-11	2.043E-11	2.379E+6	1.686E+6	  -19.9779	   11.3091	    6.1695	  -24.6728	
   20.0000	4.756E-11	2.059E-11	3.053E+6	1.872E+6	  -19.9830	   11.3055	    6.1619	  -24.6891	
   30.0000	4.650E-11	2.061E-11	3.535E+6	2.006E+6	  -19.9931	   11.3033	    6.1607	  -24.6929	
   40.0000	4.533E-11	2.059E-11	3.951E+6	2.122E+6	  -19.9982	   11.3043	    6.1376	  -24.7337	
   50.0000	4.418E-11	2.056E-11	4.327E+6	2.243E+6	  -20.0084	   11.3043	    6.1366	  -24.7354	
   60.0000	4.303E-11	2.055E-11	4.681E+6	2.338E+6	  -20.0211	   11.3061	    6.1078	  -24.7860	
   70.0000	4.209E-11	2.052E-11	5.000E+6	2.448E+6	  -20.0237	   11.3066	    6.1066	  -24.7880	
   80.0000	4.117E-11	2.050E-11	5.307E+6	2.544E+6	  -20.0211	   11.3072	    6.1113	  -24.7790	
   90.0000	4.033E-11	2.047E-11	5.600E+6	2.641E+6	  -20.0211	   11.3134	    6.1161	  -24.7658	
  100.0000	3.944E-11	2.044E-11	5.899E+6	2.748E+6	  -20.0033	   11.3127	    6.1075	  -24.7818	
  120.0000	3.809E-11	2.039E-11	6.451E+6	2.942E+6	  -19.9957	   11.3110	    6.1211	  -24.7584	
  140.0000	3.677E-11	2.033E-11	6.998E+6	3.156E+6	  -19.9906	   11.2994	    6.1145	  -24.7789	
  160.0000	3.565E-11	2.027E-11	7.538E+6	3.380E+6	  -19.9855	   11.3048	    6.1467	  -24.7168	
  180.0000	3.455E-11	2.021E-11	8.110E+6	3.624E+6	  -19.9830	   11.2944	    6.1515	  -24.7159	
  200.0000	3.356E-11	2.016E-11	8.700E+6	3.872E+6	  -19.9880	   11.2957	    6.1619	  -24.6963	
  220.0000	3.263E-11	2.011E-11	9.322E+6	4.154E+6	  -19.9931	   11.2885	    6.1392	  -24.7424	
  240.0000	3.175E-11	2.006E-11	9.983E+6	4.467E+6	  -19.9982	   11.2955	    6.1417	  -24.7327	
  260.0000	3.091E-11	2.002E-11	1.069E+7	4.777E+6	  -20.0059	   11.3036	    6.1237	  -24.7593	
  280.0000	3.010E-11	1.998E-11	1.145E+7	5.158E+6	  -20.0109	   11.3065	    6.1297	  -24.7463	
  300.0000	2.933E-11	1.994E-11	1.228E+7	5.552E+6	  -20.0211	   11.3108	    6.1034	  -24.7906	
  320.0000	2.859E-11	1.990E-11	1.317E+7	5.997E+6	  -20.0186	   11.3034	    6.0974	  -24.8069	
  340.0000	2.788E-11	1.987E-11	1.418E+7	6.496E+6	  -20.0160	   11.3093	    6.1025	  -24.7934	
  360.0000	2.720E-11	1.984E-11	1.529E+7	7.046E+6	  -20.0109	   11.3119	    6.1047	  -24.7875	
  380.0000	2.655E-11	1.982E-11	1.651E+7	7.708E+6	  -20.0008	   11.3155	    6.1085	  -24.7780	
  400.0000	2.591E-11	1.979E-11	1.789E+7	8.444E+6	  -20.0008	   11.3115	    6.0889	  -24.8165	
  420.0000	2.524E-11	1.978E-11	1.955E+7	9.254E+6	  -19.9880	   11.3086	    6.0623	  -24.8668	
  440.0000	2.462E-11	1.976E-11	2.138E+7	1.020E+7	  -19.9830	   11.3066	    6.0427	  -24.9041	
  460.0000	2.405E-11	1.975E-11	2.342E+7	1.128E+7	  -19.9804	   11.3085	    6.0598	  -24.8715	
  480.0000	2.351E-11	1.974E-11	2.581E+7	1.249E+7	  -19.9830	   11.3024	    6.0285	  -24.9331	
  500.0000	2.299E-11	1.972E-11	2.868E+7	1.385E+7	  -19.9880	   11.3006	    6.0250	  -24.9408	
  520.0000	2.253E-11	1.972E-11	3.190E+7	1.532E+7	  -19.9906	   11.2986	    6.0474	  -24.9013	
  540.0000	2.214E-11	1.971E-11	3.553E+7	1.692E+7	  -20.0008	   11.2866	    6.0582	  -24.8905	
  560.0000	2.178E-11	1.970E-11	3.980E+7	1.860E+7	  -20.0008	   11.2803	    6.0452	  -24.9187	
  580.0000	2.148E-11	1.970E-11	4.455E+7	2.037E+7	  -20.0008	   11.2803	    6.0528	  -24.9048	
  600.0000	2.124E-11	1.969E-11	4.939E+7	2.218E+7	  -20.0059	   11.2775	    6.0383	  -24.9335	
  620.0000	2.104E-11	1.969E-11	5.469E+7	2.385E+7	  -20.0084	   11.2754	    6.0617	  -24.8923	
  640.0000	2.088E-11	1.970E-11	5.993E+7	2.527E+7	  -20.0135	   11.2749	    6.0563	  -24.9024	
  660.0000	2.076E-11	1.971E-11	6.444E+7	2.647E+7	  -20.0160	   11.2681	    6.0813	  -24.8620	
  680.0000	2.067E-11	1.973E-11	6.788E+7	2.728E+7	  -20.0135	   11.2648	    6.0927	  -24.8438	
  700.0000	2.062E-11	1.975E-11	6.933E+7	2.786E+7	  -20.0109	   11.2669	    6.1221	  -24.7890	
  720.0000	2.061E-11	1.978E-11	6.860E+7	2.791E+7	  -19.9906	   11.2702	    6.1265	  -24.7787	
  740.0000	2.065E-11	1.981E-11	6.611E+7	2.743E+7	  -19.9830	   11.2751	    6.1199	  -24.7870	
  760.0000	2.078E-11	1.984E-11	6.193E+7	2.627E+7	  -19.9753	   11.2689	    6.1135	  -24.8030	
  780.0000	2.097E-11	1.988E-11	5.917E+7	2.446E+7	  -19.9779	   11.2614	    6.1293	  -24.7799	
  800.0000	2.119E-11	1.993E-11	5.693E+7	2.207E+7	  -19.9804	   11.2533	    6.1240	  -24.7955	
  820.0000	2.143E-11	2.001E-11	5.486E+7	1.955E+7	  -19.9931	   11.2516	    6.1290	  -24.7877	
  840.0000	2.165E-11	2.009E-11	5.329E+7	1.750E+7	  -20.0033	   11.2545	    6.1072	  -24.8250	
  860.0000	2.185E-11	2.022E-11	5.164E+7	1.561E+7	  -20.0211	   11.2499	    6.1034	  -24.8352	
  880.0000	2.202E-11	2.036E-11	5.023E+7	1.426E+7	  -20.0237	   11.2504	    6.1063	  -24.8297	
  900.0000	2.222E-11	2.053E-11	4.819E+7	1.317E+7	  -20.0287	   11.2531	    6.1189	  -24.8049	
  920.0000	2.238E-11	2.069E-11	4.637E+7	1.245E+7	  -20.0287	   11.2543	    6.1059	  -24.8274	
  940.0000	2.256E-11	2.085E-11	4.404E+7	1.190E+7	  -20.0186	   11.2482	    6.1015	  -24.8399	
  960.0000	2.266E-11	2.100E-11	4.157E+7	1.154E+7	  -20.0084	   11.2487	    6.0996	  -24.8430	
  980.0000	2.287E-11	2.114E-11	3.923E+7	1.120E+7	  -20.0008	   11.2458	    6.1018	  -24.8410	
 1000.0000	2.308E-11	2.129E-11	3.716E+7	1.088E+7	  -19.9779	   11.2506	    6.0917	  -24.8559

File: Diodes/Ljubljana_Diodes/Data/Ljubljana_Diode_Annealing/CO138/130min/IV_D0_CO138_LargeDiode_GRConnected_Irradiated_130min_8_5_2021_2_40_05_PM.txt
GCD Test
Bias: 5000.000000
IV_D0_CO138_LargeDiode_GRConnected_Irradiated_130min
Date/Time: 8/5/2021 2:40:05 PM
Sensor Name: Pin153
Type: N
Annealing Status: Irradiated and Annealed at 60C for 130 Minutes
Environment: -20C
Tester: Andrew Kent

Time Delay per Ramp Step (s): 0.500

CV Time Delay per Measurement (s) :0.500

AC Voltage (V): 0.500

Current Number of measurements per voltage: 4.000

IV Time Delay per Measurement (s) :0.000


BiasVoltage	Total Current_Avg	Total Current_0	Total Current_1	Total Current_2	Total Current_3	Bias Current_Avg	Bias Current_0	Bias Current_1	Bias Current_2	Bias Current_3	Temperature	Air_Temp	Humidity	Dewpoint	
    1.0000	 3.1125E-7	 3.0920E-7	 3.1130E-7	 3.1340E-7	 3.1110E-7	3.137991E-7	3.141937E-7	3.142431E-7	3.136712E-7	3.130885E-7	  -20.0313	   11.2474	    6.0658	  -24.9053	
    2.0000	 4.2475E-7	 4.2350E-7	 4.2410E-7	 4.2710E-7	 4.2430E-7	4.234590E-7	4.236427E-7	4.233518E-7	4.229634E-7	4.238779E-7	  -20.0313	   11.2432	    6.0712	  -24.8986	
    3.0000	 5.1195E-7	 5.1450E-7	 5.1120E-7	 5.1150E-7	 5.1060E-7	5.111814E-7	5.111405E-7	5.114552E-7	5.112427E-7	5.108873E-7	  -20.0287	   11.2428	    6.0797	  -24.8834	
    4.0000	 5.8897E-7	 5.8840E-7	 5.8750E-7	 5.8730E-7	 5.9270E-7	5.892187E-7	5.912821E-7	5.895570E-7	5.881000E-7	5.879355E-7	  -20.0338	   11.2365	    6.0892	  -24.8708	
    5.0000	 6.5785E-7	 6.5900E-7	 6.5680E-7	 6.5630E-7	 6.5930E-7	6.607617E-7	6.610291E-7	6.605608E-7	6.611313E-7	6.603255E-7	  -20.0313	   11.2365	    6.0775	  -24.8920	
    6.0000	 7.2288E-7	 7.2500E-7	 7.2290E-7	 7.2160E-7	 7.2200E-7	7.228430E-7	7.241501E-7	7.233214E-7	7.221251E-7	7.217753E-7	  -20.0262	   11.2391	    6.0743	  -24.8959	
    7.0000	 7.8230E-7	 7.8070E-7	 7.8110E-7	 7.8350E-7	 7.8390E-7	7.827058E-7	7.834468E-7	7.830870E-7	7.825145E-7	7.817750E-7	  -20.0237	   11.2402	    6.0677	  -24.9071	
    8.0000	 8.4410E-7	 8.4100E-7	 8.4810E-7	 8.4450E-7	 8.4280E-7	8.414376E-7	8.421675E-7	8.408188E-7	8.403749E-7	8.423891E-7	  -20.0160	   11.2447	    6.0712	  -24.8975	
    9.0000	 8.9622E-7	 8.9500E-7	 8.9720E-7	 8.9710E-7	 8.9560E-7	8.993358E-7	8.966691E-7	8.974677E-7	9.002040E-7	9.030025E-7	  -20.0084	   11.2447	    6.0661	  -24.9067	
   10.0000	 9.4977E-7	 9.5120E-7	 9.5200E-7	 9.4810E-7	 9.4780E-7	9.488972E-7	9.491339E-7	9.490248E-7	9.488874E-7	9.485428E-7	  -20.0084	   11.2410	    6.0699	  -24.9025	
   20.0000	 1.3947E-6	 1.3970E-6	 1.3950E-6	 1.3920E-6	 1.3950E-6	1.399429E-6	1.398829E-6	1.400108E-6	1.399909E-6	1.398871E-6	  -20.0008	   11.2392	    6.0648	  -24.9130	
   30.0000	 1.7710E-6	 1.7760E-6	 1.7720E-6	 1.7700E-6	 1.7660E-6	1.767435E-6	1.764796E-6	1.765228E-6	1.771720E-6	1.767995E-6	  -19.9957	   11.2302	    6.0598	  -24.9288	
   40.0000	 2.0960E-6	 2.0890E-6	 2.1010E-6	 2.0980E-6	 2.0960E-6	2.092287E-6	2.092933E-6	2.092267E-6	2.091883E-6	2.092065E-6	  -19.9906	   11.2302	    6.0512	  -24.9444	
   50.0000	 2.3865E-6	 2.3830E-6	 2.3960E-6	 2.3850E-6	 2.3820E-6	2.398934E-6	2.413513E-6	2.402950E-6	2.391988E-6	2.387286E-6	  -19.9855	   11.2254	    6.0655	  -24.9220	
   60.0000	 2.6740E-6	 2.6730E-6	 2.6610E-6	 2.6650E-6	 2.6970E-6	2.679552E-6	2.694772E-6	2.681995E-6	2.673936E-6	2.667504E-6	  -19.9779	   11.2228	    6.0702	  -24.9153	
   70.0000	 2.9038E-6	 2.8990E-6	 2.8990E-6	 2.9050E-6	 2.9120E-6	2.912049E-6	2.911985E-6	2.905787E-6	2.909187E-6	2.921236E-6	  -19.9753	   11.2199	    6.1088	  -24.8474	
   80.0000	 3.1418E-6	 3.1420E-6	 3.1390E-6	 3.1380E-6	 3.1480E-6	3.140608E-6	3.146559E-6	3.143511E-6	3.137803E-6	3.134557E-6	  -19.9779	   11.2199	    6.1157	  -24.8349	
   90.0000	 3.3587E-6	 3.3590E-6	 3.3540E-6	 3.3550E-6	 3.3670E-6	3.379374E-6	3.379757E-6	3.368498E-6	3.372684E-6	3.396555E-6	  -19.9779	   11.2145	    6.1139	  -24.8422	
  100.0000	 3.5855E-6	 3.6270E-6	 3.5840E-6	 3.5680E-6	 3.5630E-6	3.565720E-6	3.566177E-6	3.564417E-6	3.565134E-6	3.567152E-6	  -19.9779	   11.2216	    6.0971	  -24.8674	
  120.0000	 3.9465E-6	 3.9550E-6	 3.9430E-6	 3.9450E-6	 3.9430E-6	3.943372E-6	3.942202E-6	3.940381E-6	3.948265E-6	3.942641E-6	  -19.9753	   11.2158	    6.0794	  -24.9037	
  140.0000	 4.3010E-6	 4.2980E-6	 4.2870E-6	 4.3190E-6	 4.3000E-6	4.287496E-6	4.289585E-6	4.288625E-6	4.286687E-6	4.285089E-6	  -19.9779	   11.2187	    6.0712	  -24.9166	
  160.0000	 4.6015E-6	 4.6170E-6	 4.5960E-6	 4.5920E-6	 4.6010E-6	4.606792E-6	4.611102E-6	4.604327E-6	4.607758E-6	4.603981E-6	  -19.9753	   11.2147	    6.0614	  -24.9373	
  180.0000	 4.9005E-6	 4.9030E-6	 4.9140E-6	 4.8880E-6	 4.8970E-6	4.883450E-6	4.897432E-6	4.885741E-6	4.877554E-6	4.873071E-6	  -19.9804	   11.2152	    6.0598	  -24.9398	
  200.0000	 5.1278E-6	 5.1350E-6	 5.1270E-6	 5.1240E-6	 5.1250E-6	5.130116E-6	5.132836E-6	5.131036E-6	5.128200E-6	5.128393E-6	  -19.9830	   11.2152	    6.0411	  -24.9738	
  220.0000	 5.3690E-6	 5.3850E-6	 5.3690E-6	 5.3650E-6	 5.3570E-6	5.374607E-6	5.381022E-6	5.382992E-6	5.369011E-6	5.365403E-6	  -19.9880	   11.2124	    6.0427	  -24.9730	
  240.0000	 5.5770E-6	 5.5920E-6	 5.5700E-6	 5.5700E-6	 5.5760E-6	5.597895E-6	5.594111E-6	5.614088E-6	5.595595E-6	5.587785E-6	  -20.0008	   11.2064	    6.0753	  -24.9181	
  260.0000	 5.7703E-6	 5.7720E-6	 5.7740E-6	 5.7700E-6	 5.7650E-6	5.763208E-6	5.761554E-6	5.761913E-6	5.763830E-6	5.765535E-6	  -20.0008	   11.2114	    6.0645	  -24.9340	
  280.0000	 5.9620E-6	 5.9660E-6	 5.9570E-6	 5.9710E-6	 5.9540E-6	5.959005E-6	5.962463E-6	5.957379E-6	5.960327E-6	5.955852E-6	  -20.0033	   11.2060	    6.0433	  -24.9765	
  300.0000	 6.1355E-6	 6.1490E-6	 6.1260E-6	 6.1410E-6	 6.1260E-6	6.121394E-6	6.126009E-6	6.122916E-6	6.119231E-6	6.117422E-6	  -20.0033	   11.2068	    6.0373	  -24.9869	
  320.0000	 6.3182E-6	 6.2970E-6	 6.3730E-6	 6.3190E-6	 6.2840E-6	6.282736E-6	6.285086E-6	6.288004E-6	6.277224E-6	6.280631E-6	  -20.0033	   11.1862	    6.0538	  -24.9720	
  340.0000	 6.4168E-6	 6.4200E-6	 6.4180E-6	 6.4160E-6	 6.4130E-6	6.433118E-6	6.431014E-6	6.446817E-6	6.430518E-6	6.424124E-6	  -20.0084	   11.1862	    6.0775	  -24.9288	
  360.0000	 6.5882E-6	 6.5760E-6	 6.5710E-6	 6.5940E-6	 6.6120E-6	6.576052E-6	6.585804E-6	6.575809E-6	6.570900E-6	6.571693E-6	  -20.0084	   11.2024	    6.0876	  -24.8986	
  380.0000	 6.7138E-6	 6.7130E-6	 6.6980E-6	 6.7020E-6	 6.7420E-6	6.716549E-6	6.734995E-6	6.719139E-6	6.708725E-6	6.703337E-6	  -20.0109	   11.1964	    6.0965	  -24.8870	
  400.0000	 6.8362E-6	 6.8420E-6	 6.8660E-6	 6.8260E-6	 6.8110E-6	6.817190E-6	6.810805E-6	6.810671E-6	6.807049E-6	6.840236E-6	  -20.0135	   11.1918	    6.1063	  -24.8726	
  420.0000	 6.9385E-6	 6.9340E-6	 6.9350E-6	 6.9410E-6	 6.9440E-6	6.945989E-6	6.961615E-6	6.947861E-6	6.939072E-6	6.935406E-6	  -20.0135	   11.1956	    6.0851	  -24.9082	
  440.0000	 7.0660E-6	 7.0830E-6	 7.0660E-6	 7.0590E-6	 7.0560E-6	7.064369E-6	7.070130E-6	7.070807E-6	7.058849E-6	7.057688E-6	  -20.0109	   11.1942	    6.0996	  -24.8828	
  460.0000	 7.1473E-6	 7.1470E-6	 7.1470E-6	 7.1460E-6	 7.1490E-6	7.159308E-6	7.159305E-6	7.157741E-6	7.156481E-6	7.163706E-6	  -20.0109	   11.1930	    6.1097	  -24.8654	
  480.0000	 7.2633E-6	 7.2630E-6	 7.2800E-6	 7.2490E-6	 7.2610E-6	7.294616E-6	7.298984E-6	7.281295E-6	7.276019E-6	7.322166E-6	  -20.0084	   11.1936	    6.0857	  -24.9085	
  500.0000	 7.3615E-6	 7.3900E-6	 7.3560E-6	 7.3550E-6	 7.3450E-6	7.348797E-6	7.346495E-6	7.349082E-6	7.348402E-6	7.351207E-6	  -20.0059	   11.1939	    6.0645	  -24.9468	
  520.0000	 7.4378E-6	 7.4460E-6	 7.4350E-6	 7.4320E-6	 7.4380E-6	7.515820E-6	7.462854E-6	7.506873E-6	7.532466E-6	7.561086E-6	  -20.0109	   11.1842	    6.0427	  -24.9936	
  540.0000	 7.5638E-6	 7.5280E-6	 7.5580E-6	 7.5580E-6	 7.6110E-6	7.565557E-6	7.584102E-6	7.579360E-6	7.556328E-6	7.542436E-6	  -20.0084	   11.1754	    6.0281	  -25.0266	
  560.0000	 7.6403E-6	 7.6670E-6	 7.6390E-6	 7.6150E-6	 7.6400E-6	7.621124E-6	7.622923E-6	7.623039E-6	7.624285E-6	7.614250E-6	  -20.0033	   11.1764	    6.0291	  -25.0241	
  580.0000	 7.6985E-6	 7.6940E-6	 7.6950E-6	 7.7000E-6	 7.7050E-6	7.780051E-6	7.769302E-6	7.811394E-6	7.790752E-6	7.748755E-6	  -20.0033	   11.1768	    6.0705	  -24.9483	
  600.0000	 7.7898E-6	 7.7810E-6	 7.8150E-6	 7.7910E-6	 7.7720E-6	7.810147E-6	7.781768E-6	7.779458E-6	7.823976E-6	7.855388E-6	  -19.9982	   11.1812	    6.0803	  -24.9273	
  620.0000	 7.8813E-6	 7.8570E-6	 7.8730E-6	 7.9080E-6	 7.8870E-6	7.861544E-6	7.868504E-6	7.862303E-6	7.858761E-6	7.856608E-6	  -19.9931	   11.1765	    6.1003	  -24.8947	
  640.0000	 7.9518E-6	 7.9500E-6	 7.9610E-6	 7.9470E-6	 7.9490E-6	7.946109E-6	7.954184E-6	7.945773E-6	7.943073E-6	7.941405E-6	  -19.9957	   11.1765	    6.0838	  -24.9245	
  660.0000	 8.0315E-6	 8.0250E-6	 8.0130E-6	 8.0320E-6	 8.0560E-6	8.046741E-6	8.066241E-6	8.045410E-6	8.036802E-6	8.038511E-6	  -19.9931	   11.1834	    6.0617	  -24.9596	
  680.0000	 8.1367E-6	 8.1710E-6	 8.1320E-6	 8.1130E-6	 8.1310E-6	8.128700E-6	8.153673E-6	8.129452E-6	8.114014E-6	8.117661E-6	  -19.9906	   11.1856	    6.0512	  -24.9770	
  700.0000	 8.2230E-6	 8.2190E-6	 8.2250E-6	 8.2180E-6	 8.2300E-6	8.259472E-6	8.262902E-6	8.264573E-6	8.264038E-6	8.246376E-6	  -19.9931	   11.1857	    6.0468	  -24.9850	
  720.0000	 8.3027E-6	 8.3100E-6	 8.2980E-6	 8.2970E-6	 8.3060E-6	8.344579E-6	8.345579E-6	8.374033E-6	8.342141E-6	8.316561E-6	  -19.9931	   11.1858	    6.0272	  -25.0208	
  740.0000	 8.4268E-6	 8.4180E-6	 8.4220E-6	 8.4340E-6	 8.4330E-6	8.436393E-6	8.429027E-6	8.449267E-6	8.439096E-6	8.428184E-6	  -19.9957	   11.1864	    6.0231	  -25.0279	
  760.0000	 8.5600E-6	 8.5320E-6	 8.5690E-6	 8.5790E-6	 8.5600E-6	8.527400E-6	8.542373E-6	8.531381E-6	8.522764E-6	8.513081E-6	  -19.9982	   11.1827	    6.0199	  -25.0363	
  780.0000	 8.6570E-6	 8.6560E-6	 8.6510E-6	 8.6490E-6	 8.6720E-6	8.668838E-6	8.669586E-6	8.667175E-6	8.666575E-6	8.672017E-6	  -20.0008	   11.1861	    6.0218	  -25.0304	
  800.0000	 8.8125E-6	 8.8140E-6	 8.8020E-6	 8.7850E-6	 8.8490E-6	8.800247E-6	8.815920E-6	8.798504E-6	8.794897E-6	8.791666E-6	  -20.0033	   11.1821	    6.0016	  -25.0704	
  820.0000	 8.9075E-6	 8.9160E-6	 8.9070E-6	 8.9050E-6	 8.9020E-6	8.913071E-6	8.904673E-6	8.907987E-6	8.915740E-6	8.923885E-6	  -20.0008	   11.1821	    6.0009	  -25.0716	
  840.0000	 9.0637E-6	 9.0700E-6	 9.0550E-6	 9.0720E-6	 9.0580E-6	9.085346E-6	9.057630E-6	9.099836E-6	9.099684E-6	9.084235E-6	  -20.0008	   11.1807	    6.0098	  -25.0563	
  860.0000	 9.2692E-6	 9.2790E-6	 9.2440E-6	 9.2850E-6	 9.2690E-6	9.288322E-6	9.283794E-6	9.304969E-6	9.283880E-6	9.280644E-6	  -20.0033	   11.1768	    6.0225	  -25.0360	
  880.0000	 9.3947E-6	 9.3980E-6	 9.4090E-6	 9.4000E-6	 9.3720E-6	9.374825E-6	9.370305E-6	9.370168E-6	9.377340E-6	9.381487E-6	  -20.0084	   11.1754	    6.0493	  -24.9879	
  900.0000	 9.6003E-6	 9.6060E-6	 9.6380E-6	 9.5950E-6	 9.5620E-6	9.566238E-6	9.559003E-6	9.565756E-6	9.569775E-6	9.570420E-6	  -20.0033	   11.1738	    6.0443	  -24.9983	
  920.0000	 9.7515E-6	 9.7390E-6	 9.7280E-6	 9.7350E-6	 9.8040E-6	9.784362E-6	9.785801E-6	9.783618E-6	9.797371E-6	9.770660E-6	  -20.0033	   11.1591	    6.0234	  -25.0472	
  940.0000	 9.9405E-6	 9.9380E-6	 9.9460E-6	 9.9570E-6	 9.9210E-6	9.908449E-6	9.910277E-6	9.909689E-6	9.906079E-6	9.907751E-6	  -20.0059	   11.1586	    6.0187	  -25.0562	
  960.0000	 1.0132E-5	 1.0130E-5	 1.0120E-5	 1.0110E-5	 1.0170E-5	1.014866E-5	1.016614E-5	1.014389E-5	1.014595E-5	1.013867E-5	  -20.0059	   11.1584	    6.0427	  -25.0125	
  980.0000	 1.0327E-5	 1.0360E-5	 1.0320E-5	 1.0310E-5	 1.0320E-5	1.031551E-5	1.032227E-5	1.031607E-5	1.031400E-5	1.030968E-5	  -20.0109	   11.1585	    6.0487	  -25.0015	
 1000.0000	 1.0518E-5	 1.0500E-5	 1.0520E-5	 1.0530E-5	 1.0520E-5	1.051995E-5	1.050681E-5	1.050331E-5	1.053714E-5	1.053252E-5	  -20.0084	   11.1592	    6.0221	  -25.0494
