Repository: ctiley/CERN_CMS_Silicon_Sensor

# CERN_CMS_Silicon_Sensor

# Code To-Do 
- Double check Halfmoon Diode Data

# Lab To-Do
- Measure more HGCAL Diodes
- Measure rest of Unirradiated Halfmoon Diodes
- Rebond D0 Diode
- Cleanup Wires at Alibava Station
-

File: Diodes/Ljubljana_Diodes/Data/Ljubljana_Diode_Annealing/CO138/190min/CV_D0_CO138_LargeDiode_GRConnected_Irradiated_190min_8_5_2021_5_21_08_PM.txt
GCD Test
Bias: 5000.000000
CV_D0_CO138_LargeDiode_GRConnected_Irradiated_190min
Date/Time: 8/5/2021 5:21:08 PM
Sensor Name: Pin153
Type: N
Annealing Status: Irradiated and Annealed at 60C for 190 Minutes
Environment: -20C
Tester: Andrew Kent

Time Delay per Ramp Step (s): 0.500

CV Time Delay per Measurement (s) :0.500

AC Voltage (V): 0.500

Current Number of measurements per voltage: 4.000

IV Time Delay per Measurement (s) :0.000


BiasVoltage	LCR_Cp_freq1000.0	LCR_Cp_freq10000.0	LCR_Rp_freq1000.0	LCR_Rp_freq10000.0	Temperature	Air_Temp	Humidity	Dewpoint	
    1.0000	4.042E-11	2.033E-11	1.620E+6	1.356E+6	  -18.8483	   12.7994	    7.3400	  -21.6228	
    2.0000	4.425E-11	2.035E-11	1.746E+6	1.406E+6	  -19.0137	   12.8189	    7.3333	  -21.6185	
    3.0000	4.599E-11	2.034E-11	1.857E+6	1.464E+6	  -19.2859	   12.8235	    7.3276	  -21.6239	
    4.0000	4.658E-11	2.032E-11	1.970E+6	1.525E+6	  -19.3979	   12.7436	    7.3330	  -21.6751	
    5.0000	4.717E-11	2.033E-11	2.055E+6	1.563E+6	  -19.5378	   12.7724	    7.3197	  -21.6743	
    6.0000	4.736E-11	2.034E-11	2.139E+6	1.609E+6	  -19.7464	   12.7885	    7.3412	  -21.6289	
    7.0000	4.754E-11	2.034E-11	2.212E+6	1.656E+6	  -19.8227	   12.7607	    7.3586	  -21.6227	
    8.0000	4.773E-11	2.040E-11	2.278E+6	1.647E+6	  -19.8812	   12.7209	    7.3634	  -21.6451	
    9.0000	4.816E-11	2.044E-11	2.330E+6	1.665E+6	  -19.8558	   12.7341	    7.3757	  -21.6161	
   10.0000	4.845E-11	2.048E-11	2.388E+6	1.667E+6	  -19.7973	   12.7141	    7.3798	  -21.6248	
   20.0000	4.843E-11	2.064E-11	3.000E+6	1.826E+6	  -19.7388	   12.6652	    7.3593	  -21.6929	
   30.0000	4.774E-11	2.068E-11	3.441E+6	1.922E+6	  -19.6039	   12.6471	    7.3346	  -21.7445	
   40.0000	4.693E-11	2.068E-11	3.811E+6	2.018E+6	  -19.5378	   12.6197	    7.3118	  -21.8003	
   50.0000	4.565E-11	2.065E-11	4.172E+6	2.130E+6	  -19.5047	   12.6392	    7.2900	  -21.8198	
   60.0000	4.410E-11	2.060E-11	4.545E+6	2.258E+6	  -19.4971	   12.6545	    7.2252	  -21.9097	
   70.0000	4.276E-11	2.054E-11	4.888E+6	2.391E+6	  -19.5378	   12.6404	    7.2090	  -21.9456	
   80.0000	4.140E-11	2.047E-11	5.240E+6	2.549E+6	  -19.6039	   12.6382	    7.1828	  -21.9886	
   90.0000	4.018E-11	2.042E-11	5.579E+6	2.681E+6	  -19.7947	   12.6259	    7.1237	  -22.0915	
  100.0000	3.924E-11	2.036E-11	5.890E+6	2.825E+6	  -19.8838	   12.6151	    7.1148	  -22.1135	
  120.0000	3.753E-11	2.029E-11	6.517E+6	3.074E+6	  -20.0287	   12.6016	    7.0781	  -22.1821	
  140.0000	3.612E-11	2.021E-11	7.116E+6	3.355E+6	  -20.2093	   12.6253	    7.0572	  -22.1980	
  160.0000	3.490E-11	2.016E-11	7.718E+6	3.597E+6	  -20.2984	   12.6504	    7.0487	  -22.1930	
  180.0000	3.397E-11	2.012E-11	8.296E+6	3.812E+6	  -20.3441	   12.6119	    7.0281	  -22.2546	
  200.0000	3.319E-11	2.010E-11	8.875E+6	4.021E+6	  -20.3569	   12.5885	    7.0304	  -22.2685	
  220.0000	3.240E-11	2.007E-11	9.494E+6	4.247E+6	  -20.2856	   12.5236	    7.0013	  -22.3634	
  240.0000	3.174E-11	2.005E-11	1.011E+7	4.483E+6	  -20.2297	   12.4784	    6.9867	  -22.4205	
  260.0000	3.117E-11	2.004E-11	1.072E+7	4.700E+6	  -20.1559	   12.5446	    6.9567	  -22.4201	
  280.0000	3.058E-11	2.001E-11	1.138E+7	4.972E+6	  -19.9550	   12.4978	    6.9364	  -22.4876	
  300.0000	2.988E-11	1.997E-11	1.215E+7	5.319E+6	  -19.8863	   12.4818	    6.9254	  -22.5175	
  320.0000	2.916E-11	1.995E-11	1.301E+7	5.645E+6	  -19.8176	   12.5171	    6.8865	  -22.5549	
  340.0000	2.851E-11	1.991E-11	1.392E+7	6.102E+6	  -19.7540	   12.4743	    6.8602	  -22.6296	
  360.0000	2.776E-11	1.987E-11	1.501E+7	6.694E+6	  -19.7642	   12.3979	    6.8390	  -22.7210	
  380.0000	2.701E-11	1.984E-11	1.627E+7	7.295E+6	  -19.7845	   12.3979	    6.8140	  -22.7622	
  400.0000	2.636E-11	1.980E-11	1.760E+7	8.042E+6	  -19.8939	   12.4029	    6.7878	  -22.8020	
  420.0000	2.568E-11	1.978E-11	1.917E+7	8.821E+6	  -19.9906	   12.3780	    6.7732	  -22.8446	
  440.0000	2.506E-11	1.976E-11	2.086E+7	9.645E+6	  -20.0516	   12.3990	    6.7600	  -22.8511	
  460.0000	2.447E-11	1.974E-11	2.280E+7	1.064E+7	  -20.1585	   12.4252	    6.7432	  -22.8476	
  480.0000	2.394E-11	1.973E-11	2.492E+7	1.168E+7	  -20.2017	   12.4590	    6.7249	  -22.8654	
  500.0000	2.346E-11	1.972E-11	2.725E+7	1.277E+7	  -20.1992	   12.3945	    6.7100	  -22.9378	
  520.0000	2.301E-11	1.972E-11	2.994E+7	1.400E+7	  -20.1992	   12.4159	    6.6894	  -22.9566	
  540.0000	2.260E-11	1.971E-11	3.296E+7	1.536E+7	  -20.1356	   12.3918	    6.6641	  -23.0169	
  560.0000	2.223E-11	1.971E-11	3.633E+7	1.677E+7	  -20.0974	   12.3747	    6.6581	  -23.0396	
  580.0000	2.188E-11	1.970E-11	4.040E+7	1.829E+7	  -20.0338	   12.3156	    6.6417	  -23.1111	
  600.0000	2.159E-11	1.970E-11	4.476E+7	1.993E+7	  -19.9473	   12.3722	    6.6167	  -23.1115	
  620.0000	2.133E-11	1.970E-11	4.944E+7	2.161E+7	  -19.9194	   12.3010	    6.5914	  -23.2071	
  640.0000	2.112E-11	1.969E-11	5.463E+7	2.331E+7	  -19.8838	   12.2702	    6.5617	  -23.2804	
  660.0000	2.095E-11	1.970E-11	5.987E+7	2.492E+7	  -19.8710	   12.3227	    6.5250	  -23.3046	
  680.0000	2.082E-11	1.971E-11	6.481E+7	2.619E+7	  -19.8812	   12.3121	    6.5183	  -23.3237	
  700.0000	2.071E-11	1.973E-11	6.858E+7	2.711E+7	  -19.9041	   12.3271	    6.5111	  -23.3252	
  720.0000	2.065E-11	1.975E-11	7.188E+7	2.776E+7	  -19.9626	   12.3477	    6.4753	  -23.3717	
  740.0000	2.061E-11	1.978E-11	7.287E+7	2.816E+7	  -20.0084	   12.2565	    6.4513	  -23.4804	
  760.0000	2.063E-11	1.981E-11	7.084E+7	2.794E+7	  -20.0491	   12.2751	    6.4485	  -23.4716	
  780.0000	2.070E-11	1.984E-11	6.766E+7	2.701E+7	  -20.0923	   12.2195	    6.4064	  -23.5857	
  800.0000	2.086E-11	1.989E-11	6.386E+7	2.536E+7	  -20.0771	   12.2183	    6.3830	  -23.6275	
  820.0000	2.109E-11	1.993E-11	5.948E+7	2.332E+7	  -20.0822	   12.2472	    6.3751	  -23.6200	
  840.0000	2.132E-11	2.000E-11	5.727E+7	2.099E+7	  -20.0771	   12.2525	    6.3498	  -23.6605	
  860.0000	2.156E-11	2.008E-11	5.524E+7	1.857E+7	  -20.0644	   12.2494	    6.3121	  -23.7292	
  880.0000	2.178E-11	2.019E-11	5.346E+7	1.655E+7	  -20.0465	   12.1669	    6.3074	  -23.7981	
  900.0000	2.200E-11	2.031E-11	5.144E+7	1.486E+7	  -20.0109	   12.1001	    6.2853	  -23.8863	
  920.0000	2.220E-11	2.047E-11	4.908E+7	1.357E+7	  -19.9575	   12.1003	    6.2590	  -23.9328	
  940.0000	2.238E-11	2.063E-11	4.674E+7	1.260E+7	  -19.9601	   12.1580	    6.2381	  -23.9277	
  960.0000	2.257E-11	2.079E-11	4.447E+7	1.193E+7	  -19.9423	   12.1308	    6.2170	  -23.9855	
  980.0000	2.276E-11	2.096E-11	4.184E+7	1.139E+7	  -19.9397	   12.1413	    6.1898	  -24.0266	
 1000.0000	2.289E-11	2.110E-11	3.917E+7	1.101E+7	  -19.9499	   12.1605	    6.1796	  -24.0307

File: Diodes/Ljubljana_Diodes/Data/Ljubljana_Diode_Annealing/CO138/190min/CV_D0_CO138_LargeDiode_GRConnected_Irradiated_190min_8_6_2021_1_14_20_PM.txt
GCD Test
Bias: 5000.000000
CV_D0_CO138_LargeDiode_GRConnected_Irradiated_190min
Date/Time: 8/6/2021 1:14:20 PM
Sensor Name: CO138
Type: N
Annealing Status: Irradiated and Annealed at 60C for 190 Minutes
Environment: -20C
Tester: Andrew Kent

Time Delay per Ramp Step (s): 0.500

CV Time Delay per Measurement (s) :0.500

AC Voltage (V): 0.500

Current Number of measurements per voltage: 4.000

IV Time Delay per Measurement (s) :0.000


BiasVoltage	LCR_Cp_freq1000.0	LCR_Cp_freq10000.0	LCR_Rp_freq1000.0	LCR_Rp_freq10000.0	Temperature	Air_Temp	Humidity	Dewpoint	
    1.0000	3.869E-11	2.022E-11	1.728E+6	1.429E+6	  -19.8354	   15.3150	    4.0743	  -26.3580	
    2.0000	4.250E-11	2.025E-11	1.824E+6	1.458E+6	  -19.8583	   15.3322	    4.0892	  -26.3063	
    3.0000	4.476E-11	2.026E-11	1.905E+6	1.490E+6	  -19.8761	   15.3296	    4.1012	  -26.2762	
    4.0000	4.646E-11	2.027E-11	1.968E+6	1.525E+6	  -19.8939	   15.3349	    4.1031	  -26.2674	
    5.0000	4.719E-11	2.027E-11	2.047E+6	1.555E+6	  -19.9092	   15.3349	    4.1556	  -26.1288	
    6.0000	4.756E-11	2.029E-11	2.124E+6	1.588E+6	  -19.9423	   15.3304	    4.2075	  -25.9966	
    7.0000	4.784E-11	2.031E-11	2.192E+6	1.623E+6	  -19.9473	   15.3285	    4.2214	  -25.9618	
    8.0000	4.809E-11	2.033E-11	2.254E+6	1.653E+6	  -19.9728	   15.3105	    4.2318	  -25.9474	
    9.0000	4.779E-11	2.037E-11	2.339E+6	1.669E+6	  -19.9906	   15.3156	    4.2366	  -25.9316	
   10.0000	4.776E-11	2.039E-11	2.410E+6	1.700E+6	  -20.0059	   15.3273	    4.2321	  -25.9348	
   20.0000	4.719E-11	3.882E-12	3.061E+6	2.950E+8	  -20.0160	   15.3069	    4.2467	  -25.9117	
   30.0000	3.997E-12	3.890E-12	2.518E+9	2.865E+8	  -20.0186	   15.3187	    4.2663	  -25.8530	
   40.0000	3.996E-12	3.889E-12	2.325E+9	2.870E+8	  -20.0364	   15.3226	    4.2780	  -25.8203	
   50.0000	3.998E-12	3.890E-12	2.360E+9	2.847E+8	  -20.0211	   15.3264	    4.2963	  -25.7708	
   60.0000	4.000E-12	3.889E-12	2.345E+9	2.856E+8	  -20.0211	   15.2782	    4.2976	  -25.8014	
   70.0000	3.998E-12	3.889E-12	2.354E+9	2.844E+8	  -20.0084	   15.2624	    4.2824	  -25.8512	
   80.0000	3.996E-12	3.890E-12	2.344E+9	2.854E+8	  -20.0109	   15.2269	    4.2881	  -25.8617	
   90.0000	3.998E-12	3.889E-12	2.330E+9	2.858E+8	  -20.0135	   15.2430	    4.2552	  -25.9346	
  100.0000	3.998E-12	3.890E-12	2.331E+9	2.871E+8	  -20.0160	   15.2656	    4.2521	  -25.9268	
  120.0000	3.998E-12	3.899E-12	2.452E+9	2.757E+8	  -20.0186	   15.2083	    4.2549	  -25.9597	
  140.0000	3.998E-12	3.898E-12	2.550E+9	2.693E+8	  -20.0160	   15.2417	    4.2590	  -25.9257	
  160.0000	3.999E-12	3.897E-12	2.391E+9	2.644E+8	  -20.0059	   15.2056	    4.2423	  -25.9942	
  180.0000	4.000E-12	3.900E-12	2.481E+9	2.758E+8	  -19.9931	   15.2099	    4.2397	  -25.9977	
  200.0000	3.994E-12	3.899E-12	2.542E+9	2.720E+8	  -19.9931	   15.1888	    4.2170	  -26.0713	
  220.0000	3.997E-12	3.898E-12	2.422E+9	2.688E+8	  -19.9931	   15.1888	    4.2068	  -26.0975	
  240.0000	3.995E-12	3.899E-12	2.665E+9	2.732E+8	  -19.9906	   15.1654	    4.2046	  -26.1196	
  260.0000	3.999E-12	3.898E-12	2.485E+9	2.696E+8	  -20.0059	   15.1710	    4.2005	  -26.1264	
  280.0000	3.996E-12	3.898E-12	2.442E+9	2.686E+8	  -20.0160	   15.1554	    4.1860	  -26.1752	
  300.0000	3.999E-12	3.897E-12	2.554E+9	2.662E+8	  -20.0008	   15.1259	    4.1806	  -26.2099	
  320.0000	3.998E-12	3.897E-12	2.490E+9	2.667E+8	  -20.0084	   15.1385	    4.2043	  -26.1393	
  340.0000	4.000E-12	3.890E-12	2.431E+9	2.978E+8	  -19.9957	   15.1186	    4.2261	  -26.0968	
  360.0000	3.961E-12	3.881E-12	2.641E+9	2.902E+8	  -20.0084	   15.1077	    4.2214	  -26.1167	
  380.0000	3.958E-12	3.873E-12	2.537E+9	2.691E+8	  -19.9524	   15.0901	    4.2239	  -26.1225	
  400.0000	3.961E-12	3.873E-12	2.620E+9	2.716E+8	  -19.7413	   15.0890	    4.2163	  -26.1429	
  420.0000	3.961E-12	3.872E-12	2.583E+9	2.708E+8	  -19.2401	   15.0848	    4.2470	  -26.0668	
  440.0000	3.955E-12	3.872E-12	2.693E+9	2.707E+8	  -18.1434	   15.4164	    4.5335	  -25.1173	
  460.0000	3.952E-12	3.866E-12	2.618E+9	1.907E+8	  -17.4002	   15.0499	    5.0512	  -24.1816	
  480.0000	3.951E-12	3.870E-12	3.068E+9	2.758E+8	  -16.5397	   15.0499	    5.8596	  -22.5196	
  500.0000	3.945E-12	3.869E-12	3.074E+9	2.793E+8	  -15.2689	   14.8139	    7.1879	  -20.3646	
  520.0000	3.860E-12	3.859E-12	1.858E+9	3.129E+8	  -14.4537	   14.7217	    7.9409	  -19.2810	
  540.0000	3.855E-12	3.857E-12	1.878E+9	3.211E+8	  -13.7938	   14.6966	    8.4333	  -18.5984	
  560.0000	3.853E-12	3.856E-12	1.851E+9	3.317E+8	  -13.1362	   14.6559	    8.9731	  -17.9013	
  580.0000	3.851E-12	3.853E-12	1.761E+9	3.439E+8	  -11.7137	   14.6311	    9.8336	  -16.8372	
  600.0000	3.847E-12	3.850E-12	1.742E+9	3.546E+8	  -11.1400	   14.6167	   10.1240	  -16.5019	
  620.0000	3.846E-12	4.233E-12	1.738E+9	6.463E+7	    0.0000	    0.0000	    0.0000	    0.0000

File: Diodes/Ljubljana_Diodes/Data/Ljubljana_Diode_Annealing/CO138/190min/CV_D0_CO138_LargeDiode_GRConnected_Irradiated_190min_8_6_2021_1_32_58_PM.txt
GCD Test
Bias: 5000.000000
CV_D0_CO138_LargeDiode_GRConnected_Irradiated_190min
Date/Time: 8/6/2021 1:32:58 PM
Sensor Name: CO138
Type: N
Annealing Status: Irradiated and Annealed at 60C for 190 Minutes
Environment: -20C
Tester: Andrew Kent

Time Delay per Ramp Step (s): 0.500

CV Time Delay per Measurement (s) :0.500

AC Voltage (V): 0.500

Current Number of measurements per voltage: 4.000

IV Time Delay per Measurement (s) :0.000


BiasVoltage	LCR_Cp_freq1000.0	LCR_Cp_freq10000.0	LCR_Rp_freq1000.0	LCR_Rp_freq10000.0	Temperature	Air_Temp	Humidity	Dewpoint	
    1.0000	3.021E-11	1.854E-11	1.891E+6	1.736E+6	  -19.7998	   13.6129	    5.7135	  -23.8455	
    2.0000	3.440E-11	1.861E-11	1.995E+6	1.781E+6	  -19.8558	   13.6165	    5.6853	  -23.8980	
    3.0000	3.682E-11	1.866E-11	2.093E+6	1.821E+6	  -19.9728	   13.6013	    5.6018	  -24.0736	
    4.0000	3.852E-11	1.870E-11	2.182E+6	1.841E+6	  -20.0008	   13.5770	    5.5534	  -24.1876	
    5.0000	3.980E-11	1.875E-11	2.262E+6	1.842E+6	  -20.0287	   13.5893	    5.5161	  -24.2536	
    6.0000	4.105E-11	1.877E-11	2.322E+6	1.869E+6	  -20.0567	   13.5680	    5.4646	  -24.3732	
    7.0000	4.175E-11	1.880E-11	2.396E+6	1.874E+6	  -20.0644	   13.5970	    5.4358	  -24.4108	
    8.0000	4.279E-11	1.883E-11	2.439E+6	1.885E+6	  -20.0542	   13.5607	    5.3985	  -24.5133	
    9.0000	4.331E-11	1.886E-11	2.503E+6	1.884E+6	  -20.0211	   13.5463	    5.3381	  -24.6483	
   10.0000	4.394E-11	1.888E-11	2.552E+6	1.897E+6	  -19.9982	   13.5463	    5.2786	  -24.7721	
   20.0000	4.526E-11	1.902E-11	3.105E+6	2.016E+6	  -19.9601	   13.4952	    5.2486	  -24.8719	
   30.0000	4.480E-11	1.911E-11	3.579E+6	2.123E+6	  -19.9499	   13.4728	    5.1913	  -25.0090	
   40.0000	4.407E-11	1.914E-11	3.993E+6	2.243E+6	  -19.9346	   13.4821	    5.1227	  -25.1489	
   50.0000	4.287E-11	1.916E-11	4.405E+6	2.350E+6	  -19.9473	   13.4542	    5.0984	  -25.2214	
   60.0000	4.170E-11	1.917E-11	4.793E+6	2.459E+6	  -19.9473	   13.4321	    5.0585	  -25.3235	
   70.0000	4.057E-11	1.917E-11	5.174E+6	2.574E+6	  -19.9804	   13.4489	    4.9934	  -25.4538	
   80.0000	3.977E-11	1.916E-11	5.509E+6	2.679E+6	  -19.9906	   13.4050	    4.9485	  -25.5844	
   90.0000	3.886E-11	1.916E-11	5.858E+6	2.778E+6	  -20.0135	   13.4050	    4.9114	  -25.6667	
  100.0000	3.803E-11	1.914E-11	6.197E+6	2.885E+6	  -20.0516	   13.3952	    4.8618	  -25.7849	
  120.0000	3.680E-11	1.912E-11	6.839E+6	3.092E+6	  -20.0593	   13.3740	    4.8359	  -25.8585	
  140.0000	3.546E-11	1.910E-11	7.517E+6	3.279E+6	  -20.0542	   13.3979	    4.8046	  -25.9125	
  160.0000	3.441E-11	1.905E-11	8.181E+6	3.535E+6	  -20.0440	   13.3948	    4.7805	  -25.9696	
  180.0000	3.334E-11	1.901E-11	8.898E+6	3.766E+6	  -20.0516	   13.3839	    4.7306	  -26.0921	
  200.0000	3.252E-11	1.898E-11	9.596E+6	4.013E+6	  -20.0389	   13.3823	    4.7046	  -26.1532	
  220.0000	3.170E-11	1.893E-11	1.034E+7	4.301E+6	  -20.0262	   13.3984	    4.6755	  -26.2094	
  240.0000	3.085E-11	1.890E-11	1.115E+7	4.589E+6	  -19.9982	   13.3635	    4.6319	  -26.3364	
  260.0000	3.003E-11	1.885E-11	1.201E+7	4.945E+6	  -19.9855	   13.3397	    4.6126	  -26.3987	
  280.0000	2.925E-11	1.882E-11	1.292E+7	5.263E+6	  -19.9830	   13.3453	    4.5851	  -26.4598	
  300.0000	2.852E-11	1.878E-11	1.390E+7	5.659E+6	  -19.9779	   13.3503	    4.5971	  -26.4278	
  320.0000	2.779E-11	1.874E-11	1.498E+7	6.131E+6	  -19.9677	   13.3128	    4.5784	  -26.4986	
  340.0000	2.709E-11	1.869E-11	1.619E+7	6.682E+6	  -19.9804	   13.3022	    4.5724	  -26.5204	
  360.0000	2.634E-11	1.866E-11	1.759E+7	7.271E+6	  -20.0008	   13.2952	    4.5715	  -26.5276	
  380.0000	2.571E-11	1.861E-11	1.911E+7	8.037E+6	  -20.0084	   13.2598	    4.5731	  -26.5490	
  400.0000	2.501E-11	1.858E-11	2.096E+7	8.829E+6	  -20.0186	   13.2488	    4.5781	  -26.5448	
  420.0000	2.441E-11	1.855E-11	2.300E+7	9.820E+6	  -20.0186	   13.2342	    4.5936	  -26.5184	
  440.0000	2.377E-11	1.852E-11	2.548E+7	1.102E+7	  -20.0338	   13.2339	    4.5949	  -26.5156	
  460.0000	2.320E-11	1.850E-11	2.839E+7	1.234E+7	  -20.0287	   13.2054	    4.5920	  -26.5426	
  480.0000	2.262E-11	1.848E-11	3.188E+7	1.387E+7	  -20.0465	   13.2243	    4.5699	  -26.5817	
  500.0000	2.209E-11	1.845E-11	3.617E+7	1.598E+7	  -20.0313	   13.2165	    4.5291	  -26.6845	
  520.0000	2.158E-11	1.844E-11	4.175E+7	1.830E+7	  -20.0211	   13.2353	    4.5209	  -26.6909	
  540.0000	2.112E-11	1.842E-11	4.877E+7	2.112E+7	  -20.0186	   13.1958	    4.4886	  -26.7966	
  560.0000	2.068E-11	1.840E-11	5.788E+7	2.479E+7	  -19.9957	   13.1824	    4.4658	  -26.8612	
  580.0000	2.028E-11	1.838E-11	6.936E+7	2.923E+7	  -19.9855	   13.1494	    4.4668	  -26.8823	
  600.0000	1.992E-11	1.836E-11	8.381E+7	3.490E+7	  -19.9855	   13.1942	    4.4709	  -26.8406	
  620.0000	1.960E-11	1.834E-11	1.025E+8	4.231E+7	  -19.9830	   13.1744	    4.4453	  -26.9168	
  640.0000	1.933E-11	1.832E-11	1.290E+8	5.170E+7	  -19.9957	   13.1656	    4.4162	  -26.9942	
  660.0000	1.910E-11	1.830E-11	1.664E+8	6.388E+7	  -19.9957	   13.1598	    4.4096	  -27.0146	
  680.0000	1.892E-11	1.828E-11	2.219E+8	7.899E+7	  -20.0059	   13.1746	    4.3713	  -27.0984	
  700.0000	1.877E-11	1.826E-11	3.065E+8	9.681E+7	  -20.0109	   13.1839	    4.3824	  -27.0645	
  720.0000	1.866E-11	1.824E-11	4.215E+8	1.173E+8	  -20.0033	   13.1619	    4.3634	  -27.1269	
  740.0000	1.850E-11	1.821E-11	4.993E+8	1.431E+8	  -20.0211	   13.1448	    4.3425	  -27.1907	
  760.0000	1.843E-11	1.820E-11	5.475E+8	1.612E+8	  -20.0186	   13.1065	    4.3412	  -27.2209	
  780.0000	1.838E-11	1.818E-11	5.042E+8	1.723E+8	  -20.0135	   13.0985	    4.3333	  -27.2462	
  800.0000	1.834E-11	1.817E-11	4.366E+8	1.786E+8	  -20.0084	   13.0891	    4.3586	  -27.1900	
  820.0000	1.829E-11	1.816E-11	3.925E+8	2.001E+8	  -20.0033	   13.0805	    4.3700	  -27.1679	
  840.0000	1.826E-11	1.815E-11	3.752E+8	1.869E+8	  -19.9906	   13.0805	    4.3960	  -27.1040	
  860.0000	1.823E-11	1.814E-11	3.720E+8	1.933E+8	  -19.9804	   13.0918	    4.3880	  -27.1154	
  880.0000	1.820E-11	1.813E-11	3.756E+8	2.023E+8	  -19.9931	   13.0671	    4.4102	  -27.0785	
  900.0000	1.818E-11	1.813E-11	3.815E+8	2.069E+8	  -20.0008	   13.0902	    4.4159	  -27.0482	
  920.0000	1.817E-11	1.812E-11	3.806E+8	2.119E+8	  -20.0109	   13.0917	    4.4269	  -27.0201	
  940.0000	1.815E-11	1.812E-11	3.818E+8	2.190E+8	  -20.0211	   13.0292	    4.4228	  -27.0743	
  960.0000	1.814E-11	1.811E-11	3.860E+8	2.247E+8	  -20.0313	   13.0372	    4.4200	  -27.0756	
  980.0000	1.812E-11	1.811E-11	3.933E+8	2.282E+8	  -20.0287	   13.0073	    4.4039	  -27.1363	
 1000.0000	1.811E-11	1.811E-11	3.942E+8	2.282E+8	  -20.0211	   13.0243	    4.4067	  -27.1173

File: Diodes/Ljubljana_Diodes/Data/Ljubljana_Diode_Annealing/CO138/190min/CV_D0_CO138_LargeDiode_GRConnected_Irradiated_190min_8_6_2021_1_51_39_PM.txt
GCD Test
Bias: 5000.000000
CV_D0_CO138_LargeDiode_GRConnected_Irradiated_190min
Date/Time: 8/6/2021 1:51:39 PM
Sensor Name: CO138
Type: N
Annealing Status: Irradiated and Annealed at 60C for 190 Minutes
Environment: -20C
Tester: Andrew Kent

Time Delay per Ramp Step (s): 0.500

CV Time Delay per Measurement (s) :0.500

AC Voltage (V): 0.500

Current Number of measurements per voltage: 4.000

IV Time Delay per Measurement (s) :0.000


BiasVoltage	LCR_Cp_freq1000.0	LCR_Cp_freq10000.0	LCR_Rp_freq1000.0	LCR_Rp_freq10000.0	Temperature	Air_Temp	Humidity	Dewpoint	
    1.0000	3.023E-11	1.854E-11	1.890E+6	1.760E+6	  -19.9906	   11.8747	    3.7062	  -29.7709	
    2.0000	3.418E-11	1.861E-11	2.010E+6	1.775E+6	  -20.0033	   11.8863	    3.7147	  -29.7386	
    3.0000	3.704E-11	1.867E-11	2.079E+6	1.797E+6	  -20.0109	   11.8761	    3.7252	  -29.7161	
    4.0000	3.854E-11	1.871E-11	2.180E+6	1.818E+6	  -20.0237	   11.8448	    3.7170	  -29.7612	
    5.0000	3.997E-11	1.875E-11	2.252E+6	1.833E+6	  -20.0262	   11.8566	    3.7226	  -29.7369	
    6.0000	4.109E-11	1.878E-11	2.319E+6	1.848E+6	  -20.0389	   11.8157	    3.7094	  -29.8030	
    7.0000	4.187E-11	1.881E-11	2.389E+6	1.864E+6	  -20.0287	   11.8441	    3.7100	  -29.7814	
    8.0000	4.272E-11	1.883E-11	2.443E+6	1.877E+6	  -20.0160	   11.8205	    3.7005	  -29.8248	
    9.0000	4.308E-11	1.885E-11	2.514E+6	1.897E+6	  -20.0135	   11.8247	    3.7015	  -29.8192	
   10.0000	4.386E-11	1.888E-11	2.556E+6	1.898E+6	  -20.0059	   11.8247	    3.6948	  -29.8381	
   20.0000	4.491E-11	1.901E-11	3.126E+6	2.026E+6	  -19.9702	   11.8343	    3.7119	  -29.7828	
   30.0000	4.460E-11	1.909E-11	3.593E+6	2.142E+6	  -19.9728	   11.7655	    3.7328	  -29.7716	
   40.0000	4.369E-11	1.914E-11	4.025E+6	2.240E+6	  -19.9779	   11.7655	    3.7334	  -29.7699	
   50.0000	4.256E-11	1.916E-11	4.434E+6	2.356E+6	  -19.9931	   11.7861	    3.7419	  -29.7314	
   60.0000	4.153E-11	1.917E-11	4.815E+6	2.454E+6	  -19.9931	   11.7683	    3.7495	  -29.7225	
   70.0000	4.067E-11	1.918E-11	5.165E+6	2.550E+6	  -19.9982	   11.7505	    3.7824	  -29.6427	
   80.0000	3.961E-11	1.917E-11	5.531E+6	2.665E+6	  -20.0135	   11.7266	    3.7910	  -29.6356	
   90.0000	3.887E-11	1.916E-11	5.861E+6	2.771E+6	  -20.0135	   11.7178	    3.7862	  -29.6549	
  100.0000	3.823E-11	1.914E-11	6.173E+6	2.878E+6	  -20.0287	   11.7519	    3.7856	  -29.6329	
  120.0000	3.678E-11	1.913E-11	6.848E+6	3.071E+6	  -20.0211	   11.7421	    3.7682	  -29.6883	
  140.0000	3.558E-11	1.910E-11	7.500E+6	3.277E+6	  -20.0186	   11.7400	    3.7540	  -29.7297	
  160.0000	3.445E-11	1.906E-11	8.179E+6	3.512E+6	  -20.0186	   11.7194	    3.7483	  -29.7601	
  180.0000	3.355E-11	1.903E-11	8.853E+6	3.715E+6	  -20.0033	   11.7001	    3.7343	  -29.8126	
  200.0000	3.259E-11	1.897E-11	9.590E+6	4.024E+6	  -19.9931	   11.6963	    3.7154	  -29.8690	
  220.0000	3.165E-11	1.894E-11	1.037E+7	4.276E+6	  -19.9830	   11.7105	    3.7005	  -29.9013	
  240.0000	3.087E-11	1.890E-11	1.115E+7	4.596E+6	  -19.9779	   11.7105	    3.6831	  -29.9509	
  260.0000	2.997E-11	1.885E-11	1.205E+7	4.932E+6	  -19.9804	   11.6846	    3.6755	  -29.9906	
  280.0000	2.928E-11	1.881E-11	1.291E+7	5.284E+6	  -19.9855	   11.6846	    3.6610	  -30.0323	
  300.0000	2.851E-11	1.877E-11	1.391E+7	5.713E+6	  -20.0059	   11.6729	    3.6537	  -30.0613	
  320.0000	2.776E-11	1.873E-11	1.500E+7	6.166E+6	  -20.0084	   11.7045	    3.6518	  -30.0448	
  340.0000	2.709E-11	1.869E-11	1.618E+7	6.672E+6	  -20.0059	   11.7045	    3.6385	  -30.0831	
  360.0000	2.639E-11	1.865E-11	1.754E+7	7.290E+6	  -20.0415	   11.6261	    3.6322	  -30.1558	
  380.0000	2.570E-11	1.861E-11	1.911E+7	7.993E+6	  -20.0364	   11.6332	    3.6246	  -30.1729	
  400.0000	2.508E-11	1.858E-11	2.086E+7	8.765E+6	  -20.0440	   11.6035	    3.6233	  -30.1971	
  420.0000	2.446E-11	1.856E-11	2.291E+7	9.677E+6	  -20.0338	   11.6260	    3.6066	  -30.2302	
  440.0000	2.383E-11	1.853E-11	2.535E+7	1.084E+7	  -20.0059	   11.6189	    3.5999	  -30.2545	
  460.0000	2.328E-11	1.850E-11	2.814E+7	1.215E+7	  -19.9982	   11.5816	    3.5961	  -30.2914	
  480.0000	2.269E-11	1.848E-11	3.163E+7	1.373E+7	  -19.9855	   11.5807	    3.5971	  -30.2892	
  500.0000	2.213E-11	1.846E-11	3.589E+7	1.563E+7	  -19.9575	   11.5837	    3.6044	  -30.2660	
  520.0000	2.164E-11	1.844E-11	4.124E+7	1.796E+7	  -19.9575	   11.5783	    3.6284	  -30.2000	
  540.0000	2.117E-11	1.842E-11	4.813E+7	2.099E+7	  -19.9652	   11.5890	    3.6528	  -30.1223	
  560.0000	2.073E-11	1.840E-11	5.705E+7	2.438E+7	  -19.9957	   11.5745	    3.6891	  -30.0283	
  580.0000	2.031E-11	1.838E-11	6.836E+7	2.903E+7	  -20.0109	   11.5404	    3.7008	  -30.0187	
  600.0000	1.993E-11	1.836E-11	8.268E+7	3.449E+7	  -20.0313	   11.5420	    3.7106	  -29.9898	
  620.0000	1.961E-11	1.834E-11	1.010E+8	4.166E+7	  -20.0516	   11.5399	    3.7328	  -29.9286	
  640.0000	1.934E-11	1.832E-11	1.259E+8	5.103E+7	  -20.0516	   11.5141	    3.7280	  -29.9600	
  660.0000	1.912E-11	1.830E-11	1.625E+8	6.264E+7	  -20.0465	   11.5180	    3.7299	  -29.9520	
  680.0000	1.894E-11	1.828E-11	2.163E+8	7.716E+7	  -20.0211	   11.5055	    3.7188	  -29.9919	
  700.0000	1.879E-11	1.826E-11	2.987E+8	9.490E+7	  -19.9880	   11.4742	    3.7204	  -30.0092	
  720.0000	1.867E-11	1.824E-11	4.132E+8	1.147E+8	  -19.9830	   11.4698	    3.6983	  -30.0750	
  740.0000	1.851E-11	1.821E-11	4.846E+8	1.414E+8	  -19.9499	   11.4812	    3.6992	  -30.0644	
  760.0000	1.844E-11	1.820E-11	5.422E+8	1.588E+8	  -19.9575	   11.4544	    3.7122	  -30.0463	
  780.0000	1.839E-11	1.819E-11	5.041E+8	1.705E+8	  -19.9753	   11.4697	    3.7242	  -30.0016	
  800.0000	1.834E-11	1.817E-11	4.327E+8	1.747E+8	  -19.9830	   11.4697	    3.7315	  -29.9811	
  820.0000	1.830E-11	1.815E-11	3.889E+8	2.018E+8	  -20.0033	   11.4569	    3.7318	  -29.9892	
  840.0000	1.826E-11	1.814E-11	3.755E+8	2.017E+8	  -20.0211	   11.4666	    3.7242	  -30.0038	
  860.0000	1.823E-11	1.813E-11	3.697E+8	2.029E+8	  -20.0287	   11.4929	    3.7261	  -29.9801	
  880.0000	1.821E-11	1.812E-11	3.758E+8	2.036E+8	  -20.0313	   11.4707	    3.7185	  -30.0170	
  900.0000	1.817E-11	1.813E-11	3.828E+8	2.116E+8	  -20.0262	   11.4262	    3.6983	  -30.1054	
  920.0000	1.816E-11	1.812E-11	3.878E+8	2.142E+8	  -20.0109	   11.4102	    3.6989	  -30.1146	
  940.0000	1.815E-11	1.812E-11	3.860E+8	2.167E+8	  -20.0186	   11.4102	    3.7059	  -30.0949	
  960.0000	1.813E-11	1.811E-11	3.866E+8	2.193E+8	  -20.0237	   11.3708	    3.6964	  -30.1493	
  980.0000	1.813E-11	1.811E-11	3.846E+8	2.224E+8	  -20.0135	   11.3775	    3.6869	  -30.1716	
 1000.0000	1.811E-11	1.811E-11	3.940E+8	2.318E+8	  -20.0084	   11.4140	    3.6853	  -30.1507

File: Diodes/Ljubljana_Diodes/Data/Ljubljana_Diode_Annealing/CO138/190min/IV_D0_CO138_LargeDiode_GRConnected_Irradiated_190min_8_5_2021_5_28_42_PM.txt
GCD Test
Bias: 5000.000000
IV_D0_CO138_LargeDiode_GRConnected_Irradiated_190min
Date/Time: 8/5/2021 5:28:42 PM
Sensor Name: Pin153
Type: N
Annealing Status: Irradiated and Annealed at 60C for 190 Minutes
Environment: -20C
Tester: Andrew Kent

Time Delay per Ramp Step (s): 0.500

CV Time Delay per Measurement (s) :0.500

AC Voltage (V): 0.500

Current Number of measurements per voltage: 4.000

IV Time Delay per Measurement (s) :0.000


BiasVoltage	Total Current_Avg	Total Current_0	Total Current_1	Total Current_2	Total Current_3	Bias Current_Avg	Bias Current_0	Bias Current_1	Bias Current_2	Bias Current_3	Temperature	Air_Temp	Humidity	Dewpoint	
    1.0000	 2.9612E-7	 2.9540E-7	 2.9630E-7	 2.9560E-7	 2.9720E-7	2.995394E-7	2.987061E-7	3.011162E-7	2.996057E-7	2.987296E-7	  -20.0465	   11.9986	    5.8852	  -24.6905	
    2.0000	 4.0518E-7	 4.0520E-7	 4.0520E-7	 4.0630E-7	 4.0400E-7	4.029315E-7	4.050228E-7	4.022633E-7	4.028986E-7	4.015413E-7	  -20.0415	   11.9159	    5.8555	  -24.8067	
    3.0000	 4.8805E-7	 4.8910E-7	 4.8790E-7	 4.8870E-7	 4.8650E-7	4.878360E-7	4.876164E-7	4.859361E-7	4.900938E-7	4.876978E-7	  -20.0364	   11.8986	    5.8121	  -24.9013	
    4.0000	 5.6080E-7	 5.6080E-7	 5.6430E-7	 5.6080E-7	 5.5730E-7	5.601703E-7	5.583505E-7	5.593607E-7	5.602914E-7	5.626786E-7	  -20.0440	   11.8788	    5.7600	  -25.0152	
    5.0000	 6.3020E-7	 6.3230E-7	 6.2920E-7	 6.3000E-7	 6.2930E-7	6.312117E-7	6.291247E-7	6.328960E-7	6.293713E-7	6.334548E-7	  -20.0491	   11.8776	    5.7179	  -25.0969	
    6.0000	 6.9392E-7	 6.9070E-7	 6.9190E-7	 6.9550E-7	 6.9760E-7	6.923934E-7	6.968905E-7	6.895944E-7	6.917533E-7	6.913355E-7	  -20.0440	   11.8717	    5.6319	  -25.2681	
    7.0000	 7.4735E-7	 7.4480E-7	 7.4880E-7	 7.4630E-7	 7.4950E-7	7.485051E-7	7.491086E-7	7.500257E-7	7.464193E-7	7.484670E-7	  -20.0364	   11.8717	    5.6034	  -25.3238	
    8.0000	 8.0290E-7	 8.0150E-7	 8.0270E-7	 8.0450E-7	 8.0290E-7	8.012624E-7	8.038467E-7	7.986870E-7	8.023680E-7	8.001479E-7	  -20.0262	   11.9021	    5.5288	  -25.4490	
    9.0000	 8.5577E-7	 8.4850E-7	 8.5460E-7	 8.5990E-7	 8.6010E-7	8.543487E-7	8.530971E-7	8.479385E-7	8.552697E-7	8.610897E-7	  -20.0287	   11.8432	    5.4870	  -25.5748	
   10.0000	 9.0582E-7	 9.1210E-7	 9.0690E-7	 9.0640E-7	 8.9790E-7	9.020138E-7	8.989597E-7	9.061438E-7	9.007164E-7	9.022352E-7	  -20.0338	   11.8196	    5.4292	  -25.7081	
   20.0000	 1.3320E-6	 1.3300E-6	 1.3280E-6	 1.3310E-6	 1.3390E-6	1.337508E-6	1.337044E-6	1.334548E-6	1.338074E-6	1.340367E-6	  -20.0415	   11.8508	    5.3201	  -25.9077	
   30.0000	 1.6873E-6	 1.6850E-6	 1.6850E-6	 1.6870E-6	 1.6920E-6	1.683916E-6	1.689758E-6	1.687440E-6	1.682512E-6	1.675953E-6	  -20.0364	   11.8508	    5.2631	  -26.0253	
   40.0000	 2.0007E-6	 1.9930E-6	 1.9970E-6	 2.0080E-6	 2.0050E-6	2.004743E-6	2.010519E-6	2.004091E-6	2.004733E-6	1.999629E-6	  -20.0313	   11.7550	    5.2163	  -26.1918	
   50.0000	 2.2773E-6	 2.2760E-6	 2.2780E-6	 2.2750E-6	 2.2800E-6	2.291865E-6	2.298569E-6	2.286338E-6	2.292294E-6	2.290260E-6	  -20.0262	   11.7894	    5.1319	  -26.3448	
   60.0000	 2.5447E-6	 2.5520E-6	 2.5450E-6	 2.5530E-6	 2.5290E-6	2.537083E-6	2.533483E-6	2.534959E-6	2.542467E-6	2.537422E-6	  -20.0109	   11.8225	    5.0604	  -26.4736	
   70.0000	 2.7758E-6	 2.7810E-6	 2.7670E-6	 2.7790E-6	 2.7760E-6	2.787170E-6	2.785443E-6	2.800637E-6	2.788399E-6	2.774199E-6	  -20.0033	   11.8672	    4.9997	  -26.5728	
   80.0000	 3.0000E-6	 3.0050E-6	 2.9920E-6	 3.0030E-6	 3.0000E-6	3.003469E-6	3.008870E-6	3.000078E-6	3.013007E-6	2.991919E-6	  -20.0008	   11.8266	    4.9152	  -26.7868	
   90.0000	 3.2225E-6	 3.2310E-6	 3.2220E-6	 3.2190E-6	 3.2180E-6	3.224822E-6	3.225023E-6	3.226660E-6	3.225371E-6	3.222232E-6	  -19.9982	   11.8398	    4.8485	  -26.9254	
  100.0000	 3.4280E-6	 3.4260E-6	 3.4270E-6	 3.4300E-6	 3.4290E-6	3.418151E-6	3.426417E-6	3.418887E-6	3.416609E-6	3.410692E-6	  -19.9957	   11.7506	    4.7929	  -27.1141	
  120.0000	 3.7643E-6	 3.7710E-6	 3.7550E-6	 3.7560E-6	 3.7750E-6	3.765541E-6	3.762027E-6	3.765876E-6	3.766698E-6	3.767562E-6	  -19.9982	   11.7594	    4.7423	  -27.2224	
  140.0000	 4.1038E-6	 4.1070E-6	 4.0920E-6	 4.1100E-6	 4.1060E-6	4.098148E-6	4.111680E-6	4.107766E-6	4.080463E-6	4.092683E-6	  -19.9880	   11.7926	    4.6989	  -27.2978	
  160.0000	 4.4080E-6	 4.3890E-6	 4.4100E-6	 4.4030E-6	 4.4300E-6	4.413121E-6	4.408813E-6	4.410507E-6	4.429450E-6	4.403716E-6	  -20.0033	   11.7782	    4.6388	  -27.4468	
  180.0000	 4.6547E-6	 4.6510E-6	 4.6490E-6	 4.6550E-6	 4.6640E-6	4.666308E-6	4.664342E-6	4.688112E-6	4.672231E-6	4.640545E-6	  -19.9830	   11.7005	    4.5443	  -27.7237	
  200.0000	 4.9430E-6	 4.9390E-6	 4.9390E-6	 4.9530E-6	 4.9410E-6	4.943753E-6	4.948974E-6	4.930810E-6	4.949297E-6	4.945930E-6	  -19.9753	   11.7005	    4.4889	  -27.8553	
  220.0000	 5.1518E-6	 5.1670E-6	 5.1670E-6	 5.1390E-6	 5.1340E-6	5.134913E-6	5.144778E-6	5.132849E-6	5.130849E-6	5.131175E-6	  -19.9677	   11.6425	    4.4526	  -27.9837	
  240.0000	 5.3708E-6	 5.3570E-6	 5.3670E-6	 5.3860E-6	 5.3730E-6	5.371204E-6	5.386492E-6	5.374768E-6	5.371297E-6	5.352260E-6	  -19.9728	   11.5932	    4.4061	  -28.1311	
  260.0000	 5.5440E-6	 5.5430E-6	 5.5440E-6	 5.5410E-6	 5.5480E-6	5.569253E-6	5.561173E-6	5.568077E-6	5.561802E-6	5.585959E-6	  -19.9753	   11.5743	    4.3558	  -28.2672	
  280.0000	 5.6968E-6	 5.7140E-6	 5.6870E-6	 5.7060E-6	 5.6800E-6	5.670075E-6	5.647880E-6	5.662378E-6	5.695940E-6	5.674102E-6	  -19.9753	   11.6617	    4.2641	  -28.4329	
  300.0000	 5.8695E-6	 5.8930E-6	 5.8950E-6	 5.8530E-6	 5.8370E-6	5.844728E-6	5.841889E-6	5.866765E-6	5.842957E-6	5.827302E-6	  -19.9830	   11.6617	    4.2182	  -28.5482	
  320.0000	 6.0167E-6	 6.0220E-6	 6.0130E-6	 6.0170E-6	 6.0150E-6	5.983679E-6	5.997629E-6	5.975461E-6	5.977173E-6	5.984454E-6	  -19.9779	   11.6343	    4.1727	  -28.6832	
  340.0000	 6.1502E-6	 6.1380E-6	 6.1490E-6	 6.1490E-6	 6.1650E-6	6.133355E-6	6.141630E-6	6.122522E-6	6.129917E-6	6.139350E-6	  -19.9855	   11.6759	    4.1420	  -28.7324	
  360.0000	 6.2835E-6	 6.3010E-6	 6.2950E-6	 6.2740E-6	 6.2640E-6	6.256372E-6	6.227219E-6	6.257365E-6	6.283133E-6	6.257773E-6	  -19.9855	   11.5865	    4.0572	  -29.0151	
  380.0000	 6.4097E-6	 6.4230E-6	 6.4220E-6	 6.3980E-6	 6.3960E-6	6.380003E-6	6.358247E-6	6.386779E-6	6.399080E-6	6.375908E-6	  -19.9880	   11.5865	    4.0326	  -29.0798	
  400.0000	 6.5123E-6	 6.5060E-6	 6.4790E-6	 6.5140E-6	 6.5500E-6	6.527800E-6	6.548192E-6	6.544701E-6	6.528763E-6	6.489545E-6	  -19.9779	   11.5347	    3.9817	  -29.2508	
  420.0000	 6.6215E-6	 6.6240E-6	 6.6150E-6	 6.6320E-6	 6.6150E-6	6.594653E-6	6.585086E-6	6.603437E-6	6.609433E-6	6.580655E-6	  -19.9906	   11.4495	    3.9412	  -29.4187	
  440.0000	 6.7510E-6	 6.7650E-6	 6.7560E-6	 6.7550E-6	 6.7280E-6	6.710911E-6	6.720476E-6	6.709310E-6	6.697350E-6	6.716508E-6	  -19.9906	   11.4692	    3.8931	  -29.5346	
  460.0000	 6.8228E-6	 6.8160E-6	 6.8320E-6	 6.8020E-6	 6.8410E-6	6.814208E-6	6.829225E-6	6.821140E-6	6.809732E-6	6.796737E-6	  -19.9957	   11.4830	    3.8479	  -29.6483	
  480.0000	 6.9445E-6	 6.9650E-6	 6.9350E-6	 6.9320E-6	 6.9460E-6	6.910591E-6	6.906355E-6	6.915022E-6	6.907529E-6	6.913458E-6	  -19.9906	   11.4085	    3.8131	  -29.7961	
  500.0000	 6.9955E-6	 6.9850E-6	 6.9770E-6	 7.0040E-6	 7.0160E-6	7.010560E-6	6.993811E-6	7.032678E-6	7.026612E-6	6.989140E-6	  -20.0109	   11.4658	    3.7679	  -29.8818	
  520.0000	 7.0950E-6	 7.0800E-6	 7.0930E-6	 7.1060E-6	 7.1010E-6	7.064333E-6	7.063675E-6	7.066764E-6	7.055141E-6	7.071752E-6	  -19.9982	   11.5016	    3.7410	  -29.9322	
  540.0000	 7.1948E-6	 7.1870E-6	 7.1760E-6	 7.2030E-6	 7.2130E-6	7.177390E-6	7.171908E-6	7.223256E-6	7.149839E-6	7.164556E-6	  -20.0109	   11.5137	    3.7116	  -30.0068	
  560.0000	 7.2400E-6	 7.2310E-6	 7.2100E-6	 7.2710E-6	 7.2480E-6	7.253652E-6	7.248925E-6	7.248092E-6	7.258494E-6	7.259095E-6	  -20.0135	   11.5244	    3.6657	  -30.1300	
  580.0000	 7.3595E-6	 7.3600E-6	 7.3460E-6	 7.3660E-6	 7.3660E-6	7.306078E-6	7.276283E-6	7.301730E-6	7.315767E-6	7.330533E-6	  -20.0135	   11.4564	    3.6224	  -30.3020	
  600.0000	 7.4002E-6	 7.4470E-6	 7.4050E-6	 7.3700E-6	 7.3790E-6	7.400136E-6	7.378388E-6	7.397206E-6	7.406031E-6	7.418918E-6	  -20.0135	   11.4564	    3.6012	  -30.3635	
  620.0000	 7.4755E-6	 7.5020E-6	 7.4520E-6	 7.4820E-6	 7.4660E-6	7.445421E-6	7.442792E-6	7.438840E-6	7.460087E-6	7.439963E-6	  -20.0084	   11.4072	    3.5702	  -30.4881	
  640.0000	 7.5150E-6	 7.5240E-6	 7.5160E-6	 7.4960E-6	 7.5240E-6	7.502941E-6	7.498062E-6	7.508448E-6	7.526065E-6	7.479191E-6	  -20.0084	   11.4023	    3.5357	  -30.5931	
  660.0000	 7.6420E-6	 7.6540E-6	 7.6250E-6	 7.6370E-6	 7.6520E-6	7.645021E-6	7.653361E-6	7.635457E-6	7.613685E-6	7.677581E-6	  -20.0186	   11.4305	    3.5133	  -30.6401	
  680.0000	 7.7138E-6	 7.7190E-6	 7.7160E-6	 7.7090E-6	 7.7110E-6	7.662108E-6	7.639816E-6	7.636353E-6	7.680816E-6	7.691446E-6	  -20.0084	   11.4885	    3.4877	  -30.6765	
  700.0000	 7.7697E-6	 7.7510E-6	 7.7470E-6	 7.7780E-6	 7.8030E-6	7.779279E-6	7.765028E-6	7.801934E-6	7.769083E-6	7.781070E-6	  -20.0135	   11.3546	    3.4668	  -30.8318	
  720.0000	 7.8802E-6	 7.8850E-6	 7.8640E-6	 7.9070E-6	 7.8650E-6	7.828672E-6	7.821031E-6	7.838564E-6	7.840156E-6	7.814936E-6	  -20.0084	   11.3968	    3.4674	  -30.8007	
  740.0000	 7.9655E-6	 7.9570E-6	 7.9980E-6	 7.9740E-6	 7.9330E-6	7.932704E-6	7.920658E-6	7.901137E-6	7.964516E-6	7.944505E-6	  -20.0059	   11.4032	    3.4488	  -30.8526	
  760.0000	 7.9865E-6	 8.0020E-6	 7.9880E-6	 7.9630E-6	 7.9930E-6	7.911673E-6	7.987969E-6	7.924755E-6	7.871862E-6	7.862106E-6	  -20.0364	   11.3460	    3.4181	  -30.9852	
  780.0000	 8.0437E-6	 8.0360E-6	 8.0800E-6	 8.0520E-6	 8.0070E-6	7.970040E-6	7.989855E-6	7.981470E-6	7.968238E-6	7.940596E-6	  -20.0644	   11.3969	    3.4203	  -30.9433	
  800.0000	 8.1322E-6	 8.1430E-6	 8.1300E-6	 8.1580E-6	 8.0980E-6	8.068287E-6	8.040821E-6	8.067860E-6	8.084643E-6	8.079825E-6	  -20.1051	   11.3969	    3.4456	  -30.8664	
  820.0000	 8.2465E-6	 8.2450E-6	 8.2460E-6	 8.2520E-6	 8.2430E-6	8.217831E-6	8.196626E-6	8.189043E-6	8.243520E-6	8.242133E-6	  -20.1457	   11.5259	    3.4608	  -30.7315	
  840.0000	 8.2930E-6	 8.3060E-6	 8.3080E-6	 8.2610E-6	 8.2970E-6	8.280296E-6	8.301869E-6	8.285920E-6	8.259111E-6	8.274284E-6	  -20.1839	   11.7368	    3.4782	  -30.5333	
  860.0000	 8.4295E-6	 8.4560E-6	 8.4100E-6	 8.4100E-6	 8.4420E-6	8.405118E-6	8.433492E-6	8.414525E-6	8.382630E-6	8.389824E-6	  -20.2068	   11.7698	    3.5003	  -30.4441	
  880.0000	 8.6310E-6	 8.6300E-6	 8.6580E-6	 8.6150E-6	 8.6210E-6	8.581992E-6	8.602677E-6	8.576134E-6	8.571363E-6	8.577796E-6	  -20.2221	   11.8415	    3.5180	  -30.3416	
  900.0000	 8.7920E-6	 8.7880E-6	 8.8180E-6	 8.8010E-6	 8.7610E-6	8.725831E-6	8.717054E-6	8.693271E-6	8.754480E-6	8.738521E-6	  -20.2348	   11.9837	    3.5392	  -30.1802	
  920.0000	 8.9150E-6	 8.9110E-6	 8.8970E-6	 8.8840E-6	 8.9680E-6	8.953589E-6	8.963314E-6	8.985686E-6	8.934269E-6	8.931089E-6	  -20.2449	   12.0541	    3.5402	  -30.1287	
  940.0000	 9.0823E-6	 9.0840E-6	 9.0790E-6	 9.0530E-6	 9.1130E-6	9.102332E-6	9.064891E-6	9.111782E-6	9.102901E-6	9.129756E-6	  -20.2399	   12.1516	    3.5629	  -29.9938	
  960.0000	 9.3020E-6	 9.2690E-6	 9.2940E-6	 9.3300E-6	 9.3150E-6	9.261856E-6	9.292948E-6	9.263045E-6	9.234041E-6	9.257389E-6	  -20.2297	   12.1850	    3.5753	  -29.9343	
  980.0000	 9.4562E-6	 9.4610E-6	 9.4530E-6	 9.4670E-6	 9.4440E-6	9.456129E-6	9.440767E-6	9.472182E-6	9.456046E-6	9.455521E-6	  -20.2221	   12.2417	    3.5974	  -29.8301	
 1000.0000	 9.6813E-6	 9.6730E-6	 9.6820E-6	 9.6800E-6	 9.6900E-6	9.655558E-6	9.677376E-6	9.666927E-6	9.639358E-6	9.638572E-6	  -20.2068	   12.2846	    3.6192	  -29.7366

File: Diodes/Ljubljana_Diodes/Data/Ljubljana_Diode_Annealing/CO138/190min/IV_D0_CO138_LargeDiode_GRConnected_Irradiated_190min_8_6_2021_1_59_44_PM.txt
GCD Test
Bias: 5000.000000
IV_D0_CO138_LargeDiode_GRConnected_Irradiated_190min
Date/Time: 8/6/2021 1:59:44 PM
Sensor Name: CO138
Type: N
Annealing Status: Irradiated and Annealed at 60C for 190 Minutes
Environment: -20C
Tester: Andrew Kent

Time Delay per Ramp Step (s): 0.500

CV Time Delay per Measurement (s) :0.500

AC Voltage (V): 0.500

Current Number of measurements per voltage: 4.000

IV Time Delay per Measurement (s) :0.000


BiasVoltage	Total Current_Avg	Total Current_0	Total Current_1	Total Current_2	Total Current_3	Bias Current_Avg	Bias Current_0	Bias Current_1	Bias Current_2	Bias Current_3	Temperature	Air_Temp	Humidity	Dewpoint	
    1.0000	 3.1705E-7	 3.1810E-7	 3.1710E-7	 3.1660E-7	 3.1640E-7	2.871146E-7	2.876251E-7	2.873791E-7	2.866423E-7	2.868118E-7	  -19.9880	   11.3397	    3.6290	  -30.3638	
    2.0000	 4.2663E-7	 4.2700E-7	 4.2740E-7	 4.2700E-7	 4.2510E-7	3.822698E-7	3.816027E-7	3.836915E-7	3.820933E-7	3.816917E-7	  -19.9931	   11.3212	    3.6423	  -30.3384	
    3.0000	 5.1380E-7	 5.1420E-7	 5.1510E-7	 5.1430E-7	 5.1160E-7	4.587961E-7	4.571734E-7	4.583228E-7	4.594411E-7	4.602471E-7	  -20.0338	   11.2919	    3.6591	  -30.3106	
    4.0000	 5.8280E-7	 5.8450E-7	 5.8280E-7	 5.8150E-7	 5.8240E-7	5.199166E-7	5.196824E-7	5.196113E-7	5.209406E-7	5.194322E-7	  -20.0644	   11.4645	    3.7653	  -29.8897	
    5.0000	 6.5265E-7	 6.5360E-7	 6.5250E-7	 6.5480E-7	 6.4970E-7	5.806092E-7	5.767806E-7	5.807618E-7	5.827921E-7	5.821025E-7	  -20.0949	   11.5244	    3.8289	  -29.6715	
    6.0000	 7.1367E-7	 7.1540E-7	 7.1350E-7	 7.1340E-7	 7.1240E-7	6.328190E-7	6.337876E-7	6.326026E-7	6.319280E-7	6.329579E-7	  -20.1254	   11.5956	    3.9216	  -29.3691	
    7.0000	 7.7450E-7	 7.7470E-7	 7.7370E-7	 7.7470E-7	 7.7490E-7	6.875263E-7	6.880142E-7	6.840677E-7	6.888748E-7	6.891484E-7	  -20.1432	   11.6464	    3.9747	  -29.1911	
    8.0000	 8.3103E-7	 8.3210E-7	 8.3140E-7	 8.3060E-7	 8.3000E-7	7.332596E-7	7.352825E-7	7.348588E-7	7.322579E-7	7.306391E-7	  -20.1534	   11.7292	    4.0683	  -28.8859	
    9.0000	 8.8203E-7	 8.8200E-7	 8.7900E-7	 8.8280E-7	 8.8430E-7	7.831499E-7	7.818646E-7	7.832012E-7	7.842864E-7	7.832472E-7	  -20.1534	   11.7708	    4.1037	  -28.7645	
   10.0000	 9.3450E-7	 9.3130E-7	 9.3690E-7	 9.3720E-7	 9.3260E-7	8.234879E-7	8.232154E-7	8.245150E-7	8.241241E-7	8.220970E-7	  -20.1610	   11.8115	    4.1423	  -28.6363	
   20.0000	 1.3775E-6	 1.3790E-6	 1.3770E-6	 1.3780E-6	 1.3760E-6	1.196038E-6	1.191941E-6	1.199674E-6	1.199027E-6	1.193508E-6	  -20.1636	   11.8506	    4.1426	  -28.6080	
   30.0000	 1.7430E-6	 1.7460E-6	 1.7430E-6	 1.7380E-6	 1.7450E-6	1.495968E-6	1.498932E-6	1.495327E-6	1.494419E-6	1.495196E-6	  -20.1559	   11.9180	    4.1812	  -28.4617	
   40.0000	 2.0727E-6	 2.0660E-6	 2.0780E-6	 2.0720E-6	 2.0750E-6	1.755337E-6	1.760624E-6	1.752927E-6	1.753816E-6	1.753981E-6	  -20.1483	   11.9306	    4.2170	  -28.3619	
   50.0000	 2.3538E-6	 2.3590E-6	 2.3550E-6	 2.3590E-6	 2.3420E-6	1.982591E-6	1.981247E-6	1.985596E-6	1.981920E-6	1.981600E-6	  -20.1483	   11.9698	    4.2321	  -28.2959	
   60.0000	 2.6255E-6	 2.6250E-6	 2.6170E-6	 2.6220E-6	 2.6380E-6	2.204454E-6	2.206774E-6	2.197012E-6	2.202770E-6	2.211260E-6	  -20.1279	   11.9662	    4.2830	  -28.1705	
   70.0000	 2.8892E-6	 2.9070E-6	 2.8800E-6	 2.8820E-6	 2.8880E-6	2.404669E-6	2.402703E-6	2.396687E-6	2.409545E-6	2.409741E-6	  -20.1203	   11.9995	    4.3011	  -28.1021	
   80.0000	 3.1105E-6	 3.0940E-6	 3.1120E-6	 3.1090E-6	 3.1270E-6	2.600102E-6	2.590990E-6	2.597860E-6	2.603270E-6	2.608287E-6	  -20.1000	   12.0155	    4.3416	  -27.9904	
   90.0000	 3.3467E-6	 3.3570E-6	 3.3480E-6	 3.3380E-6	 3.3440E-6	2.776149E-6	2.775457E-6	2.764989E-6	2.786561E-6	2.777590E-6	  -20.0745	   12.0137	    4.3713	  -27.9185	
  100.0000	 3.5772E-6	 3.5580E-6	 3.5680E-6	 3.5860E-6	 3.5970E-6	2.931454E-6	2.947106E-6	2.930012E-6	2.924914E-6	2.923784E-6	  -20.0669	   12.0327	    4.3906	  -27.8579	
  120.0000	 3.9330E-6	 3.9270E-6	 3.9320E-6	 3.9410E-6	 3.9320E-6	3.245285E-6	3.238095E-6	3.240440E-6	3.248800E-6	3.253805E-6	  -20.0440	   12.0588	    4.3982	  -27.8209	
  140.0000	 4.2712E-6	 4.2750E-6	 4.2710E-6	 4.2670E-6	 4.2720E-6	3.506598E-6	3.499101E-6	3.505470E-6	3.506098E-6	3.515725E-6	  -20.0338	   12.0822	    4.4178	  -27.7565	
  160.0000	 4.5902E-6	 4.5970E-6	 4.5950E-6	 4.5800E-6	 4.5890E-6	3.748741E-6	3.733616E-6	3.740071E-6	3.757759E-6	3.763519E-6	  -20.0211	   12.0879	    4.5120	  -27.5254	
  180.0000	 4.8730E-6	 4.8660E-6	 4.8580E-6	 4.8950E-6	 4.8730E-6	3.957827E-6	3.963936E-6	3.965979E-6	3.956187E-6	3.945207E-6	  -20.0033	   12.1209	    4.5633	  -27.3804	
  200.0000	 5.1210E-6	 5.1080E-6	 5.1230E-6	 5.1230E-6	 5.1300E-6	4.140317E-6	4.143680E-6	4.138888E-6	4.130181E-6	4.148520E-6	  -19.9880	   12.1254	    4.5712	  -27.3585	
  220.0000	 5.3490E-6	 5.3780E-6	 5.3390E-6	 5.3400E-6	 5.3390E-6	4.303206E-6	4.309824E-6	4.305461E-6	4.304287E-6	4.293252E-6	  -19.9830	   12.1314	    4.5829	  -27.3267	
  240.0000	 5.5392E-6	 5.5420E-6	 5.5550E-6	 5.5360E-6	 5.5240E-6	4.441124E-6	4.437719E-6	4.448962E-6	4.434777E-6	4.443039E-6	  -19.9804	   12.1195	    4.6214	  -27.2447	
  260.0000	 5.7175E-6	 5.7030E-6	 5.7120E-6	 5.7210E-6	 5.7340E-6	4.596475E-6	4.593101E-6	4.607698E-6	4.595560E-6	4.589539E-6	  -19.9601	   12.1421	    4.6540	  -27.1527	
  280.0000	 5.9063E-6	 5.9190E-6	 5.9110E-6	 5.9060E-6	 5.8890E-6	4.684353E-6	4.676477E-6	4.674698E-6	4.681785E-6	4.704454E-6	  -19.9473	   12.1421	    4.6926	  -27.0635	
  300.0000	 6.0602E-6	 6.0590E-6	 6.0550E-6	 6.0470E-6	 6.0800E-6	4.787154E-6	4.808195E-6	4.785300E-6	4.781210E-6	4.773910E-6	  -19.9423	   12.1498	    4.7366	  -26.9571	
  320.0000	 6.1960E-6	 6.1980E-6	 6.1980E-6	 6.1940E-6	 6.1940E-6	4.917489E-6	4.908060E-6	4.915305E-6	4.920994E-6	4.925596E-6	  -19.9372	   12.1729	    4.7650	  -26.8757	
  340.0000	 6.3663E-6	 6.3670E-6	 6.3580E-6	 6.3630E-6	 6.3770E-6	5.022481E-6	5.016051E-6	5.027498E-6	5.021594E-6	5.024783E-6	  -19.9295	   12.1682	    4.7976	  -26.8053	
  360.0000	 6.4918E-6	 6.5210E-6	 6.5060E-6	 6.4760E-6	 6.4640E-6	5.061289E-6	5.064802E-6	5.068235E-6	5.059649E-6	5.052470E-6	  -19.9295	   12.1740	    4.8055	  -26.7833	
  380.0000	 6.6245E-6	 6.6350E-6	 6.6380E-6	 6.6300E-6	 6.5950E-6	5.145840E-6	5.128567E-6	5.148657E-6	5.142057E-6	5.164079E-6	  -19.9321	   12.1740	    4.8352	  -26.7164	
  400.0000	 6.7300E-6	 6.7180E-6	 6.7120E-6	 6.7470E-6	 6.7430E-6	5.210671E-6	5.209685E-6	5.202657E-6	5.219669E-6	5.210674E-6	  -19.9372	   12.1544	    4.9032	  -26.5788	
  420.0000	 6.8355E-6	 6.8540E-6	 6.8410E-6	 6.8180E-6	 6.8290E-6	5.255976E-6	5.269923E-6	5.254720E-6	5.240851E-6	5.258410E-6	  -19.9372	   12.1511	    4.9902	  -26.3900	
  440.0000	 6.9270E-6	 6.9170E-6	 6.9330E-6	 6.9280E-6	 6.9300E-6	5.317860E-6	5.284820E-6	5.323497E-6	5.327709E-6	5.335415E-6	  -19.9473	   12.1778	    5.1312	  -26.0670	
  460.0000	 7.0645E-6	 7.0910E-6	 7.0460E-6	 7.0620E-6	 7.0590E-6	5.369553E-6	5.383375E-6	5.374508E-6	5.363562E-6	5.356765E-6	  -19.9473	   12.1778	    5.1622	  -26.0013	
  480.0000	 7.1277E-6	 7.1440E-6	 7.1250E-6	 7.1240E-6	 7.1180E-6	5.381260E-6	5.383855E-6	5.389827E-6	5.378760E-6	5.372597E-6	  -19.9575	   12.1861	    5.1790	  -25.9599	
  500.0000	 7.2572E-6	 7.2580E-6	 7.2540E-6	 7.2780E-6	 7.2390E-6	5.411044E-6	5.405382E-6	5.417285E-6	5.412293E-6	5.409215E-6	  -19.9601	   12.1828	    5.1926	  -25.9336	
  520.0000	 7.4018E-6	 7.4030E-6	 7.4090E-6	 7.3990E-6	 7.3960E-6	5.470181E-6	5.470858E-6	5.467714E-6	5.479701E-6	5.462451E-6	  -19.9677	   12.1743	    5.1917	  -25.9417	
  540.0000	 7.4835E-6	 7.4540E-6	 7.5180E-6	 7.4820E-6	 7.4800E-6	5.470814E-6	5.448002E-6	5.489512E-6	5.486283E-6	5.459460E-6	  -19.9779	   12.1680	    5.2397	  -25.8455	
  560.0000	 7.6067E-6	 7.6400E-6	 7.6020E-6	 7.6020E-6	 7.5830E-6	5.460327E-6	5.451822E-6	5.463131E-6	5.450021E-6	5.476332E-6	  -19.9931	   12.1487	    5.2960	  -25.7424	
  580.0000	 7.7387E-6	 7.7830E-6	 7.7710E-6	 7.7100E-6	 7.6910E-6	5.471286E-6	5.454726E-6	5.456627E-6	5.477360E-6	5.496432E-6	  -20.0008	   12.1692	    5.3814	  -25.5524	
  600.0000	 7.8752E-6	 7.8910E-6	 7.9070E-6	 7.8670E-6	 7.8360E-6	5.498062E-6	5.480380E-6	5.498436E-6	5.512040E-6	5.501394E-6	  -20.0109	   12.1901	    5.4415	  -25.4154	
  620.0000	 8.0735E-6	 8.0630E-6	 8.0940E-6	 8.0550E-6	 8.0820E-6	5.532784E-6	5.534810E-6	5.513486E-6	5.542357E-6	5.540482E-6	  -20.0237	   12.1988	    5.5082	  -25.2751	
  640.0000	 8.2720E-6	 8.2520E-6	 8.2690E-6	 8.2920E-6	 8.2750E-6	5.511794E-6	5.506188E-6	5.502137E-6	5.524057E-6	5.514795E-6	  -20.0287	   12.1834	    5.5708	  -25.1619	
  660.0000	 8.5045E-6	 8.4850E-6	 8.5060E-6	 8.5140E-6	 8.5130E-6	5.498982E-6	5.503404E-6	5.516588E-6	5.482893E-6	5.493044E-6	  -20.0415	   12.1460	    5.5942	  -25.1428	
  680.0000	 8.7642E-6	 8.7850E-6	 8.7600E-6	 8.7700E-6	 8.7420E-6	5.508158E-6	5.482926E-6	5.497889E-6	5.531726E-6	5.520093E-6	  -20.0465	   12.1460	    5.6053	  -25.1210	
  700.0000	 9.0618E-6	 9.0520E-6	 9.0630E-6	 9.0770E-6	 9.0550E-6	5.508918E-6	5.497470E-6	5.505616E-6	5.505779E-6	5.526807E-6	  -20.0491	   12.1759	    5.6240	  -25.0627	
  720.0000	 9.3765E-6	 9.3890E-6	 9.3570E-6	 9.3940E-6	 9.3660E-6	5.496539E-6	5.492924E-6	5.492958E-6	5.496838E-6	5.503436E-6	  -20.0593	   12.1849	    5.6278	  -25.0488	
  740.0000	 9.7650E-6	 9.7680E-6	 9.7090E-6	 9.7870E-6	 9.7960E-6	5.529279E-6	5.527590E-6	5.524098E-6	5.516858E-6	5.548569E-6	  -20.0593	   12.1781	    5.6123	  -25.0841	
  760.0000	 1.0165E-5	 1.0160E-5	 1.0160E-5	 1.0170E-5	 1.0170E-5	5.538830E-6	5.534516E-6	5.531866E-6	5.547847E-6	5.541091E-6	  -20.0593	   12.1578	    5.6059	  -25.1113	
  780.0000	 1.0720E-5	 1.0690E-5	 1.0670E-5	 1.0730E-5	 1.0790E-5	5.547457E-6	5.553514E-6	5.559753E-6	5.546068E-6	5.530492E-6	  -20.0593	   12.1411	    5.5588	  -25.2163	
  800.0000	 1.1208E-5	 1.1180E-5	 1.1210E-5	 1.1240E-5	 1.1200E-5	5.555846E-6	5.543798E-6	5.558870E-6	5.576445E-6	5.544271E-6	  -20.0618	   12.1482	    5.5392	  -25.2501	
  820.0000	 1.1785E-5	 1.1750E-5	 1.1750E-5	 1.1820E-5	 1.1820E-5	5.562772E-6	5.571682E-6	5.555344E-6	5.554345E-6	5.569718E-6	  -20.0542	   12.1319	    5.5351	  -25.2700	
  840.0000	 1.2387E-5	 1.2420E-5	 1.2360E-5	 1.2390E-5	 1.2380E-5	5.565516E-6	5.552846E-6	5.579884E-6	5.572278E-6	5.557056E-6	  -20.0389	   12.1266	    5.5895	  -25.1662	
  860.0000	 1.3117E-5	 1.3120E-5	 1.3110E-5	 1.3120E-5	 1.3120E-5	5.595446E-6	5.595798E-6	5.592361E-6	5.587797E-6	5.605830E-6	  -20.0262	   12.1360	    5.6338	  -25.0725	
  880.0000	 1.6582E-5	 1.6640E-5	 1.6630E-5	 1.6540E-5	 1.6520E-5	5.568854E-6	5.559721E-6	5.580899E-6	5.565022E-6	5.569776E-6	  -20.0287	   12.1364	    5.6518	  -25.0370	
  900.0000	 1.7490E-5	 1.7400E-5	 1.7440E-5	 1.7510E-5	 1.7610E-5	5.625550E-6	5.633100E-6	5.617022E-6	5.619951E-6	5.632126E-6	  -20.0262	   12.1433	    5.6724	  -24.9920	
  920.0000	 1.8467E-5	 1.8440E-5	 1.8510E-5	 1.8480E-5	 1.8440E-5	5.620948E-6	5.623030E-6	5.622227E-6	5.622687E-6	5.615849E-6	  -20.0186	   12.1362	    5.7043	  -24.9352	
  940.0000	 1.9342E-5	 1.9250E-5	 1.9410E-5	 1.9370E-5	 1.9340E-5	5.661095E-6	5.650482E-6	5.656435E-6	5.663899E-6	5.673563E-6	  -20.0109	   12.1550	    5.7198	  -24.8916	
  960.0000	 2.0215E-5	 2.0230E-5	 2.0280E-5	 2.0210E-5	 2.0140E-5	5.683395E-6	5.682880E-6	5.678708E-6	5.695543E-6	5.676447E-6	  -20.0084	   12.1479	    5.7353	  -24.8669	
  980.0000	 2.1088E-5	 2.1080E-5	 2.1070E-5	 2.1160E-5	 2.1040E-5	5.714148E-6	5.697625E-6	5.691211E-6	5.731789E-6	5.735968E-6	  -19.9906	   12.1197	    5.7309	  -24.8960	
 1000.0000	 2.1800E-5	 2.1770E-5	 2.1830E-5	 2.1830E-5	 2.1770E-5	5.737815E-6	5.728526E-6	5.734786E-6	5.742530E-6	5.745417E-6	  -19.9957	   12.1327	    5.6736	  -24.9972
