Repository: ctiley/CERN_CMS_Silicon_Sensor

# CERN_CMS_Silicon_Sensor

# Code To-Do 
- Double check Halfmoon Diode Data

# Lab To-Do
- Measure more HGCAL Diodes
- Measure rest of Unirradiated Halfmoon Diodes
- Rebond D0 Diode
- Cleanup Wires at Alibava Station
-

File: Diodes/Ljubljana_Diodes/Data/Ljubljana_Diode_Annealing/CO138/20min/CV_D0_CO138_LargeDiode_GRConnected_Irradiated_20min_at_60C_7_30_2021_3_05_10_PM.txt
GCD Test
Bias: 5000.000000
CV_D0_CO138_LargeDiode_GRConnected_Irradiated_20min_at_60C
Date/Time: 7/30/2021 3:05:10 PM
Sensor Name: CO138
Type: N
Annealing Status: Irradiated, Annealed at 60C for 20 Minutes
Environment: RT
Tester: Andrew Kent

Time Delay per Ramp Step (s): 0.500

CV Time Delay per Measurement (s) :0.500

AC Voltage (V): 0.500

Current Number of measurements per voltage: 4.000

IV Time Delay per Measurement (s) :0.000


BiasVoltage	LCR_Cp_freq1000.0	LCR_Cp_freq10000.0	LCR_Rp_freq1000.0	LCR_Rp_freq10000.0	Temperature	Air_Temp	Humidity	Dewpoint	
    1.0000	3.960E-11	2.032E-11	1.586E+6	1.322E+6	  -19.0951	    8.5405	   10.3150	  -20.9779	
    2.0000	4.428E-11	2.038E-11	1.672E+6	1.345E+6	  -19.0977	    8.4396	   10.3020	  -21.0706	
    3.0000	4.724E-11	2.041E-11	1.740E+6	1.366E+6	  -19.0977	    8.4396	   10.2963	  -21.0769	
    4.0000	4.931E-11	2.044E-11	1.801E+6	1.383E+6	  -19.0926	    8.5164	   10.2789	  -21.0367	
    5.0000	5.030E-11	2.045E-11	1.874E+6	1.410E+6	  -19.0748	    8.5016	   10.2479	  -21.0827	
    6.0000	5.117E-11	2.048E-11	1.934E+6	1.428E+6	  -19.0442	    8.4546	   10.2065	  -21.1654	
    7.0000	5.145E-11	2.044E-11	2.007E+6	1.451E+6	  -19.0442	    8.4400	   10.1888	  -21.1966	
    8.0000	5.147E-11	2.048E-11	2.074E+6	1.475E+6	  -19.0468	    8.4567	   10.1613	  -21.2145	
    9.0000	5.128E-11	2.049E-11	2.149E+6	1.512E+6	  -19.0798	    8.4514	   10.1275	  -21.2567	
   10.0000	5.107E-11	2.052E-11	2.223E+6	1.539E+6	  -19.1180	    8.3949	   10.1259	  -21.3023	
   20.0000	5.017E-11	2.070E-11	2.859E+6	1.712E+6	  -19.1714	    8.3463	   10.1091	  -21.3588	
   30.0000	4.867E-11	2.073E-11	3.344E+6	1.836E+6	  -19.2656	    8.3746	   10.1034	  -21.3433	
   40.0000	4.704E-11	2.071E-11	3.777E+6	1.956E+6	  -19.3241	    8.3498	   10.0961	  -21.3707	
   50.0000	4.562E-11	2.068E-11	4.163E+6	2.076E+6	  -19.3852	    8.3498	   10.0901	  -21.3775	
   60.0000	4.436E-11	2.065E-11	4.517E+6	2.192E+6	  -19.4716	    8.2767	   10.1031	  -21.4195	
   70.0000	4.325E-11	2.063E-11	4.849E+6	2.288E+6	  -19.5225	    8.2882	   10.1047	  -21.4088	
   80.0000	4.228E-11	2.062E-11	5.153E+6	2.372E+6	  -19.5378	    8.3470	   10.1161	  -21.3504	
   90.0000	4.136E-11	2.066E-11	5.453E+6	2.459E+6	  -19.5454	    8.3155	   10.1075	  -21.3844	
  100.0000	4.064E-11	2.064E-11	5.724E+6	2.540E+6	  -19.5327	    8.2371	   10.1167	  -21.4348	
  120.0000	3.915E-11	2.060E-11	6.276E+6	2.709E+6	  -19.5302	    8.2275	   10.1249	  -21.4330	
  140.0000	3.800E-11	2.057E-11	6.754E+6	2.857E+6	  -19.5124	    8.2280	   10.1256	  -21.4318	
  160.0000	3.686E-11	2.049E-11	7.239E+6	3.066E+6	  -19.4437	    8.2426	   10.1126	  -21.4352	
  180.0000	3.575E-11	2.044E-11	7.735E+6	3.243E+6	  -19.4233	    8.2628	   10.1094	  -21.4231	
  200.0000	3.479E-11	2.036E-11	8.219E+6	3.485E+6	  -19.4157	    8.3312	   10.1047	  -21.3754	
  220.0000	3.380E-11	2.030E-11	8.746E+6	3.717E+6	  -19.3953	    8.2933	   10.0689	  -21.4452	
  240.0000	3.287E-11	2.024E-11	9.276E+6	3.995E+6	  -19.4004	    8.1187	   10.0481	  -21.6039	
  260.0000	3.194E-11	2.018E-11	9.858E+6	4.296E+6	  -19.3877	    8.1187	   10.0481	  -21.6039	
  280.0000	3.099E-11	2.012E-11	1.052E+7	4.633E+6	  -19.4030	    8.1309	   10.0218	  -21.6242	
  300.0000	3.006E-11	2.006E-11	1.125E+7	5.058E+6	  -19.4437	    8.1151	   10.0038	  -21.6570	
  320.0000	2.911E-11	2.001E-11	1.211E+7	5.527E+6	  -19.4869	    8.1554	   10.0070	  -21.6222	
  340.0000	2.820E-11	1.996E-11	1.309E+7	6.115E+6	  -19.5480	    8.1452	   10.0051	  -21.6323	
  360.0000	2.734E-11	1.991E-11	1.419E+7	6.763E+6	  -19.6167	    8.0824	    9.9934	  -21.6941	
  380.0000	2.656E-11	1.988E-11	1.540E+7	7.475E+6	  -19.7210	    8.1335	    9.9905	  -21.6578	
  400.0000	2.580E-11	1.985E-11	1.678E+7	8.299E+6	  -19.7591	    8.1621	    9.9930	  -21.6329	
  420.0000	2.508E-11	1.983E-11	1.838E+7	9.251E+6	  -19.7896	    8.0437	   10.0019	  -21.7143	
  440.0000	2.441E-11	1.981E-11	2.022E+7	1.024E+7	  -19.7973	    8.1137	   10.0133	  -21.6472	
  460.0000	2.378E-11	1.980E-11	2.236E+7	1.142E+7	  -19.8278	    8.1047	   10.0174	  -21.6496	
  480.0000	2.324E-11	1.979E-11	2.472E+7	1.263E+7	  -19.8278	    7.9831	   10.0164	  -21.7447	
  500.0000	2.274E-11	1.979E-11	2.751E+7	1.395E+7	  -19.8049	    8.0308	   10.0218	  -21.7017	
  520.0000	2.231E-11	1.978E-11	3.072E+7	1.536E+7	  -19.7362	    7.9713	    9.9978	  -21.7750	
  540.0000	2.195E-11	1.977E-11	3.403E+7	1.689E+7	  -19.6930	    8.0543	    9.9867	  -21.7234	
  560.0000	2.164E-11	1.977E-11	3.775E+7	1.844E+7	  -19.6624	    7.9822	    9.9687	  -21.7997	
  580.0000	2.128E-11	1.976E-11	4.133E+7	2.013E+7	  -19.6548	    7.9753	    9.9241	  -21.8560	
  600.0000	2.108E-11	1.976E-11	4.488E+7	2.153E+7	  -19.6497	    7.9540	    9.9130	  -21.8851	
  620.0000	2.090E-11	1.977E-11	4.824E+7	2.289E+7	  -19.6777	    7.8779	    9.9004	  -21.9583	
  640.0000	2.078E-11	1.978E-11	5.066E+7	2.404E+7	  -19.7159	    7.9521	    9.8846	  -21.9191	
  660.0000	2.074E-11	1.979E-11	5.155E+7	2.479E+7	  -19.7845	    7.9575	    9.8729	  -21.9284	
  680.0000	2.076E-11	1.980E-11	5.188E+7	2.495E+7	  -19.8354	    7.8996	    9.8612	  -21.9866	
  700.0000	2.085E-11	1.982E-11	5.138E+7	2.437E+7	  -19.8990	    7.9238	    9.8694	  -21.9585	
  720.0000	2.099E-11	1.985E-11	5.103E+7	2.307E+7	  -19.9880	    7.8396	    9.8700	  -22.0227	
  740.0000	2.116E-11	1.990E-11	5.050E+7	2.113E+7	  -20.0338	    7.8971	    9.8779	  -21.9692	
  760.0000	2.133E-11	1.997E-11	4.973E+7	1.916E+7	  -20.0593	    7.9048	    9.8937	  -21.9451	
  780.0000	2.170E-11	2.015E-11	3.613E+7	1.575E+7	  -20.0898	    7.8780	    9.8988	  -21.9601	
  800.0000	2.171E-11	2.024E-11	4.380E+7	1.504E+7	  -20.1051	    7.8754	    9.9054	  -21.9545	
  820.0000	2.185E-11	2.038E-11	4.367E+7	1.422E+7	  -20.0949	    7.8776	    9.9029	  -21.9557	
  840.0000	2.198E-11	2.052E-11	4.257E+7	1.353E+7	  -20.0593	    7.8239	    9.9061	  -21.9935	
  860.0000	2.209E-11	2.066E-11	4.117E+7	1.302E+7	  -20.0033	    7.7858	    9.8896	  -22.0419	
  880.0000	2.224E-11	2.079E-11	3.999E+7	1.266E+7	  -19.9652	    7.7690	    9.8738	  -22.0730	
  900.0000	2.239E-11	2.092E-11	3.842E+7	1.237E+7	  -19.9397	    7.8291	    9.8650	  -22.0367	
  920.0000	2.254E-11	2.104E-11	3.688E+7	1.208E+7	  -19.9041	    7.7288	    9.8495	  -22.1320	
  940.0000	2.270E-11	2.113E-11	3.582E+7	1.185E+7	  -19.9270	    7.7307	    9.8299	  -22.1531	
  960.0000	2.288E-11	2.124E-11	3.441E+7	1.158E+7	  -19.9321	    7.7648	    9.8169	  -22.1417	
  980.0000	2.308E-11	2.133E-11	3.332E+7	1.129E+7	  -19.9601	    7.8435	    9.8163	  -22.0817	
 1000.0000	2.325E-11	2.143E-11	3.215E+7	1.093E+7	  -20.0008	    7.7706	    9.7957	  -22.1617	
 1020.0000	2.344E-11	2.152E-11	3.120E+7	1.056E+7	  -20.0287	    7.7518	    9.7887	  -22.1842	
 1040.0000	2.368E-11	2.161E-11	3.014E+7	1.015E+7	  -20.0338	    7.6671	    9.7884	  -22.2500	
 1060.0000	2.391E-11	2.173E-11	2.890E+7	9.688E+6	  -20.0389	    7.7100	    9.7846	  -22.2213	
 1080.0000	2.480E-11	2.188E-11	2.261E+7	8.433E+6	  -20.0542	    7.7062	   11.8457	  -20.0397	
 1100.0000	1.821E-11	1.821E-11	2.772E+8	2.701E+8	  -20.0287	    7.6925	    9.7628	  -22.2601

File: Diodes/Ljubljana_Diodes/Data/Ljubljana_Diode_Annealing/CO138/20min/CV_D0_CO138_LargeDiode_GRConnected_Irradiated_20min_at_60C_7_30_2021_3_11_28_PM.txt
GCD Test
Bias: 5000.000000
CV_D0_CO138_LargeDiode_GRConnected_Irradiated_20min_at_60C
Date/Time: 7/30/2021 3:11:28 PM
Sensor Name: CO138
Type: N
Annealing Status: Irradiated, Annealed at 60C for 20 Minutes
Environment: RT
Tester: Andrew Kent

Time Delay per Ramp Step (s): 0.500

CV Time Delay per Measurement (s) :0.500

AC Voltage (V): 0.500

Current Number of measurements per voltage: 4.000

IV Time Delay per Measurement (s) :0.000


BiasVoltage	LCR_Cp_freq1000.0	LCR_Cp_freq10000.0	LCR_Rp_freq1000.0	LCR_Rp_freq10000.0	Temperature	Air_Temp	Humidity	Dewpoint	
    1.0000	3.687E-11	2.019E-11	1.747E+6	1.470E+6	  -20.1788	    7.6300	    9.7037	  -22.3770	
    2.0000	4.067E-11	2.022E-11	1.872E+6	1.544E+6	  -20.1915	    7.6300	    9.6996	  -22.3818	
    3.0000	4.206E-11	2.022E-11	2.012E+6	1.602E+6	  -20.2042	    7.5990	    9.7018	  -22.4031	
    4.0000	4.336E-11	2.023E-11	2.095E+6	1.618E+6	  -20.1864	    7.5990	    9.7071	  -22.3968	
    5.0000	4.423E-11	2.021E-11	2.173E+6	1.655E+6	  -20.1381	    7.5116	    9.6932	  -22.4805	
    6.0000	4.458E-11	2.020E-11	2.257E+6	1.690E+6	  -20.1127	    7.4813	    9.6828	  -22.5159	
    7.0000	4.547E-11	2.020E-11	2.302E+6	1.704E+6	  -20.0720	    7.5303	    9.6531	  -22.5129	
    8.0000	4.579E-11	2.019E-11	2.371E+6	1.721E+6	  -19.9702	    7.4954	    9.6113	  -22.5886	
    9.0000	4.603E-11	2.018E-11	2.441E+6	1.754E+6	  -19.9448	    7.4321	    9.5939	  -22.6578	
   10.0000	4.621E-11	2.017E-11	2.505E+6	1.779E+6	  -19.9295	    7.5473	    9.5655	  -22.6026	
   20.0000	4.623E-11	1.994E-11	3.060E+6	2.023E+6	  -19.9423	    7.5252	    9.5187	  -22.6749	
   30.0000	4.524E-11	1.979E-11	3.548E+6	2.171E+6	  -19.9270	    7.4477	    9.5104	  -22.7443	
   40.0000	4.407E-11	1.970E-11	3.993E+6	2.303E+6	  -19.9448	    7.4477	    9.4858	  -22.7735	
   50.0000	4.283E-11	1.963E-11	4.410E+6	2.441E+6	  -19.9728	    7.4004	    9.4662	  -22.8332	
   60.0000	4.161E-11	1.958E-11	4.813E+6	2.531E+6	  -20.0033	    7.3996	    9.4494	  -22.8538	
   70.0000	4.062E-11	1.954E-11	5.188E+6	2.645E+6	  -20.0059	    7.4190	    9.4428	  -22.8467	
   80.0000	3.973E-11	1.950E-11	5.548E+6	2.744E+6	  -20.0237	    7.4367	    9.4386	  -22.8380	
   90.0000	3.892E-11	1.947E-11	5.886E+6	2.838E+6	  -20.0542	    7.4309	    9.4526	  -22.8259	
  100.0000	3.810E-11	1.944E-11	6.230E+6	2.921E+6	  -20.0644	    7.4535	    9.4431	  -22.8198	
  120.0000	3.672E-11	1.940E-11	6.897E+6	3.119E+6	  -20.0567	    7.4033	    9.4409	  -22.8611	
  140.0000	3.547E-11	1.933E-11	7.537E+6	3.341E+6	  -20.0211	    7.4198	    9.4453	  -22.8431	
  160.0000	3.438E-11	1.927E-11	8.168E+6	3.546E+6	  -20.0237	    7.3498	    9.4409	  -22.9023	
  180.0000	3.350E-11	1.922E-11	8.769E+6	3.770E+6	  -20.0186	    7.3832	    9.4374	  -22.8807	
  200.0000	3.251E-11	1.915E-11	9.419E+6	4.074E+6	  -19.9855	    7.3226	    9.4301	  -22.9360	
  220.0000	3.162E-11	1.910E-11	1.007E+7	4.325E+6	  -19.9779	    7.3917	    9.4247	  -22.8893	
  240.0000	3.078E-11	1.903E-11	1.074E+7	4.679E+6	  -19.9728	    7.3917	    9.4285	  -22.8847	
  260.0000	2.984E-11	1.896E-11	1.150E+7	5.074E+6	  -19.9702	    7.2546	    9.4190	  -23.0015	
  280.0000	2.897E-11	1.891E-11	1.232E+7	5.499E+6	  -19.9677	    7.3032	    9.4058	  -22.9800	
  300.0000	2.808E-11	1.884E-11	1.325E+7	6.056E+6	  -19.9753	    7.3032	    9.3997	  -22.9871	
  320.0000	2.724E-11	1.879E-11	1.428E+7	6.697E+6	  -19.9906	    7.2735	    9.4096	  -22.9982	
  340.0000	2.638E-11	1.874E-11	1.559E+7	7.458E+6	  -19.9982	    7.3066	    9.4080	  -22.9747	
  360.0000	2.552E-11	1.869E-11	1.709E+7	8.362E+6	  -20.0109	    7.3322	    9.4127	  -22.9493	
  380.0000	2.476E-11	1.864E-11	1.883E+7	9.519E+6	  -20.0237	    7.3091	    9.4156	  -22.9637	
  400.0000	2.395E-11	1.861E-11	2.104E+7	1.095E+7	  -20.0262	    7.1991	    9.4086	  -23.0566	
  420.0000	2.328E-11	1.858E-11	2.361E+7	1.271E+7	  -20.0211	    7.1851	    9.4114	  -23.0640	
  440.0000	2.257E-11	1.855E-11	2.695E+7	1.492E+7	  -20.0059	    7.1583	    9.4133	  -23.0823	
  460.0000	2.192E-11	1.853E-11	3.137E+7	1.775E+7	  -20.0160	    7.1891	    9.4108	  -23.0617	
  480.0000	2.134E-11	1.851E-11	3.734E+7	2.092E+7	  -20.0135	    7.2500	    9.4086	  -23.0175	
  500.0000	2.079E-11	1.849E-11	4.510E+7	2.536E+7	  -20.0135	    7.1517	    9.4067	  -23.0954	
  520.0000	2.034E-11	1.847E-11	5.548E+7	3.147E+7	  -20.0059	    7.1271	    9.3855	  -23.1396	
  540.0000	1.986E-11	1.844E-11	6.819E+7	4.014E+7	  -20.0008	    7.0860	    9.3858	  -23.1708	
  560.0000	1.954E-11	1.842E-11	8.580E+7	5.103E+7	  -19.9830	    7.1638	    9.3662	  -23.1344	
  580.0000	1.927E-11	1.840E-11	1.084E+8	6.722E+7	  -19.9804	    7.1965	    9.3520	  -23.1263	
  600.0000	1.905E-11	1.977E-11	1.358E+8	2.423E+7	  -19.9880	    7.1769	    9.3472	  -23.1471	
  620.0000	2.105E-11	1.982E-11	4.771E+7	2.236E+7	  -19.9830	    7.1053	    9.3485	  -23.2007	
  640.0000	2.088E-11	1.984E-11	4.684E+7	2.304E+7	  -20.0008	    7.1182	    9.3393	  -23.2017	
  660.0000	2.093E-11	1.988E-11	4.411E+7	2.238E+7	  -20.0008	    7.1042	    9.3333	  -23.2197	
  680.0000	2.113E-11	1.992E-11	4.062E+7	2.056E+7	  -20.0109	    7.1250	    9.3213	  -23.2182	
  700.0000	2.133E-11	1.996E-11	3.923E+7	1.917E+7	  -20.0160	    7.1322	    9.3159	  -23.2191	
  720.0000	2.149E-11	2.001E-11	3.923E+7	1.788E+7	  -20.0186	    7.1787	    9.3011	  -23.2013	
  740.0000	2.164E-11	2.009E-11	3.945E+7	1.647E+7	  -20.0211	    7.1349	    9.2960	  -23.2410	
  760.0000	2.179E-11	2.020E-11	3.839E+7	1.506E+7	  -19.9982	    7.1170	    9.2922	  -23.2594	
  780.0000	2.193E-11	2.035E-11	3.771E+7	1.391E+7	  -19.9779	    7.0704	    9.2830	  -23.3062	
  800.0000	2.208E-11	2.067E-11	3.661E+7	1.232E+7	  -19.9982	    7.0418	    9.2710	  -23.3427	
  820.0000	2.260E-11	2.088E-11	2.859E+7	1.167E+7	  -20.0033	    7.0792	    9.2843	  -23.2979	
  840.0000	2.191E-11	2.041E-11	4.513E+7	1.416E+7	  -20.0109	    7.1091	    9.2919	  -23.2658	
  860.0000	2.203E-11	2.055E-11	4.444E+7	1.348E+7	  -20.0186	    7.0640	    9.6622	  -22.8618	
  880.0000	1.989E-11	2.072E-11	3.444E+7	1.308E+7	  -20.0160	    7.0640	    9.3650	  -23.2127	
  900.0000	2.220E-11	2.084E-11	1.920E+7	1.254E+7	  -20.0313	    7.0850	    9.3090	  -23.2638	
  920.0000	2.419E-11	2.103E-11	1.996E+7	1.209E+7	  -19.9982	    7.1202	    9.3071	  -23.2390	
  940.0000	1.841E-11	1.851E-11	3.674E+8	-7.534E+7	  -19.9982	    7.0096	    9.3036	  -23.3281	
  960.0000	1.831E-11	1.842E-11	3.062E+8	-9.374E+7	  -19.9906	    7.0043	    9.3049	  -23.3307	
  980.0000	1.830E-11	1.843E-11	3.263E+8	-8.660E+7	  -19.9677	    7.0352	    9.3068	  -23.3047	
 1000.0000	1.829E-11	1.840E-11	3.037E+8	-9.361E+7	  -19.9779	    7.0114	    9.3134	  -23.3150	
 1020.0000	1.829E-11	1.843E-11	3.127E+8	-8.411E+7	    0.0000	    0.0000	    0.0000	    0.0000

File: Diodes/Ljubljana_Diodes/Data/Ljubljana_Diode_Annealing/CO138/20min/CV_D0_CO138_LargeDiode_GRConnected_Irradiated_20min_at_60C_7_30_2021_3_23_16_PM.txt
GCD Test
Bias: 5000.000000
CV_D0_CO138_LargeDiode_GRConnected_Irradiated_20min_at_60C
Date/Time: 7/30/2021 3:23:16 PM
Sensor Name: CO138
Type: N
Annealing Status: Irradiated, Annealed at 60C for 20 Minutes
Environment: RT
Tester: Andrew Kent

Time Delay per Ramp Step (s): 0.500

CV Time Delay per Measurement (s) :0.500

AC Voltage (V): 0.500

Current Number of measurements per voltage: 4.000

IV Time Delay per Measurement (s) :0.000


BiasVoltage	LCR_Cp_freq1000.0	LCR_Cp_freq10000.0	LCR_Rp_freq1000.0	LCR_Rp_freq10000.0	Temperature	Air_Temp	Humidity	Dewpoint	
    1.0000	3.903E-11	2.027E-11	1.593E+6	1.339E+6	  -19.3063	    7.7753	   10.3257	  -21.5598	
    2.0000	4.356E-11	2.031E-11	1.696E+6	1.385E+6	  -19.3317	    7.7578	   10.2830	  -21.6206	
    3.0000	4.597E-11	2.032E-11	1.785E+6	1.429E+6	  -19.4386	    7.7704	   10.2492	  -21.6483	
    4.0000	4.709E-11	2.033E-11	1.882E+6	1.468E+6	  -19.4869	    7.7413	   10.2204	  -21.7029	
    5.0000	4.792E-11	2.033E-11	1.962E+6	1.511E+6	  -19.5938	    7.7217	   10.1929	  -21.7486	
    6.0000	4.805E-11	2.033E-11	2.052E+6	1.560E+6	  -19.7388	    7.6863	   10.1524	  -21.8214	
    7.0000	4.796E-11	2.034E-11	2.139E+6	1.594E+6	  -19.8024	    7.6843	   10.1515	  -21.8239	
    8.0000	4.776E-11	2.036E-11	2.221E+6	1.632E+6	  -19.8838	    7.7020	   10.1395	  -21.8237	
    9.0000	4.790E-11	2.038E-11	2.289E+6	1.671E+6	  -20.0109	    7.7218	   10.1249	  -21.8246	
   10.0000	4.763E-11	2.040E-11	2.369E+6	1.693E+6	  -20.0593	    7.7056	   10.1268	  -21.8351	
   20.0000	4.782E-11	2.059E-11	2.987E+6	1.865E+6	  -20.0974	    7.7002	   10.1287	  -21.8371	
   30.0000	4.678E-11	2.064E-11	3.467E+6	1.983E+6	  -20.0872	    7.7018	   10.1205	  -21.8451	
   40.0000	4.598E-11	2.068E-11	3.861E+6	2.053E+6	  -20.0542	    7.6868	   10.1151	  -21.8627	
   50.0000	4.507E-11	2.070E-11	4.216E+6	2.132E+6	  -19.9753	    7.6868	   10.1072	  -21.8716	
   60.0000	4.425E-11	2.069E-11	4.540E+6	2.218E+6	  -19.9270	    7.6518	   10.0961	  -21.9111	
   70.0000	4.329E-11	2.069E-11	4.857E+6	2.297E+6	  -19.8252	    7.6518	   10.0791	  -21.9303	
   80.0000	4.229E-11	2.067E-11	5.169E+6	2.392E+6	  -19.7540	    7.6539	   10.0471	  -21.9647	
   90.0000	4.136E-11	2.066E-11	5.502E+6	2.482E+6	  -19.7337	    7.6045	   10.0304	  -22.0219	
  100.0000	4.027E-11	2.062E-11	5.867E+6	2.602E+6	  -19.7413	    7.6045	   10.0158	  -22.0384	
  120.0000	3.838E-11	2.055E-11	6.590E+6	2.870E+6	  -19.8151	    7.5913	    9.9965	  -22.0705	
  140.0000	3.688E-11	2.048E-11	7.260E+6	3.102E+6	  -19.8914	    7.5910	    9.9883	  -22.0800	
  160.0000	3.554E-11	2.039E-11	7.957E+6	3.389E+6	  -19.9524	    7.6021	    9.9823	  -22.0782	
  180.0000	3.433E-11	2.030E-11	8.590E+6	3.675E+6	  -20.0389	    7.5848	    9.9798	  -22.0945	
  200.0000	3.318E-11	2.022E-11	9.302E+6	4.000E+6	  -20.1788	    7.5937	    9.9934	  -22.0722	
  220.0000	3.217E-11	2.016E-11	1.002E+7	4.316E+6	  -20.2144	    7.6140	    9.9902	  -22.0600	
  240.0000	3.123E-11	2.010E-11	1.076E+7	4.702E+6	  -20.2449	    7.5871	    9.9953	  -22.0751	
  260.0000	3.044E-11	2.004E-11	1.135E+7	5.062E+6	  -20.2271	    7.5489	   10.0047	  -22.0939	
  280.0000	2.962E-11	2.000E-11	1.219E+7	5.480E+6	  -20.1992	    7.5641	   10.0130	  -22.0729	
  300.0000	2.883E-11	1.991E-11	1.312E+7	6.167E+6	  -20.1381	    7.5695	   10.0101	  -22.0719	
  320.0000	2.759E-11	1.965E-11	1.429E+7	7.398E+6	  -20.0186	    7.5735	   10.0038	  -22.0760	
  340.0000	2.709E-11	1.971E-11	1.559E+7	7.884E+6	  -19.9753	    7.5270	    9.9975	  -22.1191	
  360.0000	2.605E-11	1.948E-11	1.704E+7	9.616E+6	  -19.9066	    7.5486	    9.9864	  -22.1150	
  380.0000	2.519E-11	1.948E-11	1.836E+7	1.129E+7	  -19.8583	    7.5771	    9.9579	  -22.1252	
  400.0000	2.466E-11	1.965E-11	2.072E+7	1.151E+7	  -19.8481	    7.6532	    9.9437	  -22.0825	
  420.0000	2.387E-11	1.958E-11	2.319E+7	1.391E+7	  -19.8634	    7.6235	    9.9307	  -22.1203	
  440.0000	2.313E-11	1.954E-11	2.629E+7	1.724E+7	  -19.9194	    7.5795	    9.8988	  -22.1908	
  460.0000	2.230E-11	1.950E-11	3.021E+7	2.182E+7	  -19.9321	    7.5766	    9.9013	  -22.1901	
  480.0000	2.174E-11	1.947E-11	3.521E+7	2.810E+7	  -19.9880	    7.5578	    9.8846	  -22.2238	
  500.0000	2.122E-11	1.943E-11	4.175E+7	3.760E+7	  -20.0593	    7.5064	    9.8776	  -22.2715	
  520.0000	2.081E-11	1.942E-11	4.957E+7	5.075E+7	  -20.1127	    7.5042	    9.8757	  -22.2754	
  540.0000	2.045E-11	1.937E-11	6.311E+7	8.576E+7	  -20.1508	    7.5225	    9.8808	  -22.2555	
  560.0000	2.006E-11	1.932E-11	8.032E+7	1.758E+8	  -20.1432	    7.5496	    9.8757	  -22.2403	
  580.0000	1.984E-11	1.926E-11	1.073E+8	-2.134E+9	  -20.1229	    7.5727	    9.8754	  -22.2228	
  600.0000	1.951E-11	1.923E-11	1.233E+8	-2.066E+8	  -20.0669	    7.5778	    9.8887	  -22.2037	
  620.0000	1.922E-11	1.918E-11	1.925E+8	-1.106E+8	  -20.0084	    7.5333	    9.8839	  -22.2435	
  640.0000	1.911E-11	1.916E-11	3.585E+8	-8.998E+7	  -19.9702	    7.5092	    9.8738	  -22.2737	
  660.0000	1.898E-11	1.908E-11	5.475E+8	-6.767E+7	  -19.9321	    7.4829	    9.8748	  -22.2930	
  680.0000	1.886E-11	1.901E-11	6.990E+8	-6.939E+7	  -19.8914	    7.5414	    9.8675	  -22.2561	
  700.0000	1.882E-11	1.897E-11	9.540E+8	-6.899E+7	  -19.8812	    7.5287	    9.8631	  -22.2710	
  720.0000	1.874E-11	1.894E-11	2.485E+9	-6.369E+7	  -19.8838	    7.5402	    9.8605	  -22.2650	
  740.0000	1.873E-11	1.889E-11	1.352E+9	-5.839E+7	  -19.9194	    7.4673	    9.8650	  -22.3163	
  760.0000	1.864E-11	1.884E-11	-1.646E+9	-5.722E+7	  -19.9448	    7.4519	    9.8643	  -22.3289	
  780.0000	1.857E-11	1.881E-11	-3.277E+9	-5.811E+7	  -19.9550	    7.4038	    9.8646	  -22.3657	
  800.0000	1.864E-11	1.878E-11	5.596E+9	-5.685E+7	  -19.9855	    7.4153	    9.8719	  -22.3485	
  820.0000	1.854E-11	1.878E-11	1.313E+9	-5.613E+7	  -20.0491	    7.4430	    9.8684	  -22.3310	
  840.0000	1.853E-11	1.876E-11	5.243E+8	-5.671E+7	  -20.0745	    7.4094	    9.8814	  -22.3422	
  860.0000	1.849E-11	1.876E-11	5.030E+8	-5.580E+7	  -20.1025	    7.3898	    9.8890	  -22.3486	
  880.0000	1.855E-11	1.877E-11	3.876E+8	-5.506E+7	  -20.1000	    7.4602	    9.8874	  -22.2960	
  900.0000	1.846E-11	1.880E-11	4.010E+8	-5.351E+7	  -20.0923	    7.5036	    9.8868	  -22.2632	
  920.0000	1.851E-11	1.881E-11	4.003E+8	-5.200E+7	  -20.0771	    7.4494	    9.8982	  -22.2921	
  940.0000	1.846E-11	1.882E-11	3.963E+8	-4.842E+7	  -20.0491	    7.4139	    9.8937	  -22.3246	
  960.0000	1.849E-11	1.875E-11	3.447E+8	-5.235E+7	  -19.9880	    7.4499	    9.8814	  -22.3108	
  980.0000	1.846E-11	1.876E-11	3.732E+8	-5.205E+7	  -19.9677	    7.4610	    9.8890	  -22.2936	
 1000.0000	1.836E-11	1.876E-11	3.684E+8	-4.989E+7	  -19.9423	    7.4530	    9.8817	  -22.3081	
 1020.0000	1.844E-11	1.873E-11	3.884E+8	-5.090E+7	  -19.9194	    7.5218	    9.8751	  -22.2625	
 1040.0000	1.843E-11	1.869E-11	3.726E+8	-5.253E+7	  -19.9219	    7.5172	    9.8763	  -22.2646	
 1060.0000	1.842E-11	1.813E-11	2.298E+8	1.972E+8	  -19.9295	    7.5149	    9.8776	  -22.2649	
 1080.0000	1.812E-11	1.813E-11	2.841E+8	2.015E+8	  -19.9346	    7.5337	    9.8678	  -22.2617	
 1100.0000	1.812E-11	1.813E-11	2.878E+8	2.032E+8	  -19.9804	    7.5271	    9.8466	  -22.2911

File: Diodes/Ljubljana_Diodes/Data/Ljubljana_Diode_Annealing/CO138/20min/IV_D0_CO138_LargeDiode_GRConnected_Irradiated_20min_at_60C_7_30_2021_3_39_07_PM.txt
GCD Test
Bias: 5000.000000
IV_D0_CO138_LargeDiode_GRConnected_Irradiated_20min_at_60C
Date/Time: 7/30/2021 3:39:07 PM
Sensor Name: CO138
Type: N
Annealing Status: Irradiated, Annealed at 60C for 20 Minutes
Environment: RT
Tester: Andrew Kent

Time Delay per Ramp Step (s): 0.500

CV Time Delay per Measurement (s) :0.500

AC Voltage (V): 0.500

Current Number of measurements per voltage: 4.000

IV Time Delay per Measurement (s) :0.000


BiasVoltage	Total Current_Avg	Total Current_0	Total Current_1	Total Current_2	Total Current_3	Bias Current_Avg	Bias Current_0	Bias Current_1	Bias Current_2	Bias Current_3	Temperature	Air_Temp	Humidity	Dewpoint	
    1.0000	 3.4297E-7	 3.4350E-7	 3.4360E-7	 3.4250E-7	 3.4230E-7	3.473489E-7	3.463998E-7	3.478358E-7	3.478837E-7	3.472763E-7	  -20.0109	    7.1827	    9.7296	  -22.6920	
    2.0000	 4.7407E-7	 4.7320E-7	 4.7510E-7	 4.7440E-7	 4.7360E-7	4.751574E-7	4.757984E-7	4.749790E-7	4.744879E-7	4.753643E-7	  -20.0160	    7.2099	    9.7144	  -22.6886	
    3.0000	 5.7755E-7	 5.7850E-7	 5.7890E-7	 5.7580E-7	 5.7700E-7	5.754989E-7	5.759841E-7	5.757674E-7	5.767542E-7	5.734899E-7	  -20.0084	    7.1957	    9.7034	  -22.7124	
    4.0000	 6.6080E-7	 6.6250E-7	 6.6130E-7	 6.6000E-7	 6.5940E-7	6.608311E-7	6.588079E-7	6.593426E-7	6.621979E-7	6.629760E-7	  -20.0186	    7.1572	    9.7065	  -22.7384	
    5.0000	 7.4065E-7	 7.4170E-7	 7.4170E-7	 7.3810E-7	 7.4110E-7	7.432375E-7	7.433059E-7	7.438204E-7	7.423507E-7	7.434730E-7	  -20.0262	    7.1680	    9.7018	  -22.7356	
    6.0000	 8.1507E-7	 8.1520E-7	 8.1330E-7	 8.1560E-7	 8.1620E-7	8.134392E-7	8.174169E-7	8.134400E-7	8.125241E-7	8.103760E-7	  -20.0415	    7.2173	    9.6923	  -22.7085	
    7.0000	 8.8515E-7	 8.8370E-7	 8.8680E-7	 8.8650E-7	 8.8360E-7	8.814596E-7	8.812673E-7	8.818552E-7	8.815542E-7	8.811618E-7	  -20.0389	    7.2173	    9.6872	  -22.7144	
    8.0000	 9.4855E-7	 9.4890E-7	 9.5070E-7	 9.4630E-7	 9.4830E-7	9.459140E-7	9.456954E-7	9.468340E-7	9.466893E-7	9.444371E-7	  -20.0389	    7.1871	    9.6765	  -22.7503	
    9.0000	 1.0090E-6	 1.0040E-6	 1.0070E-6	 1.0140E-6	 1.0110E-6	1.005141E-6	1.005535E-6	1.003335E-6	1.004909E-6	1.006786E-6	  -20.0440	    7.1935	    9.6784	  -22.7431	
   10.0000	 1.0672E-6	 1.0670E-6	 1.0660E-6	 1.0700E-6	 1.0660E-6	1.071429E-6	1.066466E-6	1.071051E-6	1.074360E-6	1.073840E-6	  -20.0465	    7.1692	    9.6711	  -22.7703	
   20.0000	 1.5767E-6	 1.5770E-6	 1.5760E-6	 1.5760E-6	 1.5780E-6	1.565722E-6	1.560136E-6	1.569593E-6	1.567442E-6	1.565719E-6	  -20.0491	    7.1348	    9.6686	  -22.7998	
   30.0000	 1.9955E-6	 1.9920E-6	 1.9950E-6	 2.0030E-6	 1.9920E-6	1.988735E-6	1.985228E-6	1.990797E-6	1.987818E-6	1.991095E-6	  -20.0389	    7.1657	    9.6705	  -22.7738	
   40.0000	 2.3625E-6	 2.3620E-6	 2.3650E-6	 2.3620E-6	 2.3610E-6	2.342827E-6	2.342919E-6	2.348673E-6	2.342175E-6	2.337540E-6	  -20.0287	    7.1366	    9.6670	  -22.8002	
   50.0000	 2.6985E-6	 2.6890E-6	 2.6960E-6	 2.7010E-6	 2.7080E-6	2.683904E-6	2.687756E-6	2.689186E-6	2.685292E-6	2.673382E-6	  -20.0237	    7.1693	    9.6565	  -22.7872	
   60.0000	 3.0063E-6	 3.0040E-6	 3.0190E-6	 3.0070E-6	 2.9950E-6	2.994642E-6	2.985869E-6	3.001201E-6	2.997481E-6	2.994015E-6	  -20.0211	    7.1649	    9.6638	  -22.7821	
   70.0000	 3.2982E-6	 3.3040E-6	 3.3000E-6	 3.3010E-6	 3.2880E-6	3.252105E-6	3.258408E-6	3.250824E-6	3.242815E-6	3.256375E-6	  -20.0211	    7.1229	    9.6464	  -22.8348	
   80.0000	 3.5577E-6	 3.5590E-6	 3.5610E-6	 3.5560E-6	 3.5550E-6	3.547567E-6	3.549986E-6	3.548765E-6	3.555491E-6	3.536026E-6	  -20.0084	    7.1254	    9.6502	  -22.8284	
   90.0000	 3.8307E-6	 3.8250E-6	 3.8320E-6	 3.8450E-6	 3.8210E-6	3.787035E-6	3.770268E-6	3.792348E-6	3.790461E-6	3.795064E-6	  -19.9931	    7.1535	    9.6493	  -22.8079	
  100.0000	 4.0460E-6	 4.0430E-6	 4.0370E-6	 4.0410E-6	 4.0630E-6	4.027085E-6	4.019019E-6	4.015058E-6	4.032911E-6	4.041353E-6	  -19.9855	    7.1378	    9.6493	  -22.8199	
  120.0000	 4.5143E-6	 4.5270E-6	 4.5120E-6	 4.5090E-6	 4.5090E-6	4.468827E-6	4.471697E-6	4.456549E-6	4.467718E-6	4.479345E-6	  -19.9779	    7.1901	    9.6515	  -22.7771	
  140.0000	 4.9188E-6	 4.9360E-6	 4.9250E-6	 4.9170E-6	 4.8970E-6	4.862643E-6	4.857203E-6	4.883806E-6	4.854724E-6	4.854838E-6	  -19.9652	    7.1489	    9.6540	  -22.8059	
  160.0000	 5.3037E-6	 5.3010E-6	 5.3090E-6	 5.3050E-6	 5.3000E-6	5.238831E-6	5.239443E-6	5.246724E-6	5.237045E-6	5.232113E-6	  -19.9652	    7.1524	    9.6502	  -22.8076	
  180.0000	 5.6512E-6	 5.6260E-6	 5.6600E-6	 5.6460E-6	 5.6730E-6	5.576505E-6	5.567023E-6	5.568670E-6	5.579880E-6	5.590446E-6	  -19.9753	    7.1816	    9.6616	  -22.7718	
  200.0000	 5.9782E-6	 5.9970E-6	 5.9800E-6	 5.9700E-6	 5.9660E-6	5.943674E-6	5.954010E-6	5.935506E-6	5.946749E-6	5.938430E-6	  -19.9601	    7.1444	    9.6619	  -22.8001	
  220.0000	 6.2480E-6	 6.2370E-6	 6.2540E-6	 6.2440E-6	 6.2570E-6	6.178418E-6	6.190116E-6	6.180035E-6	6.171357E-6	6.172163E-6	  -19.9626	    7.1894	    9.6559	  -22.7724	
  240.0000	 6.5390E-6	 6.5470E-6	 6.5380E-6	 6.5400E-6	 6.5310E-6	6.428597E-6	6.423956E-6	6.434911E-6	6.452278E-6	6.403245E-6	  -19.9601	    7.1912	    9.6682	  -22.7566	
  260.0000	 6.8255E-6	 6.7800E-6	 6.7940E-6	 6.8560E-6	 6.8720E-6	6.470397E-6	6.465266E-6	6.462366E-6	6.459825E-6	6.494130E-6	  -19.9652	    7.1890	    9.6572	  -22.7713	
  280.0000	 7.1622E-6	 7.1260E-6	 7.1930E-6	 7.1530E-6	 7.1770E-6	6.574509E-6	6.584349E-6	6.574887E-6	6.578673E-6	6.560127E-6	  -19.9652	    7.1910	    9.6670	  -22.7583	
  300.0000	 7.3897E-6	 7.4030E-6	 7.3800E-6	 7.3690E-6	 7.4070E-6	6.706309E-6	6.752718E-6	6.704151E-6	6.687816E-6	6.680551E-6	  -19.9702	    7.1684	    9.6572	  -22.7871	
  320.0000	 7.6215E-6	 7.6350E-6	 7.6320E-6	 7.5840E-6	 7.6350E-6	6.872243E-6	6.833428E-6	6.870139E-6	6.894932E-6	6.890475E-6	  -19.9702	    7.1796	    9.6594	  -22.7759	
  340.0000	 7.8923E-6	 7.8960E-6	 7.8970E-6	 7.8800E-6	 7.8960E-6	6.949545E-6	6.951650E-6	6.954027E-6	6.949301E-6	6.943202E-6	  -19.9702	    7.1985	    9.6641	  -22.7558	
  360.0000	 8.0472E-6	 8.0600E-6	 8.0350E-6	 8.0550E-6	 8.0390E-6	7.064768E-6	7.070140E-6	7.076020E-6	7.061271E-6	7.051640E-6	  -19.9779	    7.2016	    9.6467	  -22.7737	
  380.0000	 8.2268E-6	 8.2570E-6	 8.2200E-6	 8.2020E-6	 8.2280E-6	7.153400E-6	7.165527E-6	7.132184E-6	7.141828E-6	7.174061E-6	  -19.9906	    7.1164	    9.6477	  -22.8383	
  400.0000	 8.4032E-6	 8.4210E-6	 8.4210E-6	 8.3570E-6	 8.4140E-6	7.248458E-6	7.252700E-6	7.243547E-6	7.246207E-6	7.251379E-6	  -19.9804	    7.0899	    9.6477	  -22.8588	
  420.0000	 8.5460E-6	 8.5400E-6	 8.5810E-6	 8.5550E-6	 8.5080E-6	7.255213E-6	7.251052E-6	7.254659E-6	7.251987E-6	7.263156E-6	  -19.9931	    7.0899	    9.6414	  -22.8661	
  440.0000	 8.7030E-6	 8.6990E-6	 8.6770E-6	 8.7200E-6	 8.7160E-6	7.348515E-6	7.341682E-6	7.337667E-6	7.339775E-6	7.374937E-6	  -19.9906	    7.1571	    9.6410	  -22.8147	
  460.0000	 8.8613E-6	 8.8440E-6	 8.8740E-6	 8.8690E-6	 8.8580E-6	7.379912E-6	7.362421E-6	7.403321E-6	7.388890E-6	7.365015E-6	  -19.9982	    7.0541	    9.6262	  -22.9114	
  480.0000	 8.9735E-6	 8.9970E-6	 8.9860E-6	 8.9620E-6	 8.9490E-6	7.436588E-6	7.426595E-6	7.432322E-6	7.454263E-6	7.433173E-6	  -20.0084	    7.0814	    9.6246	  -22.8922	
  500.0000	 9.1445E-6	 9.1410E-6	 9.1310E-6	 9.1360E-6	 9.1700E-6	7.480263E-6	7.456237E-6	7.470858E-6	7.473059E-6	7.520898E-6	  -20.0135	    7.0202	    9.6129	  -22.9531	
  520.0000	 9.2685E-6	 9.2750E-6	 9.2260E-6	 9.2640E-6	 9.3090E-6	7.545663E-6	7.532116E-6	7.531750E-6	7.555974E-6	7.562813E-6	  -20.0262	    7.0344	    9.6069	  -22.9492	
  540.0000	 9.4592E-6	 9.5040E-6	 9.4520E-6	 9.4340E-6	 9.4470E-6	7.536014E-6	7.531038E-6	7.533801E-6	7.530331E-6	7.548884E-6	  -20.0364	    7.0557	    9.6053	  -22.9346	
  560.0000	 9.5858E-6	 9.5680E-6	 9.5990E-6	 9.6020E-6	 9.5740E-6	7.560808E-6	7.572945E-6	7.585725E-6	7.540746E-6	7.543816E-6	  -20.0287	    7.1419	    9.6116	  -22.8607	
  580.0000	 9.7545E-6	 9.7570E-6	 9.7500E-6	 9.7480E-6	 9.7630E-6	7.582523E-6	7.575039E-6	7.558193E-6	7.573738E-6	7.623123E-6	  -20.0440	    7.1049	    9.6069	  -22.8949	
  600.0000	 9.9740E-6	 9.9730E-6	 9.9670E-6	 9.9800E-6	 9.9760E-6	7.584491E-6	7.584983E-6	7.578140E-6	7.591834E-6	7.583007E-6	  -20.0415	    7.0666	    9.5971	  -22.9358	
  620.0000	 1.0182E-5	 1.0160E-5	 1.0180E-5	 1.0180E-5	 1.0210E-5	7.600030E-6	7.635493E-6	7.612838E-6	7.582925E-6	7.568863E-6	  -20.0465	    7.0666	    9.5942	  -22.9392	
  640.0000	 1.0372E-5	 1.0330E-5	 1.0390E-5	 1.0390E-5	 1.0380E-5	7.591030E-6	7.557671E-6	7.569288E-6	7.625173E-6	7.611990E-6	  -20.0440	    7.0748	    9.5898	  -22.9381	
  660.0000	 1.0637E-5	 1.0640E-5	 1.0650E-5	 1.0630E-5	 1.0630E-5	7.570513E-6	7.572188E-6	7.568657E-6	7.571824E-6	7.569383E-6	  -20.0338	    7.0330	    9.5863	  -22.9744	
  680.0000	 1.0953E-5	 1.0890E-5	 1.0950E-5	 1.1000E-5	 1.0970E-5	7.655475E-6	7.622564E-6	7.665052E-6	7.674081E-6	7.660204E-6	  -20.0440	    7.0960	    9.5949	  -22.9158	
  700.0000	 1.1258E-5	 1.1240E-5	 1.1300E-5	 1.1250E-5	 1.1240E-5	7.632379E-6	7.644146E-6	7.671460E-6	7.611283E-6	7.602626E-6	  -20.0415	    7.0751	    9.5886	  -22.9393	
  720.0000	 1.1628E-5	 1.1600E-5	 1.1640E-5	 1.1620E-5	 1.1650E-5	7.616831E-6	7.619713E-6	7.601942E-6	7.613477E-6	7.632192E-6	  -20.0389	    7.0684	    9.6025	  -22.9281	
  740.0000	 1.2177E-5	 1.2180E-5	 1.2150E-5	 1.2210E-5	 1.2170E-5	7.604526E-6	7.573255E-6	7.594944E-6	7.611652E-6	7.638251E-6	  -20.0313	    7.0447	    9.6022	  -22.9468	
  760.0000	 1.2818E-5	 1.2800E-5	 1.2810E-5	 1.2800E-5	 1.2860E-5	7.579648E-6	7.571294E-6	7.571881E-6	7.567704E-6	7.607715E-6	  -20.0237	    7.0103	    9.6018	  -22.9737	
  780.0000	 1.3532E-5	 1.3510E-5	 1.3520E-5	 1.3540E-5	 1.3560E-5	8.037085E-6	7.618539E-6	7.599518E-6	8.490152E-6	8.440133E-6	  -20.0160	    7.0666	    9.6091	  -22.9218	
  800.0000	 1.3083E-5	 1.3280E-5	 1.2970E-5	 1.3020E-5	 1.3060E-5	7.872736E-6	7.888049E-6	7.879557E-6	7.884708E-6	7.838632E-6	  -20.0109	    7.0234	    9.6091	  -22.9551	
  820.0000	 1.3495E-5	 1.3510E-5	 1.3460E-5	 1.3510E-5	 1.3500E-5	7.735700E-6	7.941502E-6	7.894271E-6	7.896383E-6	7.210643E-6	  -20.0059	    7.0480	    9.6028	  -22.9435	
  840.0000	 2.0555E-5	 2.0580E-5	 2.0540E-5	 2.0530E-5	 2.0570E-5	7.274241E-6	7.248314E-6	7.272728E-6	7.293029E-6	7.282894E-6	  -19.9957	    7.0710	    9.5955	  -22.9343	
  860.0000	 2.1683E-5	 2.1700E-5	 2.1660E-5	 2.1660E-5	 2.1710E-5	7.290491E-6	7.308506E-6	7.287563E-6	7.291874E-6	7.274021E-6	  -19.9830	    7.0560	    9.5927	  -22.9492	
  880.0000	 2.2837E-5	 2.2950E-5	 2.2930E-5	 2.2750E-5	 2.2720E-5	7.332167E-6	7.307497E-6	7.325098E-6	7.347540E-6	7.348533E-6	  -19.9652	    7.0694	    9.5816	  -22.9519	
  900.0000	 2.3962E-5	 2.4060E-5	 2.3950E-5	 2.3930E-5	 2.3910E-5	0.000000E+0	0.000000E+0	0.000000E+0	0.000000E+0	0.000000E+0	    0.0000	    0.0000	    0.0000	    0.0000

File: Diodes/Ljubljana_Diodes/Data/Ljubljana_Diode_Annealing/CO138/20min/IV_D0_CO138_LargeDiode_GRConnected_Irradiated_20min_at_60C_7_30_2021_3_47_02_PM.txt
GCD Test
Bias: 5000.000000
IV_D0_CO138_LargeDiode_GRConnected_Irradiated_20min_at_60C
Date/Time: 7/30/2021 3:47:02 PM
Sensor Name: CO138
Type: N
Annealing Status: Irradiated, Annealed at 60C for 20 Minutes
Environment: RT
Tester: Andrew Kent

Time Delay per Ramp Step (s): 0.500

CV Time Delay per Measurement (s) :0.500

AC Voltage (V): 0.500

Current Number of measurements per voltage: 4.000

IV Time Delay per Measurement (s) :0.000


BiasVoltage	Total Current_Avg	Total Current_0	Total Current_1	Total Current_2	Total Current_3	Bias Current_Avg	Bias Current_0	Bias Current_1	Bias Current_2	Bias Current_3	Temperature	Air_Temp	Humidity	Dewpoint	
    1.0000	 3.5000E-7	 3.4970E-7	 3.4740E-7	 3.4960E-7	 3.5330E-7	3.342049E-7	3.351712E-7	3.325305E-7	3.343350E-7	3.347828E-7	  -19.9753	    7.0388	    9.5648	  -22.9951	
    2.0000	 4.9320E-7	 4.9330E-7	 4.9290E-7	 4.9270E-7	 4.9390E-7	4.537236E-7	4.539730E-7	4.539567E-7	4.530126E-7	4.539521E-7	  -19.9779	    7.0192	    9.5595	  -23.0165	
    3.0000	 5.9957E-7	 6.0160E-7	 5.9820E-7	 5.9910E-7	 5.9940E-7	5.468494E-7	5.467717E-7	5.477598E-7	5.456154E-7	5.472506E-7	  -19.9880	    6.9840	    9.5512	  -23.0533	
    4.0000	 6.9485E-7	 6.9390E-7	 6.9530E-7	 6.9540E-7	 6.9480E-7	6.272535E-7	6.271701E-7	6.282133E-7	6.265019E-7	6.271287E-7	  -19.9906	    7.0250	    9.5354	  -23.0403	
    5.0000	 7.7903E-7	 7.7700E-7	 7.7750E-7	 7.8130E-7	 7.8030E-7	7.016823E-7	7.054319E-7	7.014211E-7	7.010210E-7	6.988553E-7	  -19.9982	    7.0250	    9.5361	  -23.0396	
    6.0000	 8.5758E-7	 8.5850E-7	 8.5570E-7	 8.5630E-7	 8.5980E-7	7.701563E-7	7.702172E-7	7.722579E-7	7.697765E-7	7.683735E-7	  -19.9830	    6.9949	    9.5361	  -23.0627	
    7.0000	 9.3108E-7	 9.3260E-7	 9.3250E-7	 9.3020E-7	 9.2900E-7	8.333107E-7	8.344344E-7	8.359719E-7	8.310151E-7	8.318213E-7	  -19.9880	    7.0261	    9.5354	  -23.0394	
    8.0000	 1.0019E-6	 1.0033E-6	 1.0030E-6	 1.0023E-6	 9.9900E-7	8.900601E-7	8.897701E-7	8.901291E-7	8.918651E-7	8.884761E-7	  -19.9880	    7.0261	    9.5294	  -23.0465	
    9.0000	 1.0630E-6	 1.0670E-6	 1.0620E-6	 1.0600E-6	 1.0630E-6	9.437129E-7	9.442089E-7	9.411908E-7	9.435092E-7	9.459426E-7	  -19.9880	    6.9877	    9.5215	  -23.0854	
   10.0000	 1.1255E-6	 1.1220E-6	 1.1240E-6	 1.1280E-6	 1.1280E-6	1.002202E-6	1.002024E-6	1.000037E-6	1.001715E-6	1.005030E-6	  -19.9880	    6.9836	    9.5123	  -23.0994	
   20.0000	 1.6625E-6	 1.6660E-6	 1.6660E-6	 1.6590E-6	 1.6590E-6	1.452460E-6	1.452631E-6	1.457339E-6	1.447491E-6	1.452381E-6	  -19.9931	    7.0153	    9.5117	  -23.0758	
   30.0000	 2.1102E-6	 2.1100E-6	 2.1070E-6	 2.1120E-6	 2.1120E-6	1.817592E-6	1.821538E-6	1.815338E-6	1.815716E-6	1.817777E-6	  -19.9957	    7.0452	    9.5310	  -23.0300	
   40.0000	 2.5000E-6	 2.5060E-6	 2.4980E-6	 2.4950E-6	 2.5010E-6	2.142892E-6	2.140046E-6	2.142939E-6	2.148829E-6	2.139756E-6	  -19.9982	    7.0437	    9.5247	  -23.0386	
   50.0000	 2.8550E-6	 2.8560E-6	 2.8560E-6	 2.8600E-6	 2.8480E-6	2.417903E-6	2.414465E-6	2.416167E-6	2.420675E-6	2.420305E-6	  -20.0033	    6.9219	    9.5455	  -23.1078	
   60.0000	 3.1793E-6	 3.1880E-6	 3.1800E-6	 3.1680E-6	 3.1810E-6	2.664640E-6	2.671344E-6	2.661933E-6	2.665565E-6	2.659720E-6	  -20.0033	    6.9737	    9.5522	  -23.0601	
   70.0000	 3.4855E-6	 3.4770E-6	 3.4850E-6	 3.4920E-6	 3.4880E-6	2.930166E-6	2.925448E-6	2.938742E-6	2.930982E-6	2.925492E-6	  -19.9906	    6.9444	    9.5531	  -23.0816	
   80.0000	 3.7607E-6	 3.7530E-6	 3.7470E-6	 3.7640E-6	 3.7790E-6	3.159256E-6	3.181735E-6	3.164312E-6	3.153418E-6	3.137557E-6	  -19.9982	    7.0475	    9.5689	  -22.9836	
   90.0000	 4.0142E-6	 4.0240E-6	 4.0030E-6	 4.0230E-6	 4.0070E-6	3.335922E-6	3.347223E-6	3.341133E-6	3.332132E-6	3.323198E-6	  -20.0084	    6.9815	    9.5787	  -23.0230	
  100.0000	 4.2655E-6	 4.2690E-6	 4.2720E-6	 4.2540E-6	 4.2670E-6	3.549237E-6	3.566569E-6	3.550869E-6	3.536681E-6	3.542830E-6	  -20.0160	    6.9813	    9.5636	  -23.0409	
  120.0000	 4.7373E-6	 4.7250E-6	 4.7290E-6	 4.7400E-6	 4.7550E-6	3.926555E-6	3.936942E-6	3.939854E-6	3.919160E-6	3.910263E-6	  -20.0160	    6.9442	    9.5819	  -23.0480	
  140.0000	 5.1662E-6	 5.1540E-6	 5.1740E-6	 5.1660E-6	 5.1710E-6	4.260573E-6	4.262738E-6	4.254132E-6	4.253583E-6	4.271838E-6	  -20.0033	    6.9993	    9.5968	  -22.9881	
  160.0000	 5.5358E-6	 5.5330E-6	 5.5400E-6	 5.5330E-6	 5.5370E-6	4.545312E-6	4.549192E-6	4.524805E-6	4.556013E-6	4.551238E-6	  -20.0059	    6.9993	    9.5882	  -22.9981	
  180.0000	 5.8973E-6	 5.9290E-6	 5.8810E-6	 5.8960E-6	 5.8830E-6	4.806090E-6	4.830753E-6	4.809344E-6	4.796490E-6	4.787771E-6	  -20.0084	    6.9499	    9.5914	  -23.0325	
  200.0000	 6.2235E-6	 6.2350E-6	 6.2140E-6	 6.2170E-6	 6.2280E-6	5.069231E-6	5.076737E-6	5.087682E-6	5.066190E-6	5.046316E-6	  -20.0059	    7.0169	    9.5867	  -22.9864	
  220.0000	 6.4933E-6	 6.5020E-6	 6.4880E-6	 6.4990E-6	 6.4840E-6	5.276048E-6	5.281813E-6	5.274866E-6	5.271867E-6	5.275648E-6	  -20.0059	    7.0030	    9.5898	  -22.9934	
  240.0000	 6.8183E-6	 6.7960E-6	 6.8220E-6	 6.8280E-6	 6.8270E-6	5.487472E-6	5.494720E-6	5.489707E-6	5.466685E-6	5.498776E-6	  -20.0059	    7.0042	    9.5873	  -22.9954	
  260.0000	 7.0505E-6	 7.0670E-6	 7.0230E-6	 7.0550E-6	 7.0570E-6	5.680865E-6	5.665221E-6	5.678267E-6	5.705145E-6	5.674828E-6	  -20.0033	    6.9592	    9.5860	  -23.0316	
  280.0000	 7.2880E-6	 7.2710E-6	 7.2910E-6	 7.2900E-6	 7.3000E-6	5.851002E-6	5.842234E-6	5.853979E-6	5.848671E-6	5.859125E-6	  -20.0059	    6.9658	    9.5800	  -23.0336	
  300.0000	 7.5165E-6	 7.5250E-6	 7.5540E-6	 7.5070E-6	 7.4800E-6	5.998732E-6	5.989862E-6	5.999771E-6	6.009863E-6	5.995431E-6	  -20.0008	    6.9587	    9.5727	  -23.0476	
  320.0000	 7.7627E-6	 7.7670E-6	 7.7640E-6	 7.7640E-6	 7.7560E-6	6.169279E-6	6.145804E-6	6.171702E-6	6.192168E-6	6.167442E-6	  -19.9982	    6.9760	    9.5712	  -23.0361	
  340.0000	 7.9735E-6	 7.9930E-6	 7.9750E-6	 7.9790E-6	 7.9470E-6	6.257904E-6	6.242876E-6	6.269584E-6	6.271063E-6	6.248091E-6	  -20.0109	    6.9288	    9.5661	  -23.0784	
  360.0000	 8.1145E-6	 8.1350E-6	 8.1010E-6	 8.1000E-6	 8.1220E-6	6.398812E-6	6.395113E-6	6.409819E-6	6.371692E-6	6.418622E-6	  -20.0059	    6.9288	    9.5648	  -23.0799	
  380.0000	 8.3085E-6	 8.2980E-6	 8.3000E-6	 8.3260E-6	 8.3100E-6	6.496683E-6	6.511723E-6	6.502116E-6	6.488362E-6	6.484531E-6	  -20.0084	    6.9476	    9.5525	  -23.0799	
  400.0000	 8.4675E-6	 8.4610E-6	 8.4610E-6	 8.4750E-6	 8.4730E-6	6.550326E-6	6.562370E-6	6.542597E-6	6.548116E-6	6.548222E-6	  -20.0109	    6.9612	    9.5462	  -23.0768	
  420.0000	 8.6325E-6	 8.6430E-6	 8.6420E-6	 8.5900E-6	 8.6550E-6	6.715250E-6	6.730940E-6	6.706584E-6	6.710049E-6	6.713426E-6	  -20.0109	    6.9405	    9.5389	  -23.1013	
  440.0000	 8.8623E-6	 8.8680E-6	 8.8560E-6	 8.8450E-6	 8.8800E-6	6.769097E-6	6.768375E-6	6.784579E-6	6.775299E-6	6.748133E-6	  -20.0135	    6.9934	    9.5237	  -23.0785	
  460.0000	 8.9687E-6	 8.9700E-6	 8.9780E-6	 8.9750E-6	 8.9520E-6	6.811000E-6	6.816305E-6	6.807911E-6	6.802023E-6	6.817762E-6	  -20.0160	    6.9319	    9.5180	  -23.1325	
  480.0000	 9.2035E-6	 9.1600E-6	 9.1990E-6	 9.1960E-6	 9.2590E-6	6.906846E-6	6.938131E-6	6.924064E-6	6.887997E-6	6.877190E-6	  -20.0211	    6.9045	    9.5130	  -23.1596	
  500.0000	 9.3912E-6	 9.3960E-6	 9.4180E-6	 9.3730E-6	 9.3780E-6	6.904798E-6	6.918887E-6	6.932049E-6	6.887011E-6	6.881247E-6	  -20.0262	    6.9551	    9.5123	  -23.1214	
  520.0000	 9.5675E-6	 9.5460E-6	 9.5720E-6	 9.5950E-6	 9.5570E-6	6.959267E-6	6.925532E-6	6.958514E-6	6.978300E-6	6.974721E-6	  -20.0211	    7.0017	    9.5085	  -23.0899	
  540.0000	 9.8265E-6	 9.8280E-6	 9.8430E-6	 9.8390E-6	 9.7960E-6	7.010401E-6	7.004036E-6	7.029165E-6	7.026886E-6	6.981519E-6	  -20.0135	    6.9911	    9.5089	  -23.0977	
  560.0000	 1.0050E-5	 1.0090E-5	 1.0070E-5	 1.0060E-5	 9.9800E-6	7.003652E-6	7.010053E-6	6.973949E-6	7.012882E-6	7.017725E-6	  -20.0135	    6.9919	    9.4972	  -23.1109	
  580.0000	 1.0285E-5	 1.0290E-5	 1.0300E-5	 1.0280E-5	 1.0270E-5	7.062322E-6	7.053811E-6	7.064422E-6	7.083125E-6	7.047932E-6	  -20.0186	    6.9727	    9.4975	  -23.1254	
  600.0000	 1.0575E-5	 1.0590E-5	 1.0570E-5	 1.0550E-5	 1.0590E-5	7.086031E-6	7.099026E-6	7.106092E-6	7.069457E-6	7.069551E-6	  -20.0211	    6.9465	    9.5070	  -23.1343	
  620.0000	 1.0882E-5	 1.0880E-5	 1.0910E-5	 1.0890E-5	 1.0850E-5	7.126598E-6	7.098125E-6	7.143586E-6	7.121696E-6	7.142985E-6	  -20.0186	    6.9781	    9.5025	  -23.1152	
  640.0000	 1.1275E-5	 1.1240E-5	 1.1270E-5	 1.1250E-5	 1.1340E-5	7.149830E-6	7.182707E-6	7.184155E-6	7.132927E-6	7.099532E-6	  -20.0084	    6.9781	    9.5092	  -23.1074	
  660.0000	 1.1750E-5	 1.1740E-5	 1.1730E-5	 1.1770E-5	 1.1760E-5	7.190497E-6	7.178773E-6	7.201831E-6	7.186879E-6	7.194503E-6	  -20.0160	    6.9739	    9.5139	  -23.1050	
  680.0000	 1.2332E-5	 1.2360E-5	 1.2340E-5	 1.2290E-5	 1.2340E-5	7.185283E-6	7.167498E-6	7.188702E-6	7.193058E-6	7.191876E-6	  -20.0084	    6.9599	    9.5348	  -23.0913	
  700.0000	 1.2920E-5	 1.2990E-5	 1.2930E-5	 1.2860E-5	 1.2900E-5	7.208784E-6	7.177937E-6	7.224974E-6	7.235677E-6	7.196549E-6	  -20.0008	    6.9356	    9.5380	  -23.1062	
  720.0000	 1.3525E-5	 1.3590E-5	 1.3540E-5	 1.3490E-5	 1.3480E-5	7.190826E-6	7.168588E-6	7.178671E-6	7.181244E-6	7.234801E-6	  -19.9982	    6.8676	    9.5335	  -23.1638	
  740.0000	 1.4245E-5	 1.4240E-5	 1.4250E-5	 1.4240E-5	 1.4250E-5	7.244242E-6	7.249241E-6	7.258927E-6	7.240458E-6	7.228341E-6	  -19.9880	    6.8844	    9.5386	  -23.1449	
  760.0000	 1.4905E-5	 1.4930E-5	 1.4920E-5	 1.4890E-5	 1.4880E-5	7.256887E-6	7.261218E-6	7.267334E-6	7.240311E-6	7.258687E-6	  -19.9804	    6.9381	    9.5269	  -23.1174	
  780.0000	 1.5765E-5	 1.5650E-5	 1.5750E-5	 1.5800E-5	 1.5860E-5	7.254361E-6	7.260439E-6	7.260611E-6	7.250138E-6	7.246255E-6	  -19.9830	    6.9231	    9.5152	  -23.1427	
  800.0000	 1.6705E-5	 1.6760E-5	 1.6720E-5	 1.6720E-5	 1.6620E-5	7.248821E-6	7.243916E-6	7.246630E-6	7.261907E-6	7.242832E-6	  -19.9804	    6.9216	    9.5209	  -23.1372	
  820.0000	 1.7592E-5	 1.7590E-5	 1.7610E-5	 1.7570E-5	 1.7600E-5	7.267385E-6	7.236706E-6	7.269276E-6	7.262148E-6	7.301411E-6	  -19.9830	    6.9652	    9.5095	  -23.1170	
  840.0000	 1.8507E-5	 1.8480E-5	 1.8440E-5	 1.8530E-5	 1.8580E-5	7.296407E-6	7.282850E-6	7.295016E-6	7.305265E-6	7.302499E-6	  -19.9880	    6.9408	    9.5155	  -23.1287	
  860.0000	 2.1550E-5	 2.1600E-5	 2.1570E-5	 2.1510E-5	 2.1520E-5	7.276407E-6	7.283748E-6	7.269990E-6	7.274683E-6	7.277209E-6	  -19.9830	    6.9414	    9.5266	  -23.1152	
  880.0000	 2.2595E-5	 2.2570E-5	 2.2600E-5	 2.2600E-5	 2.2610E-5	7.329172E-6	7.331279E-6	7.354469E-6	7.323369E-6	7.307572E-6	  -19.9804	    7.0202	    9.5136	  -23.0698	
  900.0000	 2.3785E-5	 2.3850E-5	 2.3840E-5	 2.3720E-5	 2.3730E-5	7.359989E-6	7.349228E-6	7.357915E-6	7.364839E-6	7.367973E-6	  -19.9779	    6.9331	    9.5104	  -23.1406	
  920.0000	 2.4827E-5	 2.4780E-5	 2.4770E-5	 2.4890E-5	 2.4870E-5	7.387021E-6	7.369403E-6	7.391657E-6	7.392968E-6	7.394057E-6	  -19.9855	    6.9367	    9.4915	  -23.1602	
  940.0000	 2.5862E-5	 2.5980E-5	 2.5850E-5	 2.5780E-5	 2.5840E-5	7.395082E-6	7.396943E-6	7.425807E-6	7.385235E-6	7.372342E-6	  -19.9855	    6.9029	    9.5041	  -23.1713	
  960.0000	 2.6902E-5	 2.6890E-5	 2.6930E-5	 2.6860E-5	 2.6930E-5	7.439485E-6	7.479664E-6	7.475468E-6	7.423921E-6	7.378887E-6	  -19.9906	    6.9856	    9.4984	  -23.1143	
  980.0000	 2.7970E-5	 2.8050E-5	 2.7890E-5	 2.7950E-5	 2.7990E-5	7.468267E-6	7.498909E-6	7.490510E-6	7.453152E-6	7.430496E-6	  -19.9906	    6.9767	    9.4782	  -23.1451	
 1000.0000	 2.8962E-5	 2.8900E-5	 2.8950E-5	 2.8940E-5	 2.9060E-5	7.570919E-6	7.575946E-6	7.577978E-6	7.568966E-6	7.560788E-6	  -19.9880	    6.9355	    9.4946	  -23.1574	
 1020.0000	 2.9965E-5	 2.9890E-5	 3.0050E-5	 2.9950E-5	 2.9970E-5	7.558739E-6	7.551460E-6	7.564222E-6	7.562046E-6	7.557229E-6	  -20.0033	    6.9261	    9.4851	  -23.1758	
 1040.0000	 3.0895E-5	 3.0850E-5	 3.0930E-5	 3.0850E-5	 3.0950E-5	7.578846E-6	7.566656E-6	7.605976E-6	7.575622E-6	7.567129E-6	  -20.0084	    6.9022	    9.4763	  -23.2047	
 1060.0000	 3.1790E-5	 3.1870E-5	 3.1730E-5	 3.1790E-5	 3.1770E-5	7.659299E-6	7.646417E-6	7.655312E-6	7.676112E-6	7.659354E-6	  -19.9982	    6.9193	    9.4750	  -23.1930	
 1080.0000	 3.2785E-5	 3.2740E-5	 3.2760E-5	 3.2710E-5	 3.2930E-5	7.662566E-6	7.666090E-6	7.657910E-6	7.660682E-6	7.665581E-6	  -19.9957	    6.8305	    9.4671	  -23.2708	
 1100.0000	 3.4577E-5	 3.4680E-5	 3.4700E-5	 3.4510E-5	 3.4420E-5	7.696355E-6	7.689614E-6	7.684246E-6	7.684477E-6	7.727082E-6	  -20.0033	    6.8762	    9.4557	  -23.2490
