Repository: ctiley/CERN_CMS_Silicon_Sensor

# CERN_CMS_Silicon_Sensor

# Code To-Do 
- Double check Halfmoon Diode Data

# Lab To-Do
- Measure more HGCAL Diodes
- Measure rest of Unirradiated Halfmoon Diodes
- Rebond D0 Diode
- Cleanup Wires at Alibava Station
-

File: Diodes/Ljubljana_Diodes/Data/Ljubljana_Diode_Annealing/CO138/220min/CV_D0_CO138_LargeDiode_GRConnected_Irradiated_220min_8_6_2021_4_05_44_PM.txt
GCD Test
Bias: 5000.000000
CV_D0_CO138_LargeDiode_GRConnected_Irradiated_220min
Date/Time: 8/6/2021 4:05:44 PM
Sensor Name: Pin153
Type: N
Annealing Status: Irradiated and Annealed at 60C for 220 Minutes
Environment: -20C
Tester: Andrew Kent

Time Delay per Ramp Step (s): 0.500

CV Time Delay per Measurement (s) :0.500

AC Voltage (V): 0.500

Current Number of measurements per voltage: 4.000

IV Time Delay per Measurement (s) :0.000


BiasVoltage	LCR_Cp_freq1000.0	LCR_Cp_freq10000.0	LCR_Rp_freq1000.0	LCR_Rp_freq10000.0	Temperature	Air_Temp	Humidity	Dewpoint	
    1.0000	3.607E-11	2.023E-11	1.695E+6	1.417E+6	  -20.0237	   10.1356	    4.3558	  -29.2855	
    2.0000	4.222E-11	2.029E-11	1.836E+6	1.480E+6	  -20.0186	   10.1454	    4.3295	  -29.3426	
    3.0000	4.462E-11	2.031E-11	1.906E+6	1.500E+6	  -20.0160	   10.1469	    4.3207	  -29.3632	
    4.0000	4.614E-11	2.032E-11	1.975E+6	1.532E+6	  -20.0084	   10.1686	    4.3242	  -29.3393	
    5.0000	4.728E-11	2.033E-11	2.035E+6	1.562E+6	  -19.9982	   10.2109	    4.3197	  -29.3202	
    6.0000	4.766E-11	2.035E-11	2.111E+6	1.595E+6	  -19.9906	   10.2561	    4.3159	  -29.2975	
    7.0000	4.788E-11	2.037E-11	2.181E+6	1.620E+6	  -19.9753	   10.2561	    4.3042	  -29.3263	
    8.0000	4.823E-11	2.040E-11	2.241E+6	1.647E+6	  -19.9677	   10.3076	    4.3014	  -29.2969	
    9.0000	4.797E-11	2.043E-11	2.324E+6	1.673E+6	  -19.9728	   10.3054	    4.3185	  -29.2565	
   10.0000	4.807E-11	2.044E-11	2.391E+6	1.708E+6	  -19.9830	   10.3054	    4.3374	  -29.2100	
   20.0000	4.751E-11	2.058E-11	3.035E+6	1.881E+6	  -20.0008	   10.2572	    4.3450	  -29.2256	
   30.0000	4.664E-11	2.057E-11	3.497E+6	2.024E+6	  -20.0084	   10.2672	    4.3324	  -29.2494	
   40.0000	4.555E-11	2.056E-11	3.898E+6	2.137E+6	  -20.0186	   10.2672	    4.3106	  -29.3029	
   50.0000	4.462E-11	2.054E-11	4.248E+6	2.234E+6	  -20.0287	   10.2714	    4.3061	  -29.3108	
   60.0000	4.331E-11	2.053E-11	4.609E+6	2.329E+6	  -20.0313	   10.2565	    4.2998	  -29.3369	
   70.0000	4.250E-11	2.050E-11	4.909E+6	2.440E+6	  -20.0287	   10.2956	    4.3046	  -29.2975	
   80.0000	4.145E-11	2.047E-11	5.228E+6	2.535E+6	  -20.0186	   10.2566	    4.3204	  -29.2863	
   90.0000	4.083E-11	2.045E-11	5.493E+6	2.630E+6	  -20.0008	   10.2349	    4.3346	  -29.2668	
  100.0000	3.991E-11	2.042E-11	5.793E+6	2.739E+6	  -19.9906	   10.2056	    4.3169	  -29.3310	
  120.0000	3.857E-11	2.038E-11	6.345E+6	2.913E+6	  -19.9830	   10.1961	    4.3030	  -29.3718	
  140.0000	3.733E-11	2.033E-11	6.892E+6	3.122E+6	  -19.9779	   10.1871	    4.3121	  -29.3557	
  160.0000	3.610E-11	2.027E-11	7.475E+6	3.342E+6	  -19.9728	   10.2012	    4.2881	  -29.4049	
  180.0000	3.510E-11	2.024E-11	8.048E+6	3.543E+6	  -19.9779	   10.1928	    4.2827	  -29.4240	
  200.0000	3.413E-11	2.018E-11	8.664E+6	3.811E+6	  -19.9855	   10.1597	    4.2679	  -29.4842	
  220.0000	3.324E-11	2.014E-11	9.304E+6	4.067E+6	  -19.9728	   10.2075	    4.2397	  -29.5203	
  240.0000	3.234E-11	2.010E-11	9.995E+6	4.341E+6	  -19.9880	   10.2075	    4.2207	  -29.5677	
  260.0000	3.162E-11	2.007E-11	1.067E+7	4.598E+6	  -19.9982	   10.2208	    4.2078	  -29.5908	
  280.0000	3.087E-11	2.003E-11	1.140E+7	4.912E+6	  -20.0237	   10.2208	    4.2018	  -29.6059	
  300.0000	3.016E-11	2.000E-11	1.216E+7	5.211E+6	  -20.0465	   10.1948	    4.1973	  -29.6354	
  320.0000	2.950E-11	1.998E-11	1.297E+7	5.545E+6	  -20.0491	   10.2033	    4.1875	  -29.6541	
  340.0000	2.879E-11	1.994E-11	1.388E+7	5.964E+6	  -20.0465	   10.2033	    4.1793	  -29.6748	
  360.0000	2.822E-11	1.992E-11	1.478E+7	6.345E+6	  -20.0313	   10.1936	    4.1708	  -29.7032	
  380.0000	2.764E-11	1.989E-11	1.581E+7	6.795E+6	  -20.0109	   10.1936	    4.1562	  -29.7401	
  400.0000	2.704E-11	1.987E-11	1.695E+7	7.304E+6	  -19.9855	   10.2317	    4.1388	  -29.7574	
  420.0000	2.646E-11	1.985E-11	1.822E+7	7.909E+6	  -19.9728	   10.1874	    4.1379	  -29.7910	
  440.0000	2.590E-11	1.982E-11	1.961E+7	8.618E+6	  -19.9626	   10.1341	    4.1148	  -29.8875	
  460.0000	2.531E-11	1.980E-11	2.121E+7	9.377E+6	  -19.9601	   10.1226	    4.1135	  -29.8989	
  480.0000	2.475E-11	1.979E-11	2.302E+7	1.023E+7	  -19.9626	   10.1331	    4.1088	  -29.9036	
  500.0000	2.424E-11	1.977E-11	2.499E+7	1.122E+7	  -19.9652	   10.1331	    4.0999	  -29.9263	
  520.0000	2.374E-11	1.976E-11	2.725E+7	1.227E+7	  -19.9880	   10.1123	    4.0999	  -29.9409	
  540.0000	2.325E-11	1.975E-11	2.987E+7	1.351E+7	  -20.0008	   10.1229	    4.1025	  -29.9270	
  560.0000	2.280E-11	1.974E-11	3.288E+7	1.478E+7	  -20.0135	   10.1683	    4.1208	  -29.8481	
  580.0000	2.242E-11	1.974E-11	3.614E+7	1.626E+7	  -20.0211	   10.1686	    4.0936	  -29.9175	
  600.0000	2.204E-11	1.973E-11	4.005E+7	1.786E+7	  -20.0287	   10.1661	    4.1044	  -29.8917	
  620.0000	2.172E-11	1.972E-11	4.446E+7	1.949E+7	  -20.0262	   10.1504	    4.0987	  -29.9173	
  640.0000	2.146E-11	1.972E-11	4.907E+7	2.123E+7	  -20.0237	   10.1515	    4.0965	  -29.9223	
  660.0000	2.124E-11	1.972E-11	5.401E+7	2.286E+7	  -20.0033	   10.1769	    4.1104	  -29.8687	
  680.0000	2.105E-11	1.972E-11	5.926E+7	2.438E+7	  -19.9982	   10.1804	    4.1360	  -29.8008	
  700.0000	2.089E-11	1.973E-11	6.409E+7	2.575E+7	  -19.9931	   10.1320	    4.1363	  -29.8341	
  720.0000	2.078E-11	1.975E-11	6.893E+7	2.677E+7	  -19.9880	   10.1444	    4.1531	  -29.7828	
  740.0000	2.070E-11	1.977E-11	7.248E+7	2.776E+7	  -19.9880	   10.1662	    4.1490	  -29.7778	
  760.0000	2.066E-11	1.980E-11	7.382E+7	2.808E+7	  -19.9880	   10.1581	    4.1404	  -29.8052	
  780.0000	2.065E-11	1.983E-11	7.302E+7	2.815E+7	  -19.9880	   10.1770	    4.1550	  -29.7550	
  800.0000	2.070E-11	1.986E-11	7.073E+7	2.760E+7	  -19.9931	   10.1897	    4.1452	  -29.7709	
  820.0000	2.080E-11	1.939E-11	6.711E+7	-2.771E+8	  -19.9982	   10.1694	    4.1170	  -29.8570	
  840.0000	1.897E-11	1.920E-11	-5.656E+8	-5.417E+7	  -20.0135	   10.1531	    4.1284	  -29.8394	
  860.0000	1.913E-11	1.947E-11	-6.025E+8	-1.731E+8	  -20.0186	   10.1485	    4.0977	  -29.9212	
  880.0000	1.909E-11	1.946E-11	-4.426E+8	-1.113E+8	  -20.0160	   10.1375	    4.0971	  -29.9305	
  900.0000	1.906E-11	1.941E-11	-6.075E+8	-8.134E+7	  -20.0160	   10.1444	    4.1069	  -29.9005	
  920.0000	1.880E-11	1.930E-11	-3.767E+8	-5.633E+7	  -20.0109	   10.1383	    4.0769	  -29.9821	
  940.0000	1.882E-11	1.918E-11	-3.693E+8	-4.809E+7	  -20.0008	   10.1269	    4.0772	  -29.9893	
  960.0000	1.863E-11	1.901E-11	-3.904E+8	-4.203E+7	  -19.9931	   10.1212	    4.0645	  -30.0259	
  980.0000	3.975E-11	1.811E-11	-2.184E+7	2.630E+8	  -19.9880	   10.0973	    4.0550	  -30.0673	
 1000.0000	1.811E-11	1.811E-11	4.092E+8	2.645E+8	  -19.9906	   10.0778	    4.0481	  -30.0991

File: Diodes/Ljubljana_Diodes/Data/Ljubljana_Diode_Annealing/CO138/220min/CV_D0_CO138_LargeDiode_GRConnected_Irradiated_220min_8_6_2021_4_12_05_PM.txt
GCD Test
Bias: 5000.000000
CV_D0_CO138_LargeDiode_GRConnected_Irradiated_220min
Date/Time: 8/6/2021 4:12:05 PM
Sensor Name: Pin153
Type: N
Annealing Status: Irradiated and Annealed at 60C for 220 Minutes
Environment: -20C
Tester: Andrew Kent

Time Delay per Ramp Step (s): 0.500

CV Time Delay per Measurement (s) :0.500

AC Voltage (V): 0.500

Current Number of measurements per voltage: 4.000

IV Time Delay per Measurement (s) :0.000


BiasVoltage	LCR_Cp_freq1000.0	LCR_Cp_freq10000.0	LCR_Rp_freq1000.0	LCR_Rp_freq10000.0	Temperature	Air_Temp	Humidity	Dewpoint	
    1.0000	3.028E-11	1.854E-11	1.888E+6	1.747E+6	  -20.0084	   10.0960	    4.0313	  -30.1299	
    2.0000	3.435E-11	1.862E-11	1.995E+6	1.778E+6	  -20.0084	   10.0720	    4.0373	  -30.1311	
    3.0000	3.685E-11	1.867E-11	2.086E+6	1.807E+6	  -19.9982	   10.0750	    4.0468	  -30.1043	
    4.0000	3.863E-11	1.871E-11	2.168E+6	1.833E+6	  -19.9957	   10.0667	    4.0512	  -30.0987	
    5.0000	4.021E-11	1.875E-11	2.231E+6	1.828E+6	  -19.9830	   10.0461	    4.0392	  -30.1444	
    6.0000	4.141E-11	1.878E-11	2.294E+6	1.857E+6	  -19.9855	   10.0919	    4.0515	  -30.0802	
    7.0000	4.213E-11	1.881E-11	2.367E+6	1.869E+6	  -19.9880	   10.1131	    4.0395	  -30.0964	
    8.0000	4.249E-11	1.883E-11	2.448E+6	1.883E+6	  -19.9855	   10.1229	    4.0487	  -30.0658	
    9.0000	4.321E-11	1.885E-11	2.500E+6	1.897E+6	  -19.9931	   10.1345	    4.0291	  -30.1086	
   10.0000	4.361E-11	1.887E-11	2.562E+6	1.913E+6	  -20.0033	   10.1495	    4.0234	  -30.1129	
   20.0000	4.507E-11	1.900E-11	3.108E+6	2.041E+6	  -20.0008	   10.1290	    4.0187	  -30.1397	
   30.0000	4.461E-11	1.908E-11	3.584E+6	2.148E+6	  -20.0084	   10.1147	    4.0073	  -30.1795	
   40.0000	4.360E-11	1.913E-11	4.020E+6	2.255E+6	  -20.0160	   10.1142	    4.0133	  -30.1641	
   50.0000	4.277E-11	1.914E-11	4.402E+6	2.372E+6	  -20.0186	   10.1142	    4.0038	  -30.1890	
   60.0000	4.171E-11	1.916E-11	4.785E+6	2.465E+6	  -20.0160	   10.1055	    4.0082	  -30.1835	
   70.0000	4.092E-11	1.917E-11	5.127E+6	2.552E+6	  -20.0109	   10.1078	    3.9946	  -30.2176	
   80.0000	3.996E-11	1.916E-11	5.482E+6	2.665E+6	  -20.0059	   10.0721	    3.9858	  -30.2659	
   90.0000	3.925E-11	1.917E-11	5.801E+6	2.740E+6	  -20.0008	   10.0860	    3.9918	  -30.2404	
  100.0000	3.856E-11	1.917E-11	6.119E+6	2.828E+6	  -19.9931	   10.0649	    3.9842	  -30.2752	
  120.0000	3.710E-11	1.914E-11	6.794E+6	3.041E+6	  -19.9830	   10.0173	    3.9864	  -30.3027	
  140.0000	3.588E-11	1.912E-11	7.454E+6	3.240E+6	  -19.9804	   10.0229	    3.9671	  -30.3497	
  160.0000	3.483E-11	1.908E-11	8.118E+6	3.451E+6	  -19.9855	   10.0084	    3.9646	  -30.3665	
  180.0000	3.370E-11	1.904E-11	8.856E+6	3.707E+6	  -19.9855	   10.0043	    3.9627	  -30.3744	
  200.0000	3.286E-11	1.900E-11	9.566E+6	3.953E+6	  -19.9855	   10.0257	    3.9658	  -30.3510	
  220.0000	3.187E-11	1.895E-11	1.037E+7	4.242E+6	  -19.9982	   10.0284	    3.9475	  -30.3977	
  240.0000	3.109E-11	1.891E-11	1.116E+7	4.543E+6	  -20.0109	   10.0327	    3.9646	  -30.3494	
  260.0000	3.033E-11	1.888E-11	1.200E+7	4.825E+6	  -20.0211	   10.0586	    3.9658	  -30.3280	
  280.0000	2.957E-11	1.884E-11	1.289E+7	5.163E+6	  -20.0262	   10.0356	    3.9646	  -30.3474	
  300.0000	2.885E-11	1.880E-11	1.384E+7	5.557E+6	  -20.0211	   10.0320	    3.9921	  -30.2775	
  320.0000	2.810E-11	1.876E-11	1.491E+7	5.963E+6	  -20.0186	   10.0213	    4.0003	  -30.2634	
  340.0000	2.745E-11	1.873E-11	1.603E+7	6.414E+6	  -20.0160	   10.0349	    4.0073	  -30.2356	
  360.0000	2.680E-11	1.869E-11	1.728E+7	6.937E+6	  -19.9982	   10.0400	    4.0089	  -30.2279	
  380.0000	2.617E-11	1.865E-11	1.869E+7	7.531E+6	  -19.9931	   10.0209	    4.0177	  -30.2181	
  400.0000	2.556E-11	1.862E-11	2.031E+7	8.233E+6	  -19.9855	   10.0419	    4.0237	  -30.1877	
  420.0000	2.492E-11	1.859E-11	2.222E+7	9.099E+6	  -19.9702	   10.0267	    4.0509	  -30.1276	
  440.0000	2.429E-11	1.855E-11	2.442E+7	1.009E+7	  -19.9677	   10.0335	    4.0534	  -30.1163	
  460.0000	2.371E-11	1.853E-11	2.697E+7	1.123E+7	  -19.9524	   10.0389	    4.0841	  -30.0333	
  480.0000	2.313E-11	1.850E-11	3.002E+7	1.261E+7	  -19.9855	   10.0251	    4.1256	  -29.9368	
  500.0000	2.259E-11	1.848E-11	3.365E+7	1.429E+7	  -19.9931	   10.0337	    4.1243	  -29.9340	
  520.0000	2.207E-11	1.846E-11	3.808E+7	1.616E+7	  -20.0135	   10.0337	    4.1335	  -29.9106	
  540.0000	2.159E-11	1.844E-11	4.374E+7	1.862E+7	  -20.0364	   10.0226	    4.1825	  -29.7943	
  560.0000	2.112E-11	1.842E-11	5.095E+7	2.146E+7	  -20.0440	   10.0253	    4.1989	  -29.7510	
  580.0000	2.070E-11	1.841E-11	6.005E+7	2.501E+7	  -20.0440	   10.0253	    4.2128	  -29.7161	
  600.0000	2.030E-11	1.839E-11	7.141E+7	2.935E+7	  -20.0389	   10.0100	    4.1999	  -29.7595	
  620.0000	1.995E-11	1.837E-11	8.556E+7	3.498E+7	  -20.0262	    9.9621	    4.1812	  -29.8402	
  640.0000	1.963E-11	1.835E-11	1.044E+8	4.223E+7	  -20.0059	    9.9621	    4.1749	  -29.8561	
  660.0000	1.936E-11	1.832E-11	1.311E+8	5.164E+7	  -19.9779	    9.9589	    4.1499	  -29.9216	
  680.0000	1.913E-11	1.830E-11	1.685E+8	6.356E+7	  -19.9702	    9.9909	    4.1651	  -29.8606	
  700.0000	1.894E-11	1.828E-11	2.251E+8	7.850E+7	  -19.9601	   10.0177	    4.1546	  -29.8681	
  720.0000	1.880E-11	1.826E-11	3.063E+8	9.685E+7	  -19.9524	   10.0016	    4.1262	  -29.9518	
  740.0000	1.868E-11	1.824E-11	4.276E+8	1.193E+8	  -19.9601	   10.0110	    4.1145	  -29.9750	
  760.0000	1.851E-11	1.821E-11	4.726E+8	1.476E+8	  -19.9702	    9.9766	    4.1015	  -30.0325	
  780.0000	1.844E-11	1.819E-11	4.844E+8	1.674E+8	  -19.9906	    9.9664	    4.0708	  -30.1185	
  800.0000	1.839E-11	1.818E-11	4.318E+8	1.815E+8	  -20.0084	    9.9583	    4.0462	  -30.1881	
  820.0000	1.833E-11	1.816E-11	3.861E+8	1.891E+8	  -20.0211	    9.9322	    4.0357	  -30.2335	
  840.0000	1.829E-11	1.815E-11	3.707E+8	1.942E+8	  -20.0313	    9.9220	    4.0294	  -30.2572	
  860.0000	1.826E-11	1.814E-11	3.691E+8	2.044E+8	  -20.0415	    9.9377	    4.0294	  -30.2461	
  880.0000	1.822E-11	1.814E-11	3.738E+8	2.206E+8	  -20.0389	    9.9294	    4.0092	  -30.3048	
  900.0000	1.820E-11	1.813E-11	3.835E+8	2.339E+8	  -20.0262	    9.9379	    4.0051	  -30.3096	
  920.0000	1.818E-11	1.813E-11	3.927E+8	2.458E+8	  -20.0059	    9.9747	    3.9753	  -30.3618	
  940.0000	1.816E-11	1.813E-11	3.972E+8	2.594E+8	  -20.0008	    9.9867	    3.9643	  -30.3826	
  960.0000	1.814E-11	1.812E-11	3.976E+8	2.629E+8	  -19.9957	    9.9825	    3.9595	  -30.3981	
  980.0000	1.813E-11	1.812E-11	4.011E+8	2.696E+8	  -19.9931	    9.9552	    3.9535	  -30.4331	
 1000.0000	1.812E-11	1.811E-11	4.033E+8	2.767E+8	  -19.9855	    9.9173	    3.9424	  -30.4891

File: Diodes/Ljubljana_Diodes/Data/Ljubljana_Diode_Annealing/CO138/220min/CV_D0_CO138_LargeDiode_GRConnected_Irradiated_220min_8_6_2021_4_18_18_PM.txt
GCD Test
Bias: 5000.000000
CV_D0_CO138_LargeDiode_GRConnected_Irradiated_220min
Date/Time: 8/6/2021 4:18:18 PM
Sensor Name: Pin153
Type: N
Annealing Status: Irradiated and Annealed at 60C for 220 Minutes
Environment: -20C
Tester: Andrew Kent

Time Delay per Ramp Step (s): 0.500

CV Time Delay per Measurement (s) :0.500

AC Voltage (V): 0.500

Current Number of measurements per voltage: 4.000

IV Time Delay per Measurement (s) :0.000


BiasVoltage	LCR_Cp_freq1000.0	LCR_Cp_freq10000.0	LCR_Rp_freq1000.0	LCR_Rp_freq10000.0	Temperature	Air_Temp	Humidity	Dewpoint	
    1.0000	3.020E-11	1.854E-11	1.896E+6	1.749E+6	  -20.0262	    9.9985	    3.8751	  -30.6125	
    2.0000	3.425E-11	1.861E-11	2.002E+6	1.781E+6	  -20.0364	   10.0004	    3.8697	  -30.6257	
    3.0000	3.699E-11	1.867E-11	2.077E+6	1.796E+6	  -20.0364	    9.9810	    3.8653	  -30.6512	
    4.0000	3.876E-11	1.872E-11	2.160E+6	1.809E+6	  -20.0287	    9.9782	    3.8574	  -30.6746	
    5.0000	4.015E-11	1.875E-11	2.234E+6	1.838E+6	  -20.0033	    9.9486	    3.8624	  -30.6816	
    6.0000	4.132E-11	1.879E-11	2.298E+6	1.830E+6	  -19.9880	    9.9686	    3.8514	  -30.6976	
    7.0000	4.235E-11	1.881E-11	2.355E+6	1.856E+6	  -19.9804	    9.9740	    3.8450	  -30.7109	
    8.0000	4.282E-11	1.884E-11	2.430E+6	1.868E+6	  -19.9702	    9.9596	    3.8479	  -30.7133	
    9.0000	4.348E-11	1.885E-11	2.486E+6	1.889E+6	  -19.9626	    9.9478	    3.8457	  -30.7276	
   10.0000	4.373E-11	1.888E-11	2.556E+6	1.893E+6	  -19.9626	    9.9393	    3.8529	  -30.7138	
   20.0000	4.505E-11	1.901E-11	3.110E+6	2.032E+6	  -19.9575	    9.9348	    3.8368	  -30.7607	
   30.0000	4.466E-11	1.908E-11	3.581E+6	2.154E+6	  -19.9728	    9.9752	    3.8583	  -30.6741	
   40.0000	4.372E-11	1.912E-11	4.013E+6	2.259E+6	  -19.9957	    9.9747	    3.8868	  -30.5976	
   50.0000	4.268E-11	1.914E-11	4.413E+6	2.368E+6	  -20.0237	    9.9484	    3.9089	  -30.5567	
   60.0000	4.174E-11	1.917E-11	4.785E+6	2.450E+6	  -20.0364	    9.9774	    3.9194	  -30.5085	
   70.0000	4.080E-11	1.916E-11	5.142E+6	2.565E+6	  -20.0440	    9.9774	    3.9152	  -30.5194	
   80.0000	3.996E-11	1.916E-11	5.484E+6	2.665E+6	  -20.0491	    9.9471	    3.9048	  -30.5685	
   90.0000	3.913E-11	1.916E-11	5.822E+6	2.762E+6	  -20.0415	    9.9396	    3.9035	  -30.5772	
  100.0000	3.852E-11	1.916E-11	6.130E+6	2.837E+6	  -20.0313	    9.9524	    3.9187	  -30.5277	
  120.0000	3.711E-11	1.915E-11	6.798E+6	3.035E+6	  -20.0186	    9.9457	    3.9127	  -30.5484	
  140.0000	3.593E-11	1.912E-11	7.446E+6	3.234E+6	  -19.9880	    9.9547	    3.9175	  -30.5294	
  160.0000	3.491E-11	1.909E-11	8.107E+6	3.440E+6	  -19.9804	    9.9513	    3.9089	  -30.5546	
  180.0000	3.382E-11	1.904E-11	8.829E+6	3.699E+6	  -19.9652	    9.9618	    3.9156	  -30.5295	
  200.0000	3.293E-11	1.901E-11	9.554E+6	3.934E+6	  -19.9524	    9.9193	    3.9143	  -30.5627	
  220.0000	3.202E-11	1.897E-11	1.033E+7	4.198E+6	  -19.9524	    9.9031	    3.9048	  -30.5994	
  240.0000	3.114E-11	1.892E-11	1.116E+7	4.520E+6	  -19.9677	    9.9192	    3.8985	  -30.6050	
  260.0000	3.039E-11	1.888E-11	1.199E+7	4.830E+6	  -19.9855	    9.9114	    3.8836	  -30.6505	
  280.0000	2.956E-11	1.884E-11	1.291E+7	5.156E+6	  -20.0033	    9.9009	    3.8944	  -30.6289	
  300.0000	2.884E-11	1.880E-11	1.386E+7	5.543E+6	  -20.0135	    9.9159	    3.8855	  -30.6422	
  320.0000	2.814E-11	1.876E-11	1.489E+7	5.979E+6	  -20.0237	    9.8880	    3.8830	  -30.6686	
  340.0000	2.743E-11	1.872E-11	1.604E+7	6.432E+6	  -20.0465	    9.8941	    3.8817	  -30.6677	
  360.0000	2.682E-11	1.869E-11	1.727E+7	6.933E+6	  -20.0491	    9.8664	    3.8830	  -30.6837	
  380.0000	2.619E-11	1.865E-11	1.868E+7	7.531E+6	  -20.0440	    9.8733	    3.8814	  -30.6831	
  400.0000	2.556E-11	1.862E-11	2.031E+7	8.228E+6	  -20.0287	    9.8799	    3.8846	  -30.6700	
  420.0000	2.492E-11	1.859E-11	2.220E+7	9.011E+6	  -20.0186	    9.8366	    3.8795	  -30.7139	
  440.0000	2.435E-11	1.856E-11	2.432E+7	9.974E+6	  -20.0008	    9.8427	    3.8830	  -30.7003	
  460.0000	2.376E-11	1.853E-11	2.688E+7	1.107E+7	  -19.9753	    9.8423	    3.8776	  -30.7150	
  480.0000	2.319E-11	1.851E-11	2.986E+7	1.247E+7	  -19.9652	    9.8152	    3.8725	  -30.7477	
  500.0000	2.266E-11	1.848E-11	3.340E+7	1.408E+7	  -19.9550	    9.8495	    3.8650	  -30.7442	
  520.0000	2.210E-11	1.846E-11	3.791E+7	1.605E+7	  -19.9550	    9.8369	    3.8469	  -30.8018	
  540.0000	2.163E-11	1.844E-11	4.346E+7	1.834E+7	  -19.9601	    9.8155	    3.8371	  -30.8434	
  560.0000	2.117E-11	1.842E-11	5.059E+7	2.120E+7	  -19.9677	    9.8155	    3.8280	  -30.8683	
  580.0000	2.073E-11	1.841E-11	5.958E+7	2.477E+7	  -19.9957	    9.8345	    3.8134	  -30.8948	
  600.0000	2.032E-11	1.839E-11	7.083E+7	2.917E+7	  -20.0084	    9.8064	    3.8011	  -30.9482	
  620.0000	1.995E-11	1.837E-11	8.499E+7	3.488E+7	  -20.0186	    9.8260	    3.7982	  -30.9423	
  640.0000	1.964E-11	1.835E-11	1.035E+8	4.212E+7	  -20.0313	    9.8238	    3.7966	  -30.9481	
  660.0000	1.936E-11	1.832E-11	1.295E+8	5.126E+7	  -20.0364	    9.8364	    3.7900	  -30.9576	
  680.0000	1.914E-11	1.830E-11	1.670E+8	6.322E+7	  -20.0364	    9.8448	    3.7824	  -30.9726	
  700.0000	1.895E-11	1.828E-11	2.205E+8	7.797E+7	  -20.0211	    9.8601	    3.7723	  -30.9898	
  720.0000	1.880E-11	1.826E-11	3.018E+8	9.594E+7	  -20.0160	    9.8416	    3.7717	  -31.0045	
  740.0000	1.869E-11	1.824E-11	4.139E+8	1.159E+8	  -19.9957	    9.8214	    3.7609	  -31.0483	
  760.0000	1.853E-11	1.821E-11	4.885E+8	1.446E+8	  -19.9880	    9.8057	    3.7603	  -31.0611	
  780.0000	1.845E-11	1.820E-11	4.892E+8	1.637E+8	  -19.9702	    9.7925	    3.7514	  -31.0948	
  800.0000	1.839E-11	1.818E-11	4.322E+8	1.771E+8	  -19.9677	    9.8158	    3.7397	  -31.1110	
  820.0000	1.834E-11	1.816E-11	3.894E+8	1.858E+8	  -19.9702	    9.8215	    3.7400	  -31.1062	
  840.0000	1.829E-11	1.815E-11	3.678E+8	1.938E+8	  -19.9779	    9.8358	    3.7388	  -31.0997	
  860.0000	1.826E-11	1.814E-11	3.691E+8	1.989E+8	  -19.9855	    9.8157	    3.7413	  -31.1067	
  880.0000	1.822E-11	1.814E-11	3.764E+8	2.157E+8	  -19.9957	    9.8408	    3.7299	  -31.1209	
  900.0000	1.819E-11	1.813E-11	3.805E+8	2.256E+8	  -19.9982	    9.8280	    3.7242	  -31.1457	
  920.0000	1.818E-11	1.812E-11	3.915E+8	2.347E+8	  -19.9906	    9.8149	    3.7106	  -31.1929	
  940.0000	1.816E-11	1.812E-11	3.959E+8	2.450E+8	  -20.0211	    9.8144	    3.7103	  -31.1942	
  960.0000	1.814E-11	1.812E-11	4.023E+8	2.499E+8	  -20.0364	    9.8433	    3.6926	  -31.2237	
  980.0000	1.813E-11	1.811E-11	4.002E+8	2.552E+8	  -20.0415	    9.8324	    3.7008	  -31.2082	
 1000.0000	1.812E-11	1.811E-11	4.047E+8	2.573E+8	  -20.0491	    9.8605	    3.7087	  -31.1664
