Repository: ctiley/CERN_CMS_Silicon_Sensor

# CERN_CMS_Silicon_Sensor

# Code To-Do 
- Double check Halfmoon Diode Data

# Lab To-Do
- Measure more HGCAL Diodes
- Measure rest of Unirradiated Halfmoon Diodes
- Rebond D0 Diode
- Cleanup Wires at Alibava Station
-

File: Diodes/Ljubljana_Diodes/Data/Ljubljana_Diode_Annealing/CO138/30min/CV_D0_CO138_LargeDiode_GRConnected_Irradiated_30min_at_60C_7_30_2021_5_08_03_PM.txt
GCD Test
Bias: 5000.000000
CV_D0_CO138_LargeDiode_GRConnected_Irradiated_30min_at_60C
Date/Time: 7/30/2021 5:08:03 PM
Sensor Name: CO138
Type: N
Annealing Status: Irradiated, Annealed at 60C for 30 Minutes
Environment: RT
Tester: Andrew Kent

Time Delay per Ramp Step (s): 0.500

CV Time Delay per Measurement (s) :0.500

AC Voltage (V): 0.500

Current Number of measurements per voltage: 4.000

IV Time Delay per Measurement (s) :0.000


BiasVoltage	LCR_Cp_freq1000.0	LCR_Cp_freq10000.0	LCR_Rp_freq1000.0	LCR_Rp_freq10000.0	Temperature	Air_Temp	Humidity	Dewpoint	
    1.0000	6.087E-11	1.888E-11	3.954E+6	1.690E+6	  -19.1409	    9.1292	    9.7647	  -21.1497	
    2.0000	6.048E-11	1.888E-11	3.945E+6	1.693E+6	  -19.2350	    9.1002	    9.7676	  -21.1687	
    3.0000	6.038E-11	1.889E-11	3.935E+6	1.692E+6	  -19.2758	    9.0638	    9.7555	  -21.2109	
    4.0000	4.976E-11	2.050E-11	1.807E+6	1.366E+6	  -19.2758	    9.0012	    9.7394	  -21.2780	
    5.0000	5.116E-11	2.053E-11	1.866E+6	1.385E+6	  -19.2808	    9.0041	    9.7226	  -21.2955	
    6.0000	5.186E-11	2.056E-11	1.931E+6	1.404E+6	  -19.2529	    8.8722	    9.7059	  -21.4167	
    7.0000	5.214E-11	2.058E-11	2.004E+6	1.438E+6	  -19.2401	    8.8722	    9.6584	  -21.4726	
    8.0000	5.214E-11	2.062E-11	2.074E+6	1.459E+6	  -19.2478	    8.9396	    9.6442	  -21.4374	
    9.0000	5.168E-11	2.063E-11	2.157E+6	1.494E+6	  -19.2758	    8.9694	    9.6369	  -21.4232	
   10.0000	5.160E-11	2.065E-11	2.227E+6	1.530E+6	  -19.3521	    8.9302	    9.6059	  -21.4900	
   20.0000	4.164E-11	2.082E-11	3.067E+6	1.715E+6	  -19.4080	    8.8718	    9.6044	  -21.5368	
   30.0000	4.857E-11	2.083E-11	3.375E+6	1.857E+6	  -19.4742	    8.8718	    9.5939	  -21.5492	
   40.0000	4.702E-11	2.083E-11	3.800E+6	1.959E+6	  -19.5683	    8.8838	    9.5952	  -21.5384	
   50.0000	4.568E-11	2.079E-11	4.175E+6	2.081E+6	  -19.6268	    8.9026	    9.5867	  -21.5341	
   60.0000	4.420E-11	2.076E-11	4.549E+6	2.189E+6	  -19.6726	    8.8177	    9.6022	  -21.5811	
   70.0000	4.277E-11	2.074E-11	4.910E+6	2.288E+6	  -19.6955	    8.7460	    9.6009	  -21.6377	
   80.0000	4.190E-11	2.072E-11	5.201E+6	2.370E+6	  -19.7413	    8.7722	    9.6116	  -21.6049	
   90.0000	4.109E-11	2.070E-11	5.482E+6	2.463E+6	  -19.7388	    8.7964	    9.6132	  -21.5844	
  100.0000	4.024E-11	2.067E-11	5.760E+6	2.550E+6	  -19.7413	    8.7241	    9.5987	  -21.6572	
  120.0000	3.880E-11	2.063E-11	6.295E+6	2.716E+6	  -19.6930	    9.1092	    9.5904	  -21.3707	
  140.0000	3.737E-11	2.056E-11	6.826E+6	2.910E+6	  -19.6726	    4.9010	    9.5898	  -24.6155	
  160.0000	3.631E-11	2.049E-11	7.292E+6	3.105E+6	  -19.6650	   22.7574	    9.5753	  -10.9617	
  180.0000	3.523E-11	2.042E-11	7.786E+6	3.308E+6	  -19.6167	    8.7108	    9.5576	  -21.7162	
  200.0000	3.420E-11	2.036E-11	8.298E+6	3.531E+6	  -19.6014	    8.7031	    9.5604	  -21.7188	
  220.0000	3.335E-11	2.028E-11	8.778E+6	3.795E+6	  -19.5429	    8.7101	    9.5338	  -21.7451	
  240.0000	3.230E-11	2.021E-11	9.372E+6	4.121E+6	  -19.5251	    8.6362	    9.5051	  -21.8362	
  260.0000	3.130E-11	2.012E-11	1.002E+7	4.529E+6	  -19.5531	    8.6034	    9.4991	  -21.8686	
  280.0000	3.010E-11	2.006E-11	1.086E+7	4.961E+6	  -19.6294	    8.6034	    9.4896	  -21.8800	
  300.0000	2.915E-11	1.999E-11	1.170E+7	5.512E+6	  -19.7413	    8.5441	    9.4817	  -21.9350	
  320.0000	2.819E-11	1.994E-11	1.269E+7	6.089E+6	  -19.7998	    8.5241	    9.4826	  -21.9493	
  340.0000	2.733E-11	1.987E-11	1.379E+7	7.045E+6	  -19.8685	    8.5241	    9.4918	  -21.9383	
  360.0000	2.617E-11	1.983E-11	1.547E+7	7.882E+6	  -19.9346	    8.5862	    9.4892	  -21.8935	
  380.0000	2.541E-11	1.981E-11	1.697E+7	8.842E+6	  -20.0109	    8.6478	    9.5063	  -21.8258	
  400.0000	2.468E-11	1.979E-11	1.875E+7	9.886E+6	  -20.0872	    8.6325	    9.5202	  -21.8210	
  420.0000	2.399E-11	1.978E-11	2.084E+7	1.099E+7	  -20.1000	    8.5784	    9.5196	  -21.8633	
  440.0000	2.343E-11	1.977E-11	2.307E+7	1.213E+7	  -20.0694	    8.5241	    9.5259	  -21.8975	
  460.0000	2.292E-11	1.976E-11	2.573E+7	1.352E+7	  -19.9728	    8.5377	    9.4908	  -21.9290	
  480.0000	2.245E-11	1.976E-11	2.880E+7	1.489E+7	  -19.8863	    8.4286	    9.4918	  -22.0117	
  500.0000	2.207E-11	1.975E-11	3.226E+7	1.646E+7	  -19.8659	    8.4466	    9.4703	  -22.0236	
  520.0000	2.173E-11	1.975E-11	3.598E+7	1.807E+7	  -19.8303	    8.4589	    9.4421	  -22.0479	
  540.0000	2.143E-11	1.975E-11	4.039E+7	1.970E+7	  -19.8252	    8.5034	    9.4273	  -22.0315	
  560.0000	2.121E-11	1.975E-11	4.453E+7	2.132E+7	  -19.8685	    8.4530	    9.3817	  -22.1251	
  580.0000	2.103E-11	1.975E-11	4.844E+7	2.264E+7	  -19.9016	    8.3806	    9.3748	  -22.1892	
  600.0000	2.090E-11	1.976E-11	5.171E+7	2.387E+7	  -19.9550	    8.3806	    9.3583	  -22.2090	
  620.0000	2.082E-11	1.978E-11	5.358E+7	2.458E+7	  -20.0008	    8.3071	    9.3526	  -22.2724	
  640.0000	2.080E-11	1.980E-11	5.402E+7	2.501E+7	  -20.0796	    8.3071	    9.3526	  -22.2724	
  660.0000	2.087E-11	1.982E-11	5.283E+7	2.465E+7	  -20.1229	    8.4101	    9.3295	  -22.2212	
  680.0000	2.100E-11	1.985E-11	5.181E+7	2.352E+7	  -20.1381	    8.2703	    9.3327	  -22.3247	
  700.0000	2.108E-11	1.989E-11	4.977E+7	2.202E+7	  -20.1330	    8.2703	    9.3533	  -22.2998	
  720.0000	2.128E-11	1.995E-11	4.895E+7	1.975E+7	  -20.1229	    8.3289	    9.3608	  -22.2456	
  740.0000	2.147E-11	2.004E-11	4.781E+7	1.781E+7	  -20.0923	    8.3289	    9.3533	  -22.2548	
  760.0000	2.164E-11	2.017E-11	4.661E+7	1.597E+7	  -20.0364	    8.3035	    9.3533	  -22.2743	
  780.0000	2.181E-11	2.031E-11	4.517E+7	1.469E+7	  -19.9957	    8.3027	    9.3400	  -22.2910	
  800.0000	2.196E-11	2.046E-11	4.439E+7	1.377E+7	  -19.9677	    8.2906	    9.3283	  -22.3145	
  820.0000	2.212E-11	2.061E-11	4.278E+7	1.310E+7	  -19.9448	    8.2097	    9.3213	  -22.3850	
  840.0000	2.225E-11	2.077E-11	4.192E+7	1.265E+7	  -19.9066	    8.1764	    9.3020	  -22.4340	
  860.0000	2.241E-11	2.090E-11	4.017E+7	1.233E+7	  -19.9117	    8.1569	    9.2830	  -22.4720	
  880.0000	2.254E-11	2.103E-11	3.900E+7	1.204E+7	  -19.9321	    8.1822	    9.2881	  -22.4464	
  900.0000	2.268E-11	2.115E-11	3.773E+7	1.181E+7	  -19.9753	    8.1864	    9.2764	  -22.4574	
  920.0000	2.284E-11	2.126E-11	3.634E+7	1.163E+7	  -19.9931	    8.1809	    9.2726	  -22.4663	
  940.0000	2.302E-11	2.137E-11	3.486E+7	1.136E+7	  -20.0160	    8.2102	    9.2736	  -22.4426	
  960.0000	2.320E-11	2.147E-11	3.355E+7	1.111E+7	  -20.0338	    8.1932	    9.2726	  -22.4568	
  980.0000	2.340E-11	2.158E-11	3.221E+7	1.079E+7	  -20.0644	    8.1972	    9.2783	  -22.4468	
 1000.0000	2.361E-11	2.167E-11	3.117E+7	1.044E+7	  -20.0618	    8.2295	    9.2802	  -22.4197	
 1020.0000	2.384E-11	2.177E-11	2.984E+7	1.008E+7	  -20.0644	    8.1683	    9.2897	  -22.4552	
 1040.0000	2.411E-11	2.187E-11	2.882E+7	9.668E+6	  -20.0465	    8.1762	    9.2878	  -22.4514	
 1060.0000	2.434E-11	2.198E-11	2.779E+7	9.281E+6	  -20.0237	    8.1075	    9.2748	  -22.5199	
 1080.0000	2.463E-11	2.211E-11	2.669E+7	8.778E+6	  -20.0109	    8.1592	    9.2729	  -22.4825	
 1100.0000	2.538E-11	2.238E-11	2.335E+7	7.749E+6	  -20.0109	    8.1346	    9.2641	  -22.5122

File: Diodes/Ljubljana_Diodes/Data/Ljubljana_Diode_Annealing/CO138/30min/CV_D0_CO138_LargeDiode_GRConnected_Irradiated_30min_at_60C_7_30_2021_5_14_41_PM.txt
GCD Test
Bias: 5000.000000
CV_D0_CO138_LargeDiode_GRConnected_Irradiated_30min_at_60C
Date/Time: 7/30/2021 5:14:41 PM
Sensor Name: CO138
Type: N
Annealing Status: Irradiated, Annealed at 60C for 30 Minutes
Environment: RT
Tester: Andrew Kent

Time Delay per Ramp Step (s): 0.500

CV Time Delay per Measurement (s) :0.500

AC Voltage (V): 0.500

Current Number of measurements per voltage: 4.000

IV Time Delay per Measurement (s) :0.000


BiasVoltage	LCR_Cp_freq1000.0	LCR_Cp_freq10000.0	LCR_Rp_freq1000.0	LCR_Rp_freq10000.0	Temperature	Air_Temp	Humidity	Dewpoint	
    1.0000	3.748E-11	2.027E-11	1.724E+6	1.446E+6	  -19.9982	    7.9581	    9.1847	  -22.7446	
    2.0000	4.143E-11	2.030E-11	1.833E+6	1.488E+6	  -20.0059	    7.9865	    9.1803	  -22.7282	
    3.0000	4.412E-11	2.031E-11	1.900E+6	1.520E+6	  -20.0389	    7.9687	    9.1730	  -22.7508	
    4.0000	4.555E-11	2.033E-11	1.982E+6	1.539E+6	  -20.0415	    7.9687	    9.1701	  -22.7543	
    5.0000	4.664E-11	2.034E-11	2.049E+6	1.558E+6	  -20.0287	    7.9373	    9.1682	  -22.7807	
    6.0000	4.734E-11	2.034E-11	2.115E+6	1.592E+6	  -20.0160	    7.9259	    9.1796	  -22.7754	
    7.0000	4.774E-11	2.037E-11	2.180E+6	1.616E+6	  -20.0109	    7.9560	    9.1626	  -22.7733	
    8.0000	4.822E-11	2.040E-11	2.231E+6	1.627E+6	  -20.0033	    7.9260	    9.1597	  -22.7998	
    9.0000	4.818E-11	2.043E-11	2.305E+6	1.650E+6	  -19.9880	    7.9117	    9.1610	  -22.8093	
   10.0000	4.826E-11	2.045E-11	2.367E+6	1.686E+6	  -19.9779	    7.8715	    9.1619	  -22.8389	
   20.0000	4.732E-11	2.063E-11	3.047E+6	1.867E+6	  -19.9652	    7.9161	    9.1667	  -22.7989	
   30.0000	4.620E-11	2.065E-11	3.540E+6	2.014E+6	  -19.9779	    7.8572	    9.1610	  -22.8510	
   40.0000	4.499E-11	2.066E-11	3.968E+6	2.119E+6	  -19.9957	    7.8572	    9.1556	  -22.8576	
   50.0000	4.377E-11	2.064E-11	4.356E+6	2.235E+6	  -19.9982	    7.8708	    9.1588	  -22.8433	
   60.0000	4.278E-11	2.061E-11	4.706E+6	2.344E+6	  -20.0084	    7.8708	    9.1483	  -22.8561	
   70.0000	4.177E-11	2.061E-11	5.039E+6	2.431E+6	  -20.0084	    7.8397	    9.1534	  -22.8737	
   80.0000	4.073E-11	2.057E-11	5.370E+6	2.549E+6	  -20.0008	    7.8188	    9.1575	  -22.8847	
   90.0000	3.989E-11	2.055E-11	5.671E+6	2.633E+6	  -20.0084	    7.8188	    9.1556	  -22.8871	
  100.0000	3.904E-11	2.052E-11	5.973E+6	2.735E+6	  -20.0186	    7.8700	    9.1603	  -22.8420	
  120.0000	3.764E-11	2.047E-11	6.543E+6	2.947E+6	  -20.0135	    7.8761	    9.1559	  -22.8428	
  140.0000	3.634E-11	2.041E-11	7.076E+6	3.150E+6	  -19.9702	    7.8314	    9.1689	  -22.8611	
  160.0000	3.534E-11	2.036E-11	7.564E+6	3.345E+6	  -19.9779	    7.7505	    9.1505	  -22.9456	
  180.0000	3.423E-11	2.027E-11	8.108E+6	3.616E+6	  -20.0008	    7.7280	    9.1610	  -22.9500	
  200.0000	3.322E-11	2.022E-11	8.651E+6	3.864E+6	  -20.0186	    7.7280	    9.1575	  -22.9543	
  220.0000	3.230E-11	2.015E-11	9.206E+6	4.183E+6	  -20.0262	    7.7653	    9.1660	  -22.9152	
  240.0000	3.138E-11	2.010E-11	9.804E+6	4.493E+6	  -20.0211	    7.6945	    9.1638	  -22.9723	
  260.0000	3.051E-11	2.005E-11	1.044E+7	4.842E+6	  -20.0084	    7.7496	    9.1584	  -22.9366	
  280.0000	2.964E-11	2.000E-11	1.117E+7	5.252E+6	  -20.0008	    7.8120	    9.1499	  -22.8993	
  300.0000	2.876E-11	1.995E-11	1.200E+7	5.759E+6	  -19.9830	    7.7093	    9.1474	  -22.9811	
  320.0000	2.794E-11	1.991E-11	1.292E+7	6.307E+6	  -19.9880	    7.7799	    9.1534	  -22.9196	
  340.0000	2.709E-11	1.987E-11	1.406E+7	6.986E+6	  -19.9957	    7.7799	    9.1392	  -22.9371	
  360.0000	2.629E-11	1.984E-11	1.532E+7	7.729E+6	  -19.9931	    7.7324	    9.1439	  -22.9677	
  380.0000	2.552E-11	1.982E-11	1.682E+7	8.628E+6	  -19.9931	    7.7163	    9.1284	  -22.9991	
  400.0000	2.479E-11	1.980E-11	1.851E+7	9.667E+6	  -20.0008	    7.6380	    9.1249	  -23.0633	
  420.0000	2.412E-11	1.978E-11	2.051E+7	1.076E+7	  -20.0033	    7.7002	    9.1208	  -23.0207	
  440.0000	2.348E-11	1.977E-11	2.292E+7	1.208E+7	  -20.0084	    7.7022	    9.1044	  -23.0395	
  460.0000	2.293E-11	1.976E-11	2.572E+7	1.349E+7	  -20.0211	    7.7510	    9.0993	  -23.0083	
  480.0000	2.244E-11	1.975E-11	2.903E+7	1.504E+7	  -20.0008	    7.7109	    9.0971	  -23.0418	
  500.0000	2.204E-11	1.975E-11	3.260E+7	1.660E+7	  -19.9652	    7.5966	    9.0955	  -23.1313	
  520.0000	2.171E-11	1.974E-11	3.659E+7	1.828E+7	  -20.0033	    7.6219	    9.0800	  -23.1310	
  540.0000	2.144E-11	1.974E-11	4.073E+7	1.992E+7	  -20.0135	    7.6032	    9.0863	  -23.1375	
  560.0000	2.120E-11	1.974E-11	4.492E+7	2.155E+7	  -20.0135	    7.6186	    9.0904	  -23.1207	
  580.0000	2.102E-11	1.975E-11	4.906E+7	2.292E+7	  -20.0211	    7.6186	    9.0889	  -23.1226	
  600.0000	2.090E-11	1.976E-11	5.225E+7	2.409E+7	  -20.0186	    7.5437	    9.0904	  -23.1781	
  620.0000	2.080E-11	1.977E-11	5.417E+7	2.497E+7	  -20.0237	    7.5446	    9.0965	  -23.1700	
  640.0000	2.077E-11	1.979E-11	5.419E+7	2.523E+7	  -20.0211	    7.5446	    9.0920	  -23.1755	
  660.0000	2.082E-11	1.981E-11	5.355E+7	2.496E+7	  -20.0059	    7.5140	    9.0863	  -23.2059	
  680.0000	2.094E-11	1.984E-11	5.186E+7	2.389E+7	  -19.9931	    7.5140	    9.0879	  -23.2040	
  700.0000	2.103E-11	1.987E-11	5.044E+7	2.247E+7	  -19.9931	    7.5648	    9.0873	  -23.1658	
  720.0000	2.121E-11	1.993E-11	4.930E+7	2.038E+7	  -19.9880	    7.4805	    9.0892	  -23.2280	
  740.0000	2.142E-11	2.001E-11	4.797E+7	1.827E+7	  -19.9702	    7.4805	    9.0914	  -23.2253	
  760.0000	2.160E-11	2.012E-11	4.697E+7	1.647E+7	  -19.9779	    7.4696	    9.1028	  -23.2196	
  780.0000	2.176E-11	2.025E-11	4.635E+7	1.511E+7	  -19.9753	    7.4324	    9.1015	  -23.2497	
  800.0000	2.190E-11	2.040E-11	4.532E+7	1.400E+7	  -19.9880	    7.5059	    9.0971	  -23.1988	
  820.0000	2.206E-11	2.057E-11	4.407E+7	1.333E+7	  -19.9728	    7.4919	    9.0993	  -23.2068	
  840.0000	2.220E-11	2.071E-11	4.293E+7	1.284E+7	  -19.9855	    7.4796	    9.1028	  -23.2120	
  860.0000	2.235E-11	2.086E-11	4.128E+7	1.248E+7	  -20.0033	    7.5026	    9.1078	  -23.1881	
  880.0000	2.249E-11	2.099E-11	3.992E+7	1.221E+7	  -19.9957	    7.5026	    9.1031	  -23.1940	
  900.0000	2.265E-11	2.112E-11	3.835E+7	1.195E+7	  -20.0033	    7.4665	    9.1072	  -23.2166	
  920.0000	2.281E-11	2.123E-11	3.692E+7	1.166E+7	  -20.0135	    7.4578	    9.1018	  -23.2299	
  940.0000	2.298E-11	2.134E-11	3.548E+7	1.143E+7	  -20.0211	    7.4734	    9.1053	  -23.2136	
  960.0000	2.317E-11	2.145E-11	3.397E+7	1.117E+7	  -20.0415	    7.5100	    9.1082	  -23.1821	
  980.0000	2.337E-11	2.155E-11	3.255E+7	1.082E+7	  -20.0364	    7.4482	    9.1224	  -23.2119	
 1000.0000	2.359E-11	2.165E-11	3.135E+7	1.052E+7	  -20.0109	    7.4514	    9.1088	  -23.2262	
 1020.0000	2.379E-11	2.175E-11	3.029E+7	1.016E+7	  -19.9855	    7.4514	    9.1218	  -23.2102	
 1040.0000	2.404E-11	2.185E-11	2.928E+7	9.785E+6	  -19.9931	    7.4304	    9.1186	  -23.2302	
 1060.0000	2.431E-11	2.195E-11	2.814E+7	9.383E+6	  -19.9957	    7.4509	    9.1189	  -23.2142	
 1080.0000	2.457E-11	2.208E-11	2.727E+7	8.908E+6	  -20.0033	    7.4057	    9.1176	  -23.2503	
 1100.0000	2.517E-11	2.231E-11	2.438E+7	8.021E+6	  -20.0160	    7.3636	    9.1135	  -23.2876

File: Diodes/Ljubljana_Diodes/Data/Ljubljana_Diode_Annealing/CO138/30min/CV_D0_CO138_LargeDiode_GRConnected_Irradiated_30min_at_60C_8_2_2021_10_58_12_AM.txt
GCD Test
Bias: 5000.000000
CV_D0_CO138_LargeDiode_GRConnected_Irradiated_30min_at_60C
Date/Time: 8/2/2021 10:58:12 AM
Sensor Name: CO138
Type: N
Annealing Status: Irradiated, Annealed at 60C for 30 Minutes
Environment: 
Tester: Andrew Kent

Time Delay per Ramp Step (s): 0.500

CV Time Delay per Measurement (s) :0.500

AC Voltage (V): 0.500

Current Number of measurements per voltage: 4.000

IV Time Delay per Measurement (s) :0.000


BiasVoltage	LCR_Cp_freq1000.0	LCR_Cp_freq10000.0	LCR_Rp_freq1000.0	LCR_Rp_freq10000.0	Temperature	Air_Temp	Humidity	Dewpoint	
    1.0000	3.954E-12	3.886E-12	1.965E+9	2.903E+8	  -19.8176	   15.5751	    4.2473	  -25.7218	
    2.0000	3.993E-12	3.893E-12	2.565E+9	2.876E+8	  -19.8405	   15.5251	    4.2460	  -25.7601	
    3.0000	3.996E-12	3.894E-12	2.644E+9	2.881E+8	  -19.8710	   15.5462	    4.2849	  -25.6454	
    4.0000	3.991E-12	3.894E-12	2.581E+9	2.886E+8	  -19.8939	   15.5356	    4.3264	  -25.5474	
    5.0000	3.993E-12	3.893E-12	2.459E+9	2.879E+8	  -19.9117	   15.5709	    4.3748	  -25.4005	
    6.0000	3.995E-12	3.894E-12	2.554E+9	2.884E+8	  -19.9423	   15.5494	    4.4013	  -25.3491	
    7.0000	3.991E-12	3.894E-12	2.759E+9	2.889E+8	  -19.9448	   15.5206	    4.4130	  -25.3402	
    8.0000	3.995E-12	3.894E-12	2.476E+9	2.883E+8	  -19.9677	   15.4858	    4.4741	  -25.2137	
    9.0000	3.990E-12	3.894E-12	2.575E+9	2.875E+8	  -20.0033	   15.4800	    4.4247	  -25.3397	
   10.0000	3.995E-12	3.894E-12	2.471E+9	2.889E+8	  -20.0211	   15.4963	    4.4048	  -25.3778	
   20.0000	3.995E-12	3.892E-12	2.815E+9	2.992E+8	  -20.0287	   15.4648	    4.3763	  -25.4712	
   30.0000	3.994E-12	3.896E-12	2.535E+9	2.761E+8	  -20.0262	   15.4578	    4.3144	  -25.6326	
   40.0000	3.993E-12	3.890E-12	2.341E+9	2.919E+8	  -20.0109	   15.4474	    4.2625	  -25.7723	
   50.0000	3.995E-12	3.890E-12	2.454E+9	2.920E+8	  -20.0160	   15.4651	    4.2445	  -25.8063	
   60.0000	3.993E-12	3.897E-12	2.388E+9	2.761E+8	  -20.0033	   15.4037	    4.2138	  -25.9287	
   70.0000	3.994E-12	3.890E-12	2.392E+9	2.907E+8	  -19.9957	   15.4412	    4.2056	  -25.9238	
   80.0000	3.995E-12	3.890E-12	2.544E+9	2.915E+8	  -19.9957	   15.4412	    4.1917	  -25.9600	
   90.0000	3.993E-12	3.896E-12	2.484E+9	2.779E+8	  -20.0008	   15.3491	    4.1758	  -26.0658	
  100.0000	3.994E-12	3.889E-12	2.656E+9	2.910E+8	  -19.9906	   15.3843	    4.1720	  -26.0511	
  120.0000	3.995E-12	3.899E-12	2.579E+9	2.793E+8	  -19.9906	   15.4358	    4.1834	  -25.9853	
  140.0000	3.997E-12	3.899E-12	2.755E+9	2.785E+8	  -19.9906	   15.4204	    4.1850	  -25.9919	
  160.0000	3.992E-12	3.898E-12	2.533E+9	2.752E+8	  -19.9982	   15.3913	    4.2018	  -25.9686	
  180.0000	3.996E-12	3.899E-12	2.487E+9	2.730E+8	  -20.0059	   15.3950	    4.2249	  -25.9062	
  200.0000	4.000E-12	3.901E-12	2.798E+9	2.816E+8	  -20.0135	   15.3950	    4.2413	  -25.8637	
  220.0000	3.998E-12	3.900E-12	2.546E+9	2.815E+8	  -20.0135	   15.3527	    4.2334	  -25.9138	
  240.0000	3.995E-12	3.900E-12	2.607E+9	2.768E+8	  -20.0186	   15.3374	    4.2479	  -25.8870	
  260.0000	3.997E-12	3.897E-12	2.824E+9	2.659E+8	  -20.0211	   15.3346	    4.2903	  -25.7803	
  280.0000	3.999E-12	3.897E-12	2.511E+9	2.721E+8	  -20.0211	   15.2768	    4.2894	  -25.8234	
  300.0000	3.996E-12	3.900E-12	2.541E+9	2.801E+8	  -20.0160	   15.2796	    4.2789	  -25.8481	
  320.0000	3.997E-12	3.897E-12	2.741E+9	2.696E+8	  -19.9982	   15.3448	    4.2691	  -25.8274	
  340.0000	3.997E-12	3.896E-12	2.677E+9	2.660E+8	  -20.0008	   15.3651	    4.2606	  -25.8350	
  360.0000	3.996E-12	3.899E-12	2.741E+9	2.742E+8	  -19.9906	   15.2809	    4.2173	  -26.0058	
  380.0000	4.001E-12	3.899E-12	2.736E+9	2.750E+8	  -19.9957	   15.2575	    4.2043	  -26.0559	
  400.0000	3.998E-12	3.895E-12	2.640E+9	2.628E+8	  -20.0211	   15.2243	    4.2347	  -26.0006	
  420.0000	3.998E-12	3.898E-12	2.740E+9	2.709E+8	  -20.0186	   15.2385	    4.2147	  -26.0421	
  440.0000	3.997E-12	3.898E-12	2.573E+9	2.729E+8	  -20.0084	   15.3016	    4.2157	  -25.9954	
  460.0000	3.995E-12	3.898E-12	2.424E+9	2.737E+8	  -20.0160	   15.2845	    4.1958	  -26.0592	
  480.0000	3.996E-12	3.898E-12	2.438E+9	2.717E+8	  -20.0160	   15.2503	    4.1869	  -26.1062	
  500.0000	3.974E-12	3.894E-12	2.690E+9	2.638E+8	  -20.0135	   15.2873	    4.1483	  -26.1812	
  520.0000	3.993E-12	3.898E-12	2.720E+9	2.740E+8	  -20.0059	   15.2673	    4.1268	  -26.2519	
  540.0000	4.978E-12	3.860E-12	2.888E+9	1.269E+8	  -20.0109	   15.2218	    4.1360	  -26.2595	
  560.0000	3.935E-12	3.873E-12	3.311E+9	2.986E+8	    0.0000	    0.0000	    0.0000	    0.0000

File: Diodes/Ljubljana_Diodes/Data/Ljubljana_Diode_Annealing/CO138/30min/CV_D0_CO138_LargeDiode_GRConnected_Irradiated_30min_at_60C_8_2_2021_11_14_24_AM.txt
GCD Test
Bias: 5000.000000
CV_D0_CO138_LargeDiode_GRConnected_Irradiated_30min_at_60C
Date/Time: 8/2/2021 11:14:24 AM
Sensor Name: CO138
Type: N
Annealing Status: Irradiated, Annealed at 60C for 30 Minutes
Environment: 
Tester: Andrew Kent

Time Delay per Ramp Step (s): 0.500

CV Time Delay per Measurement (s) :0.500

AC Voltage (V): 0.500

Current Number of measurements per voltage: 4.000

IV Time Delay per Measurement (s) :0.000


BiasVoltage	LCR_Cp_freq1000.0	LCR_Cp_freq10000.0	LCR_Rp_freq1000.0	LCR_Rp_freq10000.0	Temperature	Air_Temp	Humidity	Dewpoint	
    1.0000	3.689E-11	2.021E-11	1.749E+6	1.463E+6	  -19.9880	   13.9995	    3.4813	  -28.9622	
    2.0000	4.098E-11	2.025E-11	1.840E+6	1.499E+6	  -20.0084	   13.9396	    3.5019	  -28.9410	
    3.0000	4.316E-11	2.026E-11	1.927E+6	1.533E+6	  -20.0287	   13.9396	    3.5038	  -28.9352	
    4.0000	4.465E-11	2.028E-11	2.003E+6	1.556E+6	  -20.0593	   13.9962	    3.5149	  -28.8627	
    5.0000	4.587E-11	2.029E-11	2.064E+6	1.584E+6	  -20.0669	   14.1013	    3.5421	  -28.7081	
    6.0000	4.667E-11	2.030E-11	2.124E+6	1.620E+6	  -20.0796	   14.1013	    3.5674	  -28.6323	
    7.0000	4.708E-11	2.033E-11	2.189E+6	1.634E+6	  -20.0771	   14.1896	    3.6490	  -28.3300	
    8.0000	4.768E-11	2.037E-11	2.237E+6	1.653E+6	  -20.0644	   14.2704	    3.7356	  -28.0229	
    9.0000	4.760E-11	2.040E-11	2.312E+6	1.675E+6	  -20.0465	   14.2704	    3.7780	  -27.9019	
   10.0000	4.770E-11	2.043E-11	2.381E+6	1.690E+6	  -20.0160	   14.3053	    3.8621	  -27.6411	
   20.0000	4.752E-11	2.060E-11	3.022E+6	1.868E+6	  -19.9880	   14.3306	    3.9127	  -27.4833	
   30.0000	4.663E-11	2.065E-11	3.496E+6	1.976E+6	  -19.9702	   14.3612	    3.9513	  -27.3563	
   40.0000	4.536E-11	2.063E-11	3.926E+6	2.104E+6	  -19.9575	   14.3453	    3.9880	  -27.2677	
   50.0000	4.433E-11	2.062E-11	4.295E+6	2.204E+6	  -19.9575	   14.4491	    4.0145	  -27.1234	
   60.0000	4.308E-11	2.061E-11	4.667E+6	2.301E+6	  -19.9575	   14.4491	    4.0455	  -27.0403	
   70.0000	4.205E-11	2.057E-11	5.001E+6	2.426E+6	  -19.9677	   14.3936	    4.0547	  -27.0546	
   80.0000	4.098E-11	2.055E-11	5.335E+6	2.523E+6	  -19.9779	   14.3936	    4.0566	  -27.0496	
   90.0000	4.015E-11	2.053E-11	5.636E+6	2.619E+6	  -19.9957	   14.4250	    4.0367	  -27.0808	
  100.0000	3.921E-11	2.048E-11	5.951E+6	2.744E+6	  -20.0109	   14.4849	    4.0225	  -27.0772	
  120.0000	3.797E-11	2.046E-11	6.494E+6	2.913E+6	  -20.0237	   14.4849	    4.0152	  -27.0967	
  140.0000	3.657E-11	2.039E-11	7.050E+6	3.131E+6	  -20.0364	   14.4666	    4.0417	  -27.0382	
  160.0000	3.551E-11	2.032E-11	7.560E+6	3.352E+6	  -20.0542	   14.4666	    4.0683	  -26.9673	
  180.0000	3.444E-11	2.026E-11	8.094E+6	3.593E+6	  -20.0618	   14.4864	    4.1031	  -26.8612	
  200.0000	3.359E-11	2.021E-11	8.586E+6	3.825E+6	  -20.0618	   14.4678	    4.1395	  -26.7786	
  220.0000	3.263E-11	2.016E-11	9.147E+6	4.081E+6	  -20.0465	   14.4678	    4.1594	  -26.7265	
  240.0000	3.178E-11	2.011E-11	9.713E+6	4.356E+6	  -20.0338	   14.4079	    4.1749	  -26.7282	
  260.0000	3.094E-11	2.006E-11	1.032E+7	4.714E+6	  -20.0160	   14.4278	    4.1863	  -26.6847	
  280.0000	3.009E-11	2.001E-11	1.100E+7	5.079E+6	  -19.9880	   14.4380	    4.2075	  -26.6227	
  300.0000	2.927E-11	1.997E-11	1.175E+7	5.501E+6	  -19.9779	   14.4081	    4.2299	  -26.5859	
  320.0000	2.844E-11	1.993E-11	1.263E+7	5.992E+6	  -19.9753	   14.4217	    4.2271	  -26.5837	
  340.0000	2.765E-11	1.989E-11	1.361E+7	6.580E+6	  -19.9855	   14.4579	    4.2650	  -26.4611	
  360.0000	2.682E-11	1.986E-11	1.479E+7	7.257E+6	  -19.9855	   14.4623	    4.2758	  -26.4306	
  380.0000	2.609E-11	1.983E-11	1.607E+7	8.018E+6	  -19.9906	   14.4623	    4.2802	  -26.4194	
  400.0000	2.534E-11	1.981E-11	1.761E+7	8.953E+6	  -20.0033	   14.4494	    4.3713	  -26.1991	
  420.0000	2.462E-11	1.979E-11	1.943E+7	9.963E+6	  -20.0186	   14.4396	    4.4070	  -26.1172	
  440.0000	2.397E-11	1.978E-11	2.148E+7	1.109E+7	  -20.0237	   14.4322	    4.4428	  -26.0342	
  460.0000	2.336E-11	1.977E-11	2.396E+7	1.234E+7	  -20.0211	   14.4347	    4.5025	  -25.8865	
  480.0000	2.286E-11	1.976E-11	2.660E+7	1.379E+7	  -20.0262	   14.4392	    4.4924	  -25.9079	
  500.0000	2.241E-11	1.975E-11	2.978E+7	1.530E+7	  -20.0287	   14.4201	    4.5095	  -25.8799	
  520.0000	2.201E-11	1.974E-11	3.338E+7	1.690E+7	  -20.0237	   14.4269	    4.5304	  -25.8246	
  540.0000	2.169E-11	1.974E-11	3.731E+7	1.854E+7	  -20.0237	   14.4208	    4.5474	  -25.7877	
  560.0000	2.141E-11	1.974E-11	4.152E+7	2.025E+7	  -20.0211	   14.4372	    4.5601	  -25.7458	
  580.0000	2.119E-11	1.974E-11	4.577E+7	2.185E+7	  -20.0109	   14.4431	    4.5822	  -25.6885	
  600.0000	2.102E-11	1.975E-11	4.971E+7	2.314E+7	  -20.0059	   14.4134	    4.5911	  -25.6884	
  620.0000	2.089E-11	1.975E-11	5.305E+7	2.439E+7	  -19.9982	   14.4082	    4.5724	  -25.7367	
  640.0000	2.080E-11	1.976E-11	5.542E+7	2.536E+7	  -19.9880	   14.3401	    4.5319	  -25.8822	
  660.0000	2.076E-11	1.978E-11	5.662E+7	2.567E+7	  -19.9855	   14.3967	    4.4855	  -25.9549	
  680.0000	2.079E-11	1.980E-11	5.619E+7	2.558E+7	  -19.9880	   14.3980	    4.4377	  -26.0709	
  700.0000	2.088E-11	1.983E-11	5.492E+7	2.465E+7	  -19.9957	   14.4290	    4.4175	  -26.0989	
  720.0000	2.102E-11	1.987E-11	5.379E+7	2.332E+7	  -20.0059	   14.4024	    4.4111	  -26.1333	
  740.0000	2.118E-11	1.992E-11	5.257E+7	2.147E+7	  -20.0109	   14.3784	    4.4181	  -26.1330	
  760.0000	2.136E-11	1.999E-11	5.127E+7	1.946E+7	  -20.0109	   14.4003	    4.4105	  -26.1363	
  780.0000	2.144E-11	2.006E-11	4.967E+7	1.775E+7	  -20.0109	   14.3462	    4.3934	  -26.2168	
  800.0000	2.160E-11	2.018E-11	4.885E+7	1.610E+7	  -20.0237	   14.3491	    4.3937	  -26.2140	
  820.0000	2.178E-11	2.029E-11	4.757E+7	1.488E+7	  -20.0262	   14.3492	    4.3830	  -26.2406	
  840.0000	2.193E-11	2.043E-11	4.593E+7	1.395E+7	  -20.0262	   14.3101	    4.3643	  -26.3146	
  860.0000	2.209E-11	2.056E-11	4.410E+7	1.321E+7	  -20.0237	   14.3321	    4.3552	  -26.3221	
  880.0000	2.226E-11	2.069E-11	4.250E+7	1.262E+7	  -20.0109	   14.2972	    4.3482	  -26.3641	
  900.0000	2.242E-11	2.082E-11	4.055E+7	1.212E+7	  -20.0084	   14.3289	    4.3390	  -26.3647	
  920.0000	2.165E-11	1.905E-11	1.884E+7	1.015E+7	  -20.0084	   14.3038	    4.3115	  -26.4516	
  940.0000	1.816E-11	1.818E-11	3.190E+8	5.848E+8	  -19.9906	   14.2952	    4.2764	  -26.5465	
  960.0000	1.814E-11	1.818E-11	3.117E+8	6.097E+8	  -19.9830	   14.2832	    4.2647	  -26.5847	
  980.0000	1.814E-11	1.817E-11	3.094E+8	6.263E+8	  -19.9931	   14.2709	    4.2650	  -26.5926	
 1000.0000	1.814E-11	1.817E-11	3.113E+8	5.957E+8	  -19.9957	   14.3308	    4.2745	  -26.5263

File: Diodes/Ljubljana_Diodes/Data/Ljubljana_Diode_Annealing/CO138/30min/CV_D0_CO138_LargeDiode_GRConnected_Irradiated_30min_at_60C_8_2_2021_11_16_24_AM.txt
GCD Test
Bias: 5000.000000
CV_D0_CO138_LargeDiode_GRConnected_Irradiated_30min_at_60C
Date/Time: 8/2/2021 11:16:24 AM
Sensor Name: CO138
Type: N
Annealing Status: Irradiated, Annealed at 60C for 30 Minutes
Environment: 
Tester: Andrew Kent

Time Delay per Ramp Step (s): 0.500

CV Time Delay per Measurement (s) :0.500

AC Voltage (V): 0.500

Current Number of measurements per voltage: 4.000

IV Time Delay per Measurement (s) :0.000


BiasVoltage	LCR_Cp_freq1000.0	LCR_Cp_freq10000.0	LCR_Rp_freq1000.0	LCR_Rp_freq10000.0	Temperature	Air_Temp	Humidity	Dewpoint	
    1.0000	3.713E-11	2.021E-11	1.732E+6	1.467E+6	  -20.0033	   14.3198	    4.3197	  -26.4196	
    2.0000	4.110E-11	2.025E-11	1.835E+6	1.502E+6	  -19.9982	   14.3003	    4.3580	  -26.3373	
    3.0000	4.358E-11	2.027E-11	1.909E+6	1.529E+6	  -20.0008	   14.3003	    4.3725	  -26.3010	
    4.0000	4.494E-11	2.028E-11	1.993E+6	1.556E+6	  -20.0033	   14.2695	    4.3722	  -26.3236	
    5.0000	4.627E-11	2.030E-11	2.051E+6	1.575E+6	  -20.0059	   14.2667	    4.3529	  -26.3737	
    6.0000	4.693E-11	2.031E-11	2.119E+6	1.602E+6	  -20.0160	   14.2976	    4.3634	  -26.3258	
    7.0000	4.739E-11	2.033E-11	2.182E+6	1.620E+6	  -20.0135	   14.2952	    4.3763	  -26.2952	
    8.0000	3.992E-12	3.887E-12	2.240E+9	2.746E+8	  -20.0160	   14.2525	    4.3650	  -26.3537	
    9.0000	3.995E-12	3.893E-12	2.737E+9	2.897E+8	  -20.0109	   14.2955	    4.3640	  -26.3257	
   10.0000	3.992E-12	3.891E-12	2.423E+9	2.824E+8	  -20.0033	   14.2702	    4.3555	  -26.3649	
   20.0000	3.991E-12	3.889E-12	2.608E+9	2.929E+8	  -20.0084	   14.2893	    4.3435	  -26.3815	
   30.0000	3.986E-12	3.882E-12	2.197E+9	2.832E+8	  -20.0033	   14.2743	    4.3495	  -26.3770	
   40.0000	0.000E+0	0.000E+0	0.000E+0	0.000E+0	    0.0000	    0.0000	    0.0000	    0.0000

File: Diodes/Ljubljana_Diodes/Data/Ljubljana_Diode_Annealing/CO138/30min/CV_D0_CO138_LargeDiode_GRConnected_Irradiated_30min_at_60C_8_2_2021_11_28_57_AM.txt
GCD Test
Bias: 5000.000000
CV_D0_CO138_LargeDiode_GRConnected_Irradiated_30min_at_60C
Date/Time: 8/2/2021 11:28:57 AM
Sensor Name: CO138
Type: N
Annealing Status: Irradiated, Annealed at 60C for 30 Minutes
Environment: 
Tester: Andrew Kent

Time Delay per Ramp Step (s): 0.500

CV Time Delay per Measurement (s) :0.500

AC Voltage (V): 0.500

Current Number of measurements per voltage: 4.000

IV Time Delay per Measurement (s) :0.000


BiasVoltage	LCR_Cp_freq1000.0	LCR_Cp_freq10000.0	LCR_Rp_freq1000.0	LCR_Rp_freq10000.0	Temperature	Air_Temp	Humidity	Dewpoint	
    1.0000	3.795E-11	2.025E-11	1.679E+6	1.408E+6	  -19.2936	   14.4434	    6.5724	  -21.6622	
    2.0000	4.197E-11	2.028E-11	1.790E+6	1.463E+6	  -19.4131	   14.3817	    6.5560	  -21.7361	
    3.0000	4.407E-11	2.029E-11	1.886E+6	1.501E+6	  -19.6039	   14.3723	    6.4731	  -21.8874	
    4.0000	4.556E-11	2.029E-11	1.964E+6	1.539E+6	  -19.6752	   14.3401	    6.4386	  -21.9716	
    5.0000	4.637E-11	2.029E-11	2.045E+6	1.584E+6	  -19.7540	   14.3809	    6.4181	  -21.9780	
    6.0000	4.668E-11	2.030E-11	2.128E+6	1.620E+6	  -19.9066	   14.3182	    6.3593	  -22.1283	
    7.0000	4.675E-11	2.031E-11	2.209E+6	1.655E+6	  -19.9804	   14.3818	    6.3318	  -22.1308	
    8.0000	4.669E-11	2.032E-11	2.287E+6	1.696E+6	  -20.0618	   14.3396	    6.3223	  -22.1787	
    9.0000	4.664E-11	2.034E-11	2.360E+6	1.725E+6	  -20.1508	   14.3396	    6.3185	  -22.1855	
   10.0000	4.677E-11	2.037E-11	2.427E+6	1.752E+6	  -20.2271	   14.2982	    6.2723	  -22.2988	
   20.0000	4.636E-11	2.054E-11	3.092E+6	1.923E+6	  -20.2322	   14.3118	    6.2356	  -22.3551	
   30.0000	4.576E-11	2.058E-11	3.557E+6	2.044E+6	  -20.2195	   14.3234	    6.1806	  -22.4468	
   40.0000	4.506E-11	2.060E-11	3.952E+6	2.132E+6	  -20.1686	   14.3890	    6.2217	  -22.3239	
   50.0000	4.397E-11	2.062E-11	4.378E+6	2.242E+6	  -20.1229	   14.2717	    6.2432	  -22.3707	
   60.0000	4.286E-11	2.062E-11	4.768E+6	2.338E+6	  -20.0567	   14.2717	    6.2419	  -22.3730	
   70.0000	4.191E-11	2.057E-11	5.131E+6	2.468E+6	  -19.9931	   14.2902	    6.2404	  -22.3623	
   80.0000	4.073E-11	2.052E-11	5.535E+6	2.606E+6	  -19.9143	   14.2902	    6.2521	  -22.3411	
   90.0000	3.958E-11	2.048E-11	5.901E+6	2.730E+6	  -19.8634	   14.2438	    6.2343	  -22.4071	
  100.0000	3.879E-11	2.042E-11	6.218E+6	2.880E+6	  -19.8558	   14.2446	    6.2419	  -22.3928	
  120.0000	3.702E-11	1.995E-11	6.924E+6	3.297E+6	  -19.8685	   14.2267	    6.2274	  -22.4323	
  140.0000	3.523E-11	1.955E-11	7.629E+6	3.571E+6	  -19.9270	   14.2258	    6.1825	  -22.5146	
  160.0000	3.397E-11	1.937E-11	8.279E+6	3.811E+6	  -19.9753	   14.1933	    6.1376	  -22.6206	
  180.0000	3.318E-11	1.996E-11	8.938E+6	4.181E+6	  -20.0160	   14.2169	    6.0813	  -22.7072	
  200.0000	3.214E-11	1.946E-11	9.615E+6	4.624E+6	  -20.0542	   14.1904	    6.0323	  -22.8176	
  220.0000	3.111E-11	1.972E-11	1.034E+7	5.004E+6	  -20.1203	   14.1844	    5.9124	  -23.0476	
  240.0000	3.026E-11	1.955E-11	1.106E+7	5.528E+6	  -20.1305	   14.1571	    5.8839	  -23.1215	
  260.0000	2.922E-11	1.919E-11	1.172E+7	5.933E+6	  -20.1330	   14.1789	    5.8368	  -23.1959	
  280.0000	2.842E-11	1.879E-11	1.263E+7	5.543E+6	  -20.1127	   14.1802	    5.7732	  -23.3177	
  300.0000	2.761E-11	1.875E-11	1.359E+7	6.015E+6	  -20.0898	   14.1454	    5.7701	  -23.3491	
  320.0000	2.678E-11	1.869E-11	1.472E+7	6.658E+6	  -20.0542	   14.1834	    5.7549	  -23.3510	
  340.0000	2.598E-11	1.865E-11	1.604E+7	7.373E+6	  -19.9880	   14.1338	    5.7271	  -23.4412	
  360.0000	2.520E-11	1.862E-11	1.761E+7	8.197E+6	  -19.9601	   14.0893	    5.7179	  -23.4914	
  380.0000	2.443E-11	1.857E-11	1.948E+7	9.373E+6	  -19.9372	   14.1047	    5.7128	  -23.4901	
  400.0000	2.363E-11	1.854E-11	2.189E+7	1.069E+7	  -19.9194	   14.1210	    5.6907	  -23.5218	
  420.0000	2.290E-11	1.851E-11	2.481E+7	1.238E+7	  -19.9245	   14.0995	    5.7018	  -23.5156	
  440.0000	2.220E-11	1.848E-11	2.859E+7	1.451E+7	  -19.9423	   14.0596	    5.6686	  -23.6097	
  460.0000	2.157E-11	1.846E-11	3.364E+7	1.709E+7	  -19.9830	   14.0661	    5.6205	  -23.7001	
  480.0000	2.101E-11	1.844E-11	4.033E+7	2.036E+7	  -20.0109	   14.1000	    5.6227	  -23.6712	
  500.0000	2.051E-11	1.842E-11	4.952E+7	2.425E+7	  -20.0364	   14.1271	    5.6132	  -23.6705	
  520.0000	2.008E-11	1.840E-11	6.131E+7	2.938E+7	  -20.0669	   14.0798	    5.5800	  -23.7709	
  540.0000	1.972E-11	1.838E-11	7.722E+7	3.588E+7	  -20.0745	   14.0811	    5.5626	  -23.8048	
  560.0000	1.943E-11	1.836E-11	9.804E+7	4.405E+7	  -20.0669	   14.0723	    5.4715	  -23.9950	
  580.0000	1.920E-11	1.834E-11	1.244E+8	5.407E+7	  -20.0593	   14.0891	    5.4213	  -24.0857	
  600.0000	1.901E-11	1.832E-11	1.591E+8	6.608E+7	  -20.0389	   14.1036	    5.3836	  -24.1526	
  620.0000	1.876E-11	1.829E-11	1.954E+8	8.214E+7	  -20.0033	   14.1275	    5.3226	  -24.2621	
  640.0000	1.863E-11	1.827E-11	2.601E+8	9.975E+7	  -19.9830	   14.1140	    5.2796	  -24.3618	
  660.0000	1.854E-11	1.826E-11	3.490E+8	1.197E+8	  -19.9728	   14.0758	    5.2498	  -24.4519	
  680.0000	1.847E-11	1.824E-11	4.796E+8	1.413E+8	  -19.9652	   14.0751	    5.2245	  -24.5059	
  700.0000	1.841E-11	1.823E-11	6.228E+8	1.614E+8	  -19.9702	   14.0624	    5.1758	  -24.6187	
  720.0000	1.838E-11	1.822E-11	7.013E+8	1.771E+8	  -19.9753	   14.0499	    5.1632	  -24.6548	
  740.0000	1.837E-11	1.821E-11	6.375E+8	1.837E+8	  -19.9804	   14.0782	    5.1218	  -24.7236	
  760.0000	1.834E-11	1.820E-11	5.059E+8	1.815E+8	  -20.0008	   14.0369	    5.1003	  -24.7996	
  780.0000	1.832E-11	1.819E-11	4.013E+8	1.766E+8	  -20.0186	   14.0075	    5.0930	  -24.8365	
  800.0000	1.826E-11	1.817E-11	3.197E+8	1.910E+8	  -20.0262	   14.0186	    5.0930	  -24.8285	
  820.0000	1.827E-11	1.817E-11	3.215E+8	1.704E+8	  -20.0364	   14.0529	    5.0614	  -24.8727	
  840.0000	1.825E-11	1.816E-11	3.194E+8	1.718E+8	  -20.0465	   14.0341	    5.0794	  -24.8469	
  860.0000	1.823E-11	1.816E-11	3.123E+8	1.758E+8	  -20.0415	   14.0055	    5.0876	  -24.8496	
  880.0000	1.822E-11	1.815E-11	3.080E+8	1.765E+8	  -20.0364	   14.0054	    5.0588	  -24.9123	
  900.0000	1.820E-11	1.815E-11	3.091E+8	1.796E+8	  -20.0237	   13.9718	    5.0386	  -24.9805	
  920.0000	1.815E-11	1.813E-11	3.030E+8	2.068E+8	  -20.0059	   13.9400	    5.0484	  -24.9818	
  940.0000	1.815E-11	1.813E-11	3.060E+8	2.059E+8	  -19.9931	   13.9125	    5.0544	  -24.9884	
  960.0000	1.813E-11	1.812E-11	3.030E+8	2.064E+8	  -19.9855	   13.8929	    5.0474	  -25.0176	
  980.0000	1.813E-11	1.812E-11	3.002E+8	1.988E+8	  -19.9652	   13.9118	    5.0329	  -25.0359	
 1000.0000	1.812E-11	1.812E-11	3.006E+8	2.021E+8	  -19.9728	   13.9320	    5.0370	  -25.0125	
 1020.0000	1.810E-11	1.811E-11	3.003E+8	2.033E+8	  -19.9753	   13.9392	    5.0367	  -25.0080	
 1040.0000	1.811E-11	1.811E-11	3.081E+8	2.214E+8	  -19.9855	   13.9027	    5.0127	  -25.0868	
 1060.0000	1.811E-11	1.811E-11	3.093E+8	2.212E+8	  -19.9931	   13.9037	    5.0085	  -25.0951	
 1080.0000	1.811E-11	1.812E-11	3.082E+8	2.112E+8	  -20.0008	   13.8883	    5.0101	  -25.1027	
 1100.0000	1.809E-11	1.812E-11	3.083E+8	2.110E+8	  -20.0084	   13.9006	    5.0158	  -25.0814

File: Diodes/Ljubljana_Diodes/Data/Ljubljana_Diode_Annealing/CO138/30min/CV_D0_CO138_LargeDiode_GRConnected_Irradiated_30min_at_60C_8_2_2021_11_35_42_AM.txt
GCD Test
Bias: 5000.000000
CV_D0_CO138_LargeDiode_GRConnected_Irradiated_30min_at_60C
Date/Time: 8/2/2021 11:35:42 AM
Sensor Name: CO138
Type: N
Annealing Status: Irradiated, Annealed at 60C for 30 Minutes
Environment: 
Tester: Andrew Kent

Time Delay per Ramp Step (s): 0.500

CV Time Delay per Measurement (s) :0.500

AC Voltage (V): 0.500

Current Number of measurements per voltage: 4.000

IV Time Delay per Measurement (s) :0.000


BiasVoltage	LCR_Cp_freq1000.0	LCR_Cp_freq10000.0	LCR_Rp_freq1000.0	LCR_Rp_freq10000.0	Temperature	Air_Temp	Humidity	Dewpoint	
    1.0000	2.913E-11	1.854E-11	1.907E+6	1.759E+6	  -19.9906	   13.7965	    5.0323	  -25.1198	
    2.0000	3.334E-11	1.861E-11	2.009E+6	1.795E+6	  -19.9906	   13.7965	    5.0468	  -25.0880	
    3.0000	3.601E-11	1.867E-11	2.092E+6	1.819E+6	  -19.9880	   13.8104	    5.0598	  -25.0498	
    4.0000	3.779E-11	1.871E-11	2.178E+6	1.836E+6	  -19.9880	   13.8104	    5.0860	  -24.9927	
    5.0000	3.910E-11	1.874E-11	2.258E+6	1.863E+6	  -20.0008	   13.7972	    5.1341	  -24.8984	
    6.0000	4.012E-11	1.877E-11	2.332E+6	1.877E+6	  -20.0033	   13.8033	    5.1730	  -24.8107	
    7.0000	4.108E-11	1.881E-11	2.391E+6	1.882E+6	  -20.0109	   13.8247	    5.2470	  -24.6384	
    8.0000	4.166E-11	1.882E-11	2.460E+6	1.908E+6	  -20.0211	   13.8255	    5.3814	  -24.3576	
    9.0000	4.228E-11	1.884E-11	2.523E+6	1.926E+6	  -20.0262	   13.8364	    5.4282	  -24.2536	
   10.0000	4.276E-11	1.886E-11	2.580E+6	1.940E+6	  -20.0160	   13.8347	    5.4554	  -24.1993	
   20.0000	4.432E-11	1.900E-11	3.128E+6	2.061E+6	  -20.0160	   13.8242	    5.4567	  -24.2043	
   30.0000	4.381E-11	1.909E-11	3.624E+6	2.169E+6	  -20.0135	   13.8074	    5.4393	  -24.2519	
   40.0000	4.296E-11	1.915E-11	4.066E+6	2.278E+6	  -20.0084	   13.8074	    5.4054	  -24.3212	
   50.0000	4.194E-11	1.918E-11	4.483E+6	2.374E+6	  -19.9982	   13.7899	    5.3634	  -24.4204	
   60.0000	4.107E-11	1.920E-11	4.865E+6	2.474E+6	  -19.9957	   13.7767	    5.3349	  -24.4889	
   70.0000	4.000E-11	1.921E-11	5.254E+6	2.584E+6	  -19.9957	   13.7493	    5.3251	  -24.5290	
   80.0000	3.910E-11	1.922E-11	5.622E+6	2.671E+6	  -19.9906	   13.7417	    5.3178	  -24.5496	
   90.0000	3.830E-11	1.922E-11	5.965E+6	2.766E+6	  -19.9931	   13.7544	    5.2951	  -24.5879	
  100.0000	3.752E-11	1.920E-11	6.311E+6	2.876E+6	  -19.9957	   13.7248	    5.2903	  -24.6192	
  120.0000	3.617E-11	1.919E-11	6.986E+6	3.067E+6	  -20.0033	   13.7614	    5.2644	  -24.6472	
  140.0000	3.498E-11	1.916E-11	7.633E+6	3.270E+6	  -20.0186	   13.7608	    5.2410	  -24.6969	
  160.0000	3.387E-11	1.911E-11	8.283E+6	3.520E+6	  -20.0160	   13.7328	    5.2223	  -24.7565	
  180.0000	3.286E-11	1.906E-11	8.935E+6	3.753E+6	  -20.0084	   13.7358	    5.1980	  -24.8060	
  200.0000	3.198E-11	1.901E-11	9.575E+6	4.024E+6	  -20.0135	   13.7131	    5.2103	  -24.7961	
  220.0000	3.112E-11	1.895E-11	1.024E+7	4.333E+6	  -20.0084	   13.7340	    5.2315	  -24.7363	
  240.0000	3.022E-11	1.890E-11	1.097E+7	4.668E+6	  -20.0084	   13.7340	    5.2381	  -24.7222	
  260.0000	2.938E-11	1.885E-11	1.172E+7	5.032E+6	  -20.0033	   13.7469	    5.2264	  -24.7377	
  280.0000	2.852E-11	1.879E-11	1.258E+7	5.523E+6	  -20.0033	   13.7356	    5.2125	  -24.7753	
  300.0000	2.765E-11	1.874E-11	1.356E+7	6.047E+6	  -20.0033	   13.7356	    5.2125	  -24.7753	
  320.0000	2.677E-11	1.869E-11	1.473E+7	6.643E+6	  -20.0008	   13.7135	    5.1986	  -24.8207	
  340.0000	2.594E-11	1.864E-11	1.607E+7	7.416E+6	  -20.0008	   13.7135	    5.1970	  -24.8240	
  360.0000	2.515E-11	1.860E-11	1.765E+7	8.296E+6	  -20.0084	   13.7259	    5.1796	  -24.8521	
  380.0000	2.439E-11	1.857E-11	1.955E+7	9.389E+6	  -20.0109	   13.6964	    5.1834	  -24.8652	
  400.0000	2.362E-11	1.853E-11	2.188E+7	1.077E+7	  -20.0059	   13.6719	    5.1765	  -24.8976	
  420.0000	2.289E-11	1.851E-11	2.479E+7	1.230E+7	  -20.0084	   13.6816	    5.1607	  -24.9244	
  440.0000	2.221E-11	1.848E-11	2.847E+7	1.439E+7	  -20.0084	   13.6844	    5.1758	  -24.8900	
  460.0000	2.159E-11	1.846E-11	3.337E+7	1.685E+7	  -20.0059	   13.6583	    5.1818	  -24.8959	
  480.0000	2.105E-11	1.844E-11	3.984E+7	1.992E+7	  -20.0008	   13.6471	    5.1999	  -24.8656	
  500.0000	2.055E-11	1.843E-11	4.855E+7	2.376E+7	  -20.0008	   13.6614	    5.2100	  -24.8339	
  520.0000	2.012E-11	1.841E-11	6.020E+7	2.866E+7	  -20.0033	   13.6326	    5.2264	  -24.8198	
  540.0000	1.975E-11	1.839E-11	7.584E+7	3.512E+7	  -20.0059	   13.6326	    5.2252	  -24.8225	
  560.0000	1.945E-11	1.836E-11	9.600E+7	4.323E+7	  -20.0008	   13.6052	    5.2160	  -24.8616	
  580.0000	1.922E-11	1.834E-11	1.216E+8	5.305E+7	  -20.0033	   13.6077	    5.2109	  -24.8705	
  600.0000	1.902E-11	1.832E-11	1.556E+8	6.507E+7	  -20.0059	   13.6077	    5.2043	  -24.8846	
  620.0000	1.877E-11	1.829E-11	1.935E+8	8.119E+7	  -20.0033	   13.6059	    5.1869	  -24.9228	
  640.0000	1.864E-11	1.827E-11	2.533E+8	9.858E+7	  -20.0033	   13.5822	    5.1834	  -24.9472	
  660.0000	1.854E-11	1.826E-11	3.407E+8	1.194E+8	  -20.0059	   13.6040	    5.1869	  -24.9242	
  680.0000	1.846E-11	1.824E-11	4.669E+8	1.397E+8	  -20.0059	   13.5786	    5.1771	  -24.9633	
  700.0000	1.841E-11	1.823E-11	6.237E+8	1.611E+8	  -20.0084	   13.5763	    5.1749	  -24.9696	
  720.0000	1.838E-11	1.822E-11	7.323E+8	1.775E+8	  -20.0059	   13.5713	    5.1575	  -25.0104	
  740.0000	1.836E-11	1.821E-11	6.388E+8	1.833E+8	  -20.0084	   13.5713	    5.1641	  -24.9962	
  760.0000	1.835E-11	1.820E-11	5.058E+8	1.773E+8	  -20.0084	   13.5394	    5.1616	  -25.0245	
  780.0000	1.832E-11	1.819E-11	4.118E+8	1.721E+8	  -20.0033	   13.5448	    5.1834	  -24.9741	
  800.0000	1.830E-11	1.818E-11	3.503E+8	1.663E+8	  -20.0033	   13.5533	    5.1879	  -24.9585	
  820.0000	1.828E-11	1.818E-11	3.214E+8	1.668E+8	  -20.0008	   13.5368	    5.1806	  -24.9859	
  840.0000	1.825E-11	1.816E-11	3.187E+8	1.678E+8	  -20.0033	   13.5505	    5.1913	  -24.9532	
  860.0000	1.824E-11	1.816E-11	3.095E+8	1.724E+8	  -20.0008	   13.5321	    5.1973	  -24.9536	
  880.0000	1.822E-11	1.815E-11	3.095E+8	1.758E+8	  -20.0059	   13.5321	    5.1682	  -25.0155	
  900.0000	1.821E-11	1.815E-11	3.107E+8	1.746E+8	  -20.0008	   13.5408	    5.1528	  -25.0424	
  920.0000	1.819E-11	1.815E-11	3.085E+8	1.780E+8	  -20.0059	   13.5408	    5.1461	  -25.0566	
  940.0000	1.818E-11	1.814E-11	3.051E+8	1.784E+8	  -20.0084	   13.5222	    5.1414	  -25.0801	
  960.0000	1.816E-11	1.814E-11	3.076E+8	1.802E+8	  -20.0059	   13.5240	    5.1316	  -25.0998	
  980.0000	1.815E-11	1.814E-11	3.080E+8	1.810E+8	  -20.0059	   13.5441	    5.1420	  -25.0630	
 1000.0000	1.815E-11	1.813E-11	3.076E+8	1.864E+8	  -20.0033	   13.5550	    5.1379	  -25.0640	
 1020.0000	1.814E-11	1.813E-11	3.072E+8	1.873E+8	  -20.0033	   13.5452	    5.1515	  -25.0420	
 1040.0000	1.804E-11	1.812E-11	3.201E+8	2.089E+8	  -20.0008	   13.5198	    5.1490	  -25.0656	
 1060.0000	1.812E-11	1.813E-11	3.078E+8	1.972E+8	  -20.0008	   13.5374	    5.1528	  -25.0448	
 1080.0000	1.811E-11	1.812E-11	3.040E+8	1.991E+8	  -19.9982	   13.5356	    5.1784	  -24.9914	
 1100.0000	1.811E-11	1.812E-11	3.069E+8	2.003E+8	  -20.0008	   13.5621	    5.1869	  -24.9543
