Repository: ctiley/CERN_CMS_Silicon_Sensor

# CERN_CMS_Silicon_Sensor

# Code To-Do 
- Double check Halfmoon Diode Data

# Lab To-Do
- Measure more HGCAL Diodes
- Measure rest of Unirradiated Halfmoon Diodes
- Rebond D0 Diode
- Cleanup Wires at Alibava Station
-

File: Diodes/Ljubljana_Diodes/Data/Ljubljana_Diode_Annealing/CO138/320min/CV_D0_CO138_LargeDiode_GRConnected_Irradiated_320min_8_23_2021_5_26_36_PM.txt
GCD Test
Bias: 5000.000000
CV_D0_CO138_LargeDiode_GRConnected_Irradiated_320min
Date/Time: 8/23/2021 5:26:36 PM
Sensor Name: CO138
Type: N
Annealing Status: Irradiated, Annealed at 60C for 320 minutes
Environment: -20C
Tester: Andrew Kent

Time Delay per Ramp Step (s): 0.500

CV Time Delay per Measurement (s) :0.500

AC Voltage (V): 0.500

Current Number of measurements per voltage: 4.000

IV Time Delay per Measurement (s) :0.000


BiasVoltage	LCR_Cp_freq1000.0	LCR_Cp_freq10000.0	LCR_Rp_freq1000.0	LCR_Rp_freq10000.0	Temperature	Air_Temp	Humidity	Dewpoint	
    1.0000	5.916E-11	1.914E-11	2.783E+6	1.654E+6	  -19.9550	   10.9324	    3.7590	  -30.2783	
    2.0000	5.817E-11	1.911E-11	2.806E+6	1.681E+6	  -19.9702	   10.9320	    3.7577	  -30.2822	
    3.0000	5.782E-11	1.910E-11	2.816E+6	1.693E+6	  -20.0618	   11.0002	    3.7596	  -30.2293	
    4.0000	5.748E-11	1.910E-11	2.827E+6	1.692E+6	  -20.1254	   11.3083	    3.7688	  -29.9889	
    5.0000	5.786E-11	1.910E-11	2.819E+6	1.693E+6	  -20.1457	   11.4028	    3.7954	  -29.8490	
    6.0000	5.794E-11	1.911E-11	2.820E+6	1.690E+6	  -20.1203	   11.5395	    3.8422	  -29.6245	
    7.0000	5.824E-11	1.913E-11	2.814E+6	1.665E+6	  -20.1051	   11.5974	    3.8602	  -29.5346	
    8.0000	5.877E-11	1.915E-11	2.804E+6	1.656E+6	  -20.0109	   11.6806	    3.9393	  -29.2619	
    9.0000	5.925E-11	1.916E-11	2.797E+6	1.641E+6	  -19.9652	   11.7214	    3.9886	  -29.1015	
   10.0000	5.923E-11	1.917E-11	2.799E+6	1.641E+6	  -19.8990	   11.8077	    4.0617	  -28.8482	
   20.0000	5.786E-11	1.914E-11	2.888E+6	1.676E+6	  -19.8863	   11.8666	    4.0911	  -28.7301	
   30.0000	5.730E-11	1.914E-11	3.012E+6	1.709E+6	  -19.8888	   11.8440	    4.1186	  -28.6746	
   40.0000	5.663E-11	1.916E-11	3.188E+6	1.736E+6	  -19.9219	   11.8693	    4.1518	  -28.5712	
   50.0000	5.633E-11	1.916E-11	3.320E+6	1.767E+6	  -19.9473	   11.8632	    4.1591	  -28.5569	
   60.0000	5.582E-11	1.915E-11	3.443E+6	1.791E+6	  -19.9601	   11.8562	    4.1799	  -28.5084	
   70.0000	5.537E-11	1.913E-11	3.558E+6	1.827E+6	  -20.0338	   11.9098	    4.2106	  -28.3926	
   80.0000	5.480E-11	1.912E-11	3.664E+6	1.852E+6	  -20.0593	   11.8725	    4.2287	  -28.3732	
   90.0000	5.440E-11	1.913E-11	3.763E+6	1.861E+6	  -20.0745	   11.8119	    4.2441	  -28.3769	
  100.0000	5.376E-11	1.911E-11	3.867E+6	1.895E+6	  -20.0771	   11.7967	    4.2906	  -28.2712	
  120.0000	5.211E-11	1.912E-11	4.158E+6	1.968E+6	  -20.0644	   11.8623	    4.3368	  -28.1104	
  140.0000	5.068E-11	1.913E-11	4.428E+6	2.051E+6	  -20.0516	   11.8719	    4.3646	  -28.0351	
  160.0000	4.884E-11	1.914E-11	4.730E+6	2.135E+6	  -20.0211	   11.8264	    4.4007	  -27.9791	
  180.0000	4.758E-11	1.917E-11	5.033E+6	2.186E+6	  -20.0033	   11.7391	    4.4127	  -28.0117	
  200.0000	4.658E-11	1.916E-11	5.292E+6	2.266E+6	  -19.9652	   11.7407	    4.4263	  -27.9775	
  220.0000	4.534E-11	1.917E-11	5.575E+6	2.310E+6	  -19.9601	   11.7741	    4.4279	  -27.9500	
  240.0000	4.472E-11	1.916E-11	5.791E+6	2.360E+6	  -19.9473	   11.7071	    4.4333	  -27.9845	
  260.0000	4.362E-11	1.911E-11	6.187E+6	2.464E+6	  -19.9372	   11.7306	    4.4412	  -27.9487	
  280.0000	4.259E-11	1.908E-11	6.423E+6	2.594E+6	  -19.9550	   11.7724	    4.4630	  -27.8665	
  300.0000	4.024E-11	1.877E-11	7.105E+6	2.902E+6	  -19.9702	   11.7815	    4.4794	  -27.8206	
  320.0000	3.638E-11	2.003E-11	1.386E+7	5.118E+6	  -19.9982	   11.8602	    4.4801	  -27.7633	
  340.0000	2.990E-11	2.000E-11	1.351E+7	5.381E+6	  -20.0135	   11.8994	    4.4972	  -27.6946	
  360.0000	2.929E-11	1.997E-11	1.433E+7	5.705E+6	  -20.0160	   11.8828	    4.5215	  -27.6483	
  380.0000	2.871E-11	1.994E-11	1.522E+7	6.056E+6	  -20.0262	   11.8952	    4.5262	  -27.6282	
  400.0000	2.815E-11	1.992E-11	1.617E+7	6.424E+6	  -20.0364	   11.9201	    4.5269	  -27.6091	
  420.0000	2.757E-11	1.989E-11	1.722E+7	6.882E+6	  -20.0542	   11.9356	    4.5433	  -27.5590	
  440.0000	2.707E-11	1.987E-11	1.831E+7	7.306E+6	  -20.0516	   11.9560	    4.5281	  -27.5806	
  460.0000	2.655E-11	1.985E-11	1.957E+7	7.865E+6	  -20.0440	   11.9663	    4.5294	  -27.5703	
  480.0000	2.607E-11	1.983E-11	2.086E+7	8.446E+6	  -20.0313	   12.0005	    4.5253	  -27.5558	
  500.0000	2.556E-11	1.981E-11	2.237E+7	9.088E+6	  -20.0160	   11.9191	    4.5155	  -27.6369	
  520.0000	2.509E-11	1.980E-11	2.396E+7	9.787E+6	  -19.9931	   11.9552	    4.5161	  -27.6097	
  540.0000	2.460E-11	1.978E-11	2.579E+7	1.060E+7	  -19.9830	   11.9044	    4.5294	  -27.6142	
  560.0000	2.413E-11	1.977E-11	2.778E+7	1.149E+7	  -19.9702	   11.8496	    4.5256	  -27.6621	
  580.0000	2.367E-11	1.976E-11	3.009E+7	1.250E+7	  -19.9601	   11.9281	    4.5269	  -27.6034	
  600.0000	2.325E-11	1.975E-11	3.261E+7	1.358E+7	  -19.9830	   11.8878	    4.5357	  -27.6109	
  620.0000	2.284E-11	1.974E-11	3.546E+7	1.487E+7	  -19.9931	   11.8703	    4.5541	  -27.5800	
  640.0000	2.246E-11	1.973E-11	3.877E+7	1.630E+7	  -20.0109	   11.8432	    4.5743	  -27.5515	
  660.0000	2.211E-11	1.972E-11	4.246E+7	1.774E+7	  -20.0186	   11.6992	    4.5791	  -27.6426	
  680.0000	2.179E-11	1.972E-11	4.665E+7	1.931E+7	  -20.0059	   11.7096	    4.5898	  -27.6100	
  700.0000	2.153E-11	1.971E-11	5.098E+7	2.098E+7	  -19.9880	   11.6734	    4.5816	  -27.6550	
  720.0000	2.130E-11	1.971E-11	5.574E+7	2.254E+7	  -19.9652	   11.7184	    4.6009	  -27.5779	
  740.0000	2.111E-11	1.972E-11	6.051E+7	2.394E+7	  -19.9677	   11.7718	    4.5999	  -27.5421	
  760.0000	2.096E-11	1.974E-11	6.516E+7	2.505E+7	  -19.9702	   11.7718	    4.6186	  -27.4985	
  780.0000	2.085E-11	1.975E-11	6.879E+7	2.622E+7	  -20.0008	   11.7201	    4.6559	  -27.4486	
  800.0000	2.077E-11	1.978E-11	7.214E+7	2.699E+7	  -20.0033	   11.7256	    4.6774	  -27.3950	
  820.0000	2.073E-11	1.981E-11	7.357E+7	2.736E+7	  -20.0109	   11.7264	    4.6613	  -27.4317	
  840.0000	2.072E-11	1.985E-11	7.314E+7	2.735E+7	  -20.0262	   11.7351	    4.6569	  -27.4357	
  860.0000	2.077E-11	1.989E-11	7.100E+7	2.683E+7	  -20.0389	   11.7417	    4.6803	  -27.3770	
  880.0000	5.060E-11	2.006E-11	9.294E+5	2.644E+6	  -20.0364	   11.7695	    4.6720	  -27.3761	
  900.0000	2.761E-11	1.968E-11	4.949E+6	2.965E+6	  -20.0237	   11.7884	    4.6717	  -27.3634	
  920.0000	2.608E-11	1.955E-11	4.926E+6	3.094E+6	  -20.0033	   11.7902	    4.6765	  -27.3513	
  940.0000	2.912E-11	1.964E-11	5.483E+6	3.180E+6	  -19.9931	   11.8079	    4.6860	  -27.3168	
  960.0000	2.774E-11	1.961E-11	5.629E+6	3.236E+6	  -19.9906	   11.7764	    4.6961	  -27.3159	
  980.0000	2.782E-11	1.962E-11	5.437E+6	3.266E+6	  -20.0008	   11.6501	    4.7081	  -27.3784	
 1000.0000	2.823E-11	1.967E-11	5.569E+6	3.280E+6	  -19.9880	   11.5538	    4.7296	  -27.3979	
 1020.0000	2.857E-11	1.969E-11	5.561E+6	3.275E+6	  -19.9880	   11.6428	    4.7429	  -27.3041	
 1040.0000	2.842E-11	1.972E-11	5.574E+6	3.215E+6	  -19.9830	   11.6461	    4.7536	  -27.2774	
 1060.0000	2.839E-11	1.975E-11	5.411E+6	3.085E+6	  -19.9779	   11.6665	    4.7552	  -27.2592	
 1080.0000	3.013E-11	1.978E-11	5.332E+6	2.946E+6	  -19.9779	   11.7148	    4.7723	  -27.1861	
 1100.0000	3.144E-11	1.985E-11	5.615E+6	2.772E+6	  -20.0008	   11.7515	    4.7672	  -27.1713

File: Diodes/Ljubljana_Diodes/Data/Ljubljana_Diode_Annealing/CO138/320min/CV_D0_CO138_LargeDiode_GRConnected_Irradiated_320min_8_23_2021_5_33_38_PM.txt
GCD Test
Bias: 5000.000000
CV_D0_CO138_LargeDiode_GRConnected_Irradiated_320min
Date/Time: 8/23/2021 5:33:38 PM
Sensor Name: CO138
Type: N
Annealing Status: Irradiated, Annealed at 60C for 320 minutes
Environment: -20C
Tester: Andrew Kent

Time Delay per Ramp Step (s): 0.500

CV Time Delay per Measurement (s) :0.500

AC Voltage (V): 0.500

Current Number of measurements per voltage: 4.000

IV Time Delay per Measurement (s) :0.000


BiasVoltage	LCR_Cp_freq1000.0	LCR_Cp_freq10000.0	LCR_Rp_freq1000.0	LCR_Rp_freq10000.0	Temperature	Air_Temp	Humidity	Dewpoint	
    1.0000	5.866E-11	1.915E-11	2.793E+6	1.664E+6	  -19.9575	   11.7049	    4.7761	  -27.1845	
    2.0000	5.848E-11	1.914E-11	2.797E+6	1.667E+6	  -19.9473	   11.6912	    4.7581	  -27.2351	
    3.0000	5.873E-11	1.913E-11	2.792E+6	1.673E+6	  -19.9473	   11.5817	    4.7397	  -27.3549	
    4.0000	5.815E-11	1.912E-11	2.806E+6	1.688E+6	  -19.9906	   11.5854	    4.7090	  -27.4223	
    5.0000	5.812E-11	1.912E-11	2.807E+6	1.685E+6	  -20.0287	   11.6002	    4.6869	  -27.4625	
    6.0000	5.809E-11	1.913E-11	2.808E+6	1.679E+6	  -20.0465	   11.5751	    4.6774	  -27.5023	
    7.0000	5.796E-11	1.912E-11	2.811E+6	1.687E+6	  -20.0796	   11.4679	    4.6818	  -27.5684	
    8.0000	5.813E-11	1.913E-11	2.809E+6	1.680E+6	  -20.0644	   11.5140	    4.6796	  -27.5406	
    9.0000	5.802E-11	1.913E-11	2.812E+6	1.678E+6	  -20.0440	   11.5139	    4.6913	  -27.5138	
   10.0000	5.877E-11	1.915E-11	2.795E+6	1.664E+6	  -20.0135	   11.5642	    4.7157	  -27.4222	
   20.0000	5.861E-11	1.915E-11	2.813E+6	1.664E+6	  -19.9855	   11.5494	    4.7049	  -27.4574	
   30.0000	5.776E-11	1.915E-11	2.867E+6	1.677E+6	  -19.9448	   11.5469	    4.7071	  -27.4541	
   40.0000	5.694E-11	1.914E-11	3.001E+6	1.721E+6	  -19.9346	   11.5340	    4.7075	  -27.4625	
   50.0000	5.630E-11	1.918E-11	3.287E+6	1.754E+6	  -19.9245	   11.5802	    4.7290	  -27.3805	
   60.0000	5.484E-11	1.915E-11	3.642E+6	1.841E+6	  -19.9550	   11.6403	    4.7429	  -27.3059	
   70.0000	5.254E-11	1.910E-11	4.018E+6	1.941E+6	  -19.9550	   11.6549	    4.7701	  -27.2338	
   80.0000	5.046E-11	1.911E-11	4.327E+6	2.041E+6	  -20.0033	   11.6577	    4.8295	  -27.0980	
   90.0000	4.712E-11	1.911E-11	4.871E+6	2.231E+6	  -20.0008	   11.4841	    4.8346	  -27.2107	
  100.0000	4.480E-11	1.911E-11	5.353E+6	2.343E+6	  -20.0186	   11.4758	    4.8447	  -27.1940	
  120.0000	4.185E-11	1.907E-11	6.123E+6	2.531E+6	  -20.0440	   11.4954	    4.8520	  -27.1638	
  140.0000	4.019E-11	1.904E-11	6.763E+6	2.625E+6	  -20.0389	   11.5320	    4.8504	  -27.1412	
  160.0000	3.819E-11	1.896E-11	7.280E+6	2.865E+6	  -20.0415	   11.5606	    4.8463	  -27.1299	
  180.0000	3.669E-11	1.890E-11	7.987E+6	3.052E+6	  -20.0440	   11.6123	    4.8302	  -27.1290	
  200.0000	3.509E-11	1.885E-11	8.596E+6	3.244E+6	  -20.0262	   11.6147	    4.8147	  -27.1620	
  220.0000	3.388E-11	1.880E-11	9.083E+6	3.438E+6	  -20.0084	   11.6092	    4.7929	  -27.2150	
  240.0000	3.272E-11	1.874E-11	9.770E+6	3.667E+6	  -19.9804	   11.6072	    4.7774	  -27.2514	
  260.0000	3.209E-11	1.870E-11	1.026E+7	3.878E+6	  -19.9906	   11.5352	    4.7859	  -27.2835	
  280.0000	3.100E-11	1.865E-11	1.077E+7	4.113E+6	  -19.9677	   11.4985	    4.7865	  -27.3083	
  300.0000	3.047E-11	1.862E-11	1.145E+7	4.314E+6	  -19.9677	   11.5490	    4.8061	  -27.2281	
  320.0000	2.961E-11	1.859E-11	1.204E+7	4.542E+6	  -19.9931	   11.5600	    4.8457	  -27.1317	
  340.0000	2.936E-11	1.856E-11	1.280E+7	4.781E+6	  -20.0033	   11.4679	    4.8830	  -27.1147	
  360.0000	2.853E-11	1.853E-11	1.319E+7	5.041E+6	  -20.0008	   11.4545	    4.9039	  -27.0782	
  380.0000	2.746E-11	1.850E-11	1.419E+7	5.304E+6	  -20.0059	   11.4211	    4.8994	  -27.1119	
  400.0000	2.711E-11	1.847E-11	1.460E+7	5.611E+6	  -20.0059	   11.4313	    4.8808	  -27.1458	
  420.0000	2.648E-11	1.843E-11	1.571E+7	5.922E+6	  -20.0084	   11.4216	    4.8697	  -27.1773	
  440.0000	2.647E-11	1.841E-11	1.639E+7	6.211E+6	  -20.0109	   11.4058	    4.8352	  -27.2653	
  460.0000	2.594E-11	1.839E-11	1.716E+7	6.542E+6	  -19.9957	   11.4480	    4.8014	  -27.3109	
  480.0000	2.556E-11	1.837E-11	1.776E+7	6.903E+6	  -20.0033	   11.4788	    4.7868	  -27.3217	
  500.0000	2.532E-11	1.834E-11	1.905E+7	7.303E+6	  -19.9931	   11.5239	    4.7849	  -27.2937	
  520.0000	2.459E-11	1.831E-11	1.969E+7	7.699E+6	  -20.0008	   11.5272	    4.7666	  -27.3328	
  540.0000	2.425E-11	1.828E-11	2.145E+7	8.238E+6	  -20.0109	   11.5248	    4.7565	  -27.3575	
  560.0000	2.406E-11	1.825E-11	2.195E+7	8.729E+6	  -20.0059	   11.5037	    4.7707	  -27.3403	
  580.0000	2.380E-11	1.824E-11	2.241E+7	9.188E+6	  -20.0084	   11.4991	    4.7881	  -27.3043	
  600.0000	2.339E-11	1.823E-11	2.185E+7	9.630E+6	  -20.0084	   11.4897	    4.7827	  -27.3232	
  620.0000	2.277E-11	1.822E-11	2.241E+7	9.910E+6	  -20.0084	   11.4254	    4.7717	  -27.3940	
  640.0000	2.270E-11	1.822E-11	2.085E+7	1.007E+7	  -20.0237	   11.5398	    4.7821	  -27.2888	
  660.0000	2.223E-11	1.821E-11	1.986E+7	1.014E+7	  -20.0186	   11.3791	    4.7985	  -27.3665	
  680.0000	2.236E-11	1.820E-11	1.887E+7	1.019E+7	  -20.0135	   11.3069	    4.8166	  -27.3777	
  700.0000	2.212E-11	1.821E-11	1.789E+7	1.009E+7	  -20.0059	   11.3654	    4.8362	  -27.2921	
  720.0000	2.185E-11	1.823E-11	1.707E+7	1.003E+7	  -20.0033	   11.2886	    4.8308	  -27.3590	
  740.0000	2.172E-11	1.825E-11	1.673E+7	1.003E+7	  -19.9931	   11.3023	    4.8520	  -27.3019	
  760.0000	2.185E-11	1.826E-11	1.587E+7	9.956E+6	  -19.9957	   11.2777	    4.8877	  -27.2403	
  780.0000	2.162E-11	1.827E-11	1.519E+7	9.629E+6	  -19.9753	   11.2893	    4.9042	  -27.1958	
  800.0000	2.187E-11	1.831E-11	1.385E+7	8.872E+6	  -19.9601	   11.3272	    4.8997	  -27.1784	
  820.0000	2.176E-11	1.836E-11	1.202E+7	7.942E+6	  -19.9779	   11.2745	    4.9080	  -27.1980	
  840.0000	2.051E-11	1.829E-11	1.374E+7	9.647E+6	  -19.9753	   11.2255	    4.9058	  -27.2380	
  860.0000	2.083E-11	1.833E-11	1.285E+7	9.084E+6	  -19.9702	   11.2255	    4.9064	  -27.2366	
  880.0000	2.053E-11	1.837E-11	1.123E+7	8.438E+6	  -19.9804	   11.2559	    4.9244	  -27.1752	
  900.0000	2.117E-11	1.840E-11	9.600E+6	7.682E+6	  -19.9779	   11.2626	    4.9450	  -27.1254	
  920.0000	2.245E-11	1.843E-11	8.693E+6	6.811E+6	  -19.9830	   11.2881	    4.9519	  -27.0919	
  940.0000	2.263E-11	1.850E-11	7.883E+6	6.070E+6	  -19.9906	   11.2592	    4.9605	  -27.0940	
  960.0000	2.445E-11	1.859E-11	7.315E+6	5.430E+6	  -20.0109	   11.3440	    4.9570	  -27.0408	
  980.0000	2.518E-11	1.877E-11	6.924E+6	4.837E+6	  -20.0186	   11.2944	    4.9643	  -27.0605	
 1000.0000	2.682E-11	1.889E-11	6.694E+6	4.310E+6	  -20.0313	   11.2944	    4.9684	  -27.0516	
 1020.0000	2.777E-11	1.908E-11	6.504E+6	3.976E+6	  -20.0491	   11.2743	    5.0028	  -27.0247	
 1040.0000	2.843E-11	1.929E-11	6.411E+6	3.708E+6	  -20.0567	   11.2915	    5.0351	  -26.9092	
 1060.0000	2.926E-11	1.945E-11	6.277E+6	3.537E+6	  -20.0618	   11.3223	    5.0493	  -26.8565	
 1080.0000	2.956E-11	1.951E-11	5.936E+6	3.054E+6	  -20.0567	   11.3068	    5.0544	  -26.8568	
 1100.0000	3.290E-11	1.991E-11	5.767E+6	2.810E+6	  -20.0542	   11.2287	    5.0424	  -26.9387

File: Diodes/Ljubljana_Diodes/Data/Ljubljana_Diode_Annealing/CO138/320min/CV_D0_CO138_LargeDiode_GRConnected_Irradiated_320min_8_23_2021_5_40_31_PM.txt
GCD Test
Bias: 5000.000000
CV_D0_CO138_LargeDiode_GRConnected_Irradiated_320min
Date/Time: 8/23/2021 5:40:31 PM
Sensor Name: CO138
Type: N
Annealing Status: Irradiated, Annealed at 60C for 320 minutes
Environment: -20C
Tester: Andrew Kent

Time Delay per Ramp Step (s): 0.500

CV Time Delay per Measurement (s) :0.500

AC Voltage (V): 0.500

Current Number of measurements per voltage: 4.000

IV Time Delay per Measurement (s) :0.000


BiasVoltage	LCR_Cp_freq1000.0	LCR_Cp_freq10000.0	LCR_Rp_freq1000.0	LCR_Rp_freq10000.0	Temperature	Air_Temp	Humidity	Dewpoint	
    1.0000	5.888E-11	1.914E-11	2.786E+6	1.664E+6	  -19.9499	   11.1991	    4.9937	  -27.0649	
    2.0000	5.850E-11	1.913E-11	2.795E+6	1.678E+6	  -19.9652	   11.2090	    4.9801	  -27.0873	
    3.0000	5.807E-11	1.912E-11	2.805E+6	1.687E+6	  -19.9931	   11.2268	    4.9557	  -27.1276	
    4.0000	5.836E-11	1.912E-11	2.798E+6	1.684E+6	  -20.0237	   11.2453	    4.9307	  -27.1690	
    5.0000	5.788E-11	1.912E-11	2.809E+6	1.682E+6	  -20.0567	   11.2220	    4.9333	  -27.1801	
    6.0000	5.816E-11	1.912E-11	2.803E+6	1.689E+6	  -20.0593	   11.2553	    4.9216	  -27.1819	
    7.0000	5.812E-11	1.913E-11	2.804E+6	1.675E+6	  -20.0465	   11.2830	    4.9058	  -27.1968	
    8.0000	5.858E-11	1.913E-11	2.794E+6	1.676E+6	  -20.0313	   11.2670	    4.9007	  -27.2194	
    9.0000	5.895E-11	1.914E-11	2.786E+6	1.670E+6	  -20.0008	   11.2492	    4.8760	  -27.2866	
   10.0000	5.894E-11	1.916E-11	2.786E+6	1.652E+6	  -19.9982	   11.1668	    4.8517	  -27.3996	
   20.0000	5.864E-11	1.914E-11	2.802E+6	1.668E+6	  -19.9575	   11.1967	    4.8219	  -27.4444	
   30.0000	5.837E-11	1.914E-11	2.827E+6	1.677E+6	  -19.9423	   11.1533	    4.8014	  -27.5215	
   40.0000	5.728E-11	1.912E-11	2.905E+6	1.707E+6	  -19.9499	   11.1565	    4.7732	  -27.5825	
   50.0000	5.653E-11	1.915E-11	3.102E+6	1.743E+6	  -19.9550	   11.1497	    4.7521	  -27.6352	
   60.0000	5.587E-11	1.916E-11	3.411E+6	1.799E+6	  -19.9626	   11.1744	    4.7451	  -27.6333	
   70.0000	5.395E-11	1.912E-11	3.761E+6	1.872E+6	  -19.9855	   11.1600	    4.7214	  -27.6975	
   80.0000	5.193E-11	1.909E-11	4.076E+6	1.973E+6	  -19.9957	   11.1732	    4.7176	  -27.6967	
   90.0000	4.957E-11	1.910E-11	4.437E+6	2.081E+6	  -20.0059	   11.1633	    4.7249	  -27.6872	
  100.0000	4.658E-11	1.910E-11	4.920E+6	2.220E+6	  -20.0160	   11.2066	    4.7404	  -27.6211	
  120.0000	4.350E-11	1.911E-11	5.724E+6	2.421E+6	  -20.0465	   11.2250	    4.7457	  -27.5958	
  140.0000	4.070E-11	1.903E-11	6.473E+6	2.636E+6	  -20.0491	   11.2258	    4.7470	  -27.5923	
  160.0000	3.865E-11	1.898E-11	7.147E+6	2.818E+6	  -20.0491	   11.2414	    4.7400	  -27.5970	
  180.0000	3.706E-11	1.893E-11	7.741E+6	3.001E+6	  -20.0542	   11.2232	    4.7454	  -27.5978	
  200.0000	3.555E-11	1.887E-11	8.318E+6	3.195E+6	  -20.0389	   11.2329	    4.7312	  -27.6231	
  220.0000	3.417E-11	1.882E-11	9.058E+6	3.384E+6	  -20.0338	   11.2204	    4.7353	  -27.6227	
  240.0000	3.324E-11	1.876E-11	9.464E+6	3.605E+6	  -20.0186	   11.1801	    4.7188	  -27.6889	
  260.0000	3.208E-11	1.872E-11	1.012E+7	3.780E+6	  -19.9982	   11.1942	    4.7299	  -27.6536	
  280.0000	3.158E-11	1.868E-11	1.079E+7	3.991E+6	  -19.9957	   11.1432	    4.7170	  -27.7195	
  300.0000	3.066E-11	1.865E-11	1.141E+7	4.222E+6	  -19.9753	   11.1327	    4.7062	  -27.7515	
  320.0000	3.014E-11	1.860E-11	1.176E+7	4.467E+6	  -19.9753	   11.1761	    4.6939	  -27.7488	
  340.0000	2.932E-11	1.858E-11	1.261E+7	4.704E+6	  -19.9906	   11.0840	    4.7071	  -27.7841	
  360.0000	2.861E-11	1.854E-11	1.337E+7	4.942E+6	  -19.9982	   11.1090	    4.6989	  -27.7851	
  380.0000	2.803E-11	1.851E-11	1.373E+7	5.197E+6	  -19.9830	   11.0582	    4.6904	  -27.8408	
  400.0000	2.750E-11	1.849E-11	1.475E+7	5.457E+6	  -19.9728	   11.0474	    4.6973	  -27.8326	
  420.0000	2.735E-11	1.846E-11	1.494E+7	5.768E+6	  -19.9855	   11.1067	    4.6977	  -27.7896	
  440.0000	2.684E-11	1.843E-11	1.570E+7	6.097E+6	  -19.9779	   11.1629	    4.6796	  -27.7908	
  460.0000	2.596E-11	1.840E-11	1.669E+7	6.425E+6	  -19.9855	   11.1751	    4.7166	  -27.6975	
  480.0000	2.584E-11	1.838E-11	1.746E+7	6.741E+6	  -19.9982	   11.1792	    4.7337	  -27.6557	
  500.0000	2.552E-11	1.834E-11	1.832E+7	7.186E+6	  -20.0008	   11.1522	    4.7596	  -27.6162	
  520.0000	2.499E-11	1.833E-11	1.945E+7	7.583E+6	  -20.0033	   11.1573	    4.7653	  -27.5997	
  540.0000	2.454E-11	1.829E-11	1.990E+7	8.070E+6	  -20.0033	   11.1886	    4.7524	  -27.6067	
  560.0000	2.371E-11	1.828E-11	2.111E+7	8.519E+6	  -20.0033	   11.0929	    4.7559	  -27.6671	
  580.0000	2.335E-11	1.826E-11	2.192E+7	9.087E+6	  -20.0237	   11.1693	    4.7764	  -27.5662	
  600.0000	2.317E-11	1.823E-11	2.373E+7	9.776E+6	  -20.0262	   11.1836	    4.7853	  -27.5361	
  620.0000	2.290E-11	1.820E-11	2.399E+7	1.036E+7	  -20.0287	   11.2060	    4.7951	  -27.4980	
  640.0000	2.263E-11	1.819E-11	2.422E+7	1.088E+7	  -20.0160	   11.1779	    4.7973	  -27.5131	
  660.0000	2.217E-11	1.820E-11	2.507E+7	1.125E+7	  -20.0109	   11.1393	    4.8229	  -27.4833	
  680.0000	2.182E-11	1.819E-11	2.347E+7	1.155E+7	  -20.0084	   11.1393	    4.8365	  -27.4530	
  700.0000	2.184E-11	1.818E-11	2.207E+7	1.174E+7	  -19.9906	   11.1862	    4.8498	  -27.3899	
  720.0000	2.165E-11	1.818E-11	2.173E+7	1.189E+7	  -19.9804	   11.2180	    4.8460	  -27.3756	
  740.0000	2.124E-11	1.819E-11	2.115E+7	1.192E+7	  -19.9753	   11.2180	    4.8463	  -27.3749	
  760.0000	2.116E-11	1.819E-11	2.099E+7	1.215E+7	  -19.9550	   11.1167	    4.8435	  -27.4537	
  780.0000	2.075E-11	1.820E-11	1.968E+7	1.216E+7	  -19.9702	   11.0389	    4.8419	  -27.5128	
  800.0000	2.047E-11	1.821E-11	1.923E+7	1.225E+7	  -19.9804	   11.0575	    4.8365	  -27.5115	
  820.0000	2.076E-11	1.821E-11	1.745E+7	1.194E+7	  -20.0262	   11.0433	    4.8520	  -27.4872	
  840.0000	2.044E-11	1.825E-11	1.638E+7	1.127E+7	  -20.0389	   11.0537	    4.8612	  -27.4595	
  860.0000	2.034E-11	1.828E-11	1.500E+7	1.041E+7	  -20.0389	   10.9699	    4.8476	  -27.5495	
  880.0000	2.058E-11	1.832E-11	1.318E+7	9.479E+6	  -20.0669	   10.9945	    4.8387	  -27.5517	
  900.0000	2.035E-11	1.838E-11	1.091E+7	8.491E+6	  -20.0618	   10.9985	    4.8412	  -27.5432	
  920.0000	2.104E-11	1.843E-11	9.681E+6	7.564E+6	  -20.0593	   10.9905	    4.8504	  -27.5285	
  940.0000	2.236E-11	1.844E-11	8.340E+6	6.766E+6	  -20.0084	   10.9941	    4.8431	  -27.5421	
  960.0000	2.299E-11	1.851E-11	7.656E+6	5.950E+6	  -19.9830	   10.9783	    4.8397	  -27.5611	
  980.0000	2.458E-11	1.862E-11	7.220E+6	5.272E+6	  -19.9575	   10.9839	    4.8454	  -27.5445	
 1000.0000	2.583E-11	1.876E-11	6.857E+6	4.718E+6	  -19.9524	   10.9760	    4.8318	  -27.5804	
 1020.0000	2.684E-11	1.894E-11	6.517E+6	4.278E+6	  -19.9346	   10.8905	    4.8539	  -27.5923	
 1040.0000	2.802E-11	1.914E-11	6.573E+6	3.961E+6	  -19.9270	   10.9190	    4.8552	  -27.5691	
 1060.0000	2.798E-11	1.934E-11	6.527E+6	3.704E+6	  -19.9143	   10.9364	    4.8843	  -27.4923	
 1080.0000	2.943E-11	1.952E-11	6.200E+6	3.513E+6	  -19.9346	   10.9528	    4.8941	  -27.4590	
 1100.0000	3.002E-11	1.972E-11	6.151E+6	3.357E+6	  -19.9702	   10.9304	    4.9013	  -27.4591

File: Diodes/Ljubljana_Diodes/Data/Ljubljana_Diode_Annealing/CO138/320min/CV_D0_CO138_LargeDiode_GRConnected_Irradiated_320min_8_23_2021_5_55_46_PM.txt
GCD Test
Bias: 5000.000000
CV_D0_CO138_LargeDiode_GRConnected_Irradiated_320min
Date/Time: 8/23/2021 5:55:46 PM
Sensor Name: CO138
Type: N
Annealing Status: Irradiated, Annealed at 60C for 320 minutes
Environment: -20C
Tester: Andrew Kent

Time Delay per Ramp Step (s): 0.500

CV Time Delay per Measurement (s) :0.500

AC Voltage (V): 0.500

Current Number of measurements per voltage: 4.000

IV Time Delay per Measurement (s) :0.000


BiasVoltage	LCR_Cp_freq1000.0	LCR_Cp_freq10000.0	LCR_Rp_freq1000.0	LCR_Rp_freq10000.0	Temperature	Air_Temp	Humidity	Dewpoint	
    1.0000	5.651E-11	1.915E-11	2.613E+6	1.644E+6	  -19.8787	   10.3045	    6.4301	  -24.9542	
    2.0000	5.593E-11	1.914E-11	2.652E+6	1.662E+6	  -19.9219	   10.3139	    6.3820	  -25.0300	
    3.0000	5.526E-11	1.913E-11	2.715E+6	1.677E+6	  -19.9804	   10.2524	    6.3412	  -25.1460	
    4.0000	5.486E-11	1.912E-11	2.774E+6	1.699E+6	  -20.0771	   10.1850	    6.2704	  -25.3192	
    5.0000	5.469E-11	1.912E-11	2.813E+6	1.710E+6	  -20.1101	   10.2423	    6.2157	  -25.3734	
    6.0000	5.514E-11	1.913E-11	2.832E+6	1.705E+6	  -20.1203	   10.1853	    6.1907	  -25.4595	
    7.0000	5.584E-11	1.914E-11	2.838E+6	1.695E+6	  -20.1229	   10.1791	    6.0882	  -25.6471	
    8.0000	5.628E-11	1.915E-11	2.829E+6	1.693E+6	  -20.1178	   10.2247	    6.0538	  -25.6759	
    9.0000	5.706E-11	1.917E-11	2.809E+6	1.671E+6	  -20.1000	   10.2723	    6.0111	  -25.7186	
   10.0000	5.805E-11	1.920E-11	2.773E+6	1.645E+6	  -20.0287	   10.3018	    5.9257	  -25.8536	
   20.0000	5.823E-11	1.919E-11	2.814E+6	1.654E+6	  -19.9830	   10.3018	    5.8880	  -25.9233	
   30.0000	5.802E-11	1.920E-11	2.845E+6	1.663E+6	  -19.9041	   10.2742	    5.8374	  -26.0377	
   40.0000	5.779E-11	1.922E-11	2.901E+6	1.683E+6	  -19.8761	   10.1244	    5.8083	  -26.2015	
   50.0000	5.749E-11	1.921E-11	2.994E+6	1.693E+6	  -19.8634	   10.1244	    5.7707	  -26.2724	
   60.0000	5.711E-11	1.921E-11	3.124E+6	1.728E+6	  -19.8659	   10.1458	    5.7353	  -26.3238	
   70.0000	5.660E-11	1.920E-11	3.253E+6	1.755E+6	  -19.9117	   10.1458	    5.6986	  -26.3937	
   80.0000	5.582E-11	1.919E-11	3.433E+6	1.803E+6	  -19.9779	   10.2562	    5.6312	  -26.4428	
   90.0000	5.473E-11	1.917E-11	3.628E+6	1.849E+6	  -20.0160	   10.2790	    5.5965	  -26.4935	
  100.0000	5.383E-11	1.914E-11	3.844E+6	1.907E+6	  -20.0694	   10.2216	    5.5822	  -26.5629	
  120.0000	5.055E-11	1.914E-11	4.322E+6	2.056E+6	  -20.1051	   10.1159	    5.5054	  -26.7901	
  140.0000	4.758E-11	1.916E-11	4.849E+6	2.205E+6	  -20.1127	   10.1239	    5.4994	  -26.7961	
  160.0000	4.538E-11	1.917E-11	5.431E+6	2.329E+6	  -20.1025	   10.0736	    5.4671	  -26.8964	
  180.0000	4.368E-11	1.916E-11	5.941E+6	2.439E+6	  -20.0745	   10.0743	    5.4108	  -27.0079	
  200.0000	4.180E-11	1.912E-11	6.566E+6	2.563E+6	  -20.0440	   10.1369	    5.3887	  -27.0070	
  220.0000	4.049E-11	1.909E-11	7.046E+6	2.674E+6	  -20.0211	   10.1052	    5.3801	  -27.0471	
  240.0000	3.936E-11	1.906E-11	7.464E+6	2.792E+6	  -19.9830	   10.1258	    5.3719	  -27.0487	
  260.0000	3.810E-11	1.900E-11	7.920E+6	2.967E+6	  -19.9270	   10.1172	    5.3681	  -27.0626	
  280.0000	3.701E-11	1.897E-11	8.436E+6	3.081E+6	  -19.9295	   10.0705	    5.3681	  -27.0964	
  300.0000	3.593E-11	1.892E-11	8.837E+6	3.256E+6	  -19.9245	   10.1348	    5.3612	  -27.0639	
  320.0000	3.469E-11	1.885E-11	9.397E+6	3.455E+6	  -19.9550	   10.1563	    5.3362	  -27.0988	
  340.0000	3.385E-11	1.880E-11	1.011E+7	3.646E+6	  -19.9702	   10.1744	    5.3283	  -27.1018	
  360.0000	3.264E-11	1.875E-11	1.062E+7	3.886E+6	  -20.0008	   10.1524	    5.2884	  -27.1988	
  380.0000	3.169E-11	1.870E-11	1.133E+7	4.115E+6	  -20.0313	   10.0994	    5.2517	  -27.3122	
  400.0000	3.092E-11	1.867E-11	1.207E+7	4.346E+6	  -20.0313	   10.0998	    5.2220	  -27.3731	
  420.0000	2.967E-11	1.863E-11	1.233E+7	4.622E+6	  -20.0567	   10.0946	    5.1973	  -27.4279	
  440.0000	2.910E-11	1.860E-11	1.392E+7	4.863E+6	  -20.0491	   10.0778	    5.2030	  -27.4283	
  460.0000	2.883E-11	1.857E-11	1.409E+7	5.146E+6	  -20.0313	   10.0944	    5.1913	  -27.4406	
  480.0000	2.813E-11	1.854E-11	1.538E+7	5.371E+6	  -20.0364	   10.0375	    5.1904	  -27.4835	
  500.0000	3.084E-11	1.851E-11	1.931E+7	5.708E+6	  -20.0262	   10.0944	    5.1863	  -27.4510	
  520.0000	2.727E-11	1.849E-11	1.627E+7	5.958E+6	  -20.0033	   10.1287	    5.1654	  -27.4698	
  540.0000	2.664E-11	1.847E-11	1.758E+7	6.274E+6	  -19.9931	   10.0086	    5.1607	  -27.5662	
  560.0000	2.621E-11	1.844E-11	1.879E+7	6.633E+6	  -19.9626	   10.0044	    5.1335	  -27.6261	
  580.0000	2.576E-11	1.841E-11	1.955E+7	7.036E+6	  -19.9524	   10.0436	    5.1040	  -27.6597	
  600.0000	2.514E-11	1.837E-11	1.987E+7	7.571E+6	  -19.9473	   10.1027	    5.0917	  -27.6431	
  620.0000	2.473E-11	1.835E-11	2.090E+7	8.045E+6	  -19.9652	   10.0684	    5.0787	  -27.6953	
  640.0000	2.430E-11	1.832E-11	2.367E+7	8.589E+6	  -19.9728	   10.0173	    5.0784	  -27.7327	
  660.0000	2.352E-11	1.829E-11	2.346E+7	9.257E+6	  -19.9931	   10.0340	    5.0715	  -27.7354	
  680.0000	2.325E-11	1.826E-11	2.461E+7	9.956E+6	  -20.0059	    9.9776	    5.0585	  -27.8035	
  700.0000	2.240E-11	1.824E-11	2.670E+7	1.060E+7	  -20.0186	   10.0500	    5.0487	  -27.7723	
  720.0000	2.260E-11	1.823E-11	2.899E+7	1.143E+7	  -20.0567	   10.0610	    5.0215	  -27.8223	
  740.0000	2.229E-11	1.821E-11	2.833E+7	1.191E+7	  -20.0567	   10.0303	    5.0098	  -27.8695	
  760.0000	2.173E-11	1.821E-11	2.612E+7	1.241E+7	  -20.0567	    9.9563	    4.9927	  -27.9592	
  780.0000	2.135E-11	1.820E-11	2.590E+7	1.292E+7	  -20.0262	    9.9432	    4.9633	  -28.0320	
  800.0000	2.100E-11	1.820E-11	2.523E+7	1.331E+7	  -20.0084	    9.9265	    4.9510	  -28.0707	
  820.0000	2.111E-11	1.820E-11	2.381E+7	1.370E+7	  -19.9957	    9.8840	    4.9396	  -28.1258	
  840.0000	2.058E-11	1.820E-11	2.350E+7	1.413E+7	  -19.9524	    9.8718	    4.9216	  -28.1737	
  860.0000	2.033E-11	1.821E-11	2.309E+7	1.441E+7	  -19.9575	    9.9505	    4.9181	  -28.1248	
  880.0000	1.982E-11	1.822E-11	2.255E+7	1.464E+7	  -19.9473	    9.8405	    4.8991	  -28.2451	
  900.0000	1.978E-11	1.823E-11	2.141E+7	1.454E+7	  -19.9575	    9.7905	    4.8738	  -28.3363	
  920.0000	1.997E-11	1.826E-11	2.138E+7	1.416E+7	  -19.9702	    9.8938	    4.8529	  -28.3081	
  940.0000	1.997E-11	1.829E-11	1.893E+7	1.360E+7	  -19.9880	    9.9258	    4.8416	  -28.3102	
  960.0000	1.894E-11	1.835E-11	1.433E+7	1.122E+7	  -20.0313	    9.8783	    4.8416	  -28.3443	
  980.0000	1.954E-11	1.840E-11	1.249E+7	9.809E+6	  -20.0389	    9.9618	    4.8482	  -28.2698	
 1000.0000	2.066E-11	1.846E-11	1.075E+7	8.506E+6	  -20.0465	    9.9817	    4.8416	  -28.2702	
 1020.0000	2.142E-11	1.856E-11	9.547E+6	7.310E+6	  -20.0745	    9.9686	    4.8327	  -28.2992	
 1040.0000	2.253E-11	1.871E-11	8.802E+6	6.326E+6	  -20.0542	    9.9722	    4.8286	  -28.3057	
 1060.0000	2.378E-11	1.886E-11	8.050E+6	5.625E+6	  -20.0313	    9.9801	    4.8213	  -28.3161	
 1080.0000	2.456E-11	1.906E-11	7.812E+6	5.104E+6	  -20.0211	    9.9352	    4.8106	  -28.3721	
 1100.0000	2.491E-11	1.925E-11	7.375E+6	4.679E+6	  -19.9880	    9.8495	    4.8251	  -28.4013

File: Diodes/Ljubljana_Diodes/Data/Ljubljana_Diode_Annealing/CO138/320min/CV_D0_CO138_LargeDiode_GRConnected_Irradiated_320min_8_23_2021_6_04_22_PM.txt
GCD Test
Bias: 5000.000000
CV_D0_CO138_LargeDiode_GRConnected_Irradiated_320min
Date/Time: 8/23/2021 6:04:22 PM
Sensor Name: CO138
Type: N
Annealing Status: Irradiated, Annealed at 60C for 320 minutes
Environment: -20C
Tester: Andrew Kent

Time Delay per Ramp Step (s): 0.500

CV Time Delay per Measurement (s) :0.500

AC Voltage (V): 0.500

Current Number of measurements per voltage: 4.000

IV Time Delay per Measurement (s) :0.000


BiasVoltage	LCR_Cp_freq1000.0	LCR_Cp_freq10000.0	LCR_Rp_freq1000.0	LCR_Rp_freq10000.0	Temperature	Air_Temp	Humidity	Dewpoint	
    1.0000	5.846E-11	1.917E-11	2.746E+6	1.661E+6	  -20.0872	    9.9872	    4.5952	  -28.8232	
    2.0000	5.866E-11	1.917E-11	2.741E+6	1.658E+6	  -20.0567	    9.8438	    4.5886	  -28.9407	
    3.0000	5.906E-11	1.919E-11	2.733E+6	1.641E+6	  -20.0084	    9.8997	    4.5955	  -28.8848	
    4.0000	5.944E-11	1.920E-11	2.725E+6	1.630E+6	  -19.9677	    9.8997	    4.5930	  -28.8906	
    5.0000	5.952E-11	1.920E-11	2.723E+6	1.632E+6	  -19.9219	    9.8298	    4.5838	  -28.9617	
    6.0000	5.944E-11	1.919E-11	2.726E+6	1.638E+6	  -19.9219	    9.8501	    4.5825	  -28.9501	
    7.0000	5.923E-11	1.918E-11	2.732E+6	1.652E+6	  -19.9346	    9.8476	    4.5683	  -28.9850	
    8.0000	5.850E-11	1.917E-11	2.747E+6	1.657E+6	  -19.9626	    9.8750	    4.5756	  -28.9486	
    9.0000	5.856E-11	1.916E-11	2.748E+6	1.666E+6	  -20.0109	    9.8659	    4.5829	  -28.9382	
   10.0000	5.853E-11	1.916E-11	2.748E+6	1.669E+6	  -20.0415	    9.8681	    4.6015	  -28.8934	
   20.0000	5.801E-11	1.915E-11	2.767E+6	1.678E+6	  -20.0618	    9.8486	    4.6180	  -28.8694	
   30.0000	5.809E-11	1.916E-11	2.777E+6	1.677E+6	  -20.0923	    9.8901	    4.6350	  -28.8006	
   40.0000	5.762E-11	1.916E-11	2.808E+6	1.679E+6	  -20.0872	    9.8615	    4.6600	  -28.7638	
   50.0000	5.723E-11	1.918E-11	2.858E+6	1.674E+6	  -20.0465	    9.8402	    4.6686	  -28.7595	
   60.0000	5.681E-11	1.918E-11	2.963E+6	1.710E+6	  -20.0287	    9.8360	    4.6733	  -28.7517	
   70.0000	5.725E-11	1.923E-11	3.123E+6	1.711E+6	  -20.0008	    9.8289	    4.6809	  -28.7395	
   80.0000	5.693E-11	1.922E-11	3.319E+6	1.760E+6	  -19.9473	    9.7632	    4.6983	  -28.7469	
   90.0000	5.571E-11	1.922E-11	3.572E+6	1.795E+6	  -19.9245	    9.7516	    4.6837	  -28.7882	
  100.0000	5.464E-11	1.919E-11	3.820E+6	1.865E+6	  -19.8990	    9.7941	    4.6841	  -28.7571	
  120.0000	5.083E-11	1.918E-11	4.373E+6	2.039E+6	  -19.8863	    9.7930	    4.6603	  -28.8120	
  140.0000	4.681E-11	1.920E-11	5.080E+6	2.221E+6	  -19.8965	    9.7922	    4.6477	  -28.8414	
  160.0000	4.435E-11	1.917E-11	5.685E+6	2.387E+6	  -19.9372	    9.7066	    4.6376	  -28.9256	
  180.0000	4.238E-11	1.911E-11	6.282E+6	2.556E+6	  -19.9880	    9.7606	    4.6512	  -28.8560	
  200.0000	4.011E-11	1.905E-11	6.907E+6	2.730E+6	  -20.0389	    9.7678	    4.6755	  -28.7953	
  220.0000	3.796E-11	1.898E-11	7.557E+6	2.926E+6	  -20.0593	    9.7687	    4.6660	  -28.8163	
  240.0000	3.651E-11	1.893E-11	8.188E+6	3.101E+6	  -20.0974	    9.7095	    4.6967	  -28.7888	
  260.0000	3.500E-11	1.887E-11	8.728E+6	3.297E+6	  -20.1127	    9.7514	    4.7264	  -28.6918	
  280.0000	3.362E-11	1.883E-11	9.287E+6	3.464E+6	  -20.1127	    9.7645	    4.7302	  -28.6738	
  300.0000	3.268E-11	1.879E-11	9.770E+6	3.644E+6	  -20.0923	    9.7826	    4.7423	  -28.6339	
  320.0000	3.184E-11	1.875E-11	1.003E+7	3.859E+6	  -20.0389	    9.7418	    4.7151	  -28.7243	
  340.0000	3.095E-11	1.870E-11	1.081E+7	4.074E+6	  -20.0135	    9.7405	    4.6970	  -28.7660	
  360.0000	3.057E-11	1.867E-11	1.136E+7	4.285E+6	  -19.9830	    9.7405	    4.6885	  -28.7854	
  380.0000	2.961E-11	1.865E-11	1.215E+7	4.490E+6	  -19.9372	    9.7076	    4.6594	  -28.8750	
  400.0000	2.927E-11	1.861E-11	1.273E+7	4.733E+6	  -19.9194	    9.7489	    4.6474	  -28.8731	
  420.0000	2.885E-11	1.858E-11	1.299E+7	4.983E+6	  -19.9066	    9.7754	    4.6369	  -28.8780	
  440.0000	2.781E-11	1.854E-11	1.389E+7	5.300E+6	  -19.9143	    9.8182	    4.6553	  -28.8055	
  460.0000	2.725E-11	1.850E-11	1.497E+7	5.619E+6	  -19.9397	    9.8356	    4.6509	  -28.8032	
  480.0000	2.711E-11	1.847E-11	1.557E+7	5.934E+6	  -19.9677	    9.8046	    4.6392	  -28.8521	
  500.0000	2.604E-11	1.845E-11	1.614E+7	6.271E+6	  -20.0008	    9.8539	    4.6284	  -28.8417	
  520.0000	2.615E-11	1.842E-11	1.685E+7	6.642E+6	  -20.0415	    9.8375	    4.6113	  -28.8926	
  540.0000	2.535E-11	1.839E-11	1.793E+7	7.060E+6	  -20.0516	    9.8544	    4.5971	  -28.9134	
  560.0000	2.475E-11	1.836E-11	1.932E+7	7.478E+6	  -20.0771	    9.8544	    4.5705	  -28.9750	
  580.0000	2.441E-11	1.835E-11	1.940E+7	7.853E+6	  -20.0720	    9.7746	    4.5633	  -29.0487	
  600.0000	2.410E-11	1.832E-11	2.167E+7	8.332E+6	  -20.0618	    9.7098	    4.5326	  -29.1664	
  620.0000	2.361E-11	1.830E-11	2.232E+7	8.836E+6	  -20.0338	    9.5986	    4.5136	  -29.2900	
  640.0000	2.333E-11	1.828E-11	2.235E+7	9.480E+6	  -20.0109	    9.5126	    4.5123	  -29.3541	
  660.0000	2.306E-11	1.825E-11	2.270E+7	1.017E+7	  -20.0008	    9.6044	    4.5228	  -29.2644	
  680.0000	2.250E-11	1.823E-11	2.546E+7	1.088E+7	  -19.9448	    9.5175	    4.5275	  -29.3151	
  700.0000	2.239E-11	1.821E-11	2.640E+7	1.152E+7	  -19.9270	    9.5603	    4.5307	  -29.2772	
  720.0000	2.198E-11	1.820E-11	2.729E+7	1.222E+7	  -19.9270	    9.5603	    4.5247	  -29.2913	
  740.0000	2.161E-11	1.820E-11	2.623E+7	1.273E+7	  -19.9448	    9.5782	    4.5158	  -29.2993	
  760.0000	2.133E-11	1.819E-11	2.507E+7	1.342E+7	  -19.9448	    9.6184	    4.5060	  -29.2937	
  780.0000	2.076E-11	1.819E-11	2.551E+7	1.396E+7	  -19.9652	    9.6184	    4.4911	  -29.3287	
  800.0000	2.080E-11	1.817E-11	2.573E+7	1.434E+7	  -19.9931	    9.6211	    4.5095	  -29.2836	
  820.0000	2.033E-11	1.818E-11	2.700E+7	1.468E+7	  -20.0186	    9.5911	    4.5101	  -29.3035	
  840.0000	2.019E-11	1.819E-11	2.469E+7	1.509E+7	  -20.0415	    9.6005	    4.5032	  -29.3131	
  860.0000	1.971E-11	1.820E-11	2.317E+7	1.541E+7	  -20.0644	    9.5364	    4.5025	  -29.3602	
  880.0000	1.982E-11	1.822E-11	2.225E+7	1.518E+7	  -20.0771	    9.5062	    4.4911	  -29.4084	
  900.0000	2.002E-11	1.825E-11	2.270E+7	1.488E+7	  -20.0491	    9.5062	    4.4798	  -29.4353	
  920.0000	1.979E-11	1.828E-11	2.021E+7	1.415E+7	  -20.0287	    9.5208	    4.4576	  -29.4773	
  940.0000	1.990E-11	1.830E-11	1.823E+7	1.334E+7	  -20.0084	    9.5732	    4.4598	  -29.4348	
  960.0000	1.941E-11	1.834E-11	1.596E+7	1.219E+7	  -19.9855	    9.5732	    4.4548	  -29.4468	
  980.0000	1.947E-11	1.838E-11	1.334E+7	1.086E+7	  -19.9652	    9.6731	    4.4440	  -29.4014	
 1000.0000	1.958E-11	1.843E-11	1.186E+7	9.299E+6	  -19.9601	    9.7294	    4.4405	  -29.3697	
 1020.0000	2.063E-11	1.852E-11	1.034E+7	7.983E+6	  -19.9524	    9.7553	    4.4440	  -29.3430	
 1040.0000	2.167E-11	1.866E-11	9.136E+6	6.934E+6	  -19.9652	    9.7312	    4.4326	  -29.3873	
 1060.0000	2.223E-11	1.882E-11	8.665E+6	6.075E+6	  -19.9830	    9.6847	    4.4168	  -29.4581	
 1080.0000	2.294E-11	1.899E-11	8.024E+6	5.501E+6	  -19.9880	    9.6681	    4.4096	  -29.4873	
 1100.0000	2.409E-11	1.916E-11	7.758E+6	5.062E+6	  -20.0008	    9.6681	    4.3899	  -29.5343

File: Diodes/Ljubljana_Diodes/Data/Ljubljana_Diode_Annealing/CO138/320min/CV_D0_CO138_LargeDiode_GRConnected_Irradiated_320min_8_24_2021_11_22_53_AM.txt
GCD Test
Bias: 5000.000000
CV_D0_CO138_LargeDiode_GRConnected_Irradiated_320min
Date/Time: 8/24/2021 11:22:53 AM
Sensor Name: CO138
Type: N
Annealing Status: Irradiated, Annealed at 60C for 320 minutes
Environment: -20C
Tester: Andrew Kent

Time Delay per Ramp Step (s): 0.500

CV Time Delay per Measurement (s) :0.500

AC Voltage (V): 0.500

Current Number of measurements per voltage: 4.000

IV Time Delay per Measurement (s) :0.000


BiasVoltage	LCR_Cp_freq1000.0	LCR_Cp_freq10000.0	LCR_Rp_freq1000.0	LCR_Rp_freq10000.0	Temperature	Air_Temp	Humidity	Dewpoint	
    1.0000	3.939E-12	3.868E-12	1.813E+9	2.973E+8	  -20.0109	   16.2169	    4.9437	  -23.5887	
    2.0000	3.979E-12	3.876E-12	2.493E+9	2.948E+8	  -20.0084	   16.1944	    4.9658	  -23.5548	
    3.0000	3.982E-12	3.876E-12	2.629E+9	2.960E+8	  -20.0211	   16.1789	    4.9639	  -23.5700	
    4.0000	3.981E-12	3.876E-12	2.557E+9	2.964E+8	  -20.0262	   16.1858	    4.9684	  -23.5552	
    5.0000	3.979E-12	3.876E-12	2.695E+9	2.970E+8	  -20.0262	   16.2069	    4.9722	  -23.5316	
    6.0000	3.980E-12	3.877E-12	2.622E+9	2.962E+8	  -20.0186	   16.1260	    5.0044	  -23.5170	
    7.0000	3.982E-12	3.876E-12	2.501E+9	2.961E+8	  -20.0084	   16.0920	    5.0253	  -23.4947	
    8.0000	3.978E-12	3.877E-12	2.652E+9	2.981E+8	  -19.9931	   16.0774	    5.0171	  -23.5234	
    9.0000	3.977E-12	3.876E-12	2.651E+9	2.964E+8	  -19.9931	   16.0479	    5.0278	  -23.5206	
   10.0000	3.980E-12	3.876E-12	2.672E+9	2.958E+8	  -19.9804	   16.0500	    5.0889	  -23.3841	
   20.0000	3.984E-12	3.872E-12	2.555E+9	2.986E+8	  -19.9804	   16.0651	    5.0898	  -23.3712	
   30.0000	3.981E-12	3.879E-12	2.567E+9	2.842E+8	  -20.0008	   16.0442	    5.1410	  -23.2740	
   40.0000	3.981E-12	3.872E-12	2.546E+9	2.989E+8	  -20.0008	   16.0398	    5.1904	  -23.1701	
   50.0000	3.980E-12	3.872E-12	2.467E+9	3.000E+8	  -20.0237	   16.0037	    5.2356	  -23.0986	
   60.0000	3.983E-12	3.872E-12	2.512E+9	2.991E+8	  -20.0160	   16.0007	    5.2290	  -23.1150	
   70.0000	3.982E-12	3.872E-12	2.446E+9	2.977E+8	  -20.0313	   16.0392	    5.2932	  -22.9504	
   80.0000	3.981E-12	3.873E-12	2.534E+9	2.989E+8	  -20.0389	   16.0178	    5.3153	  -22.9188	
   90.0000	3.981E-12	3.873E-12	2.473E+9	3.006E+8	  -20.0389	   16.0081	    5.3510	  -22.8504	
  100.0000	3.982E-12	3.873E-12	2.496E+9	2.980E+8	  -20.0313	   16.0269	    5.4001	  -22.7343	
  120.0000	3.983E-12	3.882E-12	2.811E+9	2.801E+8	  -20.0338	   15.9796	    5.3947	  -22.7795	
  140.0000	3.981E-12	3.883E-12	2.645E+9	2.868E+8	  -20.0237	   16.0130	    5.4073	  -22.7291	
  160.0000	3.986E-12	3.882E-12	2.718E+9	2.806E+8	  -20.0109	   16.0359	    5.3972	  -22.7337	
  180.0000	3.986E-12	3.882E-12	2.720E+9	2.854E+8	  -20.0109	   16.0060	    5.3956	  -22.7585	
  200.0000	3.982E-12	3.882E-12	2.641E+9	2.840E+8	  -19.9880	   16.0398	    5.3849	  -22.7567	
  220.0000	3.985E-12	3.881E-12	2.456E+9	2.791E+8	  -19.9804	   16.0119	    5.3583	  -22.8324	
  240.0000	3.982E-12	3.881E-12	2.600E+9	2.788E+8	  -19.9702	   15.9587	    5.3131	  -22.9659	
  260.0000	3.985E-12	3.883E-12	2.696E+9	2.846E+8	  -19.9779	   15.9502	    5.2577	  -23.0896	
  280.0000	3.985E-12	3.884E-12	2.494E+9	2.879E+8	  -19.9830	   15.9192	    5.2505	  -23.1273	
  300.0000	3.984E-12	3.884E-12	2.553E+9	2.871E+8	  -20.0059	   15.9387	    5.3077	  -22.9917	
  320.0000	2.415E-11	1.860E-11	1.304E+7	5.289E+6	  -20.0237	   15.9597	    5.3223	  -22.9458	
  340.0000	2.389E-11	1.856E-11	1.295E+7	5.541E+6	  -20.0237	   15.9857	    5.3311	  -22.9085	
  360.0000	2.425E-11	1.854E-11	1.309E+7	5.847E+6	  -20.0389	   15.9626	    5.3425	  -22.9010	
  380.0000	2.382E-11	1.852E-11	1.372E+7	6.083E+6	  -20.0364	   15.9643	    5.3305	  -22.9252	
  400.0000	2.314E-11	1.849E-11	1.321E+7	6.457E+6	  -20.0389	   15.9296	    5.3232	  -22.9654	
  420.0000	2.350E-11	1.847E-11	1.394E+7	6.800E+6	  -20.0186	   15.9091	    5.3710	  -22.8798	
  440.0000	2.313E-11	1.844E-11	1.453E+7	7.202E+6	  -20.0109	   15.9165	    5.3937	  -22.8268	
  460.0000	2.316E-11	1.842E-11	1.511E+7	7.598E+6	  -20.0059	   15.9001	    5.3963	  -22.8333	
  480.0000	2.270E-11	1.839E-11	1.560E+7	8.077E+6	  -20.0059	   15.8731	    5.3877	  -22.8706	
  500.0000	2.235E-11	1.837E-11	1.622E+7	8.605E+6	  -19.9982	   15.8618	    5.3836	  -22.8873	
  520.0000	2.217E-11	1.835E-11	1.712E+7	9.160E+6	  -19.9931	   15.8830	    5.3909	  -22.8569	
  540.0000	2.215E-11	1.834E-11	1.772E+7	9.794E+6	  -19.9855	   15.8325	    5.4045	  -22.8648	
  560.0000	2.193E-11	1.832E-11	1.810E+7	1.049E+7	  -19.9830	   15.8157	    5.4503	  -22.7819	
  580.0000	2.159E-11	1.830E-11	2.001E+7	1.133E+7	  -19.9830	   15.8013	    5.4541	  -22.7844	
  600.0000	2.122E-11	1.829E-11	2.044E+7	1.215E+7	  -19.9830	   15.7680	    5.4485	  -22.8202	
  620.0000	2.107E-11	1.828E-11	2.132E+7	1.311E+7	  -19.9779	   15.7845	    5.4371	  -22.8318	
  640.0000	2.090E-11	1.827E-11	2.282E+7	1.412E+7	  -19.9880	   15.7789	    5.4399	  -22.8299	
  660.0000	2.072E-11	1.826E-11	2.411E+7	1.520E+7	  -20.0008	   15.8098	    5.4225	  -22.8437	
  680.0000	2.050E-11	1.825E-11	2.578E+7	1.649E+7	  -20.0211	   15.8131	    5.4054	  -22.8768	
  700.0000	2.038E-11	1.824E-11	2.801E+7	1.779E+7	  -20.0237	   15.7794	    5.3975	  -22.9175	
  720.0000	1.999E-11	1.824E-11	2.891E+7	1.920E+7	  -20.0237	   15.8091	    5.3738	  -22.9456	
  740.0000	2.010E-11	1.823E-11	3.185E+7	2.075E+7	  -20.0313	   15.7724	    5.3716	  -22.9767	
  760.0000	1.986E-11	1.823E-11	3.279E+7	2.211E+7	  -20.0313	   15.7755	    5.3817	  -22.9533	
  780.0000	1.970E-11	1.822E-11	3.322E+7	2.349E+7	  -20.0237	   15.7755	    5.4054	  -22.9039	
  800.0000	1.949E-11	1.822E-11	3.721E+7	2.480E+7	  -20.0287	   15.7642	    5.4633	  -22.7922	
  820.0000	1.966E-11	1.823E-11	3.694E+7	2.586E+7	  -20.0338	   15.7729	    5.4991	  -22.7125	
  840.0000	1.950E-11	1.824E-11	3.856E+7	2.665E+7	  -20.0287	   15.7038	    5.5259	  -22.7074	
  860.0000	1.927E-11	1.826E-11	3.693E+7	2.692E+7	  -20.0211	   15.6947	    5.5576	  -22.6497	
  880.0000	1.947E-11	1.828E-11	3.837E+7	2.705E+7	  -20.0033	   15.6716	    5.6056	  -22.5693	
  900.0000	1.936E-11	1.831E-11	3.803E+7	2.674E+7	  -20.0008	   15.6772	    5.6913	  -22.3940	
  920.0000	1.955E-11	1.835E-11	3.538E+7	2.586E+7	  -19.9982	   15.6934	    5.7179	  -22.3296	
  940.0000	1.943E-11	1.838E-11	3.267E+7	2.470E+7	  -19.9830	   15.6636	    5.7710	  -22.2466	
  960.0000	1.953E-11	1.842E-11	2.996E+7	2.298E+7	  -19.9753	   15.6210	    5.7938	  -22.2329	
  980.0000	1.955E-11	1.847E-11	2.708E+7	2.085E+7	  -19.9677	   15.6009	    5.7897	  -22.2556	
 1000.0000	1.957E-11	1.853E-11	2.429E+7	1.854E+7	  -19.9652	   15.5930	    5.7913	  -22.2581	
 1020.0000	1.992E-11	1.862E-11	2.240E+7	1.606E+7	  -19.9753	   15.5452	    5.8049	  -22.2663	
 1040.0000	2.000E-11	1.873E-11	1.954E+7	1.390E+7	  -20.0186	   15.5108	    5.8166	  -22.2684	
 1060.0000	1.995E-11	1.889E-11	1.669E+7	1.218E+7	  -20.0338	   15.5242	    5.8204	  -22.2514	
 1080.0000	2.006E-11	1.905E-11	1.450E+7	1.094E+7	  -20.0415	   15.6018	    5.8378	  -22.1613	
 1100.0000	1.992E-11	1.924E-11	1.258E+7	9.986E+6	  -20.0567	   15.5922	    5.8558	  -22.1334
