Repository: ctiley/CERN_CMS_Silicon_Sensor

# CERN_CMS_Silicon_Sensor

# Code To-Do 
- Double check Halfmoon Diode Data

# Lab To-Do
- Measure more HGCAL Diodes
- Measure rest of Unirradiated Halfmoon Diodes
- Rebond D0 Diode
- Cleanup Wires at Alibava Station
-

File: Diodes/Ljubljana_Diodes/Data/Ljubljana_Diode_Annealing/CO138/320min/CV_D0_CO138_LargeDiode_GRConnected_Irradiated_320min_8_24_2021_11_30_04_AM.txt
GCD Test
Bias: 5000.000000
CV_D0_CO138_LargeDiode_GRConnected_Irradiated_320min
Date/Time: 8/24/2021 11:30:04 AM
Sensor Name: CO138
Type: N
Annealing Status: Irradiated, Annealed at 60C for 320 minutes
Environment: -20C
Tester: Andrew Kent

Time Delay per Ramp Step (s): 0.500

CV Time Delay per Measurement (s) :0.500

AC Voltage (V): 0.500

Current Number of measurements per voltage: 4.000

IV Time Delay per Measurement (s) :0.000


BiasVoltage	LCR_Cp_freq1000.0	LCR_Cp_freq10000.0	LCR_Rp_freq1000.0	LCR_Rp_freq10000.0	Temperature	Air_Temp	Humidity	Dewpoint	
    1.0000	5.829E-11	3.878E-12	2.639E+6	2.919E+8	  -19.9702	   15.5087	    5.8735	  -22.1597	
    2.0000	3.984E-12	3.878E-12	2.551E+9	2.957E+8	  -19.9652	   15.5181	    5.8760	  -22.1480	
    3.0000	3.983E-12	3.879E-12	2.585E+9	2.946E+8	  -19.9880	   15.4812	    5.9197	  -22.0910	
    4.0000	3.983E-12	3.879E-12	2.537E+9	2.958E+8	  -20.0084	   15.4724	    5.9447	  -22.0497	
    5.0000	3.981E-12	3.879E-12	2.643E+9	2.950E+8	  -20.0211	   15.5338	    6.0085	  -21.8839	
    6.0000	3.981E-12	3.879E-12	2.725E+9	2.972E+8	  -20.0262	   15.5385	    6.0218	  -21.8554	
    7.0000	3.983E-12	3.879E-12	2.625E+9	2.959E+8	  -20.0135	   15.3900	    6.0123	  -21.9814	
    8.0000	3.983E-12	3.879E-12	2.589E+9	2.944E+8	  -19.9677	   15.4329	    5.9896	  -21.9931	
    9.0000	3.985E-12	3.879E-12	2.537E+9	2.954E+8	  -19.8888	   15.4556	    5.9633	  -22.0264	
   10.0000	3.984E-12	3.879E-12	2.515E+9	2.950E+8	  -19.8609	   15.4880	    5.9658	  -21.9981	
   20.0000	3.983E-12	3.877E-12	2.729E+9	3.062E+8	  -19.8634	   15.4164	    5.9820	  -22.0195	
   30.0000	3.982E-12	3.877E-12	2.571E+9	3.080E+8	  -19.9066	   15.3960	    6.0104	  -21.9805	
   40.0000	3.986E-12	3.880E-12	2.507E+9	2.835E+8	  -19.9372	   15.4073	    6.0009	  -21.9902	
   50.0000	3.980E-12	3.881E-12	2.524E+9	2.827E+8	  -20.0237	   15.4092	    6.0247	  -21.9441	
   60.0000	3.979E-12	3.874E-12	2.592E+9	3.004E+8	  -20.0618	   15.4092	    6.0648	  -21.8687	
   70.0000	3.984E-12	3.874E-12	2.391E+9	3.011E+8	  -20.0923	   15.4316	    6.1436	  -21.7059	
   80.0000	3.984E-12	3.874E-12	2.565E+9	3.013E+8	  -20.0872	   15.4219	    6.1467	  -21.7071	
   90.0000	3.982E-12	3.874E-12	2.380E+9	3.010E+8	  -20.0542	   15.4049	    6.1828	  -21.6530	
  100.0000	3.984E-12	3.875E-12	2.475E+9	2.990E+8	  -19.9652	   15.3883	    6.1932	  -21.6459	
  120.0000	3.983E-12	3.881E-12	2.627E+9	2.730E+8	  -19.6981	   15.4231	    6.2040	  -21.6007	
  140.0000	3.986E-12	3.884E-12	2.615E+9	2.858E+8	  -19.5810	   15.3926	    6.1926	  -21.6440	
  160.0000	3.984E-12	3.882E-12	2.440E+9	2.797E+8	  -19.4564	   15.3838	    6.1822	  -21.6695	
  180.0000	3.984E-12	3.881E-12	2.607E+9	2.681E+8	  -19.3241	   15.3358	    6.1344	  -21.7927	
  200.0000	3.984E-12	3.880E-12	2.710E+9	2.687E+8	  -19.2554	   15.3469	    6.1028	  -21.8433	
  220.0000	3.981E-12	3.884E-12	2.689E+9	2.861E+8	  -19.2885	   15.3450	    6.1180	  -21.8164	
  240.0000	3.990E-12	3.884E-12	2.693E+9	2.872E+8	  -19.3953	   15.3282	    6.0965	  -21.8687	
  260.0000	3.985E-12	3.881E-12	2.528E+9	2.710E+8	  -19.4564	   15.2918	    6.0829	  -21.9205	
  280.0000	3.985E-12	3.881E-12	2.584E+9	2.768E+8	  -19.5912	   15.3162	    6.1176	  -21.8381	
  300.0000	3.984E-12	3.882E-12	2.649E+9	2.828E+8	  -19.6803	   15.2895	    6.1439	  -21.8089	
  320.0000	3.984E-12	3.883E-12	2.680E+9	2.864E+8	  -19.8278	   15.3254	    6.1464	  -21.7781	
  340.0000	3.985E-12	3.879E-12	2.577E+9	2.700E+8	  -19.8736	   15.2796	    6.1689	  -21.7700	
  360.0000	3.984E-12	3.883E-12	2.677E+9	2.843E+8	  -19.9295	   15.2633	    6.1882	  -21.7464	
  380.0000	3.985E-12	3.884E-12	2.680E+9	2.853E+8	  -19.9245	   15.2357	    6.1951	  -21.7538	
  400.0000	3.986E-12	3.884E-12	2.728E+9	2.870E+8	  -19.8659	   15.2059	    6.1822	  -21.7993	
  420.0000	3.984E-12	3.877E-12	2.636E+9	2.666E+8	  -19.7795	   15.2088	    6.1512	  -21.8543	
  440.0000	3.894E-12	3.855E-12	-5.276E+8	2.853E+8	  -19.6930	   15.1857	    6.1654	  -21.8449	
  460.0000	3.934E-12	3.853E-12	2.775E+9	2.903E+8	  -19.6243	   15.2370	    6.1904	  -21.7616	
  480.0000	3.933E-12	3.853E-12	2.560E+9	2.917E+8	  -19.5760	   15.2166	    6.2195	  -21.7232	
  500.0000	3.933E-12	3.852E-12	2.754E+9	2.936E+8	  -19.5938	   15.1928	    6.2359	  -21.7105	
  520.0000	3.935E-12	3.852E-12	2.856E+9	2.963E+8	  -19.6192	   15.1931	    6.2527	  -21.6798	
  540.0000	3.934E-12	3.851E-12	2.901E+9	2.987E+8	  -19.6752	   15.1673	    6.2663	  -21.6739	
  560.0000	3.926E-12	3.851E-12	2.937E+9	2.998E+8	  -19.7082	   15.1632	    6.2682	  -21.6735	
  580.0000	3.928E-12	3.850E-12	2.793E+9	3.017E+8	  -19.7515	   15.1724	    6.2653	  -21.6720	
  600.0000	3.929E-12	3.849E-12	2.815E+9	3.045E+8	  -19.7922	   15.1240	    6.2796	  -21.6815	
  620.0000	3.924E-12	3.848E-12	2.944E+9	3.064E+8	  -19.8074	   15.1191	    6.2729	  -21.6971	
  640.0000	3.925E-12	3.848E-12	2.766E+9	3.083E+8	  -19.8024	   15.1683	    6.2780	  -21.6520	
  660.0000	3.925E-12	3.847E-12	2.820E+9	3.109E+8	  -19.7820	   15.2121	    6.2849	  -21.6074	
  680.0000	3.927E-12	3.846E-12	2.889E+9	3.136E+8	  -19.7413	   15.2125	    6.2843	  -21.6082	
  700.0000	3.922E-12	3.845E-12	2.920E+9	3.125E+8	  -19.6955	   15.2334	    6.2745	  -21.6107	
  720.0000	3.920E-12	3.844E-12	2.942E+9	3.151E+8	  -19.6599	   15.1765	    6.2770	  -21.6477	
  740.0000	3.917E-12	3.843E-12	3.077E+9	3.185E+8	  -19.5785	   15.1775	    6.2770	  -21.6470	
  760.0000	3.917E-12	3.842E-12	3.111E+9	3.162E+8	  -19.5480	   15.1736	    6.2853	  -21.6350	
  780.0000	3.912E-12	3.841E-12	2.526E+9	3.260E+8	  -19.5276	   15.0809	    6.2938	  -21.6873	
  800.0000	3.827E-12	3.830E-12	1.608E+9	3.703E+8	  -19.5352	   15.0925	    6.2887	  -21.6880	
  820.0000	3.824E-12	3.829E-12	1.567E+9	3.766E+8	  -19.5480	   15.0835	    6.2650	  -21.7375	
  840.0000	3.820E-12	3.828E-12	1.503E+9	3.822E+8	  -19.5658	   15.1491	    6.2413	  -21.7327	
  860.0000	3.819E-12	3.826E-12	1.470E+9	3.903E+8	  -19.6523	   15.1529	    6.2179	  -21.7726	
  880.0000	3.819E-12	3.825E-12	1.423E+9	4.013E+8	  -19.6930	   15.1031	    6.2113	  -21.8211	
  900.0000	3.824E-12	3.823E-12	1.316E+9	4.090E+8	  -19.7566	   15.1159	    6.1973	  -21.8372	
  920.0000	3.826E-12	3.822E-12	1.295E+9	4.154E+8	  -19.8685	   15.0780	    6.1749	  -21.9061	
  940.0000	3.835E-12	3.820E-12	1.230E+9	4.006E+8	  -19.9168	   15.0928	    6.1543	  -21.9331	
  960.0000	3.852E-12	3.819E-12	1.208E+9	4.081E+8	  -19.9550	   15.0921	    6.1518	  -21.9383	
  980.0000	3.859E-12	3.818E-12	1.240E+9	4.113E+8	  -19.9830	   15.0588	    6.1284	  -22.0058	
 1000.0000	3.862E-12	3.817E-12	1.305E+9	4.193E+8	  -20.0313	   15.0792	    6.1423	  -21.9652	
 1020.0000	3.869E-12	3.816E-12	1.452E+9	4.274E+8	  -20.0491	   15.0503	    6.1423	  -21.9863	
 1040.0000	3.851E-12	3.820E-12	1.959E+9	4.455E+8	  -20.0644	   15.0680	    6.1388	  -21.9798	
 1060.0000	3.854E-12	3.819E-12	1.843E+9	4.310E+8	  -20.0923	   15.1061	    6.1132	  -21.9994	
 1080.0000	3.852E-12	3.817E-12	1.905E+9	4.272E+8	  -20.0898	   15.1011	    6.0930	  -22.0407	
 1100.0000	3.851E-12	3.816E-12	1.927E+9	4.279E+8	  -20.0974	   15.1013	    6.0702	  -22.0830

File: Diodes/Ljubljana_Diodes/Data/Ljubljana_Diode_Annealing/CO138/320min/CV_D0_CO138_LargeDiode_GRConnected_Irradiated_320min_8_24_2021_11_49_04_AM.txt
GCD Test
Bias: 5000.000000
CV_D0_CO138_LargeDiode_GRConnected_Irradiated_320min
Date/Time: 8/24/2021 11:49:04 AM
Sensor Name: CO138
Type: N
Annealing Status: Irradiated, Annealed at 60C for 320 minutes
Environment: -20C
Tester: Andrew Kent

Time Delay per Ramp Step (s): 0.500

CV Time Delay per Measurement (s) :0.500

AC Voltage (V): 0.500

Current Number of measurements per voltage: 4.000

IV Time Delay per Measurement (s) :0.000


BiasVoltage	LCR_Cp_freq1000.0	LCR_Cp_freq10000.0	LCR_Rp_freq1000.0	LCR_Rp_freq10000.0	Temperature	Air_Temp	Humidity	Dewpoint	
    1.0000	5.818E-11	1.921E-11	2.625E+6	1.654E+6	  -20.0644	   13.5656	    6.1252	  -23.1017	
    2.0000	5.808E-11	1.922E-11	2.627E+6	1.643E+6	  -20.0415	   13.6097	    6.2188	  -22.8990	
    3.0000	5.846E-11	1.923E-11	2.619E+6	1.631E+6	  -20.0186	   13.6292	    6.2808	  -22.7732	
    4.0000	5.850E-11	1.923E-11	2.618E+6	1.630E+6	  -19.9982	   13.6847	    6.3232	  -22.6568	
    5.0000	5.875E-11	1.922E-11	2.612E+6	1.640E+6	  -19.9855	   13.6607	    6.3444	  -22.6367	
    6.0000	5.869E-11	1.923E-11	2.613E+6	1.637E+6	  -19.9473	   13.6335	    6.3517	  -22.6437	
    7.0000	5.852E-11	1.922E-11	2.617E+6	1.638E+6	  -19.9448	   13.6384	    6.3662	  -22.6143	
    8.0000	5.819E-11	1.921E-11	2.626E+6	1.652E+6	  -19.9550	   13.6445	    6.3953	  -22.5585	
    9.0000	5.800E-11	1.921E-11	2.630E+6	1.651E+6	  -19.9931	   13.6145	    6.4529	  -22.4794	
   10.0000	5.774E-11	1.920E-11	2.637E+6	1.657E+6	  -20.0211	   13.6204	    6.4807	  -22.4264	
   20.0000	5.793E-11	1.919E-11	2.638E+6	1.669E+6	  -20.0593	   13.6194	    6.5016	  -22.3909	
   30.0000	5.766E-11	1.922E-11	2.653E+6	1.780E+6	  -20.0567	   13.6000	    6.4956	  -22.4156	
   40.0000	4.132E-11	1.919E-11	4.034E+6	2.161E+6	  -20.0644	   13.6214	    6.5139	  -22.3680	
   50.0000	3.796E-11	1.919E-11	4.459E+6	2.284E+6	  -20.0669	   13.6021	    6.4965	  -22.4124	
   60.0000	3.721E-11	1.914E-11	4.641E+6	2.401E+6	  -20.0542	   13.6197	    6.4836	  -22.4220	
   70.0000	3.458E-11	1.911E-11	4.395E+6	2.512E+6	  -20.0237	   13.5885	    6.4662	  -22.4753	
   80.0000	3.525E-11	1.909E-11	4.885E+6	2.595E+6	  -19.9982	   13.5714	    6.4690	  -22.4829	
   90.0000	3.262E-11	1.908E-11	4.517E+6	2.676E+6	  -19.9804	   13.5136	    6.4630	  -22.5358	
  100.0000	3.554E-11	1.901E-11	4.950E+6	2.785E+6	  -19.9626	   13.5562	    6.4602	  -22.5095	
  120.0000	3.477E-11	1.895E-11	4.847E+6	2.981E+6	  -19.9524	   13.5538	    6.4200	  -22.5816	
  140.0000	3.478E-11	1.890E-11	5.811E+6	3.173E+6	  -19.9423	   13.5858	    6.3846	  -22.6205	
  160.0000	3.666E-11	1.883E-11	6.092E+6	3.389E+6	  -19.9550	   13.5788	    6.3915	  -22.6134	
  180.0000	3.614E-11	1.877E-11	6.296E+6	3.554E+6	  -19.9855	   13.5669	    6.4124	  -22.5854	
  200.0000	3.435E-11	1.875E-11	6.763E+6	3.746E+6	  -19.9982	   13.5520	    6.4279	  -22.5690	
  220.0000	3.362E-11	1.865E-11	7.003E+6	3.925E+6	  -20.0033	   13.5374	    6.4383	  -22.5614	
  240.0000	3.246E-11	1.866E-11	7.801E+6	4.173E+6	  -20.0287	   13.4955	    6.4349	  -22.5983	
  260.0000	3.052E-11	1.869E-11	9.582E+6	4.304E+6	  -20.0491	   13.5557	    6.4418	  -22.5420	
  280.0000	3.514E-11	1.863E-11	1.044E+7	4.547E+6	  -20.0593	   13.5546	    6.4557	  -22.5184	
  300.0000	3.207E-11	1.858E-11	1.070E+7	4.774E+6	  -20.0593	   13.5656	    6.4617	  -22.4998	
  320.0000	2.850E-11	1.856E-11	1.137E+7	5.044E+6	  -20.0491	   13.5593	    6.4987	  -22.4400	
  340.0000	3.283E-11	1.857E-11	1.036E+7	5.186E+6	  -20.0364	   13.5403	    6.5326	  -22.3953	
  360.0000	3.069E-11	1.851E-11	1.068E+7	5.383E+6	  -20.0211	   13.5403	    6.5288	  -22.4019	
  380.0000	3.277E-11	1.908E-11	1.522E+7	4.813E+6	  -19.9830	   13.5091	    6.5253	  -22.4308	
  400.0000	2.854E-11	1.862E-11	1.362E+7	5.573E+6	  -19.9677	   13.5299	    6.5155	  -22.4325	
  420.0000	3.002E-11	1.872E-11	1.419E+7	5.371E+6	  -19.9550	   13.5306	    6.5073	  -22.4462	
  440.0000	2.850E-11	1.854E-11	1.574E+7	6.059E+6	  -19.9601	   13.5173	    6.5171	  -22.4390	
  460.0000	2.908E-11	1.877E-11	1.672E+7	5.876E+6	  -19.9779	   13.5138	    6.5380	  -22.4055	
  480.0000	2.650E-11	1.849E-11	1.674E+7	6.876E+6	  -19.9957	   13.5138	    6.5443	  -22.3946	
  500.0000	2.469E-11	1.861E-11	1.867E+7	7.452E+6	  -20.0033	   13.4961	    6.5598	  -22.3809	
  520.0000	2.557E-11	1.841E-11	1.735E+7	7.982E+6	  -20.0211	   13.4961	    6.6003	  -22.3114	
  540.0000	2.525E-11	1.844E-11	2.107E+7	8.244E+6	  -20.0313	   13.5040	    6.6550	  -22.2122	
  560.0000	2.448E-11	1.839E-11	2.284E+7	8.989E+6	  -20.0415	   13.5472	    6.6825	  -22.1336	
  580.0000	2.390E-11	1.844E-11	2.432E+7	9.025E+6	  -20.0364	   13.5164	    6.7517	  -22.0395	
  600.0000	2.420E-11	1.839E-11	2.665E+7	1.013E+7	  -20.0262	   13.4260	    6.8302	  -21.9754	
  620.0000	2.404E-11	1.839E-11	3.024E+7	1.059E+7	  -20.0109	   13.4547	    6.8498	  -21.9217	
  640.0000	2.293E-11	1.837E-11	2.856E+7	1.111E+7	  -20.0059	   13.4547	    6.8646	  -21.8971	
  660.0000	2.264E-11	1.834E-11	3.280E+7	1.222E+7	  -19.9880	   13.3958	    6.8808	  -21.9140	
  680.0000	2.212E-11	1.838E-11	3.559E+7	1.235E+7	  -19.9702	   13.4165	    6.8805	  -21.8992	
  700.0000	2.188E-11	1.836E-11	3.604E+7	1.311E+7	  -19.9448	   13.4212	    6.8966	  -21.8691	
  720.0000	2.158E-11	1.838E-11	4.259E+7	1.336E+7	  -19.9194	   13.4135	    6.9124	  -21.8489	
  740.0000	2.117E-11	1.837E-11	4.448E+7	1.487E+7	  -19.8507	   13.4156	    6.9004	  -21.8670	
  760.0000	2.095E-11	1.842E-11	4.938E+7	1.369E+7	  -19.8227	   13.4497	    6.9083	  -21.8288	
  780.0000	2.087E-11	1.836E-11	5.054E+7	1.609E+7	  -19.7947	   13.3919	    6.9124	  -21.8648	
  800.0000	2.064E-11	1.839E-11	5.698E+7	1.582E+7	  -19.7769	   13.3741	    6.8956	  -21.9055	
  820.0000	2.059E-11	1.837E-11	5.782E+7	1.732E+7	  -19.7617	   13.3883	    6.9061	  -21.8779	
  840.0000	2.052E-11	1.839E-11	6.812E+7	1.670E+7	  -19.7693	   13.4153	    6.9358	  -21.8091	
  860.0000	2.073E-11	1.840E-11	5.954E+7	1.772E+7	  -19.7871	   13.3975	    6.9598	  -21.7830	
  880.0000	2.051E-11	1.868E-11	7.149E+7	1.425E+7	  -19.8481	   13.3622	    6.9953	  -21.7515	
  900.0000	2.058E-11	1.849E-11	6.290E+7	1.615E+7	  -19.8634	   13.3604	    7.0231	  -21.7077	
  920.0000	2.036E-11	1.848E-11	6.237E+7	1.678E+7	  -19.8812	   13.3346	    7.0487	  -21.6854	
  940.0000	2.075E-11	1.851E-11	6.280E+7	1.643E+7	  -19.8812	   13.3621	    7.1186	  -21.5528	
  960.0000	2.078E-11	1.853E-11	5.820E+7	1.598E+7	  -19.8252	   13.3323	    7.1385	  -21.5430	
  980.0000	2.100E-11	1.860E-11	5.423E+7	1.475E+7	  -19.7667	   13.3379	    7.1230	  -21.5637	
 1000.0000	2.117E-11	1.860E-11	4.633E+7	1.419E+7	  -19.6599	   13.3166	    7.1328	  -21.5638	
 1020.0000	2.140E-11	1.868E-11	4.624E+7	1.317E+7	  -19.5149	   13.3293	    7.1594	  -21.5121	
 1040.0000	2.197E-11	1.873E-11	4.149E+7	1.200E+7	  -19.3037	   13.3243	    7.2185	  -21.4220	
 1060.0000	2.180E-11	1.884E-11	3.818E+7	1.104E+7	  -19.2427	   13.3213	    7.2324	  -21.4024	
 1080.0000	2.182E-11	1.893E-11	3.613E+7	1.009E+7	  -19.1969	   13.3498	    7.2701	  -21.3220	
 1100.0000	2.240E-11	1.905E-11	3.284E+7	9.574E+6	  -19.1969	   13.2472	    7.3210	  -21.3187

File: Diodes/Ljubljana_Diodes/Data/Ljubljana_Diode_Annealing/CO138/320min/CV_D0_CO138_LargeDiode_GRConnected_Irradiated_320min_8_24_2021_12_00_45_PM.txt
GCD Test
Bias: 5000.000000
CV_D0_CO138_LargeDiode_GRConnected_Irradiated_320min
Date/Time: 8/24/2021 12:00:45 PM
Sensor Name: CO138
Type: N
Annealing Status: Irradiated, Annealed at 60C for 320 minutes
Environment: -20C
Tester: Andrew Kent

Time Delay per Ramp Step (s): 0.500

CV Time Delay per Measurement (s) :0.500

AC Voltage (V): 0.500

Current Number of measurements per voltage: 4.000

IV Time Delay per Measurement (s) :0.000


BiasVoltage	LCR_Cp_freq1000.0	LCR_Cp_freq10000.0	LCR_Rp_freq1000.0	LCR_Rp_freq10000.0	Temperature	Air_Temp	Humidity	Dewpoint	
    1.0000	6.948E-11	1.961E-11	2.421E+6	1.358E+6	  -18.1205	   13.0219	    8.3036	  -20.0423	
    2.0000	7.075E-11	1.965E-11	2.406E+6	1.336E+6	  -18.0085	   12.9733	    8.3248	  -20.0496	
    3.0000	7.135E-11	1.967E-11	2.399E+6	1.330E+6	  -17.8202	   12.9500	    8.3909	  -19.9758	
    4.0000	7.063E-11	1.964E-11	2.407E+6	1.343E+6	  -17.7769	   12.9472	    8.3918	  -19.9767	
    5.0000	6.988E-11	1.962E-11	2.417E+6	1.357E+6	  -17.8151	   12.9517	    8.3890	  -19.9772	
    6.0000	6.887E-11	1.957E-11	2.430E+6	1.380E+6	  -17.9169	   12.9497	    8.3950	  -19.9705	
    7.0000	6.798E-11	1.955E-11	2.442E+6	1.396E+6	  -18.0085	   12.9621	    8.3681	  -19.9981	
    8.0000	6.762E-11	1.953E-11	2.448E+6	1.407E+6	  -18.1052	   12.9709	    8.3245	  -20.0518	
    9.0000	6.750E-11	1.953E-11	2.450E+6	1.406E+6	  -18.1689	   12.9732	    8.2812	  -20.1103	
   10.0000	6.779E-11	1.954E-11	2.446E+6	1.399E+6	  -18.1892	   12.9547	    8.2840	  -20.1203	
   20.0000	6.743E-11	1.955E-11	2.455E+6	1.396E+6	  -18.1816	   12.9262	    8.2429	  -20.1992	
   30.0000	4.288E-11	1.902E-11	2.175E+6	1.449E+6	  -18.1332	   12.8986	    8.2043	  -20.2741	
   40.0000	4.574E-11	1.977E-11	2.551E+6	1.730E+6	  -18.1154	   12.8928	    8.1932	  -20.2940	
   50.0000	5.082E-11	2.021E-11	2.829E+6	1.695E+6	  -18.1180	   12.8928	    8.1882	  -20.3011	
   60.0000	4.930E-11	1.962E-11	3.134E+6	1.914E+6	  -18.1332	   12.8940	    8.1619	  -20.3372	
   70.0000	4.961E-11	1.963E-11	3.391E+6	1.941E+6	  -18.2350	   12.8838	    8.1120	  -20.4155	
   80.0000	5.016E-11	1.956E-11	3.724E+6	2.011E+6	  -18.2885	   12.8934	    8.1031	  -20.4209	
   90.0000	4.771E-11	1.961E-11	3.836E+6	2.096E+6	  -18.3572	   12.9037	    8.0904	  -20.4310	
  100.0000	4.726E-11	1.971E-11	4.207E+6	2.236E+6	  -18.5022	   12.9046	    8.0604	  -20.4732	
  120.0000	4.423E-11	1.950E-11	4.614E+6	2.367E+6	  -18.5684	   12.9005	    8.0538	  -20.4857	
  140.0000	4.425E-11	1.941E-11	4.979E+6	2.363E+6	  -18.6295	   12.8843	    8.0519	  -20.5006	
  160.0000	4.180E-11	1.936E-11	5.814E+6	2.529E+6	  -18.6905	   12.8836	    8.0610	  -20.4881	
  180.0000	4.094E-11	1.939E-11	6.288E+6	2.624E+6	  -18.7007	   12.8613	    8.0841	  -20.4720	
  200.0000	3.883E-11	1.974E-11	7.145E+6	2.600E+6	  -18.6931	   12.8978	    8.1195	  -20.3942	
  220.0000	3.886E-11	1.963E-11	7.765E+6	2.800E+6	  -18.6193	   12.8486	    8.1790	  -20.3473	
  240.0000	3.773E-11	1.952E-11	8.640E+6	2.905E+6	  -18.5455	   12.8813	    8.2125	  -20.2756	
  260.0000	3.524E-11	1.916E-11	8.734E+6	3.072E+6	  -18.4666	   12.8828	    8.2201	  -20.2638	
  280.0000	3.494E-11	1.914E-11	8.935E+6	3.433E+6	  -18.3750	   12.8703	    8.2296	  -20.2599	
  300.0000	3.520E-11	1.918E-11	1.002E+7	3.388E+6	  -18.1790	   12.8380	    8.2438	  -20.2644	
  320.0000	3.355E-11	1.909E-11	1.023E+7	3.692E+6	  -18.1052	   12.8488	    8.2603	  -20.2333	
  340.0000	3.209E-11	1.881E-11	1.103E+7	4.192E+6	  -18.0263	   12.8357	    8.2476	  -20.2608	
  360.0000	3.101E-11	1.908E-11	1.168E+7	3.841E+6	  -17.9602	   12.8415	    8.2476	  -20.2564	
  380.0000	3.181E-11	1.891E-11	1.225E+7	4.137E+6	  -17.9653	   12.8326	    8.2476	  -20.2632	
  400.0000	3.004E-11	1.907E-11	1.297E+7	4.316E+6	  -18.0060	   12.8474	    8.2495	  -20.2494	
  420.0000	2.956E-11	1.891E-11	1.417E+7	4.576E+6	  -18.1460	   12.8648	    8.2445	  -20.2433	
  440.0000	2.884E-11	1.889E-11	1.643E+7	4.749E+6	  -18.2223	   12.8473	    8.2277	  -20.2799	
  460.0000	2.870E-11	1.873E-11	1.640E+7	5.176E+6	  -18.3317	   12.8298	    8.2252	  -20.2966	
  480.0000	2.724E-11	1.873E-11	1.681E+7	5.742E+6	  -18.4513	   12.8459	    8.1942	  -20.3280	
  500.0000	2.693E-11	1.891E-11	1.930E+7	5.753E+6	  -18.4921	   12.8318	    8.1907	  -20.3435	
  520.0000	2.613E-11	1.878E-11	1.882E+7	5.852E+6	  -18.5251	   12.8318	    8.2094	  -20.3173	
  540.0000	2.652E-11	1.851E-11	2.114E+7	7.392E+6	  -18.5150	   12.8250	    8.2081	  -20.3242	
  560.0000	2.530E-11	1.851E-11	2.216E+7	7.911E+6	  -18.4844	   12.8297	    8.2065	  -20.3229	
  580.0000	2.458E-11	1.850E-11	2.305E+7	8.145E+6	  -18.4310	   12.8153	    8.2084	  -20.3311	
  600.0000	2.444E-11	1.854E-11	2.420E+7	8.474E+6	  -18.3190	   12.7901	    8.2106	  -20.3470	
  620.0000	2.425E-11	1.855E-11	2.621E+7	8.400E+6	  -18.2732	   12.7735	    8.2046	  -20.3679	
  640.0000	2.352E-11	1.843E-11	2.892E+7	1.025E+7	  -18.2198	   12.7878	    8.2097	  -20.3500	
  660.0000	2.314E-11	1.844E-11	3.141E+7	1.069E+7	  -18.1740	   12.7862	    8.2511	  -20.2933	
  680.0000	2.254E-11	1.844E-11	3.422E+7	1.148E+7	  -18.1892	   12.7659	    8.2638	  -20.2909	
  700.0000	2.211E-11	1.840E-11	3.490E+7	1.274E+7	  -18.2121	   12.7662	    8.2799	  -20.2683	
  720.0000	2.201E-11	1.841E-11	3.872E+7	1.299E+7	  -18.2936	   12.7547	    8.3090	  -20.2366	
  740.0000	2.169E-11	1.838E-11	4.250E+7	1.399E+7	  -18.3266	   12.7561	    8.3409	  -20.1913	
  760.0000	2.114E-11	1.838E-11	4.792E+7	1.478E+7	  -18.3546	   12.7324	    8.3564	  -20.1877	
  780.0000	2.113E-11	1.838E-11	4.926E+7	1.564E+7	  -18.3699	   12.7378	    8.3893	  -20.1384	
  800.0000	2.081E-11	1.837E-11	5.060E+7	1.631E+7	  -18.3419	   12.7219	    8.3536	  -20.1996	
  820.0000	2.076E-11	1.839E-11	5.578E+7	1.627E+7	  -18.3063	   12.6851	    8.3381	  -20.2488	
  840.0000	2.062E-11	1.841E-11	5.258E+7	1.686E+7	  -18.2376	   12.6517	    8.3254	  -20.2916	
  860.0000	2.066E-11	1.842E-11	5.979E+7	1.679E+7	  -18.0900	   12.6444	    8.3352	  -20.2835	
  880.0000	2.049E-11	1.844E-11	5.630E+7	1.710E+7	  -18.0416	   12.6666	    8.3460	  -20.2519	
  900.0000	2.066E-11	1.847E-11	5.671E+7	1.702E+7	  -18.0187	   12.6512	    8.3441	  -20.2661	
  920.0000	2.071E-11	1.849E-11	5.499E+7	1.651E+7	  -18.0620	   12.6196	    8.3805	  -20.2399	
  940.0000	2.062E-11	1.852E-11	5.594E+7	1.648E+7	  -18.1358	   12.6183	    8.3915	  -20.2257	
  960.0000	2.084E-11	1.855E-11	4.959E+7	1.573E+7	  -18.1943	   12.6057	    8.3997	  -20.2239	
  980.0000	2.118E-11	1.857E-11	4.903E+7	1.520E+7	  -18.2732	   12.6058	    8.4231	  -20.1917	
 1000.0000	2.119E-11	1.861E-11	4.671E+7	1.399E+7	  -18.3903	   12.5912	    8.5013	  -20.0964	
 1020.0000	2.130E-11	1.866E-11	4.171E+7	1.325E+7	  -18.4183	   12.6146	    8.5104	  -20.0662	
 1040.0000	2.169E-11	1.874E-11	3.959E+7	1.216E+7	  -18.4259	   12.5941	    8.5259	  -20.0608	
 1060.0000	2.193E-11	1.884E-11	3.786E+7	1.111E+7	  -18.3419	   12.5682	    8.5345	  -20.0688	
 1080.0000	2.232E-11	1.899E-11	3.343E+7	9.896E+6	  -18.2656	   12.5484	    8.5509	  -20.0616	
 1100.0000	2.257E-11	1.912E-11	3.193E+7	9.387E+6	  -18.1561	   12.5484	    8.5927	  -20.0053

File: Diodes/Ljubljana_Diodes/Data/Ljubljana_Diode_Annealing/CO138/320min/CV_D0_CO138_LargeDiode_GRConnected_Irradiated_320min_8_24_2021_12_12_34_PM.txt
GCD Test
Bias: 5000.000000
CV_D0_CO138_LargeDiode_GRConnected_Irradiated_320min
Date/Time: 8/24/2021 12:12:34 PM
Sensor Name: CO138
Type: N
Annealing Status: Irradiated, Annealed at 60C for 320 minutes
Environment: -20C
Tester: Andrew Kent

Time Delay per Ramp Step (s): 0.500

CV Time Delay per Measurement (s) :0.500

AC Voltage (V): 0.500

Current Number of measurements per voltage: 4.000

IV Time Delay per Measurement (s) :0.000


BiasVoltage	LCR_Cp_freq1000.0	LCR_Cp_freq10000.0	LCR_Rp_freq1000.0	LCR_Rp_freq10000.0	Temperature	Air_Temp	Humidity	Dewpoint	
    1.0000	7.321E-11	1.975E-11	2.376E+6	1.285E+6	  -17.3518	   11.8722	    9.5693	  -19.2738	
    2.0000	7.397E-11	1.978E-11	2.369E+6	1.271E+6	  -17.2347	   11.8800	    9.5911	  -19.2413	
    3.0000	7.448E-11	1.980E-11	2.364E+6	1.262E+6	  -17.1634	   11.8324	    9.6790	  -19.1717	
    4.0000	7.466E-11	1.981E-11	2.362E+6	1.260E+6	  -17.1125	   11.7845	    9.8140	  -19.0472	
    5.0000	7.459E-11	1.980E-11	2.363E+6	1.262E+6	  -17.0743	   11.7972	    9.9067	  -18.9279	
    6.0000	7.450E-11	1.980E-11	2.364E+6	1.262E+6	  -17.0667	   11.7999	    9.9545	  -18.8697	
    7.0000	7.487E-11	1.983E-11	2.360E+6	1.252E+6	  -17.0387	   11.7908	   10.1496	  -18.6500	
    8.0000	7.570E-11	1.987E-11	2.353E+6	1.234E+6	  -16.9878	   11.7891	   10.2590	  -18.5259	
    9.0000	7.665E-11	1.991E-11	2.345E+6	1.218E+6	  -16.8885	   11.7891	   10.2356	  -18.5526	
   10.0000	7.761E-11	1.996E-11	2.338E+6	1.200E+6	  -16.7612	   11.7379	   10.2062	  -18.6259	
   20.0000	7.725E-11	1.998E-11	2.346E+6	1.195E+6	  -16.6492	   11.7391	   10.2407	  -18.5855	
   30.0000	4.173E-11	1.995E-11	1.677E+6	1.277E+6	  -16.5422	   11.7412	   10.2925	  -18.5248	
   40.0000	5.170E-11	2.020E-11	2.075E+6	1.495E+6	  -16.4607	   11.7090	   10.2925	  -18.5496	
   50.0000	5.746E-11	2.012E-11	2.335E+6	1.609E+6	  -16.4633	   11.7051	   10.2976	  -18.5469	
   60.0000	5.617E-11	1.976E-11	2.680E+6	1.677E+6	  -16.4837	   11.6920	   10.3447	  -18.5036	
   70.0000	5.872E-11	1.975E-11	2.970E+6	1.774E+6	  -16.5753	   11.7116	   10.4918	  -18.3230	
   80.0000	5.548E-11	1.982E-11	3.154E+6	1.836E+6	  -16.6212	   11.6576	   10.5414	  -18.3096	
   90.0000	5.297E-11	1.980E-11	3.775E+6	1.814E+6	  -16.6721	   11.6572	   10.5857	  -18.2607	
  100.0000	5.151E-11	1.975E-11	3.905E+6	1.828E+6	  -16.6695	   11.6540	   10.8027	  -18.0249	
  120.0000	4.934E-11	1.976E-11	4.711E+6	1.874E+6	  -16.6212	   11.6370	   10.9285	  -17.9018	
  140.0000	4.914E-11	1.960E-11	5.001E+6	2.030E+6	  -16.5499	   11.6370	   11.0389	  -17.7835	
  160.0000	4.714E-11	1.949E-11	5.245E+6	2.135E+6	  -16.4811	   11.5978	   11.1433	  -17.7032	
  180.0000	4.476E-11	1.941E-11	5.881E+6	2.282E+6	  -16.3614	   11.5978	   11.1616	  -17.6838	
  200.0000	4.218E-11	1.944E-11	6.394E+6	2.408E+6	  -16.2214	   11.6473	   11.1657	  -17.6408	
  220.0000	3.863E-11	1.933E-11	7.066E+6	2.654E+6	  -16.1475	   11.6195	   11.1935	  -17.6332	
  240.0000	3.735E-11	1.927E-11	7.491E+6	2.918E+6	  -16.0584	   11.5854	   11.2331	  -17.6182	
  260.0000	3.661E-11	1.924E-11	8.090E+6	2.987E+6	  -15.9107	   11.5872	   11.2609	  -17.5875	
  280.0000	3.580E-11	1.920E-11	8.775E+6	3.200E+6	  -15.8445	   11.5646	   11.3273	  -17.5358	
  300.0000	3.474E-11	1.919E-11	9.014E+6	3.321E+6	  -15.7681	   11.5663	   11.3763	  -17.4835	
  320.0000	3.459E-11	1.913E-11	9.521E+6	3.482E+6	  -15.6815	   11.5634	   11.4402	  -17.4195	
  340.0000	3.358E-11	1.909E-11	1.037E+7	3.633E+6	  -15.6407	   11.5909	   11.4703	  -17.3670	
  360.0000	3.255E-11	1.905E-11	1.082E+7	3.796E+6	  -15.5924	   11.5869	   11.5199	  -17.3191	
  380.0000	3.172E-11	1.901E-11	1.153E+7	4.008E+6	  -15.4905	   11.5796	   11.6524	  -17.1893	
  400.0000	3.159E-11	1.899E-11	1.220E+7	4.149E+6	  -15.4395	   11.5457	   11.7960	  -17.0708	
  420.0000	3.073E-11	1.893E-11	1.270E+7	4.365E+6	  -15.3657	   11.5457	   11.8931	  -16.9735	
  440.0000	2.978E-11	1.889E-11	1.355E+7	4.604E+6	  -15.2994	   11.4879	   11.9443	  -16.9679	
  460.0000	2.977E-11	1.885E-11	1.390E+7	4.822E+6	  -15.2077	   11.4879	   12.0180	  -16.8949	
  480.0000	2.862E-11	1.880E-11	1.506E+7	5.149E+6	  -15.0957	   11.5367	   12.2113	  -16.6668	
  500.0000	2.820E-11	1.877E-11	1.604E+7	5.379E+6	  -15.0192	   11.5186	   12.2774	  -16.6168	
  520.0000	2.773E-11	1.874E-11	1.688E+7	5.747E+6	  -14.9683	   11.5507	   12.3627	  -16.5090	
  540.0000	2.705E-11	1.870E-11	1.810E+7	6.095E+6	  -14.9123	   11.5720	   12.3947	  -16.4614	
  560.0000	2.651E-11	1.868E-11	1.894E+7	6.497E+6	  -14.7849	   11.6058	   12.7581	  -16.0896	
  580.0000	2.579E-11	1.865E-11	2.065E+7	7.007E+6	  -14.7339	   11.5739	   12.9219	  -15.9621	
  600.0000	2.533E-11	1.864E-11	2.171E+7	7.324E+6	  -14.6651	   11.5824	   13.1290	  -15.7647	
  620.0000	2.471E-11	1.860E-11	2.313E+7	8.001E+6	  -14.5632	   11.5567	   13.2713	  -15.6557	
  640.0000	2.433E-11	1.857E-11	2.427E+7	8.551E+6	  -14.4995	   11.5616	   13.2796	  -15.6444	
  660.0000	2.387E-11	1.855E-11	2.598E+7	9.176E+6	  -14.4537	   11.5635	   13.2410	  -15.6778	
  680.0000	2.330E-11	1.854E-11	2.907E+7	9.865E+6	  -14.4002	   11.5739	   13.2536	  -15.6581	
  700.0000	2.280E-11	1.852E-11	3.045E+7	1.044E+7	  -14.2881	   11.5662	   13.3422	  -15.5842	
  720.0000	2.245E-11	1.852E-11	3.225E+7	1.116E+7	  -14.2422	   11.5498	   13.3899	  -15.5543	
  740.0000	2.217E-11	1.849E-11	3.351E+7	1.187E+7	  -14.1811	   11.5213	   13.5478	  -15.4361	
  760.0000	2.174E-11	1.849E-11	3.635E+7	1.250E+7	  -14.0944	   11.5186	   13.9519	  -15.0839	
  780.0000	2.153E-11	1.847E-11	3.934E+7	1.324E+7	  -14.0384	   11.5335	   14.2568	  -14.8107	
  800.0000	2.143E-11	1.848E-11	4.167E+7	1.356E+7	  -13.9976	   11.5509	   14.5180	  -14.5768	
  820.0000	2.110E-11	1.850E-11	4.263E+7	1.409E+7	  -13.9568	   11.5453	   14.6034	  -14.5101	
  840.0000	2.110E-11	1.851E-11	4.323E+7	1.451E+7	  -13.8549	   11.5273	   14.6376	  -14.4963	
  860.0000	2.084E-11	1.853E-11	4.392E+7	1.467E+7	  -13.8243	   11.5287	   14.6875	  -14.4538	
  880.0000	2.097E-11	1.854E-11	4.315E+7	1.462E+7	  -13.7708	   11.5269	   14.6686	  -14.4709	
  900.0000	2.089E-11	1.857E-11	4.196E+7	1.445E+7	  -13.6944	   11.5277	   14.6651	  -14.4732	
  920.0000	2.095E-11	1.859E-11	4.054E+7	1.407E+7	  -13.6434	   11.5451	   14.7331	  -14.4031	
  940.0000	2.119E-11	1.863E-11	3.823E+7	1.348E+7	  -13.6052	   11.5276	   14.8675	  -14.3067	
  960.0000	2.141E-11	1.866E-11	3.614E+7	1.273E+7	  -13.5619	   11.5156	   15.0370	  -14.1785	
  980.0000	2.165E-11	1.874E-11	3.467E+7	1.177E+7	  -13.4727	   11.5449	   15.3675	  -13.8899	
 1000.0000	2.186E-11	1.881E-11	3.207E+7	1.099E+7	  -13.4421	   11.5557	   15.4918	  -13.7829	
 1020.0000	2.223E-11	1.892E-11	3.019E+7	1.011E+7	  -13.3937	   11.5527	   15.5901	  -13.7080	
 1040.0000	2.238E-11	1.906E-11	2.881E+7	9.286E+6	  -13.3197	   11.5854	   15.6309	  -13.6496	
 1060.0000	2.265E-11	1.921E-11	2.622E+7	8.700E+6	  -13.2739	   11.5589	   15.5923	  -13.7013	
 1080.0000	2.295E-11	1.937E-11	2.478E+7	8.195E+6	  -13.2356	   11.5676	   15.6410	  -13.6561	
 1100.0000	2.338E-11	1.955E-11	2.371E+7	7.750E+6	  -13.2025	   11.5311	   15.6559	  -13.6740
