Repository: ctiley/CERN_CMS_Silicon_Sensor

# CERN_CMS_Silicon_Sensor

# Code To-Do 
- Double check Halfmoon Diode Data

# Lab To-Do
- Measure more HGCAL Diodes
- Measure rest of Unirradiated Halfmoon Diodes
- Rebond D0 Diode
- Cleanup Wires at Alibava Station
-

File: Diodes/Ljubljana_Diodes/Data/Ljubljana_Diode_Annealing/CO138/400min/CV_D0_CO138_LargeDiode_GRConnected_Irradiated_400min_8_24_2021_2_24_20_PM.txt
GCD Test
Bias: 5000.000000
CV_D0_CO138_LargeDiode_GRConnected_Irradiated_200min
Date/Time: 8/24/2021 2:24:20 PM
Sensor Name: CO138
Type: N
Annealing Status: Irradiated, Annealed at 60C for 400 minutes
Environment: -20C
Tester: Andrew Kent

Time Delay per Ramp Step (s): 0.500

CV Time Delay per Measurement (s) :0.500

AC Voltage (V): 0.500

Current Number of measurements per voltage: 4.000

IV Time Delay per Measurement (s) :0.000


BiasVoltage	LCR_Cp_freq1000.0	LCR_Cp_freq10000.0	LCR_Rp_freq1000.0	LCR_Rp_freq10000.0	Temperature	Air_Temp	Humidity	Dewpoint	
    1.0000	5.996E-11	1.906E-11	3.101E+6	1.677E+6	  -19.5760	   12.7893	    6.4769	  -23.0440	
    2.0000	5.897E-11	1.903E-11	3.123E+6	1.703E+6	  -19.7362	   12.6807	    6.3751	  -23.3016	
    3.0000	5.871E-11	1.902E-11	3.131E+6	1.708E+6	  -19.9219	   12.6840	    6.2802	  -23.4670	
    4.0000	5.865E-11	1.903E-11	3.133E+6	1.708E+6	  -20.0084	   12.6301	    6.2097	  -23.6327	
    5.0000	5.889E-11	1.903E-11	3.128E+6	1.706E+6	  -20.0593	   12.5892	    6.0860	  -23.8870	
    6.0000	5.972E-11	1.907E-11	3.111E+6	1.672E+6	  -20.0237	   12.6080	    5.9567	  -24.1123	
    7.0000	6.044E-11	1.910E-11	3.096E+6	1.651E+6	  -19.9804	   12.5911	    5.8868	  -24.2558	
    8.0000	6.079E-11	1.909E-11	3.089E+6	1.655E+6	  -19.9295	   12.4401	    5.8261	  -24.4807	
    9.0000	6.095E-11	1.911E-11	3.086E+6	1.646E+6	  -19.8710	   12.3048	    5.7306	  -24.7621	
   10.0000	6.095E-11	1.912E-11	3.086E+6	1.632E+6	  -19.8329	   12.3439	    5.6584	  -24.8735	
   20.0000	6.092E-11	1.910E-11	3.090E+6	1.649E+6	  -19.8354	   12.3315	    5.5825	  -25.0314	
   30.0000	6.007E-11	1.907E-11	3.106E+6	1.674E+6	  -19.8710	   12.1954	    5.5228	  -25.2486	
   40.0000	5.928E-11	1.904E-11	3.123E+6	1.696E+6	  -19.9550	   12.2074	    5.4349	  -25.4163	
   50.0000	5.942E-11	1.903E-11	3.123E+6	1.707E+6	  -20.0109	   12.2249	    5.4013	  -25.4715	
   60.0000	5.855E-11	1.902E-11	3.143E+6	1.716E+6	  -20.0847	   12.1582	    5.3450	  -25.6347	
   70.0000	5.844E-11	1.903E-11	3.149E+6	1.712E+6	  -20.1178	   12.1202	    5.3125	  -25.7290	
   80.0000	5.843E-11	1.902E-11	3.154E+6	1.720E+6	  -20.1330	   12.1995	    5.2672	  -25.7654	
   90.0000	5.845E-11	1.904E-11	3.161E+6	1.709E+6	  -20.1356	   12.1825	    5.2220	  -25.8720	
  100.0000	5.844E-11	1.904E-11	3.176E+6	1.710E+6	  -20.1254	   12.1734	    5.1818	  -25.9630	
  120.0000	5.765E-11	1.907E-11	3.572E+6	1.930E+6	  -20.0567	   12.1331	    5.1350	  -26.0911	
  140.0000	5.659E-11	1.946E-11	3.889E+6	1.858E+6	  -20.0287	   12.2111	    5.1085	  -26.0916	
  160.0000	4.912E-11	1.908E-11	4.813E+6	2.141E+6	  -19.9880	   12.0714	    5.0851	  -26.2420	
  180.0000	4.027E-11	1.891E-11	8.467E+6	2.928E+6	  -19.9372	   12.1073	    5.0531	  -26.2850	
  200.0000	2.713E-11	1.871E-11	8.658E+6	3.302E+6	  -19.8965	   12.0599	    5.0294	  -26.3702	
  220.0000	2.955E-11	1.864E-11	6.151E+6	3.553E+6	  -19.8914	   12.0657	    5.0025	  -26.4243	
  240.0000	3.183E-11	1.863E-11	1.169E+7	3.637E+6	  -19.9041	   12.0750	    4.9703	  -26.4880	
  260.0000	8.743E-12	1.858E-11	1.525E+7	3.791E+6	  -19.9321	   12.1195	    4.9396	  -26.5235	
  280.0000	3.325E-11	1.861E-11	1.178E+7	4.051E+6	  -19.9830	   12.0427	    4.9146	  -26.6335	
  300.0000	1.821E-11	1.849E-11	1.503E+7	4.185E+6	  -20.0109	   12.0980	    4.9042	  -26.6170	
  320.0000	2.992E-11	1.847E-11	1.262E+7	4.472E+6	  -20.0440	   12.0778	    4.8792	  -26.6869	
  340.0000	3.287E-11	1.842E-11	1.304E+7	4.654E+6	  -20.0694	   12.1599	    4.8422	  -26.7109	
  360.0000	3.246E-11	1.841E-11	1.126E+7	4.863E+6	  -20.1076	   12.2152	    4.8355	  -26.6863	
  380.0000	2.864E-11	1.844E-11	1.559E+7	5.039E+6	  -20.1025	   12.1889	    4.8185	  -26.7434	
  400.0000	2.259E-11	1.837E-11	1.659E+7	5.323E+6	  -20.0644	   12.1176	    4.7843	  -26.8715	
  420.0000	2.906E-11	1.837E-11	1.937E+7	5.455E+6	  -20.0313	   12.0660	    4.7726	  -26.9347	
  440.0000	2.448E-11	1.834E-11	1.514E+7	5.681E+6	  -20.0033	   11.9687	    4.7603	  -27.0322	
  460.0000	2.610E-11	1.833E-11	1.944E+7	6.033E+6	  -19.9779	   11.9992	    4.7299	  -27.0796	
  480.0000	2.434E-11	1.826E-11	1.836E+7	6.473E+6	  -19.9702	   11.9806	    4.7068	  -27.1458	
  500.0000	2.653E-11	1.823E-11	1.816E+7	6.791E+6	  -19.9601	   11.9640	    4.7015	  -27.1700	
  520.0000	2.360E-11	1.822E-11	1.766E+7	7.144E+6	  -19.9524	   11.9608	    4.6708	  -27.2429	
  540.0000	2.415E-11	1.820E-11	2.151E+7	7.552E+6	  -19.9652	   11.9223	    4.6420	  -27.3370	
  560.0000	2.266E-11	1.818E-11	2.344E+7	7.893E+6	  -19.9753	   11.9525	    4.6249	  -27.3553	
  580.0000	2.369E-11	1.814E-11	2.301E+7	8.460E+6	  -19.9931	   12.0075	    4.6101	  -27.3509	
  600.0000	2.210E-11	1.813E-11	2.494E+7	8.919E+6	  -20.0186	   11.9994	    4.5829	  -27.4205	
  620.0000	2.253E-11	1.810E-11	3.049E+7	9.640E+6	  -20.0287	   12.0177	    4.5705	  -27.4365	
  640.0000	2.326E-11	1.808E-11	2.887E+7	1.033E+7	  -20.0262	   12.0069	    4.5591	  -27.4711	
  660.0000	2.268E-11	1.804E-11	2.368E+7	1.099E+7	  -20.0338	   12.0820	    4.5361	  -27.4724	
  680.0000	2.246E-11	1.805E-11	3.440E+7	1.195E+7	  -20.0364	   12.0210	    4.5259	  -27.5397	
  700.0000	2.187E-11	1.801E-11	3.170E+7	1.307E+7	  -20.0135	   12.0003	    4.4994	  -27.6178	
  720.0000	2.101E-11	1.801E-11	4.091E+7	1.403E+7	  -20.0237	   12.0171	    4.4715	  -27.6726	
  740.0000	2.036E-11	1.802E-11	3.042E+7	1.438E+7	  -20.0109	   12.0312	    4.4741	  -27.6565	
  760.0000	2.084E-11	1.800E-11	4.436E+7	1.580E+7	  -19.9855	   11.9816	    4.4488	  -27.7526	
  780.0000	2.095E-11	1.799E-11	5.541E+7	1.717E+7	  -19.9626	   11.9102	    4.4282	  -27.8529	
  800.0000	2.042E-11	1.798E-11	4.678E+7	1.842E+7	  -19.9550	   11.8171	    4.4099	  -27.9633	
  820.0000	1.990E-11	1.798E-11	4.253E+7	2.028E+7	  -19.9575	   11.8171	    4.3953	  -27.9988	
  840.0000	1.939E-11	1.796E-11	5.399E+7	2.160E+7	  -19.9728	   11.8549	    4.3827	  -28.0029	
  860.0000	1.952E-11	1.795E-11	5.200E+7	2.301E+7	  -19.9855	   11.9032	    4.3653	  -28.0114	
  880.0000	1.957E-11	1.795E-11	5.756E+7	2.542E+7	  -20.0084	   11.8959	    4.3491	  -28.0562	
  900.0000	1.936E-11	1.795E-11	1.018E+8	2.689E+7	  -20.0237	   11.8965	    4.3378	  -28.0839	
  920.0000	1.844E-11	1.793E-11	7.276E+7	2.846E+7	  -20.0415	   11.9751	    4.3163	  -28.0816	
  940.0000	1.893E-11	1.796E-11	5.823E+7	3.017E+7	  -20.0567	   11.8871	    4.3134	  -28.1508	
  960.0000	1.895E-11	1.799E-11	5.313E+7	3.072E+7	  -20.0364	   11.8731	    4.2935	  -28.2102	
  980.0000	1.913E-11	1.800E-11	9.000E+7	3.164E+7	  -20.0262	   11.8800	    4.3017	  -28.1849	
 1000.0000	1.902E-11	1.802E-11	7.184E+7	3.180E+7	  -20.0059	   11.8843	    4.2685	  -28.2647	
 1020.0000	1.772E-11	1.805E-11	8.558E+7	3.167E+7	  -19.9830	   11.7932	    4.2546	  -28.3639	
 1040.0000	1.925E-11	1.808E-11	5.952E+7	2.980E+7	  -19.9652	   11.8350	    4.2514	  -28.3423	
 1060.0000	1.844E-11	1.809E-11	7.051E+7	2.957E+7	  -19.9728	   11.8848	    4.2324	  -28.3550	
 1080.0000	1.913E-11	1.813E-11	6.661E+7	2.738E+7	  -19.9652	   11.9265	    4.2128	  -28.3752	
 1100.0000	1.930E-11	1.815E-11	6.721E+7	2.586E+7	  -19.9652	   11.8526	    4.2049	  -28.4474

File: Diodes/Ljubljana_Diodes/Data/Ljubljana_Diode_Annealing/CO138/400min/CV_D0_CO138_LargeDiode_GRConnected_Irradiated_400min_8_24_2021_2_34_09_PM.txt
GCD Test
Bias: 5000.000000
CV_D0_CO138_LargeDiode_GRConnected_Irradiated_200min
Date/Time: 8/24/2021 2:34:09 PM
Sensor Name: CO138
Type: N
Annealing Status: Irradiated, Annealed at 60C for 400 minutes
Environment: -20C
Tester: Andrew Kent

Time Delay per Ramp Step (s): 0.500

CV Time Delay per Measurement (s) :0.500

AC Voltage (V): 0.500

Current Number of measurements per voltage: 4.000

IV Time Delay per Measurement (s) :0.000


BiasVoltage	LCR_Cp_freq1000.0	LCR_Cp_freq10000.0	LCR_Rp_freq1000.0	LCR_Rp_freq10000.0	Temperature	Air_Temp	Humidity	Dewpoint	
    1.0000	6.034E-11	1.906E-11	3.100E+6	1.676E+6	  -19.9906	   11.4408	    3.8074	  -29.7892	
    2.0000	6.033E-11	1.908E-11	3.100E+6	1.661E+6	  -20.0033	   11.4566	    3.8049	  -29.7852	
    3.0000	6.018E-11	1.907E-11	3.104E+6	1.668E+6	  -19.9957	   11.4086	    3.8042	  -29.8205	
    4.0000	6.017E-11	1.906E-11	3.105E+6	1.678E+6	  -19.9880	   11.4466	    3.7897	  -29.8343	
    5.0000	5.982E-11	1.906E-11	3.111E+6	1.679E+6	  -20.0008	   11.4411	    3.7793	  -29.8672	
    6.0000	5.986E-11	1.905E-11	3.111E+6	1.683E+6	  -19.9830	   11.4573	    3.7751	  -29.8674	
    7.0000	5.981E-11	1.907E-11	3.112E+6	1.673E+6	  -19.9880	   11.4779	    3.7723	  -29.8609	
    8.0000	5.990E-11	1.905E-11	3.110E+6	1.686E+6	  -20.0008	   11.5316	    3.7682	  -29.8350	
    9.0000	5.958E-11	1.906E-11	3.117E+6	1.682E+6	  -20.0008	   11.6039	    3.7574	  -29.8147	
   10.0000	6.031E-11	1.906E-11	3.102E+6	1.676E+6	  -20.0160	   11.5161	    3.7540	  -29.8856	
   20.0000	6.020E-11	1.906E-11	3.106E+6	1.680E+6	  -20.0211	   11.5336	    3.7666	  -29.8380	
   30.0000	5.964E-11	1.906E-11	3.117E+6	1.680E+6	  -20.0313	   11.5261	    3.7505	  -29.8884	
   40.0000	6.008E-11	1.907E-11	3.107E+6	1.675E+6	  -20.0237	   11.5503	    3.7435	  -29.8911	
   50.0000	6.002E-11	1.906E-11	3.109E+6	1.676E+6	  -20.0211	   11.4134	    3.7441	  -29.9847	
   60.0000	5.978E-11	1.906E-11	3.113E+6	1.679E+6	  -20.0008	   11.4853	    3.7306	  -29.9729	
   70.0000	6.032E-11	1.907E-11	3.106E+6	1.677E+6	  -19.9880	   11.5825	    3.7359	  -29.8901	
   80.0000	5.742E-11	1.907E-11	3.337E+6	1.722E+6	  -19.9931	   11.6019	    3.7217	  -29.9167	
   90.0000	5.652E-11	1.908E-11	3.771E+6	1.793E+6	  -19.9804	   11.6387	    3.7201	  -29.8956	
  100.0000	5.125E-11	1.905E-11	4.546E+6	1.863E+6	  -19.9652	   11.6204	    3.7078	  -29.9433	
  120.0000	4.617E-11	1.894E-11	5.472E+6	2.343E+6	  -19.9575	   11.5518	    3.7078	  -29.9910	
  140.0000	4.090E-11	1.895E-11	8.448E+6	2.525E+6	  -19.9626	   11.4972	    3.7024	  -30.0443	
  160.0000	3.900E-11	1.890E-11	8.118E+6	2.720E+6	  -19.9779	   11.5882	    3.6970	  -29.9963	
  180.0000	2.803E-11	1.881E-11	4.574E+6	2.906E+6	  -20.0059	   11.5331	    3.6891	  -30.0571	
  200.0000	3.509E-11	1.875E-11	8.498E+6	3.151E+6	  -20.0313	   11.4651	    3.6913	  -30.0981	
  220.0000	3.505E-11	1.867E-11	9.561E+6	3.348E+6	  -20.0440	   11.4651	    3.6856	  -30.1143	
  240.0000	3.260E-11	1.866E-11	8.930E+6	3.489E+6	  -20.0389	   11.4870	    3.6727	  -30.1361	
  260.0000	3.260E-11	1.861E-11	1.162E+7	3.709E+6	  -20.0440	   11.4870	    3.6774	  -30.1225	
  280.0000	3.070E-11	1.859E-11	1.142E+7	3.892E+6	  -20.0389	   11.4495	    3.6695	  -30.1712	
  300.0000	2.780E-11	1.852E-11	1.758E+7	4.124E+6	  -20.0364	   11.4274	    3.6676	  -30.1920	
  320.0000	3.061E-11	1.852E-11	1.283E+7	4.252E+6	  -20.0313	   11.4274	    3.6546	  -30.2292	
  340.0000	2.861E-11	1.849E-11	1.476E+7	4.480E+6	  -20.0033	   11.4176	    3.6521	  -30.2433	
  360.0000	3.035E-11	1.845E-11	1.449E+7	4.697E+6	  -19.9880	   11.4176	    3.6373	  -30.2860	
  380.0000	2.690E-11	1.840E-11	1.247E+7	4.867E+6	  -19.9524	   11.4457	    3.6354	  -30.2720	
  400.0000	2.646E-11	1.838E-11	1.535E+7	5.134E+6	  -19.9397	   11.4128	    3.6303	  -30.3094	
  420.0000	2.730E-11	1.836E-11	1.776E+7	5.522E+6	  -19.9346	   11.4128	    3.6341	  -30.2985	
  440.0000	2.650E-11	1.835E-11	1.730E+7	5.732E+6	  -19.9473	   11.4723	    3.6268	  -30.2782	
  460.0000	2.504E-11	1.829E-11	2.079E+7	6.138E+6	  -19.9728	   11.4723	    3.6312	  -30.2654	
  480.0000	2.599E-11	1.829E-11	1.685E+7	6.445E+6	  -19.9880	   11.4543	    3.6363	  -30.2633	
  500.0000	2.623E-11	1.825E-11	1.887E+7	6.862E+6	  -20.0033	   11.4570	    3.6379	  -30.2568	
  520.0000	2.510E-11	1.821E-11	2.712E+7	7.235E+6	  -20.0059	   11.4570	    3.6287	  -30.2833	
  540.0000	2.432E-11	1.818E-11	2.257E+7	7.682E+6	  -20.0160	   11.4343	    3.6224	  -30.3174	
  560.0000	2.465E-11	1.814E-11	2.402E+7	8.108E+6	  -20.0389	   11.4677	    3.6268	  -30.2814	
  580.0000	2.334E-11	1.814E-11	2.551E+7	8.455E+6	  -20.0364	   11.4351	    3.6180	  -30.3296	
  600.0000	2.289E-11	1.811E-11	2.861E+7	9.312E+6	  -20.0440	   11.4365	    3.6268	  -30.3030	
  620.0000	2.387E-11	1.809E-11	2.907E+7	9.729E+6	  -20.0389	   11.4162	    3.6126	  -30.3584	
  640.0000	2.224E-11	1.807E-11	2.607E+7	1.037E+7	  -20.0237	   11.3442	    3.6151	  -30.4010	
  660.0000	2.291E-11	1.806E-11	3.557E+7	1.086E+7	  -20.0186	   11.2794	    3.6110	  -30.4579	
  680.0000	2.215E-11	1.805E-11	3.182E+7	1.159E+7	  -20.0008	   11.2794	    3.6072	  -30.4689	
  700.0000	2.172E-11	1.803E-11	3.259E+7	1.251E+7	  -19.9880	   11.2902	    3.6018	  -30.4770	
  720.0000	2.129E-11	1.802E-11	3.327E+7	1.363E+7	  -19.9524	   11.1912	    3.5958	  -30.5632	
  740.0000	2.116E-11	1.801E-11	3.022E+7	1.458E+7	  -19.9499	   11.1912	    3.5908	  -30.5779	
  760.0000	2.082E-11	1.800E-11	3.955E+7	1.586E+7	  -19.9423	   11.2940	    3.5867	  -30.5186	
  780.0000	1.896E-11	1.798E-11	3.274E+7	1.709E+7	  -19.9423	   11.2940	    3.5873	  -30.5167	
  800.0000	1.991E-11	1.797E-11	4.260E+7	1.750E+7	  -19.9804	   11.3575	    3.5784	  -30.4985	
  820.0000	2.033E-11	1.796E-11	4.816E+7	1.870E+7	  -19.9906	   11.3698	    3.5816	  -30.4807	
  840.0000	1.982E-11	1.796E-11	5.608E+7	2.183E+7	  -20.0211	   11.3478	    3.5794	  -30.5025	
  860.0000	2.026E-11	1.794E-11	4.793E+7	2.324E+7	  -20.0465	   11.3648	    3.5759	  -30.5009	
  880.0000	1.907E-11	1.793E-11	4.724E+7	2.507E+7	  -20.0389	   11.1896	    3.5639	  -30.6576	
  900.0000	1.909E-11	1.793E-11	5.420E+7	2.839E+7	  -20.0389	   11.1896	    3.5563	  -30.6798	
  920.0000	1.796E-11	1.795E-11	1.006E+8	2.923E+7	  -20.0109	   11.0908	    3.5433	  -30.7864	
  940.0000	1.936E-11	1.800E-11	6.690E+7	2.600E+7	  -19.9931	   11.0122	    3.5357	  -30.8633	
  960.0000	1.928E-11	1.795E-11	1.040E+8	3.099E+7	  -19.9855	   11.0017	    3.5016	  -30.9718	
  980.0000	1.842E-11	1.797E-11	1.988E+8	3.186E+7	  -19.9753	   11.0910	    3.4953	  -30.9288	
 1000.0000	1.746E-11	1.799E-11	7.053E+7	3.180E+7	  -19.9931	   11.1941	    3.4927	  -30.8650	
 1020.0000	1.897E-11	1.800E-11	6.769E+7	3.375E+7	  -19.9931	   11.2687	    3.4810	  -30.8484	
 1040.0000	1.666E-11	1.803E-11	4.360E+7	3.559E+7	  -20.0135	   11.2846	    3.4712	  -30.8668	
 1060.0000	1.914E-11	1.805E-11	3.854E+7	3.528E+7	  -20.0160	   11.1905	    3.4649	  -30.9509	
 1080.0000	1.900E-11	1.806E-11	4.526E+7	3.477E+7	  -20.0008	   11.2757	    3.4658	  -30.8892	
 1100.0000	1.868E-11	1.813E-11	6.892E+7	2.667E+7	  -20.0084	   11.3007	    3.4614	  -30.8852

File: Diodes/Ljubljana_Diodes/Data/Ljubljana_Diode_Annealing/CO138/400min/CV_D0_CO138_LargeDiode_GRConnected_Irradiated_400min_8_24_2021_3_00_09_PM.txt
GCD Test
Bias: 5000.000000
CV_D0_CO138_LargeDiode_GRConnected_Irradiated_200min
Date/Time: 8/24/2021 3:00:09 PM
Sensor Name: CO138
Type: N
Annealing Status: Irradiated, Annealed at 60C for 400 minutes
Environment: -20C
Tester: Andrew Kent

Time Delay per Ramp Step (s): 0.500

CV Time Delay per Measurement (s) :0.500

AC Voltage (V): 0.500

Current Number of measurements per voltage: 4.000

IV Time Delay per Measurement (s) :0.000


BiasVoltage	LCR_Cp_freq1000.0	LCR_Cp_freq10000.0	LCR_Rp_freq1000.0	LCR_Rp_freq10000.0	Temperature	Air_Temp	Humidity	Dewpoint	
    1.0000	5.984E-11	1.906E-11	3.119E+6	1.672E+6	  -20.0109	   10.0274	    2.9497	  -33.4069	
    2.0000	6.004E-11	1.904E-11	3.117E+6	1.687E+6	  -20.0211	   10.0365	    2.9589	  -33.3691	
    3.0000	5.989E-11	1.904E-11	3.120E+6	1.687E+6	  -20.0389	   10.0123	    2.9472	  -33.4259	
    4.0000	6.006E-11	1.905E-11	3.116E+6	1.680E+6	  -20.0364	    9.9954	    2.9450	  -33.4451	
    5.0000	5.985E-11	1.905E-11	3.119E+6	1.682E+6	  -20.0389	   10.0336	    2.9371	  -33.4464	
    6.0000	5.995E-11	1.907E-11	3.117E+6	1.665E+6	  -20.0211	   10.0300	    2.9358	  -33.4532	
    7.0000	6.028E-11	1.907E-11	3.111E+6	1.667E+6	  -20.0059	    9.9536	    2.9314	  -33.5206	
    8.0000	6.045E-11	1.907E-11	3.108E+6	1.669E+6	  -19.9880	    9.9665	    2.9279	  -33.5239	
    9.0000	6.043E-11	1.907E-11	3.108E+6	1.667E+6	  -19.9931	    9.9890	    2.9127	  -33.5614	
   10.0000	6.057E-11	1.906E-11	3.106E+6	1.668E+6	  -19.9702	    9.9963	    2.9228	  -33.5212	
   20.0000	6.049E-11	1.906E-11	3.108E+6	1.669E+6	  -19.9753	    9.9566	    2.9292	  -33.5263	
   30.0000	6.038E-11	1.905E-11	3.109E+6	1.678E+6	  -19.9728	    9.8995	    2.9140	  -33.6179	
   40.0000	5.986E-11	1.906E-11	3.118E+6	1.677E+6	  -19.9906	    9.8715	    2.9203	  -33.6150	
   50.0000	5.985E-11	1.906E-11	3.118E+6	1.668E+6	  -20.0033	    9.8863	    2.9206	  -33.6038	
   60.0000	6.017E-11	1.905E-11	3.112E+6	1.679E+6	  -20.0262	    9.9593	    2.9197	  -33.5574	
   70.0000	5.854E-11	1.904E-11	3.204E+6	1.699E+6	  -20.0364	    9.9339	    2.9118	  -33.6022	
   80.0000	5.736E-11	1.904E-11	3.444E+6	1.732E+6	  -20.0237	    9.9060	    2.9029	  -33.6521	
   90.0000	5.560E-11	1.883E-11	3.817E+6	1.839E+6	  -20.0211	    9.9006	    2.8969	  -33.6768	
  100.0000	7.217E-11	1.936E-11	4.388E+6	2.010E+6	  -20.0008	    9.9409	    2.8922	  -33.6660	
  120.0000	3.624E-11	1.913E-11	7.086E+6	2.480E+6	  -20.0008	    9.9036	    2.8830	  -33.7237	
  140.0000	4.035E-11	1.881E-11	7.185E+6	2.908E+6	  -19.9982	    9.8593	    2.8849	  -33.7471	
  160.0000	3.592E-11	1.873E-11	8.718E+6	3.190E+6	  -19.9855	    9.8724	    2.8782	  -33.7616	
  180.0000	3.310E-11	1.864E-11	9.841E+6	3.479E+6	  -19.9753	    9.8774	    2.8836	  -33.7393	
  200.0000	3.200E-11	1.858E-11	1.048E+7	3.747E+6	  -19.9830	    9.8247	    2.8744	  -33.8074	
  220.0000	3.088E-11	1.853E-11	1.075E+7	3.968E+6	  -19.9982	    9.8594	    2.8719	  -33.7927	
  240.0000	3.018E-11	1.848E-11	1.155E+7	4.244E+6	  -20.0109	    9.8945	    2.8710	  -33.7722	
  260.0000	2.930E-11	1.844E-11	1.223E+7	4.453E+6	  -20.0033	    9.9676	    2.8662	  -33.7393	
  280.0000	2.846E-11	1.843E-11	1.250E+7	4.646E+6	  -20.0160	    9.9721	    2.8672	  -33.7329	
  300.0000	2.805E-11	1.838E-11	1.300E+7	4.895E+6	  -20.0237	    9.9838	    2.8526	  -33.7765	
  320.0000	2.790E-11	1.836E-11	1.390E+7	5.093E+6	  -20.0287	   10.0312	    2.8495	  -33.7556	
  340.0000	2.701E-11	1.834E-11	1.358E+7	5.366E+6	  -20.0211	    9.9333	    2.8520	  -33.8130	
  360.0000	2.709E-11	1.831E-11	1.536E+7	5.603E+6	  -20.0033	    9.9301	    2.8454	  -33.8389	
  380.0000	2.635E-11	1.828E-11	1.472E+7	5.816E+6	  -20.0033	    9.8892	    2.8460	  -33.8644	
  400.0000	2.595E-11	1.826E-11	1.580E+7	6.111E+6	  -19.9906	    9.8774	    2.8545	  -33.8420	
  420.0000	2.565E-11	1.824E-11	1.654E+7	6.383E+6	  -19.9779	    9.8584	    2.8454	  -33.8875	
  440.0000	2.509E-11	1.820E-11	1.667E+7	6.758E+6	  -19.9652	    9.9009	    2.8381	  -33.8846	
  460.0000	2.478E-11	1.819E-11	1.800E+7	7.020E+6	  -19.9677	    9.8548	    2.8441	  -33.8945	
  480.0000	2.435E-11	1.815E-11	1.819E+7	7.400E+6	  -19.9728	    9.8654	    2.8406	  -33.8997	
  500.0000	2.447E-11	1.814E-11	1.956E+7	7.822E+6	  -19.9804	    9.8356	    2.8276	  -33.9662	
  520.0000	2.383E-11	1.811E-11	2.009E+7	8.370E+6	  -19.9779	    9.8489	    2.8355	  -33.9290	
  540.0000	2.355E-11	1.809E-11	2.105E+7	8.862E+6	  -20.0059	    9.9167	    2.8270	  -33.9135	
  560.0000	2.318E-11	1.806E-11	2.197E+7	9.337E+6	  -20.0211	    9.9488	    2.8292	  -33.8838	
  580.0000	2.303E-11	1.806E-11	2.446E+7	9.985E+6	  -20.0211	    9.9439	    2.8216	  -33.9143	
  600.0000	2.274E-11	1.804E-11	2.428E+7	1.057E+7	  -20.0262	    9.7849	    2.8308	  -33.9894	
  620.0000	2.227E-11	1.802E-11	2.555E+7	1.133E+7	  -20.0389	    9.8337	    2.8286	  -33.9641	
  640.0000	2.234E-11	1.801E-11	2.601E+7	1.217E+7	  -20.0364	    9.9092	    2.8305	  -33.9061	
  660.0000	2.179E-11	1.800E-11	2.816E+7	1.302E+7	  -20.0262	    9.9403	    2.8333	  -33.8748	
  680.0000	2.133E-11	1.800E-11	3.030E+7	1.391E+7	  -19.9931	    9.9361	    2.8295	  -33.8912	
  700.0000	2.129E-11	1.798E-11	3.062E+7	1.481E+7	  -19.9906	    9.8975	    2.8400	  -33.8802	
  720.0000	2.056E-11	1.797E-11	3.138E+7	1.601E+7	  -19.9753	    9.9432	    2.8393	  -33.8514	
  740.0000	2.071E-11	1.796E-11	3.681E+7	1.718E+7	  -19.9702	    9.8432	    2.8403	  -33.9159	
  760.0000	2.036E-11	1.796E-11	3.881E+7	1.852E+7	  -19.9728	    9.8636	    2.8318	  -33.9326	
  780.0000	1.938E-11	1.795E-11	3.850E+7	1.932E+7	  -19.9804	    9.8636	    2.8368	  -33.9145	
  800.0000	1.989E-11	1.794E-11	4.462E+7	2.103E+7	  -19.9880	    9.9259	    2.8318	  -33.8903	
  820.0000	1.975E-11	1.795E-11	4.441E+7	2.215E+7	  -19.9982	    9.8533	    2.8264	  -33.9588	
  840.0000	1.986E-11	1.795E-11	4.945E+7	2.328E+7	  -20.0033	    9.8533	    2.8276	  -33.9543	
  860.0000	1.960E-11	1.795E-11	5.815E+7	2.443E+7	  -20.0084	    9.8493	    2.8248	  -33.9672	
  880.0000	1.946E-11	1.797E-11	5.845E+7	2.513E+7	  -20.0135	    9.8427	    2.8061	  -34.0387	
  900.0000	1.938E-11	1.797E-11	5.808E+7	2.565E+7	  -20.0033	    9.9029	    2.8156	  -33.9637	
  920.0000	1.941E-11	1.800E-11	5.312E+7	2.592E+7	  -20.0160	    9.8259	    2.8144	  -34.0205	
  940.0000	1.958E-11	1.801E-11	5.843E+7	2.649E+7	  -20.0237	    9.7550	    2.8087	  -34.0891	
  960.0000	1.954E-11	1.804E-11	5.515E+7	2.597E+7	  -20.0186	    9.7018	    2.8071	  -34.1308	
  980.0000	1.935E-11	1.797E-11	1.136E+8	2.573E+7	  -20.0084	    9.7608	    2.8112	  -34.0760	
 1000.0000	1.899E-11	1.792E-11	4.221E+7	2.652E+7	  -20.0109	    9.7223	    2.8036	  -34.1294	
 1020.0000	1.436E-11	1.605E-11	-2.290E+8	-5.030E+7	  -19.9931	    9.7373	    2.8058	  -34.1113	
 1040.0000	1.434E-11	1.597E-11	-8.338E+8	-4.424E+7	  -19.9931	    9.7373	    2.8068	  -34.1079	
 1060.0000	1.418E-11	1.590E-11	2.508E+8	-3.906E+7	  -19.9779	    9.8031	    2.8052	  -34.0690	
 1080.0000	7.264E-12	1.584E-11	-9.859E+6	-3.874E+7	  -19.9626	    9.8250	    2.8058	  -34.0518	
 1100.0000	1.268E-11	1.581E-11	6.625E+8	-3.400E+7	  -19.9652	    9.8293	    2.8083	  -34.0398

File: Diodes/Ljubljana_Diodes/Data/Ljubljana_Diode_Annealing/CO138/400min/IV_D0_CO138_LargeDiode_GRConnected_Irradiated_400min_8_24_2021_3_08_32_PM.txt
GCD Test
Bias: 5000.000000
IV_D0_CO138_LargeDiode_GRConnected_Irradiated_200min
Date/Time: 8/24/2021 3:08:32 PM
Sensor Name: CO138
Type: N
Annealing Status: Irradiated, Annealed at 60C for 400 minutes
Environment: -20C
Tester: Andrew Kent

Time Delay per Ramp Step (s): 0.500

CV Time Delay per Measurement (s) :0.500

AC Voltage (V): 0.500

Current Number of measurements per voltage: 4.000

IV Time Delay per Measurement (s) :0.000


BiasVoltage	Total Current_Avg	Total Current_0	Total Current_1	Total Current_2	Total Current_3	Bias Current_Avg	Bias Current_0	Bias Current_1	Bias Current_2	Bias Current_3	Temperature	Air_Temp	Humidity	Dewpoint	
    1.0000	-2.5325E-10	-1.7600E-10	-1.6800E-10	-3.5200E-10	-3.1700E-10	-1.210357E-11	-1.244316E-11	-1.163320E-11	-1.192471E-11	-1.241321E-11	  -20.0516	    9.7510	    2.8646	  -33.8921	
    2.0000	-2.0750E-10	-1.0500E-10	-1.3600E-10	-2.9200E-10	-2.9700E-10	-7.689033E-12	-8.084131E-12	-7.486035E-12	-7.712153E-12	-7.473812E-12	  -20.0440	    9.7491	    2.8868	  -33.8154	
    3.0000	-1.9975E-10	-3.3200E-10	-2.3200E-10	-2.0600E-10	-2.9000E-11	8.434100E-14	1.225895E-13	-4.217237E-13	5.031123E-13	1.333859E-13	  -20.0465	    9.7015	    2.8871	  -33.8467	
    4.0000	-1.6875E-10	-2.9200E-10	-1.9300E-10	-1.9700E-10	7.0000E-12	1.129184E-11	1.179026E-11	1.138570E-11	1.033457E-11	1.165683E-11	  -20.0593	    9.5342	    2.8887	  -33.9550	
    5.0000	-1.6700E-10	-4.6000E-11	-2.6300E-10	-1.6400E-10	-1.9500E-10	2.421154E-11	2.446933E-11	2.381930E-11	2.413708E-11	2.442045E-11	  -20.0491	    9.5764	    2.9013	  -33.8820	
    6.0000	-1.1075E-10	-2.3900E-10	-1.3400E-10	-1.3600E-10	6.6000E-11	3.863546E-11	3.850305E-11	3.801476E-11	3.929587E-11	3.872814E-11	  -20.0415	    9.6257	    2.8918	  -33.8816	
    7.0000	-4.2750E-11	8.0000E-11	-1.0000E-11	-2.7000E-11	-2.1400E-10	5.393011E-11	5.405662E-11	5.411853E-11	5.442655E-11	5.311874E-11	  -20.0465	    9.7058	    2.9042	  -33.7839	
    8.0000	1.7250E-11	-1.0800E-10	7.8000E-11	5.4000E-11	4.5000E-11	7.182757E-11	7.101128E-11	7.250055E-11	7.208725E-11	7.171121E-11	  -20.0237	    9.6285	    2.8871	  -33.8963	
    9.0000	-4.0000E-12	-1.1500E-10	-5.9000E-11	1.5000E-11	1.4300E-10	8.945239E-11	8.827700E-11	8.972128E-11	9.078138E-11	8.902990E-11	  -20.0262	    9.5972	    2.8849	  -33.9254	
   10.0000	-7.2500E-12	-1.0700E-10	-2.9000E-11	-4.0000E-11	1.4700E-10	1.093540E-10	1.090190E-10	1.094415E-10	1.103013E-10	1.086541E-10	  -20.0059	    9.6058	    2.8770	  -33.9474	
   20.0000	2.9925E-10	3.8700E-10	2.0100E-10	3.1100E-10	2.9800E-10	3.700041E-10	3.717606E-10	3.699355E-10	3.695090E-10	3.688114E-10	  -19.9804	    9.6210	    2.8608	  -33.9939	
   30.0000	 1.2525E-9	 1.0770E-9	 1.1340E-9	 1.3250E-9	 1.4740E-9	1.263653E-9	1.317987E-9	1.219801E-9	1.219606E-9	1.297217E-9	  -19.9753	    9.6456	    2.8536	  -34.0030	
   40.0000	 4.1488E-9	 4.0290E-9	 4.4130E-9	 4.0720E-9	 4.0810E-9	3.513496E-9	3.543917E-9	3.893498E-9	3.200897E-9	3.415673E-9	  -19.9804	    9.5811	    2.8352	  -34.1120	
   50.0000	 8.0767E-9	 6.7390E-9	 6.9110E-9	 8.7470E-9	 9.9100E-9	8.662521E-9	8.264018E-9	8.484090E-9	8.737445E-9	9.164532E-9	  -19.9677	    9.5800	    2.8368	  -34.1071	
   60.0000	 1.8545E-8	 1.8070E-8	 1.7360E-8	 1.9460E-8	 1.9290E-8	1.882992E-8	1.787859E-8	1.788694E-8	1.937393E-8	2.018022E-8	  -19.9550	    9.5437	    2.8251	  -34.1735	
   70.0000	 3.6630E-8	 3.6030E-8	 3.5070E-8	 3.7410E-8	 3.8010E-8	3.047755E-8	3.045744E-8	3.095981E-8	3.099469E-8	2.949826E-8	  -19.9702	    9.5242	    2.8280	  -34.1765	
   80.0000	 5.8500E-8	 5.8660E-8	 5.7930E-8	 5.9280E-8	 5.8130E-8	5.212633E-8	4.797159E-8	5.496578E-8	5.410676E-8	5.146117E-8	  -19.9804	    9.5301	    2.8156	  -34.2167	
   90.0000	 8.4843E-8	 8.3970E-8	 8.2300E-8	 8.9130E-8	 8.3970E-8	7.906384E-8	7.624297E-8	8.079073E-8	8.034713E-8	7.887453E-8	  -19.9804	    9.5660	    2.8112	  -34.2082	
  100.0000	 1.1948E-7	 1.0850E-7	 1.2130E-7	 1.2050E-7	 1.2760E-7	1.123723E-7	1.119323E-7	1.130902E-7	1.115714E-7	1.128955E-7	  -19.9753	    9.5416	    2.8099	  -34.2293	
  120.0000	 2.8722E-7	 2.8020E-7	 2.7990E-7	 2.9250E-7	 2.9630E-7	2.632777E-7	2.550439E-7	2.490432E-7	2.707021E-7	2.783214E-7	  -19.9779	    9.5547	    2.8068	  -34.2318	
  140.0000	 7.5877E-7	 7.2790E-7	 7.4140E-7	 7.7430E-7	 7.9150E-7	7.086788E-7	7.143443E-7	7.012432E-7	7.029432E-7	7.161844E-7	  -19.9652	    9.5258	    2.7897	  -34.3130	
  160.0000	 1.2462E-6	 1.1890E-6	 1.2430E-6	 1.2690E-6	 1.2840E-6	1.115762E-6	1.113266E-6	1.113945E-6	1.113527E-6	1.122310E-6	  -19.9728	    9.5339	    2.7925	  -34.2972	
  180.0000	 1.7855E-6	 1.7470E-6	 1.7680E-6	 1.8100E-6	 1.8170E-6	1.534888E-6	1.524406E-6	1.552494E-6	1.517143E-6	1.545508E-6	  -19.9728	    9.4969	    2.7900	  -34.3314	
  200.0000	 2.3027E-6	 2.2870E-6	 2.2980E-6	 2.3030E-6	 2.3230E-6	1.903719E-6	1.916479E-6	1.881734E-6	1.905205E-6	1.911460E-6	  -19.9880	    9.5596	    2.7916	  -34.2832	
  220.0000	 2.7317E-6	 2.6910E-6	 2.7160E-6	 2.7590E-6	 2.7610E-6	2.239623E-6	2.209821E-6	2.233932E-6	2.261121E-6	2.253619E-6	  -19.9931	    9.4674	    2.7821	  -34.3800	
  240.0000	 3.1327E-6	 3.1400E-6	 3.1080E-6	 3.1380E-6	 3.1450E-6	2.537161E-6	2.522021E-6	2.546406E-6	2.541243E-6	2.538974E-6	  -19.9957	    9.4674	    2.7732	  -34.4122	
  260.0000	 3.5410E-6	 3.5240E-6	 3.5380E-6	 3.5520E-6	 3.5500E-6	2.790258E-6	2.815367E-6	2.764306E-6	2.820704E-6	2.760654E-6	  -20.0109	    9.5042	    2.7859	  -34.3414	
  280.0000	 3.8018E-6	 3.8710E-6	 3.8030E-6	 3.7820E-6	 3.7510E-6	2.967587E-6	2.969946E-6	2.959086E-6	2.966041E-6	2.975275E-6	  -20.0160	    9.6136	    2.7843	  -34.2729	
  300.0000	 4.1568E-6	 4.1810E-6	 4.1020E-6	 4.1530E-6	 4.1910E-6	3.315904E-6	3.290741E-6	3.326332E-6	3.325232E-6	3.321312E-6	  -20.0211	    9.6136	    2.7856	  -34.2683	
  320.0000	 4.5727E-6	 4.5820E-6	 4.5830E-6	 4.5500E-6	 4.5760E-6	3.549103E-6	3.561094E-6	3.537682E-6	3.546650E-6	3.550987E-6	  -20.0160	    9.5909	    2.7761	  -34.3181	
  340.0000	 4.7667E-6	 4.7870E-6	 4.7590E-6	 4.7600E-6	 4.7610E-6	3.689146E-6	3.707244E-6	3.670633E-6	3.677702E-6	3.701004E-6	  -20.0084	    9.5870	    2.7736	  -34.3300	
  360.0000	 4.8798E-6	 4.9320E-6	 4.8660E-6	 4.8520E-6	 4.8690E-6	3.780373E-6	3.789844E-6	3.772309E-6	3.772503E-6	3.786836E-6	  -20.0211	    9.5656	    2.7748	  -34.3399	
  380.0000	 5.1165E-6	 5.0890E-6	 5.0800E-6	 5.1400E-6	 5.1570E-6	3.982798E-6	3.967547E-6	3.985404E-6	3.986373E-6	3.991868E-6	  -20.0287	    9.5062	    2.7739	  -34.3836	
  400.0000	 5.3590E-6	 5.3490E-6	 5.3810E-6	 5.3600E-6	 5.3460E-6	4.080309E-6	4.086988E-6	4.078595E-6	4.063438E-6	4.092216E-6	  -20.0338	    9.5112	    2.7634	  -34.4182	
  420.0000	 5.4495E-6	 5.4530E-6	 5.4580E-6	 5.4220E-6	 5.4650E-6	4.193309E-6	4.184989E-6	4.189775E-6	4.201685E-6	4.196786E-6	  -20.0237	    9.4992	    2.7704	  -34.4010	
  440.0000	 5.6200E-6	 5.6330E-6	 5.6200E-6	 5.6050E-6	 5.6220E-6	4.263700E-6	4.291024E-6	4.283840E-6	4.254222E-6	4.225714E-6	  -20.0287	    9.4887	    2.7647	  -34.4288	
  460.0000	 5.7402E-6	 5.7460E-6	 5.7370E-6	 5.7330E-6	 5.7450E-6	4.398038E-6	4.379497E-6	4.389072E-6	4.416698E-6	4.406886E-6	  -20.0364	    9.5148	    2.7657	  -34.4077	
  480.0000	 5.9927E-6	 6.0190E-6	 5.9840E-6	 5.9950E-6	 5.9730E-6	4.510197E-6	4.510893E-6	4.500921E-6	4.503715E-6	4.525259E-6	  -20.0237	    9.5148	    2.7653	  -34.4088	
  500.0000	 6.1202E-6	 6.1430E-6	 6.1310E-6	 6.0920E-6	 6.1150E-6	4.586508E-6	4.592637E-6	4.592092E-6	4.581623E-6	4.579680E-6	  -20.0237	    9.4640	    2.7691	  -34.4294	
  520.0000	 6.2318E-6	 6.2330E-6	 6.2430E-6	 6.2450E-6	 6.2060E-6	4.625224E-6	4.621302E-6	4.641763E-6	4.627525E-6	4.610306E-6	  -20.0160	    9.4726	    2.7549	  -34.4755	
  540.0000	 6.3263E-6	 6.3060E-6	 6.3110E-6	 6.3220E-6	 6.3660E-6	4.726813E-6	4.721335E-6	4.714247E-6	4.730878E-6	4.740791E-6	  -20.0084	    9.4673	    2.7565	  -34.4733	
  560.0000	 6.4950E-6	 6.4960E-6	 6.4870E-6	 6.4810E-6	 6.5160E-6	4.799979E-6	4.787421E-6	4.811518E-6	4.809468E-6	4.791508E-6	  -19.9957	    9.4934	    2.7533	  -34.4672	
  580.0000	 6.6068E-6	 6.6000E-6	 6.6260E-6	 6.5930E-6	 6.6080E-6	4.852052E-6	4.840991E-6	4.845439E-6	4.848744E-6	4.873034E-6	  -20.0059	    9.4649	    2.7514	  -34.4935	
  600.0000	 6.6210E-6	 6.6860E-6	 6.6150E-6	 6.5840E-6	 6.5990E-6	4.858630E-6	4.843769E-6	4.853533E-6	4.886583E-6	4.850635E-6	  -20.0059	    9.4604	    2.7505	  -34.5000	
  620.0000	 6.7335E-6	 6.7550E-6	 6.7350E-6	 6.7170E-6	 6.7270E-6	4.903161E-6	4.877826E-6	4.882729E-6	4.925550E-6	4.926540E-6	  -19.9830	    9.5124	    2.7441	  -34.4879	
  640.0000	 6.8395E-6	 6.8350E-6	 6.8750E-6	 6.8360E-6	 6.8120E-6	4.910334E-6	4.914211E-6	4.925658E-6	4.913310E-6	4.888158E-6	  -19.9702	    9.5072	    2.7385	  -34.5124	
  660.0000	 6.9917E-6	 6.9880E-6	 6.9870E-6	 7.0040E-6	 6.9880E-6	5.002543E-6	4.994908E-6	5.014253E-6	4.983804E-6	5.017209E-6	  -19.9677	    9.5117	    2.7416	  -34.4977	
  680.0000	 7.1103E-6	 7.1450E-6	 7.1250E-6	 7.0770E-6	 7.0940E-6	5.011436E-6	5.026445E-6	5.018529E-6	5.009284E-6	4.991485E-6	  -19.9601	    9.5117	    2.7287	  -34.5455	
  700.0000	 7.2298E-6	 7.1920E-6	 7.2370E-6	 7.2410E-6	 7.2490E-6	5.054063E-6	5.050770E-6	5.036923E-6	5.059525E-6	5.069036E-6	  -19.9728	    9.4698	    2.7245	  -34.5890	
  720.0000	 7.2868E-6	 7.3000E-6	 7.2570E-6	 7.2870E-6	 7.3030E-6	5.060709E-6	5.053830E-6	5.083901E-6	5.059750E-6	5.045354E-6	  -19.9830	    9.4444	    2.7217	  -34.6167	
  740.0000	 7.4215E-6	 7.4000E-6	 7.4030E-6	 7.4320E-6	 7.4510E-6	5.084417E-6	5.098044E-6	5.075838E-6	5.077164E-6	5.086622E-6	  -19.9753	    9.4317	    2.7160	  -34.6463	
  760.0000	 7.5140E-6	 7.4970E-6	 7.4850E-6	 7.5290E-6	 7.5450E-6	5.087023E-6	5.100687E-6	5.074842E-6	5.075997E-6	5.096567E-6	  -19.9830	    9.4131	    2.7084	  -34.6870	
  780.0000	 7.5810E-6	 7.5700E-6	 7.5890E-6	 7.6120E-6	 7.5530E-6	5.089432E-6	5.098222E-6	5.088281E-6	5.090085E-6	5.081141E-6	  -19.9753	    9.3706	    2.7128	  -34.6994	
  800.0000	 7.7458E-6	 7.7100E-6	 7.7490E-6	 7.7770E-6	 7.7470E-6	5.112645E-6	5.107713E-6	5.111169E-6	5.117512E-6	5.114188E-6	  -19.9830	    9.3903	    2.7097	  -34.6977	
  820.0000	 8.0617E-6	 8.0770E-6	 8.1100E-6	 8.0440E-6	 8.0160E-6	5.115124E-6	5.118713E-6	5.112656E-6	5.118787E-6	5.110338E-6	  -19.9855	    9.4037	    2.7132	  -34.6758	
  840.0000	 8.2408E-6	 8.1810E-6	 8.2380E-6	 8.2560E-6	 8.2880E-6	5.137707E-6	5.130091E-6	5.137077E-6	5.132139E-6	5.151520E-6	  -19.9982	    9.3627	    2.7141	  -34.7000	
  860.0000	 8.5798E-6	 8.5370E-6	 8.5840E-6	 8.6150E-6	 8.5830E-6	5.130778E-6	5.124095E-6	5.130715E-6	5.141282E-6	5.127021E-6	  -19.9957	    9.3561	    2.7198	  -34.6834	
  880.0000	 8.7950E-6	 8.8570E-6	 8.8280E-6	 8.7800E-6	 8.7150E-6	5.104308E-6	5.110164E-6	5.113915E-6	5.089844E-6	5.103311E-6	  -20.0186	    9.3479	    2.7340	  -34.6365	
  900.0000	 1.1171E-5	 9.1640E-6	 9.4880E-6	 1.3042E-5	 1.2989E-5	5.093091E-6	5.097712E-6	5.096009E-6	5.094917E-6	5.083728E-6	  -20.0338	    9.3479	    2.7362	  -34.6283	
  920.0000	 1.4118E-5	 1.3930E-5	 1.3910E-5	 1.4280E-5	 1.4350E-5	5.079561E-6	5.071579E-6	5.097155E-6	5.082350E-6	5.067160E-6	  -20.0389	    9.4932	    2.7378	  -34.5241	
  940.0000	 1.4618E-5	 1.4630E-5	 1.4710E-5	 1.4540E-5	 1.4590E-5	5.098215E-6	5.101119E-6	5.098603E-6	5.108607E-6	5.084530E-6	  -20.0415	    9.4883	    2.7483	  -34.4892	
  960.0000	 1.5400E-5	 1.5470E-5	 1.5430E-5	 1.5400E-5	 1.5300E-5	5.115349E-6	5.129422E-6	5.121424E-6	5.117128E-6	5.093422E-6	  -20.0338	    9.4642	    2.7527	  -34.4893	
  980.0000	 1.6305E-5	 1.6410E-5	 1.6290E-5	 1.6320E-5	 1.6200E-5	5.091567E-6	5.095665E-6	5.089491E-6	5.086167E-6	5.094945E-6	  -20.0313	    9.4642	    2.7555	  -34.4789	
 1000.0000	 1.7172E-5	 1.7130E-5	 1.7110E-5	 1.7230E-5	 1.7220E-5	5.086887E-6	5.095141E-6	5.087420E-6	5.079495E-6	5.085491E-6	  -20.0287	    9.3931	    2.7565	  -34.5236	
 1020.0000	 1.7997E-5	 1.7970E-5	 1.8060E-5	 1.7990E-5	 1.7970E-5	5.102767E-6	5.104768E-6	5.103571E-6	5.107074E-6	5.095656E-6	  -20.0262	    9.4242	    2.7517	  -34.5199	
 1040.0000	 1.8812E-5	 1.8770E-5	 1.8670E-5	 1.8940E-5	 1.8870E-5	5.087274E-6	5.107028E-6	5.088913E-6	5.081839E-6	5.071315E-6	  -20.0237	    9.3256	    2.7448	  -34.6122	
 1060.0000	 1.9813E-5	 1.9480E-5	 1.9320E-5	 1.9880E-5	 2.0570E-5	5.159743E-6	5.170184E-6	5.157791E-6	5.155932E-6	5.155065E-6	  -20.0109	    9.3253	    2.7407	  -34.6274	
 1080.0000	 2.0677E-5	 2.0590E-5	 2.0510E-5	 2.0910E-5	 2.0700E-5	5.183872E-6	5.181279E-6	5.192208E-6	5.191098E-6	5.170904E-6	  -19.9982	    9.2974	    2.7283	  -34.6916	
 1100.0000	 2.1298E-5	 2.1560E-5	 2.1450E-5	 2.1170E-5	 2.1010E-5	5.166573E-6	5.167242E-6	5.150126E-6	5.158812E-6	5.190114E-6	  -19.9906	    9.3008	    2.7385	  -34.6521
