Repository: ctiley/CERN_CMS_Silicon_Sensor

# CERN_CMS_Silicon_Sensor

# Code To-Do 
- Double check Halfmoon Diode Data

# Lab To-Do
- Measure more HGCAL Diodes
- Measure rest of Unirradiated Halfmoon Diodes
- Rebond D0 Diode
- Cleanup Wires at Alibava Station
-

File: Diodes/Ljubljana_Diodes/Data/Ljubljana_Diode_Annealing/CO138/40min/CV_D0_CO138_LargeDiode_GRConnected_Irradiated_40min_at_60C_8_2_2021_2_16_39_PM.txt
GCD Test
Bias: 5000.000000
CV_D0_CO138_LargeDiode_GRConnected_Irradiated_40min_at_60C
Date/Time: 8/2/2021 2:16:39 PM
Sensor Name: CO138
Type: N
Annealing Status: Irradiated and Annealed at 60C for 30 Minutes
Environment: RT
Tester: Andrew Kent

Time Delay per Ramp Step (s): 0.500

CV Time Delay per Measurement (s) :0.500

AC Voltage (V): 0.500

Current Number of measurements per voltage: 4.000

IV Time Delay per Measurement (s) :0.000


BiasVoltage	LCR_Cp_freq1000.0	LCR_Cp_freq10000.0	LCR_Rp_freq1000.0	LCR_Rp_freq10000.0	Temperature	Air_Temp	Humidity	Dewpoint	
    1.0000	3.949E-11	2.031E-11	1.607E+6	1.324E+6	  -19.1943	    9.0995	   10.0142	  -20.8840	
    2.0000	4.491E-11	2.038E-11	1.658E+6	1.333E+6	  -19.0519	    9.1008	   10.0509	  -20.8411	
    3.0000	4.799E-11	2.042E-11	1.724E+6	1.342E+6	  -18.9501	    9.0676	   10.0734	  -20.8412	
    4.0000	5.050E-11	2.047E-11	1.772E+6	1.342E+6	  -18.8356	    9.0676	   10.0993	  -20.8117	
    5.0000	5.234E-11	2.051E-11	1.819E+6	1.351E+6	  -18.7287	    9.0601	   10.1063	  -20.8096	
    6.0000	5.337E-11	2.055E-11	1.875E+6	1.367E+6	  -18.6142	    9.0398	   10.1338	  -20.7942	
    7.0000	5.367E-11	2.058E-11	1.947E+6	1.394E+6	  -18.5073	    8.9842	   10.0870	  -20.8903	
    8.0000	5.335E-11	2.060E-11	2.028E+6	1.428E+6	  -18.4946	    8.9688	   10.0443	  -20.9507	
    9.0000	5.316E-11	2.061E-11	2.101E+6	1.470E+6	  -18.5379	    8.9913	   10.0098	  -20.9726	
   10.0000	5.215E-11	2.062E-11	2.203E+6	1.511E+6	  -18.6600	    8.9551	    9.9345	  -21.0870	
   20.0000	5.040E-11	2.076E-11	2.874E+6	1.716E+6	  -18.7821	    8.9317	    9.8887	  -21.1579	
   30.0000	4.853E-11	2.075E-11	3.380E+6	1.875E+6	  -18.9348	    8.9317	    9.8355	  -21.2195	
   40.0000	4.670E-11	2.071E-11	3.830E+6	2.013E+6	  -19.0595	    8.9120	    9.8128	  -21.2611	
   50.0000	4.495E-11	2.066E-11	4.249E+6	2.155E+6	  -19.2936	    8.9120	    9.7571	  -21.3261	
   60.0000	4.347E-11	2.062E-11	4.635E+6	2.283E+6	  -19.5098	    8.9804	    9.7264	  -21.3093	
   70.0000	4.233E-11	2.059E-11	4.977E+6	2.395E+6	  -19.5988	    8.8990	    9.7040	  -21.3983	
   80.0000	4.130E-11	2.056E-11	5.304E+6	2.493E+6	  -19.6752	    8.8990	    9.7021	  -21.4005	
   90.0000	4.043E-11	2.055E-11	5.603E+6	2.572E+6	  -19.7210	    8.8390	    9.6686	  -21.4862	
  100.0000	3.997E-11	2.056E-11	5.839E+6	2.626E+6	  -19.6777	    8.8626	    9.6610	  -21.4770	
  120.0000	3.860E-11	2.053E-11	6.382E+6	2.787E+6	  -19.6345	    8.9138	    9.6572	  -21.4420	
  140.0000	3.736E-11	2.047E-11	6.891E+6	2.968E+6	  -19.5887	    8.8850	    9.6233	  -21.5042	
  160.0000	3.642E-11	2.043E-11	7.349E+6	3.131E+6	  -19.4844	    8.9347	    9.5819	  -21.5151	
  180.0000	3.534E-11	2.038E-11	7.846E+6	3.320E+6	  -19.4564	    8.8802	    9.5661	  -21.5758	
  200.0000	3.434E-11	2.031E-11	8.369E+6	3.552E+6	  -19.4030	    8.8598	    9.5288	  -21.6359	
  220.0000	3.342E-11	2.023E-11	8.887E+6	3.841E+6	  -19.3928	    8.9053	    9.5085	  -21.6252	
  240.0000	3.238E-11	2.017E-11	9.506E+6	4.151E+6	  -19.4131	    8.8349	    9.4940	  -21.6967	
  260.0000	3.132E-11	2.009E-11	1.020E+7	4.537E+6	  -19.4793	    8.8685	    9.4750	  -21.6937	
  280.0000	3.028E-11	2.003E-11	1.097E+7	4.957E+6	  -19.6014	    8.8614	    9.4526	  -21.7261	
  300.0000	2.936E-11	1.997E-11	1.179E+7	5.463E+6	  -19.6726	    8.8527	    9.4352	  -21.7536	
  320.0000	2.844E-11	1.992E-11	1.274E+7	5.991E+6	  -19.7973	    8.8226	    9.4279	  -21.7856	
  340.0000	2.763E-11	1.989E-11	1.376E+7	6.566E+6	  -19.9270	    8.7956	    9.4405	  -21.7911	
  360.0000	2.680E-11	1.985E-11	1.497E+7	7.289E+6	  -19.9855	    8.7432	    9.4462	  -21.8245	
  380.0000	2.608E-11	1.983E-11	1.626E+7	7.995E+6	  -20.0211	    8.7432	    9.4541	  -21.8150	
  400.0000	2.540E-11	1.980E-11	1.771E+7	8.852E+6	  -20.0313	    8.7601	    9.4494	  -21.8077	
  420.0000	2.475E-11	1.979E-11	1.936E+7	9.697E+6	  -19.9957	    8.7332	    9.4538	  -21.8230	
  440.0000	2.413E-11	1.978E-11	2.130E+7	1.075E+7	  -19.9575	    8.7425	    9.4456	  -21.8258	
  460.0000	2.358E-11	1.977E-11	2.346E+7	1.188E+7	  -19.8710	    8.7852	    9.4424	  -21.7968	
  480.0000	2.305E-11	1.976E-11	2.603E+7	1.322E+7	  -19.8227	    8.7812	    9.4231	  -21.8231	
  500.0000	2.259E-11	1.976E-11	2.896E+7	1.457E+7	  -19.7744	    8.7463	    9.3982	  -21.8800	
  520.0000	2.216E-11	1.975E-11	3.251E+7	1.622E+7	  -19.7082	    8.7568	    9.3751	  -21.8999	
  540.0000	2.179E-11	1.974E-11	3.653E+7	1.784E+7	  -19.6904	    8.7411	    9.3574	  -21.9334	
  560.0000	2.151E-11	1.974E-11	4.059E+7	1.951E+7	  -19.7006	    8.7709	    9.3504	  -21.9189	
  580.0000	2.125E-11	1.973E-11	4.531E+7	2.130E+7	  -19.7820	    8.7216	    9.3030	  -22.0144	
  600.0000	2.104E-11	1.973E-11	5.001E+7	2.297E+7	  -19.8380	    8.7550	    9.2824	  -22.0139	
  620.0000	2.088E-11	1.974E-11	5.448E+7	2.449E+7	  -19.9041	    8.6991	    9.2780	  -22.0622	
  640.0000	2.077E-11	1.975E-11	5.764E+7	2.569E+7	  -19.9982	    8.7002	    9.2657	  -22.0764	
  660.0000	2.069E-11	1.976E-11	5.946E+7	2.639E+7	  -20.1407	    8.7397	    9.2713	  -22.0392	
  680.0000	2.067E-11	1.978E-11	6.031E+7	2.661E+7	  -20.1941	    8.6713	    9.2650	  -22.0993	
  700.0000	2.075E-11	1.980E-11	5.829E+7	2.628E+7	  -20.2246	    8.6756	    9.2615	  -22.1003	
  720.0000	2.089E-11	1.982E-11	5.636E+7	2.549E+7	  -20.2348	    8.6738	    9.2609	  -22.1024	
  740.0000	2.101E-11	1.986E-11	5.489E+7	2.349E+7	  -20.1839	    8.6873	    9.2590	  -22.0945	
  760.0000	2.123E-11	1.992E-11	5.250E+7	2.115E+7	  -20.1432	    8.6600	    9.2647	  -22.1084	
  780.0000	2.143E-11	2.000E-11	5.087E+7	1.876E+7	  -20.0644	    8.6340	    9.2574	  -22.1372	
  800.0000	2.155E-11	2.010E-11	4.874E+7	1.682E+7	  -19.9270	    8.6620	    9.2479	  -22.1273	
  820.0000	2.174E-11	2.023E-11	4.683E+7	1.520E+7	  -19.8787	    8.7025	    9.2400	  -22.1060	
  840.0000	2.188E-11	2.037E-11	4.573E+7	1.409E+7	  -19.8431	    8.7025	    9.2217	  -22.1285	
  860.0000	2.202E-11	2.051E-11	4.433E+7	1.336E+7	  -19.8202	    8.7282	    9.2176	  -22.1139	
  880.0000	2.218E-11	2.066E-11	4.289E+7	1.277E+7	  -19.8380	    8.7469	    9.2059	  -22.1139	
  900.0000	2.234E-11	2.080E-11	4.135E+7	1.237E+7	  -19.8532	    8.7016	    9.1822	  -22.1778	
  920.0000	2.250E-11	2.092E-11	3.994E+7	1.195E+7	  -19.9041	    8.6770	    9.1850	  -22.1932	
  940.0000	2.268E-11	2.106E-11	3.845E+7	1.177E+7	  -20.0160	    8.6340	    9.1850	  -22.2261	
  960.0000	2.288E-11	2.119E-11	3.693E+7	1.146E+7	  -20.0618	    8.6452	    9.1917	  -22.2093	
  980.0000	2.309E-11	2.120E-11	3.754E+7	1.103E+7	  -20.1101	    8.6325	    9.2008	  -22.2078	
 1000.0000	2.332E-11	2.140E-11	3.572E+7	1.074E+7	  -20.1381	    8.5711	    9.2211	  -22.2300	
 1020.0000	2.351E-11	2.152E-11	3.235E+7	1.039E+7	  -20.1407	    8.6072	    9.2220	  -22.2012	
 1040.0000	2.378E-11	2.164E-11	3.100E+7	9.964E+6	  -20.1356	    8.6132	    9.2249	  -22.1931	
 1060.0000	2.408E-11	2.176E-11	2.932E+7	9.490E+6	  -20.1101	    8.5677	    9.2334	  -22.2175	
 1080.0000	2.460E-11	2.189E-11	2.631E+7	8.568E+6	  -20.0440	    8.5745	    9.2185	  -22.2305	
 1100.0000	2.802E-11	2.229E-11	9.437E+6	4.918E+6	  -20.0135	    8.6099	    9.2271	  -22.1929

File: Diodes/Ljubljana_Diodes/Data/Ljubljana_Diode_Annealing/CO138/40min/CV_D0_CO138_LargeDiode_GRConnected_Irradiated_40min_at_60C_8_2_2021_2_23_18_PM.txt
GCD Test
Bias: 5000.000000
CV_D0_CO138_LargeDiode_GRConnected_Irradiated_40min_at_60C
Date/Time: 8/2/2021 2:23:18 PM
Sensor Name: CO138
Type: N
Annealing Status: Irradiated and Annealed at 60C for 30 Minutes
Environment: RT
Tester: Andrew Kent

Time Delay per Ramp Step (s): 0.500

CV Time Delay per Measurement (s) :0.500

AC Voltage (V): 0.500

Current Number of measurements per voltage: 4.000

IV Time Delay per Measurement (s) :0.000


BiasVoltage	LCR_Cp_freq1000.0	LCR_Cp_freq10000.0	LCR_Rp_freq1000.0	LCR_Rp_freq10000.0	Temperature	Air_Temp	Humidity	Dewpoint	
    1.0000	3.719E-11	2.019E-11	1.729E+6	1.460E+6	  -20.0059	    8.6173	    9.1616	  -22.2678	
    2.0000	4.121E-11	2.023E-11	1.827E+6	1.506E+6	  -20.0644	    8.5932	    9.1439	  -22.3081	
    3.0000	4.346E-11	2.026E-11	1.913E+6	1.524E+6	  -20.0898	    8.5623	    9.1423	  -22.3338	
    4.0000	4.516E-11	2.026E-11	1.981E+6	1.559E+6	  -20.0974	    8.5623	    9.1455	  -22.3299	
    5.0000	4.632E-11	2.029E-11	2.047E+6	1.569E+6	  -20.0949	    8.6091	    9.1338	  -22.3085	
    6.0000	4.703E-11	2.030E-11	2.113E+6	1.590E+6	  -20.0720	    8.5478	    9.1369	  -22.3515	
    7.0000	4.787E-11	2.034E-11	2.161E+6	1.601E+6	  -20.0364	    8.5478	    9.1268	  -22.3640	
    8.0000	4.830E-11	2.037E-11	2.216E+6	1.618E+6	  -19.9830	    8.5405	    9.1126	  -22.3872	
    9.0000	4.855E-11	2.040E-11	2.274E+6	1.641E+6	  -19.9601	    8.5155	    9.1072	  -22.4131	
   10.0000	4.844E-11	2.042E-11	2.351E+6	1.665E+6	  -19.9473	    8.5220	    9.1069	  -22.4084	
   20.0000	4.805E-11	2.060E-11	2.994E+6	1.847E+6	  -19.9372	    8.5648	    9.1069	  -22.3757	
   30.0000	4.689E-11	2.064E-11	3.483E+6	1.978E+6	  -19.9372	    8.5878	    9.1078	  -22.3569	
   40.0000	4.555E-11	2.064E-11	3.918E+6	2.089E+6	  -19.9499	    8.5878	    9.0879	  -22.3816	
   50.0000	4.436E-11	2.062E-11	4.303E+6	2.205E+6	  -19.9855	    8.5370	    9.0955	  -22.4111	
   60.0000	4.314E-11	2.057E-11	4.670E+6	2.341E+6	  -20.0059	    8.5798	    9.0781	  -22.3999	
   70.0000	4.208E-11	2.058E-11	5.011E+6	2.410E+6	  -20.0160	    8.5338	    9.0844	  -22.4273	
   80.0000	4.102E-11	2.055E-11	5.343E+6	2.515E+6	  -20.0262	    8.4911	    9.0769	  -22.4694	
   90.0000	4.030E-11	2.053E-11	5.627E+6	2.615E+6	  -20.0491	    8.4939	    9.0705	  -22.4752	
  100.0000	3.945E-11	2.050E-11	5.928E+6	2.710E+6	  -20.0465	    8.4964	    9.0645	  -22.4807	
  120.0000	3.799E-11	2.046E-11	6.502E+6	2.891E+6	  -20.0440	    8.4616	    9.0585	  -22.5149	
  140.0000	3.688E-11	2.040E-11	7.002E+6	3.099E+6	  -20.0135	    8.4522	    9.0765	  -22.4996	
  160.0000	3.569E-11	2.035E-11	7.536E+6	3.294E+6	  -20.0033	    8.4101	    9.0857	  -22.5204	
  180.0000	3.466E-11	2.029E-11	8.054E+6	3.521E+6	  -19.9804	    8.3970	    9.0822	  -22.5347	
  200.0000	3.375E-11	2.023E-11	8.571E+6	3.760E+6	  -19.9677	    8.4034	    9.0759	  -22.5377	
  220.0000	3.286E-11	2.018E-11	9.107E+6	4.014E+6	  -19.9753	    8.4397	    9.0696	  -22.5178	
  240.0000	3.196E-11	2.012E-11	9.692E+6	4.340E+6	  -19.9702	    8.4397	    9.0750	  -22.5111	
  260.0000	3.101E-11	2.007E-11	1.036E+7	4.640E+6	  -19.9702	    8.4771	    9.0677	  -22.4916	
  280.0000	3.016E-11	2.002E-11	1.104E+7	5.043E+6	  -19.9728	    8.4664	    9.0636	  -22.5048	
  300.0000	2.938E-11	1.998E-11	1.178E+7	5.446E+6	  -19.9906	    8.4438	    9.0455	  -22.5446	
  320.0000	2.851E-11	1.993E-11	1.269E+7	5.971E+6	  -20.0033	    8.4374	    9.0417	  -22.5542	
  340.0000	2.770E-11	1.989E-11	1.369E+7	6.567E+6	  -20.0160	    8.4321	    9.0417	  -22.5583	
  360.0000	2.697E-11	1.987E-11	1.479E+7	7.143E+6	  -20.0211	    8.3870	    9.0389	  -22.5963	
  380.0000	2.619E-11	1.984E-11	1.612E+7	7.904E+6	  -20.0135	    8.4349	    9.0316	  -22.5688	
  400.0000	2.549E-11	1.981E-11	1.756E+7	8.769E+6	  -20.0084	    8.4349	    9.0348	  -22.5649	
  420.0000	2.479E-11	1.980E-11	1.930E+7	9.704E+6	  -20.0008	    8.4075	    9.0225	  -22.6012	
  440.0000	2.416E-11	1.978E-11	2.121E+7	1.080E+7	  -19.9982	    8.3653	    9.0104	  -22.6485	
  460.0000	2.352E-11	1.977E-11	2.365E+7	1.204E+7	  -20.0109	    8.3653	    9.0180	  -22.6390	
  480.0000	2.299E-11	1.976E-11	2.635E+7	1.340E+7	  -20.0135	    8.3546	    9.0136	  -22.6527	
  500.0000	2.252E-11	1.975E-11	2.945E+7	1.492E+7	  -20.0008	    8.4143	    9.0130	  -22.6078	
  520.0000	2.211E-11	1.974E-11	3.296E+7	1.648E+7	  -19.9982	    8.3761	    9.0215	  -22.6264	
  540.0000	2.177E-11	1.973E-11	3.680E+7	1.831E+7	  -20.0033	    8.3557	    9.0095	  -22.6570	
  560.0000	2.147E-11	1.973E-11	4.112E+7	1.993E+7	  -20.0084	    8.3467	    9.0145	  -22.6576	
  580.0000	2.124E-11	1.973E-11	4.572E+7	2.155E+7	  -19.9957	    8.3251	    8.9956	  -22.6979	
  600.0000	2.105E-11	1.973E-11	5.023E+7	2.314E+7	  -20.0008	    8.3054	    8.9794	  -22.7331	
  620.0000	2.089E-11	1.974E-11	5.433E+7	2.450E+7	  -19.9982	    8.2932	    8.9810	  -22.7405	
  640.0000	2.079E-11	1.975E-11	5.752E+7	2.565E+7	  -20.0059	    8.3112	    8.9627	  -22.7497	
  660.0000	2.070E-11	1.976E-11	5.951E+7	2.638E+7	  -19.9957	    8.3112	    8.9478	  -22.7684	
  680.0000	2.068E-11	1.978E-11	5.934E+7	2.671E+7	  -20.0084	    8.3827	    8.9510	  -22.7098	
  700.0000	2.074E-11	1.980E-11	5.808E+7	2.642E+7	  -20.0008	    8.3578	    8.9364	  -22.7471	
  720.0000	2.085E-11	1.983E-11	5.603E+7	2.528E+7	  -20.0008	    8.3578	    8.9282	  -22.7575	
  740.0000	2.102E-11	1.987E-11	5.432E+7	2.354E+7	  -20.0084	    8.3608	    8.9257	  -22.7584	
  760.0000	2.120E-11	1.992E-11	5.306E+7	2.144E+7	  -20.0008	    8.3608	    8.9089	  -22.7795	
  780.0000	2.132E-11	1.998E-11	5.117E+7	1.927E+7	  -20.0084	    8.2613	    8.8947	  -22.8735	
  800.0000	2.151E-11	2.008E-11	4.972E+7	1.732E+7	  -20.0084	    8.2865	    8.8868	  -22.8643	
  820.0000	2.167E-11	2.021E-11	4.843E+7	1.567E+7	  -19.9906	    8.2865	    8.8814	  -22.8711	
  840.0000	2.185E-11	2.035E-11	4.693E+7	1.442E+7	  -19.9957	    8.2767	    8.8716	  -22.8911	
  860.0000	2.200E-11	2.049E-11	4.546E+7	1.363E+7	  -19.9957	    8.2841	    8.8757	  -22.8802	
  880.0000	2.215E-11	2.065E-11	4.364E+7	1.304E+7	  -19.9804	    8.2221	    8.8691	  -22.9359	
  900.0000	2.231E-11	2.080E-11	4.206E+7	1.249E+7	  -19.9906	    8.2456	    8.8760	  -22.9092	
  920.0000	2.248E-11	2.093E-11	4.026E+7	1.216E+7	  -19.9982	    8.3019	    8.8703	  -22.8734	
  940.0000	2.266E-11	2.105E-11	3.867E+7	1.186E+7	  -20.0109	    8.2752	    8.8843	  -22.8761	
  960.0000	2.285E-11	2.118E-11	3.689E+7	1.149E+7	  -20.0084	    8.2752	    8.8798	  -22.8817	
  980.0000	2.305E-11	2.130E-11	3.540E+7	1.119E+7	  -20.0033	    8.2507	    8.8836	  -22.8957	
 1000.0000	2.325E-11	2.141E-11	3.402E+7	1.081E+7	  -20.0084	    8.2453	    8.8861	  -22.8966	
 1020.0000	2.351E-11	2.152E-11	3.232E+7	1.045E+7	  -20.0084	    8.2346	    8.8767	  -22.9168	
 1040.0000	2.375E-11	2.162E-11	3.086E+7	1.002E+7	  -20.0033	    8.2394	    8.8805	  -22.9083	
 1060.0000	2.401E-11	2.174E-11	2.973E+7	9.611E+6	  -19.9880	    8.2362	    8.8975	  -22.8891	
 1080.0000	2.428E-11	2.186E-11	2.835E+7	9.153E+6	  -19.9804	    8.2640	    8.8903	  -22.8771	
 1100.0000	2.459E-11	2.200E-11	2.685E+7	8.634E+6	  -19.9830	    8.2640	    8.8798	  -22.8903

File: Diodes/Ljubljana_Diodes/Data/Ljubljana_Diode_Annealing/CO138/40min/CV_D0_CO138_LargeDiode_GRConnected_Irradiated_40min_at_60C_8_2_2021_2_29_57_PM.txt
GCD Test
Bias: 5000.000000
CV_D0_CO138_LargeDiode_GRConnected_Irradiated_40min_at_60C
Date/Time: 8/2/2021 2:29:57 PM
Sensor Name: CO138
Type: N
Annealing Status: Irradiated and Annealed at 60C for 30 Minutes
Environment: RT
Tester: Andrew Kent

Time Delay per Ramp Step (s): 0.500

CV Time Delay per Measurement (s) :0.500

AC Voltage (V): 0.500

Current Number of measurements per voltage: 4.000

IV Time Delay per Measurement (s) :0.000


BiasVoltage	LCR_Cp_freq1000.0	LCR_Cp_freq10000.0	LCR_Rp_freq1000.0	LCR_Rp_freq10000.0	Temperature	Air_Temp	Humidity	Dewpoint	
    1.0000	3.738E-11	2.019E-11	1.714E+6	1.455E+6	  -20.0059	    8.1489	    8.8880	  -22.9678	
    2.0000	4.136E-11	2.024E-11	1.816E+6	1.476E+6	  -19.9855	    8.1263	    8.9001	  -22.9699	
    3.0000	4.402E-11	2.026E-11	1.884E+6	1.506E+6	  -19.9855	    8.1129	    8.9159	  -22.9602	
    4.0000	4.572E-11	2.028E-11	1.953E+6	1.532E+6	  -19.9906	    8.1453	    8.9096	  -22.9434	
    5.0000	4.685E-11	2.029E-11	2.022E+6	1.555E+6	  -19.9931	    8.1657	    8.9077	  -22.9302	
    6.0000	4.729E-11	2.030E-11	2.101E+6	1.582E+6	  -20.0008	    8.1240	    8.9051	  -22.9653	
    7.0000	4.799E-11	2.031E-11	2.155E+6	1.614E+6	  -19.9982	    8.1331	    8.9016	  -22.9627	
    8.0000	4.813E-11	2.035E-11	2.223E+6	1.626E+6	  -19.9931	    8.1546	    8.9032	  -22.9443	
    9.0000	4.827E-11	2.037E-11	2.286E+6	1.662E+6	  -20.0135	    8.1560	    8.9001	  -22.9472	
   10.0000	4.825E-11	2.040E-11	2.358E+6	1.684E+6	  -20.0211	    8.1700	    8.9086	  -22.9257	
   20.0000	4.782E-11	2.058E-11	3.005E+6	1.863E+6	  -20.0262	    8.1636	    8.9064	  -22.9334	
   30.0000	4.679E-11	2.063E-11	3.489E+6	1.987E+6	  -20.0313	    8.1901	    8.9010	  -22.9199	
   40.0000	4.552E-11	2.063E-11	3.921E+6	2.096E+6	  -20.0287	    8.1926	    8.8909	  -22.9309	
   50.0000	4.437E-11	2.062E-11	4.303E+6	2.202E+6	  -20.0237	    8.1926	    8.8950	  -22.9257	
   60.0000	4.333E-11	2.063E-11	4.652E+6	2.281E+6	  -19.9982	    8.1572	    8.9029	  -22.9427	
   70.0000	4.232E-11	2.059E-11	4.984E+6	2.398E+6	  -19.9957	    8.1345	    8.9013	  -22.9620	
   80.0000	4.141E-11	2.058E-11	5.294E+6	2.484E+6	  -19.9753	    8.0989	    8.8960	  -22.9960	
   90.0000	4.046E-11	2.055E-11	5.608E+6	2.588E+6	  -19.9753	    8.0696	    8.9054	  -23.0064	
  100.0000	3.972E-11	2.052E-11	5.887E+6	2.690E+6	  -19.9601	    8.0909	    8.8915	  -23.0077	
  120.0000	3.812E-11	2.046E-11	6.483E+6	2.895E+6	  -19.9753	    8.0815	    8.8852	  -23.0229	
  140.0000	3.688E-11	2.041E-11	7.008E+6	3.083E+6	  -19.9804	    8.1587	    8.8729	  -22.9796	
  160.0000	3.571E-11	2.035E-11	7.539E+6	3.289E+6	  -19.9906	    8.1400	    8.8529	  -23.0190	
  180.0000	3.467E-11	2.030E-11	8.055E+6	3.502E+6	  -19.9931	    8.1471	    8.8571	  -23.0084	
  200.0000	3.377E-11	2.023E-11	8.568E+6	3.759E+6	  -19.9982	    8.0813	    8.8596	  -23.0555	
  220.0000	3.280E-11	2.016E-11	9.136E+6	4.083E+6	  -20.0186	    8.0950	    8.8624	  -23.0414	
  240.0000	3.189E-11	2.011E-11	9.733E+6	4.347E+6	  -20.0186	    8.1057	    8.8472	  -23.0525	
  260.0000	3.105E-11	2.007E-11	1.035E+7	4.673E+6	  -20.0211	    8.0866	    8.8454	  -23.0695	
  280.0000	3.018E-11	2.002E-11	1.105E+7	5.039E+6	  -20.0059	    8.0657	    8.8457	  -23.0850	
  300.0000	2.934E-11	1.998E-11	1.181E+7	5.449E+6	  -20.0033	    8.0657	    8.8327	  -23.1015	
  320.0000	2.853E-11	1.994E-11	1.268E+7	5.920E+6	  -20.0313	    8.0430	    8.8219	  -23.1325	
  340.0000	2.778E-11	1.990E-11	1.364E+7	6.456E+6	  -19.9957	    7.9738	    8.8071	  -23.2043	
  360.0000	2.699E-11	1.987E-11	1.477E+7	7.075E+6	  -20.0008	    8.0102	    8.8109	  -23.1716	
  380.0000	2.628E-11	1.984E-11	1.600E+7	7.848E+6	  -20.0059	    7.9968	    8.8118	  -23.1806	
  400.0000	2.555E-11	1.982E-11	1.747E+7	8.678E+6	  -20.0059	    8.0098	    8.7973	  -23.1893	
  420.0000	2.485E-11	1.980E-11	1.916E+7	9.643E+6	  -19.9957	    8.0098	    8.8001	  -23.1856	
  440.0000	2.419E-11	1.978E-11	2.114E+7	1.078E+7	  -19.9880	    8.0500	    8.8004	  -23.1545	
  460.0000	2.358E-11	1.977E-11	2.347E+7	1.198E+7	  -19.9855	    8.0577	    8.8042	  -23.1438	
  480.0000	2.305E-11	1.976E-11	2.609E+7	1.336E+7	  -20.0008	    8.0375	    8.8039	  -23.1597	
  500.0000	2.256E-11	1.975E-11	2.917E+7	1.481E+7	  -19.9804	    8.0406	    8.7935	  -23.1706	
  520.0000	2.214E-11	1.974E-11	3.276E+7	1.648E+7	  -19.9855	    8.0476	    8.7859	  -23.1750	
  540.0000	2.177E-11	1.973E-11	3.686E+7	1.816E+7	  -19.9906	    8.0067	    8.7799	  -23.2138	
  560.0000	2.148E-11	1.973E-11	4.127E+7	1.989E+7	  -19.9906	    8.0178	    8.7774	  -23.2085	
  580.0000	2.124E-11	1.973E-11	4.566E+7	2.152E+7	  -19.9982	    8.0100	    8.7603	  -23.2364	
  600.0000	2.105E-11	1.973E-11	5.035E+7	2.318E+7	  -20.0033	    8.0116	    8.7653	  -23.2287	
  620.0000	2.090E-11	1.974E-11	5.444E+7	2.442E+7	  -20.0084	    8.0020	    8.7552	  -23.2489	
  640.0000	2.078E-11	1.975E-11	5.789E+7	2.568E+7	  -20.0135	    7.9945	    8.7536	  -23.2566	
  660.0000	2.071E-11	1.976E-11	5.958E+7	2.647E+7	  -20.0287	    8.0205	    8.7350	  -23.2608	
  680.0000	2.068E-11	1.978E-11	5.985E+7	2.684E+7	  -20.0287	    8.0194	    8.7343	  -23.2624	
  700.0000	2.072E-11	1.980E-11	5.862E+7	2.651E+7	  -20.0262	    7.9932	    8.7334	  -23.2836	
  720.0000	2.082E-11	1.983E-11	5.675E+7	2.567E+7	  -20.0084	    8.0310	    8.7106	  -23.2841	
  740.0000	2.099E-11	1.986E-11	5.481E+7	2.388E+7	  -20.0059	    8.0035	    8.6983	  -23.3209	
  760.0000	2.118E-11	1.991E-11	5.325E+7	2.181E+7	  -19.9804	    7.9687	    8.6917	  -23.3560	
  780.0000	2.129E-11	1.997E-11	5.107E+7	1.964E+7	  -19.9804	    8.0687	    8.6837	  -23.2899	
  800.0000	2.147E-11	2.007E-11	4.995E+7	1.753E+7	  -19.9855	    8.0116	    8.6768	  -23.3424	
  820.0000	2.166E-11	2.019E-11	4.860E+7	1.586E+7	  -19.9753	    7.9627	    8.6660	  -23.3936	
  840.0000	2.181E-11	2.033E-11	4.735E+7	1.467E+7	  -19.9855	    7.9681	    8.6749	  -23.3780	
  860.0000	2.199E-11	2.048E-11	4.565E+7	1.376E+7	  -19.9753	    7.9087	    8.6657	  -23.4352	
  880.0000	2.213E-11	2.063E-11	4.419E+7	1.306E+7	  -19.9830	    7.9214	    8.6752	  -23.4132	
  900.0000	2.229E-11	2.078E-11	4.227E+7	1.256E+7	  -20.0033	    7.9476	    8.6667	  -23.4042	
  920.0000	2.246E-11	2.091E-11	4.038E+7	1.220E+7	  -20.0186	    7.9550	    8.6708	  -23.3933	
  940.0000	2.264E-11	2.103E-11	3.875E+7	1.190E+7	  -20.0262	    7.9197	    8.6708	  -23.4202	
  960.0000	2.282E-11	2.117E-11	3.719E+7	1.155E+7	  -20.0287	    7.9706	    8.6749	  -23.3761	
  980.0000	2.303E-11	2.128E-11	3.527E+7	1.121E+7	  -20.0160	    7.9537	    8.6856	  -23.3751	
 1000.0000	2.326E-11	2.139E-11	3.399E+7	1.088E+7	  -20.0084	    7.9348	    8.6882	  -23.3863	
 1020.0000	2.348E-11	2.152E-11	3.241E+7	1.047E+7	  -19.9982	    7.9483	    8.6879	  -23.3764	
 1040.0000	2.373E-11	2.161E-11	3.116E+7	1.005E+7	  -19.9982	    7.9531	    8.6812	  -23.3813	
 1060.0000	2.397E-11	2.172E-11	2.991E+7	9.646E+6	  -19.9880	    7.9608	    8.6913	  -23.3624	
 1080.0000	2.423E-11	2.185E-11	2.867E+7	9.206E+6	  -19.9906	    7.8394	    8.6799	  -23.4696	
 1100.0000	2.453E-11	2.198E-11	2.705E+7	8.729E+6	  -19.9880	    7.8530	    8.6771	  -23.4629

File: Diodes/Ljubljana_Diodes/Data/Ljubljana_Diode_Annealing/CO138/40min/CV_D0_CO138_LargeDiode_GRConnected_Irradiated_40min_at_60C_8_2_2021_2_45_21_PM.txt
GCD Test
Bias: 5000.000000
CV_D0_CO138_LargeDiode_GRConnected_Irradiated_40min_at_60C
Date/Time: 8/2/2021 2:45:21 PM
Sensor Name: CO138
Type: N
Annealing Status: Irradiated and Annealed at 60C for 30 Minutes
Environment: RT
Tester: Andrew Kent

Time Delay per Ramp Step (s): 0.500

CV Time Delay per Measurement (s) :0.500

AC Voltage (V): 0.500

Current Number of measurements per voltage: 4.000

IV Time Delay per Measurement (s) :0.000


BiasVoltage	LCR_Cp_freq1000.0	LCR_Cp_freq10000.0	LCR_Rp_freq1000.0	LCR_Rp_freq10000.0	Temperature	Air_Temp	Humidity	Dewpoint	
    1.0000	3.967E-12	3.902E-12	1.761E+9	2.875E+8	  -19.9931	    7.6454	    8.1429	  -24.3284	
    2.0000	4.010E-12	3.909E-12	1.313E+9	2.734E+8	  -19.9982	    7.5804	    8.1584	  -24.3566	
    3.0000	3.981E-12	3.930E-12	1.225E+8	1.866E+7	  -20.0008	    7.6607	    8.1471	  -24.3112	
    4.0000	4.418E-11	1.954E-11	1.983E+6	1.485E+6	  -20.0008	    7.6437	    8.1357	  -24.3396	
    5.0000	4.524E-11	1.958E-11	2.053E+6	1.508E+6	  -20.0008	    7.6142	    8.1395	  -24.3568	
    6.0000	4.594E-11	1.943E-11	2.111E+6	1.520E+6	  -20.0059	    7.6484	    8.1325	  -24.3403	
    7.0000	4.623E-11	1.950E-11	2.183E+6	1.542E+6	  -20.0135	    7.6049	    8.1151	  -24.3971	
    8.0000	4.665E-11	1.966E-11	2.242E+6	1.572E+6	  -20.0059	    7.6542	    8.1066	  -24.3714	
    9.0000	4.723E-11	1.977E-11	2.292E+6	1.599E+6	  -19.9906	    7.6608	    8.0879	  -24.3920	
   10.0000	4.722E-11	1.990E-11	2.365E+6	1.615E+6	  -19.9855	    7.6607	    8.0718	  -24.4142	
   20.0000	4.695E-11	1.996E-11	3.010E+6	1.769E+6	  -19.9779	    7.6704	    8.0639	  -24.4177	
   30.0000	4.603E-11	2.012E-11	3.494E+6	1.900E+6	  -19.9830	    7.6388	    8.0484	  -24.4629	
   40.0000	4.504E-11	2.017E-11	3.911E+6	1.997E+6	  -19.9830	    7.6381	    8.0310	  -24.4874	
   50.0000	4.390E-11	2.020E-11	4.294E+6	2.085E+6	  -20.0008	    7.6433	    8.0234	  -24.4940	
   60.0000	4.297E-11	2.018E-11	4.637E+6	2.168E+6	  -20.0033	    7.6433	    8.0171	  -24.5027	
   70.0000	4.182E-11	2.015E-11	4.981E+6	2.259E+6	  -20.0186	    7.5682	    8.0003	  -24.5827	
   80.0000	4.088E-11	2.019E-11	5.299E+6	2.350E+6	  -20.0237	    7.5682	    7.9949	  -24.5901	
   90.0000	4.009E-11	2.020E-11	5.597E+6	2.437E+6	  -20.0237	    7.6115	    7.9671	  -24.5960	
  100.0000	3.944E-11	2.022E-11	5.876E+6	2.532E+6	  -20.0287	    7.6624	    7.9589	  -24.5690	
  120.0000	3.804E-11	2.026E-11	6.438E+6	2.742E+6	  -20.0186	    7.6624	    7.9526	  -24.5778	
  140.0000	3.697E-11	2.040E-11	6.996E+6	3.078E+6	  -20.0186	    7.6484	    7.9469	  -24.5963	
  160.0000	3.582E-11	2.035E-11	7.515E+6	3.280E+6	  -19.9931	    7.6484	    7.9390	  -24.6073	
  180.0000	3.480E-11	2.029E-11	8.035E+6	3.498E+6	  -19.9830	    7.6773	    7.9175	  -24.6154	
  200.0000	3.383E-11	2.024E-11	8.561E+6	3.732E+6	  -19.9855	    7.6379	    7.8997	  -24.6699	
  220.0000	3.295E-11	2.018E-11	9.088E+6	3.996E+6	  -19.9880	    7.6379	    7.8978	  -24.6726	
  240.0000	3.197E-11	2.012E-11	9.709E+6	4.300E+6	  -19.9830	    7.5906	    7.8877	  -24.7225	
  260.0000	3.115E-11	2.007E-11	1.032E+7	4.623E+6	  -19.9830	    7.5596	    7.8694	  -24.7716	
  280.0000	3.022E-11	2.003E-11	1.103E+7	4.995E+6	  -19.9982	    7.5384	    7.8555	  -24.8072	
  300.0000	2.944E-11	1.998E-11	1.177E+7	5.410E+6	  -19.9957	    7.5797	    7.8428	  -24.7938	
  320.0000	2.857E-11	1.994E-11	1.267E+7	5.891E+6	  -20.0109	    7.5899	    7.8454	  -24.7826	
  340.0000	2.782E-11	1.990E-11	1.360E+7	6.430E+6	  -20.0084	    7.5601	    7.8324	  -24.8233	
  360.0000	2.704E-11	1.987E-11	1.473E+7	7.066E+6	  -20.0160	    7.5419	    7.8327	  -24.8366	
  380.0000	2.629E-11	1.984E-11	1.601E+7	7.751E+6	  -20.0237	    7.5419	    7.8191	  -24.8558	
  400.0000	2.561E-11	1.981E-11	1.740E+7	8.660E+6	  -20.0084	    7.4818	    7.8150	  -24.9070	
  420.0000	2.491E-11	1.980E-11	1.905E+7	9.557E+6	  -20.0109	    7.5134	    7.8128	  -24.8863	
  440.0000	2.425E-11	1.978E-11	2.101E+7	1.065E+7	  -19.9982	    7.5134	    7.8030	  -24.9001	
  460.0000	2.364E-11	1.977E-11	2.325E+7	1.187E+7	  -20.0008	    7.5427	    7.7963	  -24.8874	
  480.0000	2.309E-11	1.976E-11	2.589E+7	1.319E+7	  -19.9830	    7.6006	    7.7859	  -24.8585	
  500.0000	2.258E-11	1.975E-11	2.902E+7	1.466E+7	  -19.9830	    7.5855	    7.7786	  -24.8802	
  520.0000	2.217E-11	1.974E-11	3.242E+7	1.622E+7	  -19.9804	    7.5895	    7.7593	  -24.9046	
  540.0000	2.181E-11	1.973E-11	3.641E+7	1.789E+7	  -19.9804	    7.5991	    7.7505	  -24.9100	
  560.0000	2.150E-11	1.973E-11	4.073E+7	1.965E+7	  -19.9931	    7.5596	    7.7435	  -24.9497	
  580.0000	2.126E-11	1.973E-11	4.549E+7	2.131E+7	  -19.9957	    7.5149	    7.7233	  -25.0122	
  600.0000	2.107E-11	1.972E-11	4.983E+7	2.297E+7	  -19.9880	    7.5253	    7.7223	  -25.0058	
  620.0000	2.091E-11	1.973E-11	5.416E+7	2.434E+7	  -19.9957	    7.5113	    7.7068	  -25.0384	
  640.0000	2.078E-11	1.974E-11	5.786E+7	2.547E+7	  -20.0033	    7.5556	    7.7100	  -25.0005	
  660.0000	2.071E-11	1.976E-11	5.988E+7	2.636E+7	  -20.0109	    7.5327	    7.6815	  -25.0585	
  680.0000	2.068E-11	1.977E-11	6.055E+7	2.688E+7	  -20.0186	    7.5193	    7.6755	  -25.0772	
  700.0000	2.070E-11	1.980E-11	5.946E+7	2.673E+7	  -20.0135	    7.5515	    7.6616	  -25.0730	
  720.0000	2.079E-11	1.982E-11	5.739E+7	2.587E+7	  -20.0160	    7.5049	    7.6392	  -25.1404	
  740.0000	2.095E-11	1.985E-11	5.554E+7	2.426E+7	  -20.0186	    7.5759	    7.6316	  -25.0979	
  760.0000	2.114E-11	1.990E-11	5.370E+7	2.219E+7	  -20.0084	    7.5342	    7.6091	  -25.1618	
  780.0000	2.134E-11	1.997E-11	5.225E+7	1.990E+7	  -20.0033	    7.5773	    7.5873	  -25.1610	
  800.0000	2.145E-11	2.005E-11	5.027E+7	1.785E+7	  -19.9982	    7.5681	    7.5860	  -25.1697	
  820.0000	2.161E-11	2.017E-11	4.903E+7	1.614E+7	  -19.9906	    7.4733	    7.5750	  -25.2571	
  840.0000	2.180E-11	2.031E-11	4.759E+7	1.480E+7	  -19.9880	    7.4941	    7.5750	  -25.2414	
  860.0000	2.196E-11	2.045E-11	4.596E+7	1.383E+7	  -19.9830	    7.5105	    7.5493	  -25.2663	
  880.0000	2.211E-11	2.061E-11	4.431E+7	1.316E+7	  -19.9906	    7.4905	    7.5402	  -25.2947	
  900.0000	2.227E-11	2.075E-11	4.259E+7	1.267E+7	  -19.9906	    7.4904	    7.5212	  -25.3225	
  920.0000	2.243E-11	2.089E-11	4.083E+7	1.226E+7	  -19.9931	    7.4700	    7.5183	  -25.3421	
  940.0000	2.262E-11	2.103E-11	3.919E+7	1.193E+7	  -20.0008	    7.4900	    7.5051	  -25.3464	
  960.0000	2.280E-11	2.115E-11	3.747E+7	1.160E+7	  -20.0033	    7.4742	    7.4915	  -25.3782	
  980.0000	2.302E-11	2.127E-11	3.571E+7	1.129E+7	  -20.0059	    7.5284	    7.4867	  -25.3445	
 1000.0000	2.320E-11	2.139E-11	3.408E+7	1.094E+7	  -20.0033	    7.5623	    7.4377	  -25.3912	
 1020.0000	2.344E-11	2.149E-11	3.280E+7	1.058E+7	  -20.0033	    7.5123	    7.4421	  -25.4222	
 1040.0000	2.367E-11	2.160E-11	3.128E+7	1.021E+7	  -20.0008	    7.5195	    7.4219	  -25.4467	
 1060.0000	2.390E-11	2.172E-11	3.016E+7	9.763E+6	  -20.0008	    7.5054	    7.4146	  -25.4680	
 1080.0000	2.419E-11	2.182E-11	2.876E+7	9.300E+6	  -20.0059	    7.4897	    7.3937	  -25.5108	
 1100.0000	2.447E-11	2.197E-11	2.757E+7	8.861E+6	  -20.0059	    7.4622	    7.3846	  -25.5450

File: Diodes/Ljubljana_Diodes/Data/Ljubljana_Diode_Annealing/CO138/40min/CV_D0_CO138_LargeDiode_GRConnected_Irradiated_40min_at_60C_8_2_2021_2_52_11_PM.txt
GCD Test
Bias: 5000.000000
CV_D0_CO138_LargeDiode_GRConnected_Irradiated_40min_at_60C
Date/Time: 8/2/2021 2:52:11 PM
Sensor Name: CO138
Type: N
Annealing Status: Irradiated and Annealed at 60C for 30 Minutes
Environment: RT
Tester: Andrew Kent

Time Delay per Ramp Step (s): 0.500

CV Time Delay per Measurement (s) :0.500

AC Voltage (V): 0.500

Current Number of measurements per voltage: 4.000

IV Time Delay per Measurement (s) :0.000


BiasVoltage	LCR_Cp_freq1000.0	LCR_Cp_freq10000.0	LCR_Rp_freq1000.0	LCR_Rp_freq10000.0	Temperature	Air_Temp	Humidity	Dewpoint	
    1.0000	3.736E-11	2.017E-11	1.710E+6	1.444E+6	  -20.0059	    7.4697	    7.3083	  -25.6532	
    2.0000	4.150E-11	2.021E-11	1.805E+6	1.481E+6	  -20.0059	    7.4504	    7.3121	  -25.6619	
    3.0000	4.399E-11	2.025E-11	1.882E+6	1.500E+6	  -20.0084	    7.4187	    7.3020	  -25.7008	
    4.0000	4.575E-11	2.025E-11	1.949E+6	1.533E+6	  -19.9957	    7.3913	    7.2891	  -25.7408	
    5.0000	4.681E-11	2.027E-11	2.021E+6	1.556E+6	  -19.9931	    7.3626	    7.2840	  -25.7699	
    6.0000	4.751E-11	2.028E-11	2.089E+6	1.582E+6	  -19.9982	    7.4147	    7.2827	  -25.7328	
    7.0000	4.811E-11	2.031E-11	2.147E+6	1.604E+6	  -19.9880	    7.4538	    7.2568	  -25.7426	
    8.0000	4.838E-11	2.033E-11	2.211E+6	1.630E+6	  -19.9957	    7.4349	    7.2533	  -25.7619	
    9.0000	4.835E-11	2.036E-11	2.281E+6	1.651E+6	  -19.9931	    7.4464	    7.2426	  -25.7696	
   10.0000	4.826E-11	2.039E-11	2.356E+6	1.674E+6	  -20.0008	    7.4292	    7.2258	  -25.8079	
   20.0000	4.796E-11	2.057E-11	2.996E+6	1.860E+6	  -20.0084	    7.4417	    7.2233	  -25.8023	
   30.0000	4.661E-11	2.061E-11	3.502E+6	1.998E+6	  -20.0084	    7.3741	    7.2018	  -25.8855	
   40.0000	4.563E-11	2.063E-11	3.915E+6	2.096E+6	  -20.0109	    7.3797	    7.1834	  -25.9092	
   50.0000	4.448E-11	2.063E-11	4.298E+6	2.193E+6	  -20.0135	    7.4255	    7.1768	  -25.8851	
   60.0000	4.336E-11	2.061E-11	4.654E+6	2.299E+6	  -20.0135	    7.4649	    7.1626	  -25.8773	
   70.0000	4.227E-11	2.058E-11	4.997E+6	2.410E+6	  -19.9982	    7.4615	    7.1338	  -25.9239	
   80.0000	4.132E-11	2.057E-11	5.312E+6	2.497E+6	  -20.0008	    7.4289	    7.1129	  -25.9803	
   90.0000	4.055E-11	2.054E-11	5.602E+6	2.593E+6	  -20.0008	    7.4289	    7.0942	  -26.0090	
  100.0000	3.975E-11	2.053E-11	5.892E+6	2.667E+6	  -19.9906	    7.3931	    7.0683	  -26.0756	
  120.0000	3.833E-11	2.048E-11	6.452E+6	2.864E+6	  -19.9880	    7.3801	    7.0455	  -26.1206	
  140.0000	3.697E-11	2.042E-11	7.001E+6	3.059E+6	  -19.9957	    7.3905	    7.0275	  -26.1408	
  160.0000	3.584E-11	2.035E-11	7.519E+6	3.285E+6	  -19.9982	    7.4496	    7.0183	  -26.1110	
  180.0000	3.475E-11	2.028E-11	8.050E+6	3.522E+6	  -20.0008	    7.4258	    7.0009	  -26.1557	
  200.0000	3.381E-11	2.023E-11	8.575E+6	3.745E+6	  -20.0084	    7.4357	    6.9915	  -26.1632	
  220.0000	3.290E-11	2.018E-11	9.122E+6	3.999E+6	  -19.9855	    7.4437	    6.9908	  -26.1582	
  240.0000	3.198E-11	2.013E-11	9.716E+6	4.281E+6	  -19.9982	    7.3714	    6.9750	  -26.2368	
  260.0000	3.108E-11	2.007E-11	1.036E+7	4.631E+6	  -20.0084	    7.3705	    6.9681	  -26.2483	
  280.0000	3.024E-11	2.003E-11	1.103E+7	4.992E+6	  -20.0033	    7.4459	    6.9519	  -26.2174	
  300.0000	2.945E-11	1.998E-11	1.178E+7	5.410E+6	  -20.0033	    7.3883	    6.9361	  -26.2852	
  320.0000	2.863E-11	1.994E-11	1.263E+7	5.895E+6	  -20.0160	    7.4454	    6.9263	  -26.2579	
  340.0000	2.783E-11	1.991E-11	1.361E+7	6.399E+6	  -20.0186	    7.4454	    6.9175	  -26.2719	
  360.0000	2.714E-11	1.987E-11	1.463E+7	7.026E+6	  -20.0033	    7.4066	    6.8966	  -26.3338	
  380.0000	2.633E-11	1.984E-11	1.597E+7	7.736E+6	  -20.0008	    7.4189	    6.8868	  -26.3401	
  400.0000	2.563E-11	1.982E-11	1.738E+7	8.591E+6	  -19.9982	    7.4344	    6.8855	  -26.3305	
  420.0000	2.492E-11	1.980E-11	1.907E+7	9.523E+6	  -20.0059	    7.4013	    6.8691	  -26.3772	
  440.0000	2.428E-11	1.978E-11	2.094E+7	1.062E+7	  -20.0033	    7.4192	    6.8523	  -26.3945	
  460.0000	2.365E-11	1.977E-11	2.327E+7	1.178E+7	  -20.0033	    7.3885	    6.8355	  -26.4439	
  480.0000	2.308E-11	1.976E-11	2.594E+7	1.315E+7	  -19.9880	    7.3947	    6.8210	  -26.4625	
  500.0000	2.261E-11	1.975E-11	2.894E+7	1.460E+7	  -19.9830	    7.4077	    6.8115	  -26.4680	
  520.0000	2.219E-11	1.974E-11	3.229E+7	1.622E+7	  -19.9753	    7.3920	    6.7973	  -26.5024	
  540.0000	2.182E-11	1.973E-11	3.622E+7	1.787E+7	  -19.9830	    7.3295	    6.7856	  -26.5676	
  560.0000	2.152E-11	1.973E-11	4.065E+7	1.969E+7	  -19.9906	    7.3657	    6.7619	  -26.5788	
  580.0000	2.127E-11	1.973E-11	4.518E+7	2.131E+7	  -19.9982	    7.4323	    6.7479	  -26.5516	
  600.0000	2.108E-11	1.972E-11	4.984E+7	2.300E+7	  -20.0211	    7.4278	    6.7410	  -26.5661	
  620.0000	2.091E-11	1.973E-11	5.429E+7	2.457E+7	  -20.0313	    7.3718	    6.7287	  -26.6276	
  640.0000	2.079E-11	1.974E-11	5.787E+7	2.572E+7	  -20.0211	    7.3247	    6.7204	  -26.6759	
  660.0000	2.070E-11	1.976E-11	6.034E+7	2.651E+7	  -20.0237	    7.3082	    6.6907	  -26.7363	
  680.0000	2.067E-11	1.977E-11	6.043E+7	2.700E+7	  -20.0084	    7.2927	    6.6679	  -26.7848	
  700.0000	2.069E-11	1.979E-11	5.955E+7	2.689E+7	  -20.0109	    7.3459	    6.6293	  -26.8082	
  720.0000	2.080E-11	1.982E-11	5.751E+7	2.610E+7	  -20.0059	    7.3545	    6.6300	  -26.8008	
  740.0000	2.094E-11	1.985E-11	5.541E+7	2.443E+7	  -19.9906	    7.3414	    6.6116	  -26.8406	
  760.0000	2.114E-11	1.990E-11	5.347E+7	2.241E+7	  -19.9779	    7.3865	    6.5958	  -26.8330	
  780.0000	2.126E-11	1.996E-11	5.148E+7	2.010E+7	  -19.9804	    7.3791	    6.5844	  -26.8573	
  800.0000	2.143E-11	2.004E-11	5.020E+7	1.799E+7	  -19.9830	    7.3693	    6.5715	  -26.8859	
  820.0000	2.161E-11	2.016E-11	4.891E+7	1.617E+7	  -19.9906	    7.3806	    6.5525	  -26.9088	
  840.0000	2.177E-11	2.030E-11	4.778E+7	1.486E+7	  -20.0008	    7.3616	    6.5335	  -26.9543	
  860.0000	2.195E-11	2.045E-11	4.613E+7	1.387E+7	  -20.0109	    7.4050	    6.5370	  -26.9164	
  880.0000	2.210E-11	2.061E-11	4.449E+7	1.316E+7	  -20.0033	    7.4153	    6.5168	  -26.9423	
  900.0000	2.227E-11	2.075E-11	4.266E+7	1.263E+7	  -20.0059	    7.3519	    6.4940	  -27.0272	
  920.0000	2.244E-11	2.090E-11	4.072E+7	1.227E+7	  -20.0160	    7.3504	    6.4873	  -27.0394	
  940.0000	2.259E-11	2.103E-11	3.926E+7	1.192E+7	  -20.0109	    7.3582	    6.4662	  -27.0690	
  960.0000	2.278E-11	2.115E-11	3.732E+7	1.164E+7	  -20.0059	    7.3787	    6.4576	  -27.0681	
  980.0000	2.299E-11	2.127E-11	3.575E+7	1.129E+7	  -20.0059	    7.3522	    6.4437	  -27.1110	
 1000.0000	2.321E-11	2.139E-11	3.417E+7	1.094E+7	  -20.0008	    7.3587	    6.4254	  -27.1370	
 1020.0000	2.344E-11	2.149E-11	3.271E+7	1.058E+7	  -19.9830	    7.3486	    6.4143	  -27.1631	
 1040.0000	2.366E-11	2.160E-11	3.126E+7	1.019E+7	  -19.9677	    7.3496	    6.4004	  -27.1858	
 1060.0000	2.392E-11	2.172E-11	3.008E+7	9.765E+6	  -19.9677	    7.3352	    6.3950	  -27.2055	
 1080.0000	2.418E-11	2.184E-11	2.885E+7	9.307E+6	  -19.9753	    7.2821	    6.3789	  -27.2720	
 1100.0000	2.447E-11	2.196E-11	2.766E+7	8.882E+6	  -20.0008	    7.2863	    6.3596	  -27.3016
