Repository: ctiley/CERN_CMS_Silicon_Sensor

# CERN_CMS_Silicon_Sensor

# Code To-Do 
- Double check Halfmoon Diode Data

# Lab To-Do
- Measure more HGCAL Diodes
- Measure rest of Unirradiated Halfmoon Diodes
- Rebond D0 Diode
- Cleanup Wires at Alibava Station
-

File: Diodes/Ljubljana_Diodes/Data/Ljubljana_Diode_Annealing/CO138/460min/CV_D0_CO138_LargeDiode_GRConnected_Irradiated_460min_8_24_2021_5_05_31_PM.txt
GCD Test
Bias: 5000.000000
CV_D0_CO138_LargeDiode_GRConnected_Irradiated_460min
Date/Time: 8/24/2021 5:05:31 PM
Sensor Name: Pin153
Type: N
Annealing Status: Irradiated, Annealed at 60C for 460 minutes
Environment: -20C
Tester: Andrew Kent

Time Delay per Ramp Step (s): 0.500

CV Time Delay per Measurement (s) :0.500

AC Voltage (V): 0.500

Current Number of measurements per voltage: 4.000

IV Time Delay per Measurement (s) :0.000


BiasVoltage	LCR_Cp_freq1000.0	LCR_Cp_freq10000.0	LCR_Rp_freq1000.0	LCR_Rp_freq10000.0	Temperature	Air_Temp	Humidity	Dewpoint	
    1.0000	5.748E-11	1.868E-11	4.245E+6	1.800E+6	  -19.9677	   10.4821	    6.3688	  -24.9292	
    2.0000	5.739E-11	1.867E-11	4.246E+6	1.809E+6	  -19.9880	   10.5415	    6.3403	  -24.9349	
    3.0000	5.694E-11	1.866E-11	4.247E+6	1.813E+6	  -20.0694	   10.5401	    6.3004	  -25.0054	
    4.0000	5.720E-11	1.866E-11	4.245E+6	1.817E+6	  -20.1076	   10.5101	    6.2793	  -25.0646	
    5.0000	5.733E-11	1.868E-11	4.244E+6	1.801E+6	  -20.1025	   10.5101	    6.2951	  -25.0369	
    6.0000	5.746E-11	1.867E-11	4.243E+6	1.805E+6	  -20.0694	   10.5568	    6.2331	  -25.1116	
    7.0000	5.756E-11	1.871E-11	4.242E+6	1.782E+6	  -20.0440	   10.5097	    6.1904	  -25.2219	
    8.0000	5.778E-11	1.871E-11	4.240E+6	1.779E+6	  -20.0084	   10.5436	    6.1300	  -25.3049	
    9.0000	5.815E-11	1.872E-11	4.238E+6	1.772E+6	  -19.9524	   10.5584	    6.0648	  -25.4114	
   10.0000	5.819E-11	1.872E-11	4.238E+6	1.772E+6	  -19.9194	   10.4548	    6.0237	  -25.5620	
   20.0000	5.782E-11	1.871E-11	4.239E+6	1.780E+6	  -19.9092	   10.4515	    5.9443	  -25.7098	
   30.0000	5.788E-11	1.872E-11	4.237E+6	1.776E+6	  -19.9219	   10.4038	    5.9096	  -25.8089	
   40.0000	5.754E-11	1.866E-11	4.235E+6	1.815E+6	  -19.9372	   10.4516	    5.8757	  -25.8368	
   50.0000	5.730E-11	1.866E-11	4.234E+6	1.815E+6	  -19.9677	   10.4383	    5.8204	  -25.9500	
   60.0000	5.713E-11	1.864E-11	4.233E+6	1.827E+6	  -20.0338	   10.3632	    5.7533	  -26.1312	
   70.0000	5.698E-11	1.866E-11	4.233E+6	1.817E+6	  -20.0694	   10.3632	    5.6999	  -26.2330	
   80.0000	5.682E-11	1.866E-11	4.240E+6	1.823E+6	  -20.0898	   10.3210	    5.6338	  -26.3907	
   90.0000	5.693E-11	1.865E-11	4.239E+6	1.830E+6	  -20.0949	   10.2938	    5.5870	  -26.5012	
  100.0000	5.678E-11	1.865E-11	4.242E+6	1.827E+6	  -20.1000	   10.2345	    5.5481	  -26.6203	
  120.0000	5.666E-11	1.869E-11	4.252E+6	1.810E+6	  -20.0669	   10.2212	    5.5095	  -26.7057	
  140.0000	5.674E-11	1.871E-11	4.265E+6	1.817E+6	  -20.0364	   10.2502	    5.4564	  -26.7897	
  160.0000	5.614E-11	1.872E-11	4.314E+6	1.810E+6	  -20.0135	   10.3484	    5.4209	  -26.7892	
  180.0000	5.639E-11	1.875E-11	4.361E+6	1.807E+6	  -19.9677	   10.2576	    5.3874	  -26.9221	
  200.0000	5.543E-11	1.873E-11	4.548E+6	1.846E+6	  -19.9194	   10.1681	    5.3643	  -27.0334	
  220.0000	5.466E-11	1.873E-11	4.801E+6	1.882E+6	  -19.9092	   10.2496	    5.3412	  -27.0211	
  240.0000	5.307E-11	1.870E-11	5.132E+6	1.941E+6	  -19.9143	   10.2548	    5.3175	  -27.0654	
  260.0000	5.223E-11	1.827E-11	5.307E+6	2.152E+6	  -19.9143	   10.2508	    5.2929	  -27.1186	
  280.0000	5.629E-11	1.857E-11	2.763E+7	2.479E+6	  -19.9702	   10.2040	    5.2565	  -27.2269	
  300.0000	5.032E-11	1.865E-11	5.628E+6	2.797E+6	  -20.0059	   10.2643	    5.2151	  -27.2688	
  320.0000	4.999E-11	1.882E-11	5.668E+6	2.573E+6	  -20.0516	   10.2531	    5.1973	  -27.3136	
  340.0000	4.905E-11	1.858E-11	5.842E+6	2.145E+6	  -20.0745	   10.2443	    5.1787	  -27.3587	
  360.0000	4.076E-11	1.805E-11	9.968E+6	4.825E+6	  -20.1000	   10.2132	    5.1670	  -27.4055	
  380.0000	3.520E-11	1.843E-11	2.040E+7	4.250E+6	  -20.0720	   10.1524	    5.1360	  -27.5142	
  400.0000	3.279E-11	1.804E-11	9.592E+6	4.409E+6	  -20.0491	   10.1407	    5.1157	  -27.5651	
  420.0000	3.649E-11	1.732E-11	-3.574E+6	4.468E+6	  -20.0287	   10.1742	    5.1116	  -27.5497	
  440.0000	1.640E-11	1.844E-11	1.654E+7	4.502E+6	  -20.0008	   10.1742	    5.0838	  -27.6084	
  460.0000	2.432E-11	1.788E-11	1.026E+7	4.970E+6	  -19.9804	   10.2213	    5.0740	  -27.5953	
  480.0000	1.977E-11	2.004E-11	5.056E+6	6.430E+6	  -19.9652	   10.2213	    5.0376	  -27.6726	
  500.0000	2.758E-11	2.001E-11	1.987E+7	6.788E+6	  -19.9372	   10.1824	    4.9719	  -27.8418	
  520.0000	2.714E-11	1.999E-11	2.094E+7	7.184E+6	  -19.9295	   10.2082	    4.9573	  -27.8548	
  540.0000	2.663E-11	1.996E-11	2.220E+7	7.650E+6	  -19.9397	   10.2136	    4.9437	  -27.8803	
  560.0000	2.617E-11	1.994E-11	2.353E+7	8.167E+6	  -19.9499	   10.1303	    4.9203	  -27.9910	
  580.0000	2.573E-11	1.992E-11	2.498E+7	8.735E+6	  -19.9652	   10.1338	    4.9064	  -28.0189	
  600.0000	2.528E-11	1.990E-11	2.655E+7	9.392E+6	  -19.9880	   10.1338	    4.8836	  -28.0687	
  620.0000	2.482E-11	1.987E-11	2.833E+7	1.012E+7	  -20.0237	   10.0898	    4.8295	  -28.2194	
  640.0000	2.441E-11	1.986E-11	3.019E+7	1.092E+7	  -20.0389	   10.0399	    4.8318	  -28.2502	
  660.0000	2.401E-11	1.985E-11	3.217E+7	1.173E+7	  -20.0593	   10.0560	    4.8416	  -28.2170	
  680.0000	2.363E-11	1.983E-11	3.440E+7	1.263E+7	  -20.0745	   10.1470	    4.8438	  -28.1323	
  700.0000	2.324E-11	1.982E-11	3.686E+7	1.375E+7	  -20.0694	   10.0962	    4.8289	  -28.2162	
  720.0000	2.287E-11	1.981E-11	3.966E+7	1.484E+7	  -20.0593	   10.0805	    4.8166	  -28.2548	
  740.0000	2.255E-11	1.980E-11	4.248E+7	1.603E+7	  -20.0440	   10.1957	    4.8020	  -28.2047	
  760.0000	2.224E-11	1.979E-11	4.572E+7	1.746E+7	  -19.9906	   10.2318	    4.7777	  -28.2333	
  780.0000	2.194E-11	1.979E-11	4.938E+7	1.889E+7	  -19.9855	   10.1950	    4.7710	  -28.2745	
  800.0000	2.168E-11	1.978E-11	5.335E+7	2.043E+7	  -19.9601	   10.2175	    4.7552	  -28.2939	
  820.0000	2.145E-11	1.978E-11	5.739E+7	2.180E+7	  -19.9397	   10.2348	    4.7495	  -28.2943	
  840.0000	2.125E-11	1.978E-11	6.170E+7	2.326E+7	  -19.9397	   10.3069	    4.7312	  -28.2842	
  860.0000	2.109E-11	1.980E-11	6.550E+7	2.452E+7	  -19.9346	   10.2379	    4.7302	  -28.3356	
  880.0000	2.095E-11	1.981E-11	6.947E+7	2.574E+7	  -19.9652	   10.2166	    4.7113	  -28.3937	
  900.0000	2.087E-11	1.983E-11	7.162E+7	2.650E+7	  -20.0135	   10.1926	    4.7416	  -28.3423	
  920.0000	2.084E-11	1.985E-11	7.072E+7	2.671E+7	  -20.0211	   10.2099	    4.7508	  -28.3093	
  940.0000	2.084E-11	1.988E-11	6.943E+7	2.652E+7	  -20.0262	   10.1190	    4.7388	  -28.4013	
  960.0000	2.086E-11	1.991E-11	6.740E+7	2.594E+7	  -20.0440	   10.0963	    4.7182	  -28.4639	
  980.0000	2.093E-11	1.994E-11	6.409E+7	2.486E+7	  -20.0415	   10.1736	    4.7062	  -28.4359	
 1000.0000	2.103E-11	1.998E-11	6.043E+7	2.356E+7	  -20.0364	   10.1554	    4.6980	  -28.4676	
 1020.0000	2.118E-11	2.002E-11	5.488E+7	2.206E+7	  -20.0211	   10.1660	    4.6806	  -28.4996	
 1040.0000	2.142E-11	2.007E-11	4.917E+7	1.995E+7	  -19.9931	   10.1097	    4.6509	  -28.6077	
 1060.0000	2.170E-11	2.013E-11	4.394E+7	1.774E+7	  -19.9779	   10.1317	    4.6293	  -28.6414	
 1080.0000	2.207E-11	2.020E-11	3.931E+7	1.537E+7	  -19.9550	   10.0680	    4.6116	  -28.7276	
 1100.0000	2.253E-11	2.032E-11	3.451E+7	1.307E+7	  -19.9677	   10.0643	    4.5715	  -28.8233

File: Diodes/Ljubljana_Diodes/Data/Ljubljana_Diode_Annealing/CO138/460min/CV_D0_CO138_LargeDiode_GRConnected_Irradiated_460min_8_24_2021_5_12_16_PM.txt
GCD Test
Bias: 5000.000000
CV_D0_CO138_LargeDiode_GRConnected_Irradiated_460min
Date/Time: 8/24/2021 5:12:16 PM
Sensor Name: Pin153
Type: N
Annealing Status: Irradiated, Annealed at 60C for 460 minutes
Environment: -20C
Tester: Andrew Kent

Time Delay per Ramp Step (s): 0.500

CV Time Delay per Measurement (s) :0.500

AC Voltage (V): 0.500

Current Number of measurements per voltage: 4.000

IV Time Delay per Measurement (s) :0.000


BiasVoltage	LCR_Cp_freq1000.0	LCR_Cp_freq10000.0	LCR_Rp_freq1000.0	LCR_Rp_freq10000.0	Temperature	Air_Temp	Humidity	Dewpoint	
    1.0000	4.066E-11	2.034E-11	1.621E+6	1.347E+6	  -20.0262	   10.0026	    4.3735	  -29.3369	
    2.0000	4.479E-11	2.037E-11	1.706E+6	1.382E+6	  -20.0033	    9.9873	    4.3605	  -29.3791	
    3.0000	4.705E-11	2.038E-11	1.783E+6	1.406E+6	  -19.9931	   10.0361	    4.3216	  -29.4393	
    4.0000	4.848E-11	2.039E-11	1.853E+6	1.435E+6	  -19.9830	   10.0286	    4.2938	  -29.5129	
    5.0000	4.970E-11	2.040E-11	1.908E+6	1.455E+6	  -19.9804	    9.9664	    4.2875	  -29.5725	
    6.0000	4.992E-11	2.041E-11	1.984E+6	1.488E+6	  -19.9779	    9.9384	    4.2486	  -29.6885	
    7.0000	5.082E-11	2.042E-11	2.027E+6	1.512E+6	  -19.9830	    9.9617	    4.2324	  -29.7121	
    8.0000	5.100E-11	2.044E-11	2.089E+6	1.541E+6	  -19.9957	    9.8595	    4.2113	  -29.8372	
    9.0000	5.108E-11	2.047E-11	2.153E+6	1.563E+6	  -19.9906	    9.9040	    4.1964	  -29.8430	
   10.0000	5.086E-11	2.048E-11	2.226E+6	1.592E+6	  -19.9880	    9.7887	    4.1875	  -29.9467	
   20.0000	5.062E-11	2.060E-11	2.804E+6	1.767E+6	  -20.0008	    9.8475	    4.1664	  -29.9585	
   30.0000	4.994E-11	2.063E-11	3.228E+6	1.865E+6	  -20.0109	    9.8348	    4.1619	  -29.9787	
   40.0000	4.895E-11	2.062E-11	3.600E+6	1.965E+6	  -20.0186	    9.8959	    4.1471	  -29.9732	
   50.0000	4.790E-11	2.060E-11	3.940E+6	2.062E+6	  -20.0338	    9.8704	    4.1499	  -29.9840	
   60.0000	4.687E-11	2.061E-11	4.256E+6	2.122E+6	  -20.0211	    9.8722	    4.1249	  -30.0462	
   70.0000	4.575E-11	2.059E-11	4.569E+6	2.205E+6	  -20.0109	    9.7408	    4.1227	  -30.1445	
   80.0000	4.504E-11	2.057E-11	4.845E+6	2.295E+6	  -20.0008	    9.7408	    4.1268	  -30.1340	
   90.0000	4.402E-11	2.055E-11	5.141E+6	2.378E+6	  -19.9906	    9.8152	    4.1104	  -30.1235	
  100.0000	4.332E-11	2.053E-11	5.410E+6	2.462E+6	  -19.9830	    9.7693	    4.1091	  -30.1591	
  120.0000	4.175E-11	2.051E-11	5.990E+6	2.602E+6	  -19.9728	    9.8241	    4.1012	  -30.1407	
  140.0000	4.053E-11	2.048E-11	6.544E+6	2.762E+6	  -19.9652	    9.7153	    4.0939	  -30.2360	
  160.0000	3.919E-11	2.043E-11	7.147E+6	2.942E+6	  -19.9779	    9.7556	    4.0683	  -30.2734	
  180.0000	3.806E-11	2.041E-11	7.755E+6	3.099E+6	  -19.9855	    9.7888	    4.0424	  -30.3171	
  200.0000	3.704E-11	2.040E-11	8.381E+6	3.243E+6	  -20.0033	    9.7623	    4.0351	  -30.3546	
  220.0000	3.611E-11	2.035E-11	9.020E+6	3.445E+6	  -20.0084	    9.7248	    4.0035	  -30.4634	
  240.0000	3.538E-11	2.034E-11	9.641E+6	3.587E+6	  -20.0262	    9.7889	    3.9877	  -30.4598	
  260.0000	3.453E-11	2.032E-11	1.031E+7	3.761E+6	  -20.0287	    9.7966	    3.9756	  -30.4860	
  280.0000	3.391E-11	2.030E-11	1.093E+7	3.931E+6	  -20.0109	    9.7716	    3.9652	  -30.5311	
  300.0000	3.312E-11	2.027E-11	1.164E+7	4.130E+6	  -19.9982	    9.8425	    3.9589	  -30.4980	
  320.0000	3.248E-11	2.025E-11	1.231E+7	4.304E+6	  -19.9906	    9.8378	    3.9526	  -30.5181	
  340.0000	3.190E-11	2.022E-11	1.297E+7	4.513E+6	  -19.9753	    9.8990	    3.9472	  -30.4893	
  360.0000	3.132E-11	2.020E-11	1.369E+7	4.708E+6	  -20.0008	    9.8162	    3.9503	  -30.5391	
  380.0000	3.070E-11	2.018E-11	1.443E+7	4.929E+6	  -19.9982	    9.8474	    3.9447	  -30.5323	
  400.0000	3.016E-11	2.014E-11	1.519E+7	5.216E+6	  -20.0059	    9.8165	    3.9317	  -30.5884	
  420.0000	2.965E-11	2.012E-11	1.598E+7	5.454E+6	  -20.0186	    9.7905	    3.9235	  -30.6285	
  440.0000	2.905E-11	2.009E-11	1.688E+7	5.751E+6	  -20.0211	    9.8014	    3.9121	  -30.6513	
  460.0000	2.857E-11	2.006E-11	1.777E+7	6.041E+6	  -20.0135	    9.7411	    3.9269	  -30.6539	
  480.0000	2.809E-11	2.004E-11	1.874E+7	6.394E+6	  -20.0211	    9.7303	    3.9181	  -30.6851	
  500.0000	2.762E-11	2.001E-11	1.975E+7	6.754E+6	  -19.9982	    9.6873	    3.9096	  -30.7380	
  520.0000	2.715E-11	1.999E-11	2.087E+7	7.169E+6	  -19.9880	    9.6873	    3.8985	  -30.7676	
  540.0000	2.667E-11	1.997E-11	2.212E+7	7.601E+6	  -19.9804	    9.6649	    3.8874	  -30.8130	
  560.0000	2.624E-11	1.995E-11	2.341E+7	8.081E+6	  -19.9855	    9.6723	    3.8719	  -30.8495	
  580.0000	2.576E-11	1.992E-11	2.492E+7	8.657E+6	  -19.9880	    9.7188	    3.8552	  -30.8621	
  600.0000	2.535E-11	1.990E-11	2.642E+7	9.288E+6	  -19.9880	    9.7289	    3.8435	  -30.8688	
  620.0000	2.490E-11	1.989E-11	2.813E+7	9.949E+6	  -19.9830	    9.7894	    3.8185	  -30.9124	
  640.0000	2.448E-11	1.987E-11	2.998E+7	1.074E+7	  -19.9906	    9.7963	    3.8125	  -30.9240	
  660.0000	2.407E-11	1.985E-11	3.198E+7	1.162E+7	  -19.9906	    9.8253	    3.7897	  -30.9662	
  680.0000	2.365E-11	1.984E-11	3.424E+7	1.257E+7	  -20.0135	    9.7521	    3.7786	  -31.0478	
  700.0000	2.327E-11	1.983E-11	3.670E+7	1.351E+7	  -20.0211	    9.7498	    3.7657	  -31.0852	
  720.0000	2.292E-11	1.981E-11	3.935E+7	1.473E+7	  -20.0287	    9.6513	    3.7479	  -31.2030	
  740.0000	2.257E-11	1.980E-11	4.237E+7	1.599E+7	  -20.0160	    9.6052	    3.7296	  -31.2862	
  760.0000	2.224E-11	1.979E-11	4.581E+7	1.739E+7	  -20.0313	    9.6457	    3.7328	  -31.2491	
  780.0000	2.196E-11	1.979E-11	4.913E+7	1.880E+7	  -20.0211	    9.6886	    3.7185	  -31.2589	
  800.0000	2.169E-11	1.978E-11	5.302E+7	2.027E+7	  -19.9880	    9.6707	    3.7157	  -31.2793	
  820.0000	2.145E-11	1.978E-11	5.735E+7	2.181E+7	  -19.9906	    9.6259	    3.7090	  -31.3291	
  840.0000	2.126E-11	1.978E-11	6.150E+7	2.325E+7	  -19.9906	    9.6935	    3.6983	  -31.3121	
  860.0000	2.110E-11	1.980E-11	6.565E+7	2.443E+7	  -19.9982	    9.6364	    3.7011	  -31.3439	
  880.0000	2.098E-11	1.981E-11	6.911E+7	2.559E+7	  -20.0059	    9.6042	    3.7151	  -31.3275	
  900.0000	2.089E-11	1.983E-11	7.157E+7	2.631E+7	  -19.9957	    9.6561	    3.7056	  -31.3178	
  920.0000	2.083E-11	1.986E-11	7.314E+7	2.686E+7	  -19.9906	    9.6084	    3.7151	  -31.3245	
  940.0000	2.080E-11	1.988E-11	7.120E+7	2.687E+7	  -19.9702	    9.6440	    3.7030	  -31.3334	
  960.0000	2.084E-11	1.991E-11	6.797E+7	2.621E+7	  -19.9575	    9.6452	    3.6926	  -31.3618	
  980.0000	2.090E-11	1.995E-11	6.445E+7	2.508E+7	  -19.9550	    9.6017	    3.6923	  -31.3930	
 1000.0000	2.102E-11	1.998E-11	6.023E+7	2.381E+7	  -19.9677	    9.5304	    3.6708	  -31.5033	
 1020.0000	2.117E-11	2.002E-11	5.510E+7	2.229E+7	  -19.9855	    9.5140	    3.6537	  -31.5631	
 1040.0000	2.137E-11	2.006E-11	4.983E+7	2.026E+7	  -20.0033	    9.5342	    3.6401	  -31.5876	
 1060.0000	2.165E-11	2.012E-11	4.436E+7	1.800E+7	  -20.0160	    9.4984	    3.6240	  -31.6585	
 1080.0000	2.202E-11	2.020E-11	3.995E+7	1.568E+7	  -20.0389	    9.4573	    3.6284	  -31.6745	
 1100.0000	2.249E-11	2.030E-11	3.523E+7	1.335E+7	  -20.0542	    9.4263	    3.6281	  -31.6970

File: Diodes/Ljubljana_Diodes/Data/Ljubljana_Diode_Annealing/CO138/460min/CV_D0_CO138_LargeDiode_GRConnected_Irradiated_460min_8_24_2021_5_18_56_PM.txt
GCD Test
Bias: 5000.000000
CV_D0_CO138_LargeDiode_GRConnected_Irradiated_460min
Date/Time: 8/24/2021 5:18:56 PM
Sensor Name: Pin153
Type: N
Annealing Status: Irradiated, Annealed at 60C for 460 minutes
Environment: -20C
Tester: Andrew Kent

Time Delay per Ramp Step (s): 0.500

CV Time Delay per Measurement (s) :0.500

AC Voltage (V): 0.500

Current Number of measurements per voltage: 4.000

IV Time Delay per Measurement (s) :0.000


BiasVoltage	LCR_Cp_freq1000.0	LCR_Cp_freq10000.0	LCR_Rp_freq1000.0	LCR_Rp_freq10000.0	Temperature	Air_Temp	Humidity	Dewpoint	
    1.0000	4.096E-11	2.034E-11	1.607E+6	1.342E+6	  -19.9524	    9.5197	    3.6382	  -31.6031	
    2.0000	4.476E-11	2.037E-11	1.707E+6	1.377E+6	  -19.9626	    9.5297	    3.6256	  -31.6322	
    3.0000	4.743E-11	2.038E-11	1.768E+6	1.409E+6	  -19.9677	    9.5489	    3.6341	  -31.5945	
    4.0000	4.846E-11	2.039E-11	1.853E+6	1.431E+6	  -19.9830	    9.5594	    3.6173	  -31.6351	
    5.0000	4.949E-11	2.039E-11	1.916E+6	1.467E+6	  -20.0287	    9.5088	    3.6006	  -31.7184	
    6.0000	5.013E-11	2.040E-11	1.977E+6	1.493E+6	  -20.0364	    9.5733	    3.5822	  -31.7263	
    7.0000	5.062E-11	2.042E-11	2.034E+6	1.516E+6	  -20.0465	    9.5494	    3.5705	  -31.7767	
    8.0000	5.105E-11	2.044E-11	2.088E+6	1.544E+6	  -20.0593	    9.5861	    3.5563	  -31.7926	
    9.0000	5.114E-11	2.046E-11	2.151E+6	1.570E+6	  -20.0516	    9.5052	    3.5468	  -31.8763	
   10.0000	5.125E-11	2.048E-11	2.212E+6	1.588E+6	  -20.0440	    9.5776	    3.5408	  -31.8435	
   20.0000	5.115E-11	2.063E-11	2.781E+6	1.734E+6	  -20.0059	    9.5432	    3.5240	  -31.9165	
   30.0000	5.044E-11	2.065E-11	3.206E+6	1.846E+6	  -19.9804	    9.4616	    3.5180	  -31.9907	
   40.0000	4.931E-11	2.065E-11	3.582E+6	1.936E+6	  -19.9677	    9.5054	    3.5073	  -31.9919	
   50.0000	4.827E-11	2.064E-11	3.919E+6	2.027E+6	  -19.9168	    9.5106	    3.4858	  -32.0517	
   60.0000	4.731E-11	2.061E-11	4.230E+6	2.121E+6	  -19.9168	    9.5360	    3.4861	  -32.0332	
   70.0000	4.610E-11	2.059E-11	4.546E+6	2.213E+6	  -19.9270	    9.5029	    3.4709	  -32.1011	
   80.0000	4.509E-11	2.057E-11	4.843E+6	2.294E+6	  -19.9448	    9.4992	    3.4554	  -32.1498	
   90.0000	4.400E-11	2.054E-11	5.147E+6	2.391E+6	  -19.9779	    9.4327	    3.4428	  -32.2336	
  100.0000	4.318E-11	2.053E-11	5.427E+6	2.462E+6	  -20.0313	    9.4661	    3.4345	  -32.2351	
  120.0000	4.158E-11	2.049E-11	6.013E+6	2.635E+6	  -20.0669	    9.4534	    3.4273	  -32.2657	
  140.0000	4.030E-11	2.046E-11	6.580E+6	2.780E+6	  -20.0694	    9.4262	    3.4156	  -32.3197	
  160.0000	3.909E-11	2.043E-11	7.169E+6	2.946E+6	  -20.0720	    9.4262	    3.4042	  -32.3540	
  180.0000	3.796E-11	2.041E-11	7.778E+6	3.100E+6	  -20.0669	    9.4094	    3.3950	  -32.3934	
  200.0000	3.711E-11	2.039E-11	8.377E+6	3.262E+6	  -20.0440	    9.4689	    3.3909	  -32.3647	
  220.0000	3.620E-11	2.038E-11	9.008E+6	3.399E+6	  -20.0160	    9.4642	    3.3846	  -32.3871	
  240.0000	3.541E-11	2.035E-11	9.639E+6	3.574E+6	  -19.9957	    9.3813	    3.3871	  -32.4368	
  260.0000	3.471E-11	2.034E-11	1.027E+7	3.711E+6	  -19.9524	    9.3906	    3.3795	  -32.4534	
  280.0000	3.392E-11	2.031E-11	1.094E+7	3.899E+6	  -19.9397	    9.4064	    3.3928	  -32.4022	
  300.0000	3.329E-11	2.029E-11	1.159E+7	4.084E+6	  -19.9346	    9.3859	    3.3941	  -32.4125	
  320.0000	3.260E-11	2.025E-11	1.227E+7	4.310E+6	  -19.9397	    9.3175	    3.4086	  -32.4159	
  340.0000	3.191E-11	2.023E-11	1.299E+7	4.492E+6	  -19.9626	    9.3257	    3.4102	  -32.4054	
  360.0000	3.126E-11	2.019E-11	1.372E+7	4.731E+6	  -19.9830	    9.3701	    3.4190	  -32.3481	
  380.0000	3.074E-11	2.017E-11	1.442E+7	4.968E+6	  -19.9931	    9.3759	    3.4080	  -32.3774	
  400.0000	3.020E-11	2.014E-11	1.518E+7	5.208E+6	  -20.0415	    9.3456	    3.3982	  -32.4280	
  420.0000	2.963E-11	2.012E-11	1.600E+7	5.456E+6	  -20.0567	    9.3193	    3.3849	  -32.4864	
  440.0000	2.911E-11	2.008E-11	1.685E+7	5.759E+6	  -20.0694	    9.3261	    3.3779	  -32.5028	
  460.0000	2.861E-11	2.006E-11	1.774E+7	6.051E+6	  -20.0644	    9.3506	    3.3580	  -32.5466	
  480.0000	2.814E-11	2.004E-11	1.870E+7	6.376E+6	  -20.0542	    9.3093	    3.3514	  -32.5954	
  500.0000	2.766E-11	2.002E-11	1.972E+7	6.722E+6	  -20.0237	    9.4037	    3.3454	  -32.5486	
  520.0000	2.720E-11	2.000E-11	2.083E+7	7.041E+6	  -19.9779	    9.3548	    3.3197	  -32.6612	
  540.0000	2.673E-11	1.998E-11	2.203E+7	7.516E+6	  -19.9575	    9.3595	    3.3172	  -32.6658	
  560.0000	2.627E-11	1.995E-11	2.335E+7	8.025E+6	  -19.9524	    9.3093	    3.3156	  -32.7053	
  580.0000	2.581E-11	1.993E-11	2.481E+7	8.573E+6	  -19.9550	    9.2580	    3.3128	  -32.7495	
  600.0000	2.536E-11	1.990E-11	2.639E+7	9.230E+6	  -19.9423	    9.2567	    3.3140	  -32.7465	
  620.0000	2.492E-11	1.989E-11	2.805E+7	9.906E+6	  -19.9626	    9.3463	    3.3156	  -32.6798	
  640.0000	2.451E-11	1.987E-11	2.994E+7	1.068E+7	  -19.9855	    9.3830	    3.3166	  -32.6515	
  660.0000	2.407E-11	1.985E-11	3.198E+7	1.159E+7	  -20.0059	    9.3077	    3.3131	  -32.7143	
  680.0000	2.369E-11	1.984E-11	3.408E+7	1.248E+7	  -20.0135	    9.3077	    3.3128	  -32.7152	
  700.0000	2.331E-11	1.983E-11	3.657E+7	1.351E+7	  -20.0313	    9.2882	    3.3204	  -32.7053	
  720.0000	2.294E-11	1.982E-11	3.923E+7	1.464E+7	  -20.0567	    9.3060	    3.3115	  -32.7203	
  740.0000	2.259E-11	1.980E-11	4.226E+7	1.596E+7	  -20.0567	    9.3443	    3.3144	  -32.6851	
  760.0000	2.226E-11	1.979E-11	4.565E+7	1.728E+7	  -20.0364	    9.3626	    3.3178	  -32.6861	
  780.0000	2.197E-11	1.979E-11	4.907E+7	1.871E+7	  -20.0211	    9.3747	    3.3197	  -32.6475	
  800.0000	2.170E-11	1.978E-11	5.309E+7	2.021E+7	  -19.9982	    9.4344	    3.3226	  -32.5975	
  820.0000	2.147E-11	1.978E-11	5.698E+7	2.174E+7	  -19.9855	    9.3391	    3.3197	  -32.6720	
  840.0000	2.128E-11	1.979E-11	6.117E+7	2.307E+7	  -19.9702	    9.2653	    3.3318	  -32.6859	
  860.0000	2.111E-11	1.980E-11	6.529E+7	2.439E+7	  -19.9575	    9.2917	    3.3270	  -32.6823	
  880.0000	2.098E-11	1.981E-11	6.877E+7	2.544E+7	  -19.9473	    9.2921	    3.3242	  -32.6908	
  900.0000	2.089E-11	1.983E-11	7.168E+7	2.643E+7	  -19.9550	    9.2283	    3.3014	  -32.8053	
  920.0000	2.082E-11	1.985E-11	7.367E+7	2.692E+7	  -19.9753	    9.2005	    3.3150	  -32.7824	
  940.0000	2.080E-11	1.988E-11	7.318E+7	2.700E+7	  -19.9880	    9.2065	    3.3251	  -32.7470	
  960.0000	2.080E-11	1.991E-11	7.068E+7	2.653E+7	  -20.0008	    9.2690	    3.3273	  -32.6970	
  980.0000	2.087E-11	1.994E-11	6.574E+7	2.545E+7	  -20.0415	    9.2909	    3.3393	  -32.6450	
 1000.0000	2.097E-11	1.998E-11	6.091E+7	2.410E+7	  -20.0465	    9.2839	    3.3216	  -32.7043	
 1020.0000	2.114E-11	2.002E-11	5.550E+7	2.244E+7	  -20.0440	    9.2252	    3.3191	  -32.7526	
 1040.0000	2.136E-11	2.006E-11	5.022E+7	2.019E+7	  -20.0364	    9.2602	    3.3068	  -32.7666	
 1060.0000	2.164E-11	2.012E-11	4.466E+7	1.804E+7	  -20.0084	    9.2602	    3.2906	  -32.8167	
 1080.0000	2.202E-11	2.019E-11	3.976E+7	1.568E+7	  -19.9880	    9.1704	    3.2691	  -32.9456	
 1100.0000	2.247E-11	2.030E-11	3.536E+7	1.349E+7	  -19.9804	    9.0694	    3.2669	  -33.0222

File: Diodes/Ljubljana_Diodes/Data/Ljubljana_Diode_Annealing/CO138/460min/IV_D0_CO138_LargeDiode_GRConnected_Irradiated_460min_8_24_2021_5_27_18_PM.txt
GCD Test
Bias: 5000.000000
CV_D0_CO138_LargeDiode_GRConnected_Irradiated_460min
Date/Time: 8/24/2021 5:27:18 PM
Sensor Name: Pin153
Type: N
Annealing Status: Irradiated, Annealed at 60C for 460 minutes
Environment: -20C
Tester: Andrew Kent

Time Delay per Ramp Step (s): 0.500

CV Time Delay per Measurement (s) :0.500

AC Voltage (V): 0.500

Current Number of measurements per voltage: 4.000

IV Time Delay per Measurement (s) :0.000


BiasVoltage	Total Current_Avg	Total Current_0	Total Current_1	Total Current_2	Total Current_3	Bias Current_Avg	Bias Current_0	Bias Current_1	Bias Current_2	Bias Current_3	Temperature	Air_Temp	Humidity	Dewpoint	
    1.0000	 2.7197E-7	 2.7200E-7	 2.7120E-7	 2.7290E-7	 2.7180E-7	2.727019E-7	2.728190E-7	2.727918E-7	2.725997E-7	2.725971E-7	  -20.0618	    9.3716	    3.2732	  -32.7941	
    2.0000	 3.6868E-7	 3.6590E-7	 3.6890E-7	 3.6940E-7	 3.7050E-7	3.703779E-7	3.709820E-7	3.710524E-7	3.700104E-7	3.694669E-7	  -20.0644	    9.4644	    3.2726	  -32.7321	
    3.0000	 4.4613E-7	 4.4560E-7	 4.4580E-7	 4.4590E-7	 4.4720E-7	4.482159E-7	4.495343E-7	4.501818E-7	4.469607E-7	4.461868E-7	  -20.0720	    9.5421	    3.3299	  -32.5008	
    4.0000	 5.1435E-7	 5.1270E-7	 5.1320E-7	 5.1460E-7	 5.1690E-7	5.159296E-7	5.147126E-7	5.158817E-7	5.171515E-7	5.159727E-7	  -20.0694	    9.5421	    3.3741	  -32.3651	
    5.0000	 5.7487E-7	 5.7570E-7	 5.7640E-7	 5.7440E-7	 5.7300E-7	5.732349E-7	5.736831E-7	5.734872E-7	5.719567E-7	5.738124E-7	  -20.0593	    9.5808	    3.4029	  -32.2509	
    6.0000	 6.2870E-7	 6.3060E-7	 6.2950E-7	 6.2740E-7	 6.2730E-7	6.313264E-7	6.280417E-7	6.315283E-7	6.320112E-7	6.337244E-7	  -20.0618	    9.5734	    3.4311	  -32.1713	
    7.0000	 6.8638E-7	 6.8200E-7	 6.8610E-7	 6.8920E-7	 6.8820E-7	6.909035E-7	6.885704E-7	6.923335E-7	6.924904E-7	6.902198E-7	  -20.0567	    9.7143	    3.4437	  -32.0358	
    8.0000	 7.3580E-7	 7.3420E-7	 7.3280E-7	 7.3770E-7	 7.3850E-7	7.363274E-7	7.384344E-7	7.361217E-7	7.361418E-7	7.346118E-7	  -20.0516	    9.7143	    3.4399	  -32.0472	
    9.0000	 7.8398E-7	 7.7910E-7	 7.8350E-7	 7.8580E-7	 7.8750E-7	7.893868E-7	7.913849E-7	7.921481E-7	7.886043E-7	7.854099E-7	  -20.0440	    9.7103	    3.4677	  -31.9668	
   10.0000	 8.2823E-7	 8.2850E-7	 8.2930E-7	 8.2710E-7	 8.2800E-7	8.284497E-7	8.265410E-7	8.271181E-7	8.283008E-7	8.318389E-7	  -20.0440	    9.7042	    3.4861	  -31.9165	
   20.0000	 1.2300E-6	 1.2320E-6	 1.2320E-6	 1.2310E-6	 1.2250E-6	1.227758E-6	1.221559E-6	1.229584E-6	1.230146E-6	1.229743E-6	  -20.0618	    9.7285	    3.5000	  -31.8586	
   30.0000	 1.5672E-6	 1.5690E-6	 1.5660E-6	 1.5650E-6	 1.5690E-6	1.567100E-6	1.567334E-6	1.566819E-6	1.564201E-6	1.570047E-6	  -20.0516	    9.7651	    3.5168	  -31.7838	
   40.0000	 1.8530E-6	 1.8580E-6	 1.8420E-6	 1.8510E-6	 1.8610E-6	1.855909E-6	1.862114E-6	1.856091E-6	1.848996E-6	1.856433E-6	  -20.0567	    9.7242	    3.5291	  -31.7760	
   50.0000	 2.1143E-6	 2.1190E-6	 2.1150E-6	 2.1100E-6	 2.1130E-6	2.108691E-6	2.101855E-6	2.103610E-6	2.115451E-6	2.113850E-6	  -20.0364	    9.7109	    3.5395	  -31.7547	
   60.0000	 2.3648E-6	 2.3730E-6	 2.3590E-6	 2.3630E-6	 2.3640E-6	2.356876E-6	2.368269E-6	2.357438E-6	2.347592E-6	2.354205E-6	  -20.0262	    9.6746	    3.5743	  -31.6788	
   70.0000	 2.5898E-6	 2.5850E-6	 2.5870E-6	 2.5850E-6	 2.6020E-6	2.605877E-6	2.614152E-6	2.603278E-6	2.601668E-6	2.604412E-6	  -20.0135	    9.6034	    3.5825	  -31.7045	
   80.0000	 2.7917E-6	 2.7920E-6	 2.7940E-6	 2.7850E-6	 2.7960E-6	2.809013E-6	2.805037E-6	2.807034E-6	2.814744E-6	2.809237E-6	  -19.9906	    9.6584	    3.5949	  -31.6306	
   90.0000	 3.0200E-6	 3.0070E-6	 3.0240E-6	 3.0260E-6	 3.0230E-6	3.013271E-6	3.021270E-6	3.012817E-6	3.012001E-6	3.006996E-6	  -20.0084	    9.6893	    3.6366	  -31.4895	
  100.0000	 3.1682E-6	 3.1750E-6	 3.1770E-6	 3.1580E-6	 3.1630E-6	3.183040E-6	3.197289E-6	3.185981E-6	3.173754E-6	3.175136E-6	  -20.0084	    9.6136	    3.6531	  -31.4955	
  120.0000	 3.5000E-6	 3.5080E-6	 3.4890E-6	 3.5020E-6	 3.5010E-6	3.524325E-6	3.508713E-6	3.525645E-6	3.532699E-6	3.530244E-6	  -20.0109	    9.6573	    3.6610	  -31.4426	
  140.0000	 3.8582E-6	 3.8490E-6	 3.8620E-6	 3.8670E-6	 3.8550E-6	3.841420E-6	3.847922E-6	3.837470E-6	3.842223E-6	3.838066E-6	  -20.0160	    9.6945	    3.6917	  -31.3301	
  160.0000	 4.1092E-6	 4.0860E-6	 4.1080E-6	 4.1210E-6	 4.1220E-6	4.123874E-6	4.137783E-6	4.138662E-6	4.119890E-6	4.099160E-6	  -19.9957	    9.7342	    3.7445	  -31.1548	
  180.0000	 4.3760E-6	 4.3940E-6	 4.3880E-6	 4.3640E-6	 4.3580E-6	4.382562E-6	4.372367E-6	4.376486E-6	4.396702E-6	4.384692E-6	  -19.9982	    9.7481	    3.7777	  -31.0532	
  200.0000	 4.5937E-6	 4.5760E-6	 4.5890E-6	 4.6040E-6	 4.6060E-6	4.625226E-6	4.612678E-6	4.606266E-6	4.629016E-6	4.652944E-6	  -19.9830	    9.6209	    3.7881	  -31.1134	
  220.0000	 4.8245E-6	 4.8260E-6	 4.8420E-6	 4.8130E-6	 4.8170E-6	4.814436E-6	4.820171E-6	4.809149E-6	4.819233E-6	4.809189E-6	  -19.9779	    9.6209	    3.7916	  -31.1039	
  240.0000	 4.9777E-6	 4.9750E-6	 4.9890E-6	 4.9610E-6	 4.9860E-6	5.002493E-6	4.983133E-6	5.006831E-6	5.013140E-6	5.006869E-6	  -19.9575	    9.5831	    3.7884	  -31.1390	
  260.0000	 5.1572E-6	 5.1630E-6	 5.1560E-6	 5.1450E-6	 5.1650E-6	5.125627E-6	5.139988E-6	5.122481E-6	5.121888E-6	5.118153E-6	  -19.9550	    9.6375	    3.8137	  -31.0317	
  280.0000	 5.3000E-6	 5.2900E-6	 5.3170E-6	 5.3130E-6	 5.2800E-6	5.307929E-6	5.298781E-6	5.306234E-6	5.321650E-6	5.305053E-6	  -19.9550	    9.6573	    3.8327	  -30.9661	
  300.0000	 5.4557E-6	 5.4380E-6	 5.4830E-6	 5.4700E-6	 5.4320E-6	5.452486E-6	5.428079E-6	5.441720E-6	5.467736E-6	5.472409E-6	  -19.9601	    9.6821	    3.8352	  -30.9418	
  320.0000	 5.6023E-6	 5.6160E-6	 5.6010E-6	 5.6050E-6	 5.5870E-6	5.611323E-6	5.583074E-6	5.604897E-6	5.631370E-6	5.625953E-6	  -19.9524	    9.6472	    3.8175	  -31.0145	
  340.0000	 5.7158E-6	 5.7300E-6	 5.7100E-6	 5.7090E-6	 5.7140E-6	5.709629E-6	5.712793E-6	5.693477E-6	5.696484E-6	5.735760E-6	  -19.9728	    9.6727	    3.8286	  -30.9665	
  360.0000	 5.8563E-6	 5.8930E-6	 5.8630E-6	 5.8280E-6	 5.8410E-6	5.863786E-6	5.865854E-6	5.859810E-6	5.879995E-6	5.849484E-6	  -19.9779	    9.6206	    3.8311	  -30.9961	
  380.0000	 5.9780E-6	 5.9820E-6	 5.9870E-6	 5.9740E-6	 5.9690E-6	5.941355E-6	5.932919E-6	5.941794E-6	5.942944E-6	5.947763E-6	  -19.9880	    9.6449	    3.8520	  -30.9225	
  400.0000	 6.0573E-6	 6.0560E-6	 6.0620E-6	 6.0550E-6	 6.0560E-6	6.042370E-6	6.048383E-6	6.039313E-6	6.040246E-6	6.041540E-6	  -19.9880	    9.6271	    3.8412	  -30.9641	
  420.0000	 6.1577E-6	 6.1860E-6	 6.1510E-6	 6.1490E-6	 6.1450E-6	6.128086E-6	6.111286E-6	6.130229E-6	6.127674E-6	6.143156E-6	  -19.9855	    9.7130	    3.8786	  -30.8030	
  440.0000	 6.2660E-6	 6.2720E-6	 6.2340E-6	 6.2660E-6	 6.2920E-6	6.295842E-6	6.281000E-6	6.298027E-6	6.295320E-6	6.309022E-6	  -19.9931	    9.7130	    3.8760	  -30.8099	
  460.0000	 6.3502E-6	 6.3550E-6	 6.3360E-6	 6.3550E-6	 6.3550E-6	6.383767E-6	6.364426E-6	6.372560E-6	6.380285E-6	6.417795E-6	  -19.9931	    9.7524	    3.8934	  -30.7355	
  480.0000	 6.5305E-6	 6.5430E-6	 6.5460E-6	 6.5220E-6	 6.5110E-6	6.487746E-6	6.499630E-6	6.510112E-6	6.477107E-6	6.464137E-6	  -20.0008	    9.6808	    3.8909	  -30.7925	
  500.0000	 6.5750E-6	 6.5950E-6	 6.5950E-6	 6.5750E-6	 6.5350E-6	6.552702E-6	6.514884E-6	6.563180E-6	6.571237E-6	6.561508E-6	  -20.0008	    9.6257	    3.8786	  -30.8642	
  520.0000	 6.6265E-6	 6.6450E-6	 6.6380E-6	 6.6100E-6	 6.6130E-6	6.651067E-6	6.637715E-6	6.640226E-6	6.660517E-6	6.665812E-6	  -19.9931	    9.6275	    3.8618	  -30.9082	
  540.0000	 6.7398E-6	 6.7490E-6	 6.7510E-6	 6.7450E-6	 6.7140E-6	6.683392E-6	6.714663E-6	6.686674E-6	6.669164E-6	6.663067E-6	  -19.9957	    9.6095	    3.8536	  -30.9430	
  560.0000	 6.8277E-6	 6.8060E-6	 6.8300E-6	 6.8390E-6	 6.8360E-6	6.808164E-6	6.817424E-6	6.818239E-6	6.803225E-6	6.793769E-6	  -19.9957	    9.5948	    3.8637	  -30.9259	
  580.0000	 6.8845E-6	 6.8700E-6	 6.8770E-6	 6.8810E-6	 6.9100E-6	6.929082E-6	6.932941E-6	6.946520E-6	6.922379E-6	6.914486E-6	  -19.9779	    9.6200	    3.8684	  -30.8955	
  600.0000	 6.9772E-6	 6.9940E-6	 6.9810E-6	 6.9600E-6	 6.9740E-6	6.982899E-6	6.976065E-6	6.968925E-6	6.980124E-6	7.006481E-6	  -19.9982	    9.6694	    3.8634	  -30.8745	
  620.0000	 7.0120E-6	 7.0170E-6	 7.0190E-6	 7.0200E-6	 6.9920E-6	6.973300E-6	6.982776E-6	6.970493E-6	6.969693E-6	6.970240E-6	  -19.9982	    9.6694	    3.8659	  -30.8677	
  640.0000	 7.0903E-6	 7.0650E-6	 7.0690E-6	 7.1130E-6	 7.1140E-6	7.096487E-6	7.088503E-6	7.115054E-6	7.096122E-6	7.086271E-6	  -20.0135	    9.7293	    3.8593	  -30.8437	
  660.0000	 7.1567E-6	 7.1200E-6	 7.1570E-6	 7.1620E-6	 7.1880E-6	7.160899E-6	7.166013E-6	7.157965E-6	7.147232E-6	7.172388E-6	  -20.0109	    9.7500	    3.8378	  -30.8875	
  680.0000	 7.1912E-6	 7.2210E-6	 7.1990E-6	 7.1830E-6	 7.1620E-6	7.166853E-6	7.155639E-6	7.151803E-6	7.169619E-6	7.190350E-6	  -20.0186	    9.7417	    3.7973	  -31.0038	
  700.0000	 7.3022E-6	 7.2640E-6	 7.2710E-6	 7.3320E-6	 7.3420E-6	7.332017E-6	7.387358E-6	7.337562E-6	7.309618E-6	7.293530E-6	  -20.0287	    9.6823	    3.7856	  -31.0774	
  720.0000	 7.3677E-6	 7.3620E-6	 7.3770E-6	 7.3780E-6	 7.3540E-6	7.364106E-6	7.326722E-6	7.355974E-6	7.403910E-6	7.369818E-6	  -20.0287	    9.6743	    3.7862	  -31.0813	
  740.0000	 7.3935E-6	 7.4170E-6	 7.4190E-6	 7.3840E-6	 7.3540E-6	7.392984E-6	7.388572E-6	7.393712E-6	7.391988E-6	7.397665E-6	  -20.0415	    9.6193	    3.7710	  -31.1615	
  760.0000	 7.4975E-6	 7.4860E-6	 7.4860E-6	 7.5030E-6	 7.5150E-6	7.495967E-6	7.509197E-6	7.498422E-6	7.488530E-6	7.487718E-6	  -20.0440	    9.6366	    3.7770	  -31.1329	
  780.0000	 7.5618E-6	 7.5300E-6	 7.5590E-6	 7.5990E-6	 7.5590E-6	7.582008E-6	7.570883E-6	7.571774E-6	7.606312E-6	7.579063E-6	  -20.0364	    9.6174	    3.7577	  -31.1996	
  800.0000	 7.6272E-6	 7.6440E-6	 7.6310E-6	 7.6250E-6	 7.6090E-6	7.590967E-6	7.572874E-6	7.582491E-6	7.590652E-6	7.617851E-6	  -20.0287	    9.6472	    3.7464	  -31.2103	
  820.0000	 7.6990E-6	 7.7220E-6	 7.7120E-6	 7.6840E-6	 7.6780E-6	7.680853E-6	7.652540E-6	7.696526E-6	7.690713E-6	7.683632E-6	  -20.0440	    9.6257	    3.7271	  -31.2789	
  840.0000	 7.7668E-6	 7.7290E-6	 7.7670E-6	 7.8030E-6	 7.7680E-6	7.773056E-6	7.775654E-6	7.779440E-6	7.784847E-6	7.752281E-6	  -20.0338	    9.5950	    3.6983	  -31.3808	
  860.0000	 7.8275E-6	 7.8110E-6	 7.8180E-6	 7.8330E-6	 7.8480E-6	7.844259E-6	7.863949E-6	7.837280E-6	7.848402E-6	7.827405E-6	  -20.0186	    9.6066	    3.6898	  -31.3967	
  880.0000	 7.9163E-6	 7.9320E-6	 7.9440E-6	 7.8860E-6	 7.9030E-6	7.920656E-6	7.935172E-6	7.902439E-6	7.942335E-6	7.902679E-6	  -20.0084	    9.6137	    3.6762	  -31.4301	
  900.0000	 8.0015E-6	 8.0150E-6	 7.9990E-6	 8.0050E-6	 7.9870E-6	7.966625E-6	7.952300E-6	7.947242E-6	7.993893E-6	7.973064E-6	  -20.0237	    9.6247	    3.6537	  -31.4860	
  920.0000	 8.0895E-6	 8.1230E-6	 8.0840E-6	 8.0450E-6	 8.1060E-6	8.144863E-6	8.112310E-6	8.166147E-6	8.152487E-6	8.148509E-6	  -20.0109	    9.6247	    3.6818	  -31.4064	
  940.0000	 8.1670E-6	 8.2080E-6	 8.1490E-6	 8.1450E-6	 8.1660E-6	8.201719E-6	8.214126E-6	8.202299E-6	8.186735E-6	8.203716E-6	  -20.0160	    9.6169	    3.7226	  -31.2974	
  960.0000	 8.3023E-6	 8.2850E-6	 8.3250E-6	 8.2810E-6	 8.3180E-6	8.355068E-6	8.339978E-6	8.372298E-6	8.369388E-6	8.338609E-6	  -20.0135	    9.6164	    3.7404	  -31.2484	
  980.0000	 8.4287E-6	 8.3980E-6	 8.4400E-6	 8.4450E-6	 8.4320E-6	8.399989E-6	8.421505E-6	8.415867E-6	8.388468E-6	8.374117E-6	  -20.0084	    9.6086	    3.7919	  -31.1116	
 1000.0000	 8.5540E-6	 8.4930E-6	 8.5260E-6	 8.6060E-6	 8.5910E-6	8.581719E-6	8.591619E-6	8.576289E-6	8.575088E-6	8.583882E-6	  -20.0033	    9.6251	    3.8144	  -31.0386	
 1020.0000	 8.6913E-6	 8.6280E-6	 8.6970E-6	 8.7190E-6	 8.7210E-6	8.688380E-6	8.717538E-6	8.700930E-6	8.685099E-6	8.649954E-6	  -19.9855	    9.6577	    3.8210	  -30.9977	
 1040.0000	 8.8408E-6	 8.7970E-6	 8.8840E-6	 8.8590E-6	 8.8230E-6	8.874972E-6	8.832621E-6	8.853654E-6	8.907654E-6	8.905959E-6	  -19.9728	    9.6266	    3.8425	  -30.9610	
 1060.0000	 8.9977E-6	 9.0320E-6	 9.0050E-6	 9.0230E-6	 8.9310E-6	8.931131E-6	8.939786E-6	8.916304E-6	8.919303E-6	8.949130E-6	  -19.9804	    9.6208	    3.8412	  -30.9684	
 1080.0000	 9.1000E-6	 9.0810E-6	 9.0780E-6	 9.0900E-6	 9.1510E-6	9.165546E-6	9.169479E-6	9.219358E-6	9.162329E-6	9.111016E-6	  -19.9728	    9.6235	    3.8058	  -31.0630	
 1100.0000	 9.2585E-6	 9.3090E-6	 9.2850E-6	 9.2180E-6	 9.2220E-6	9.277040E-6	9.258058E-6	9.264757E-6	9.283769E-6	9.301577E-6	  -19.9677	    9.6235	    3.8049	  -31.0656
