Repository: ctiley/CERN_CMS_Silicon_Sensor

# CERN_CMS_Silicon_Sensor

# Code To-Do 
- Double check Halfmoon Diode Data

# Lab To-Do
- Measure more HGCAL Diodes
- Measure rest of Unirradiated Halfmoon Diodes
- Rebond D0 Diode
- Cleanup Wires at Alibava Station
-

File: Diodes/Ljubljana_Diodes/Data/Ljubljana_Diode_Annealing/CO138/50min/CV_D0_CO138_LargeDiode_GRConnected_Irradiated_50min_8_2_2021_3_36_39_PM.txt
GCD Test
Bias: 5000.000000
CV_D0_CO138_LargeDiode_GRConnected_Irradiated_50min
Date/Time: 8/2/2021 3:36:39 PM
Sensor Name: CO138
Type: N
Annealing Status: Irradiated and Annealed at 60C for 50 Minutes
Environment: -20C
Tester: Andrew Kent

Time Delay per Ramp Step (s): 0.500

CV Time Delay per Measurement (s) :0.500

AC Voltage (V): 0.500

Current Number of measurements per voltage: 4.000

IV Time Delay per Measurement (s) :0.000


BiasVoltage	LCR_Cp_freq1000.0	LCR_Cp_freq10000.0	LCR_Rp_freq1000.0	LCR_Rp_freq10000.0	Temperature	Air_Temp	Humidity	Dewpoint	
    1.0000	3.720E-11	2.023E-11	1.752E+6	1.463E+6	  -20.0237	   11.3973	    3.9152	  -29.5249	
    2.0000	4.146E-11	2.027E-11	1.844E+6	1.495E+6	  -20.0084	   11.3933	    3.9127	  -29.5346	
    3.0000	4.377E-11	2.029E-11	1.931E+6	1.522E+6	  -20.0135	   11.4466	    3.9042	  -29.5204	
    4.0000	4.543E-11	2.030E-11	2.002E+6	1.548E+6	  -19.9830	   11.4358	    3.9042	  -29.5279	
    5.0000	4.645E-11	2.031E-11	2.073E+6	1.573E+6	  -19.9880	   11.4267	    3.8903	  -29.5720	
    6.0000	4.732E-11	2.032E-11	2.131E+6	1.597E+6	  -19.9779	   11.4313	    3.8789	  -29.5997	
    7.0000	4.771E-11	2.034E-11	2.196E+6	1.621E+6	  -19.9626	   11.3670	    3.8684	  -29.6731	
    8.0000	4.783E-11	2.037E-11	2.265E+6	1.649E+6	  -19.9550	   11.3688	    3.8457	  -29.7341	
    9.0000	4.765E-11	2.039E-11	2.342E+6	1.678E+6	  -19.9677	   11.3101	    3.8330	  -29.8098	
   10.0000	4.740E-11	2.042E-11	2.426E+6	1.701E+6	  -19.9880	   11.3238	    3.8074	  -29.8709	
   20.0000	4.672E-11	2.059E-11	3.103E+6	1.891E+6	  -19.9982	   11.3397	    3.8147	  -29.8397	
   30.0000	4.568E-11	2.059E-11	3.596E+6	2.049E+6	  -20.0059	   11.3644	    3.7970	  -29.8715	
   40.0000	4.436E-11	2.059E-11	4.041E+6	2.159E+6	  -20.0237	   11.3738	    3.7834	  -29.9027	
   50.0000	4.329E-11	2.057E-11	4.421E+6	2.277E+6	  -20.0287	   11.3251	    3.7650	  -29.9878	
   60.0000	4.227E-11	2.055E-11	4.776E+6	2.384E+6	  -20.0109	   11.3645	    3.7549	  -29.9887	
   70.0000	4.120E-11	2.053E-11	5.119E+6	2.493E+6	  -20.0160	   11.3792	    3.7441	  -30.0085	
   80.0000	4.032E-11	2.051E-11	5.431E+6	2.581E+6	  -20.0135	   11.3341	    3.7258	  -30.0916	
   90.0000	3.951E-11	2.048E-11	5.730E+6	2.695E+6	  -20.0008	   11.3341	    3.7109	  -30.1336	
  100.0000	3.859E-11	2.045E-11	6.047E+6	2.788E+6	  -19.9779	   11.3011	    3.7068	  -30.1682	
  120.0000	3.720E-11	2.040E-11	6.616E+6	2.999E+6	  -19.9830	   11.2826	    3.6983	  -30.2052	
  140.0000	3.597E-11	2.034E-11	7.149E+6	3.213E+6	  -19.9779	   11.2594	    3.6980	  -30.2223	
  160.0000	3.486E-11	2.026E-11	7.677E+6	3.462E+6	  -19.9931	   11.2498	    3.6932	  -30.2425	
  180.0000	3.386E-11	2.020E-11	8.207E+6	3.711E+6	  -20.0008	   11.2510	    3.6768	  -30.2884	
  200.0000	3.287E-11	2.014E-11	8.767E+6	3.993E+6	  -20.0008	   11.1929	    3.6746	  -30.3351	
  220.0000	3.195E-11	2.008E-11	9.340E+6	4.278E+6	  -20.0033	   11.2176	    3.6641	  -30.3478	
  240.0000	3.102E-11	2.003E-11	9.984E+6	4.637E+6	  -20.0135	   11.2630	    3.6540	  -30.3452	
  260.0000	3.010E-11	1.997E-11	1.069E+7	5.046E+6	  -20.0135	   11.2086	    3.6382	  -30.4285	
  280.0000	2.926E-11	1.993E-11	1.145E+7	5.493E+6	  -20.0135	   11.1640	    3.6281	  -30.4886	
  300.0000	2.839E-11	1.988E-11	1.235E+7	5.995E+6	  -20.0135	   11.2531	    3.6173	  -30.4578	
  320.0000	2.756E-11	1.985E-11	1.337E+7	6.596E+6	  -20.0059	   11.2906	    3.6148	  -30.4391	
  340.0000	2.674E-11	1.982E-11	1.457E+7	7.267E+6	  -20.0135	   11.2906	    3.6113	  -30.4492	
  360.0000	2.598E-11	1.979E-11	1.591E+7	8.090E+6	  -20.0109	   11.1631	    3.5958	  -30.5827	
  380.0000	2.525E-11	1.977E-11	1.746E+7	8.962E+6	  -20.0059	   11.2359	    3.5933	  -30.5395	
  400.0000	2.454E-11	1.975E-11	1.927E+7	1.003E+7	  -19.9982	   11.2359	    3.5838	  -30.5672	
  420.0000	2.386E-11	1.973E-11	2.152E+7	1.125E+7	  -20.0033	   11.1201	    3.5854	  -30.6429	
  440.0000	2.325E-11	1.972E-11	2.409E+7	1.259E+7	  -19.9982	   11.1201	    3.5699	  -30.6882	
  460.0000	2.274E-11	1.971E-11	2.692E+7	1.405E+7	  -19.9830	   11.1363	    3.5626	  -30.6982	
  480.0000	2.227E-11	1.971E-11	3.046E+7	1.562E+7	  -19.9855	   11.1022	    3.5525	  -30.7516	
  500.0000	2.190E-11	1.970E-11	3.416E+7	1.733E+7	  -19.9931	   11.0691	    3.5335	  -30.8304	
  520.0000	2.158E-11	1.969E-11	3.841E+7	1.910E+7	  -19.9931	   11.0635	    3.5228	  -30.8661	
  540.0000	2.131E-11	1.969E-11	4.311E+7	2.085E+7	  -20.0008	   11.0475	    3.5266	  -30.8660	
  560.0000	2.110E-11	1.969E-11	4.797E+7	2.260E+7	  -20.0059	   11.0838	    3.5123	  -30.8830	
  580.0000	2.093E-11	1.970E-11	5.247E+7	2.400E+7	  -20.0211	   11.0289	    3.4949	  -30.9727	
  600.0000	2.080E-11	1.971E-11	5.603E+7	2.520E+7	  -19.9931	   11.1106	    3.4902	  -30.9303	
  620.0000	2.070E-11	1.972E-11	5.866E+7	2.610E+7	  -19.9753	   11.0732	    3.4807	  -30.9846	
  640.0000	2.065E-11	1.974E-11	5.967E+7	2.662E+7	  -19.9728	   11.0638	    3.4684	  -31.0280	
  660.0000	2.068E-11	1.976E-11	5.832E+7	2.664E+7	  -19.9830	   10.9794	    3.4665	  -31.0921	
  680.0000	2.078E-11	1.979E-11	5.629E+7	2.580E+7	  -20.0135	   11.0369	    3.4519	  -31.0961	
  700.0000	2.095E-11	1.982E-11	5.441E+7	2.425E+7	  -20.0186	   11.0114	    3.4399	  -31.1500	
  720.0000	2.116E-11	1.987E-11	5.255E+7	2.190E+7	  -20.0415	   11.0659	    3.4399	  -31.1124	
  740.0000	2.136E-11	1.993E-11	5.140E+7	1.950E+7	  -20.0516	   11.0248	    3.4273	  -31.1791	
  760.0000	2.158E-11	2.004E-11	5.004E+7	1.723E+7	  -20.0389	   10.9284	    3.4231	  -31.2581	
  780.0000	2.176E-11	2.017E-11	4.891E+7	1.550E+7	  -20.0313	   11.0075	    3.4096	  -31.2449	
  800.0000	2.185E-11	2.031E-11	4.735E+7	1.438E+7	  -19.9957	   11.0429	    3.4058	  -31.2320	
  820.0000	2.202E-11	2.048E-11	4.560E+7	1.340E+7	  -19.9804	   11.0348	    3.3994	  -31.2569	
  840.0000	2.217E-11	2.064E-11	4.433E+7	1.276E+7	  -19.9702	   11.0024	    3.4020	  -31.2716	
  860.0000	2.232E-11	2.080E-11	4.272E+7	1.237E+7	  -19.9677	   10.9880	    3.4130	  -31.2477	
  880.0000	2.247E-11	2.094E-11	4.100E+7	1.209E+7	  -19.9626	   10.9948	    3.3918	  -31.3078	
  900.0000	2.262E-11	2.108E-11	3.941E+7	1.180E+7	  -19.9677	   10.9928	    3.3820	  -31.3392	
  920.0000	2.281E-11	2.121E-11	3.757E+7	1.152E+7	  -19.9779	   11.0428	    3.3843	  -31.2979	
  940.0000	2.301E-11	2.132E-11	3.602E+7	1.128E+7	  -19.9906	   10.9672	    3.3662	  -31.4055	
  960.0000	2.319E-11	2.143E-11	3.434E+7	1.103E+7	  -19.9906	   10.9675	    3.3637	  -31.4130	
  980.0000	2.338E-11	2.154E-11	3.302E+7	1.068E+7	  -20.0237	   10.9422	    3.3599	  -31.4422	
 1000.0000	2.361E-11	2.164E-11	3.179E+7	1.032E+7	  -20.0237	   10.8274	    3.3593	  -31.5233

File: Diodes/Ljubljana_Diodes/Data/Ljubljana_Diode_Annealing/CO138/50min/CV_D0_CO138_LargeDiode_GRConnected_Irradiated_50min_8_2_2021_3_51_56_PM.txt
GCD Test
Bias: 5000.000000
CV_D0_CO138_LargeDiode_GRConnected_Irradiated_50min
Date/Time: 8/2/2021 3:51:56 PM
Sensor Name: CO138
Type: N
Annealing Status: Irradiated and Annealed at 60C for 50 Minutes
Environment: -20C
Tester: Andrew Kent

Time Delay per Ramp Step (s): 0.500

CV Time Delay per Measurement (s) :0.500

AC Voltage (V): 0.500

Current Number of measurements per voltage: 4.000

IV Time Delay per Measurement (s) :0.000


BiasVoltage	LCR_Cp_freq1000.0	LCR_Cp_freq10000.0	LCR_Rp_freq1000.0	LCR_Rp_freq10000.0	Temperature	Air_Temp	Humidity	Dewpoint	
    1.0000	3.590E-11	2.016E-11	1.741E+6	1.455E+6	  -20.0059	   12.0672	    4.4560	  -27.6745	
    2.0000	4.124E-11	2.025E-11	1.856E+6	1.501E+6	  -20.0059	   12.0778	    4.4649	  -27.6456	
    3.0000	4.358E-11	2.026E-11	1.940E+6	1.533E+6	  -20.0109	   12.0928	    4.4494	  -27.6723	
    4.0000	4.535E-11	2.027E-11	2.005E+6	1.562E+6	  -20.0109	   12.1081	    4.4418	  -27.6799	
    5.0000	4.641E-11	2.028E-11	2.075E+6	1.584E+6	  -20.0135	   12.0770	    4.4336	  -27.7218	
    6.0000	4.683E-11	2.029E-11	2.154E+6	1.606E+6	  -20.0135	   12.0568	    4.3890	  -27.8446	
    7.0000	4.741E-11	2.032E-11	2.211E+6	1.625E+6	  -20.0135	   12.0527	    4.3621	  -27.9135	
    8.0000	4.753E-11	2.033E-11	2.279E+6	1.659E+6	  -20.0008	   12.0684	    4.3536	  -27.9234	
    9.0000	4.764E-11	2.036E-11	2.343E+6	1.685E+6	  -19.9982	   12.0684	    4.3204	  -28.0055	
   10.0000	4.748E-11	2.039E-11	2.421E+6	1.710E+6	  -19.9931	   12.0563	    4.3033	  -28.0565	
   20.0000	4.677E-11	2.055E-11	3.098E+6	1.904E+6	  -19.9906	   12.0819	    4.2875	  -28.0779	
   30.0000	4.573E-11	2.060E-11	3.592E+6	2.030E+6	  -19.9906	   12.0819	    4.2796	  -28.0976	
   40.0000	4.465E-11	2.058E-11	4.016E+6	2.153E+6	  -19.9931	   12.0844	    4.2457	  -28.1808	
   50.0000	4.343E-11	2.056E-11	4.409E+6	2.271E+6	  -19.9982	   12.0713	    4.2198	  -28.2556	
   60.0000	4.220E-11	2.054E-11	4.785E+6	2.378E+6	  -20.0008	   12.0676	    4.2030	  -28.3008	
   70.0000	4.132E-11	2.052E-11	5.106E+6	2.483E+6	  -19.9957	   12.0521	    4.2018	  -28.3148	
   80.0000	4.036E-11	2.049E-11	5.431E+6	2.593E+6	  -20.0084	   12.0304	    4.1711	  -28.4084	
   90.0000	3.945E-11	2.046E-11	5.746E+6	2.699E+6	  -20.0084	   12.0117	    4.1562	  -28.4597	
  100.0000	3.857E-11	2.044E-11	6.055E+6	2.793E+6	  -20.0135	   12.0231	    4.1350	  -28.5062	
  120.0000	3.722E-11	2.038E-11	6.619E+6	3.009E+6	  -20.0135	   12.0179	    4.1395	  -28.4984	
  140.0000	3.604E-11	2.032E-11	7.145E+6	3.213E+6	  -20.0109	   12.0355	    4.1233	  -28.5277	
  160.0000	3.487E-11	2.025E-11	7.686E+6	3.457E+6	  -20.0084	   12.0397	    4.1252	  -28.5199	
  180.0000	3.389E-11	2.019E-11	8.207E+6	3.702E+6	  -20.0059	   12.0464	    4.1088	  -28.5577	
  200.0000	3.291E-11	2.013E-11	8.763E+6	3.962E+6	  -20.0033	   12.0497	    4.1107	  -28.5505	
  220.0000	3.194E-11	2.007E-11	9.364E+6	4.273E+6	  -20.0033	   12.0379	    4.0968	  -28.5950	
  240.0000	3.105E-11	2.002E-11	9.986E+6	4.624E+6	  -19.9982	   12.0265	    4.0832	  -28.6384	
  260.0000	3.018E-11	1.997E-11	1.066E+7	5.013E+6	  -19.9982	   12.0359	    4.0778	  -28.6458	
  280.0000	2.931E-11	1.992E-11	1.144E+7	5.441E+6	  -19.9957	   12.0552	    4.0617	  -28.6745	
  300.0000	2.843E-11	1.988E-11	1.234E+7	5.944E+6	  -19.9957	   12.0366	    4.0633	  -28.6834	
  320.0000	2.763E-11	1.984E-11	1.333E+7	6.517E+6	  -19.9906	   12.0366	    4.0465	  -28.7274	
  340.0000	2.683E-11	1.981E-11	1.449E+7	7.204E+6	  -19.9880	   12.0332	    4.0471	  -28.7282	
  360.0000	2.604E-11	1.978E-11	1.583E+7	8.006E+6	  -19.9906	   12.0157	    4.0576	  -28.7130	
  380.0000	2.528E-11	1.976E-11	1.741E+7	8.898E+6	  -19.9957	   12.0304	    4.0506	  -28.7209	
  400.0000	2.456E-11	1.974E-11	1.923E+7	9.929E+6	  -19.9982	   12.0253	    4.0538	  -28.7162	
  420.0000	2.393E-11	1.972E-11	2.127E+7	1.116E+7	  -20.0033	   12.0323	    4.0433	  -28.7388	
  440.0000	2.331E-11	1.971E-11	2.387E+7	1.244E+7	  -20.0008	   12.0323	    4.0329	  -28.7663	
  460.0000	2.278E-11	1.970E-11	2.668E+7	1.389E+7	  -19.9982	   12.0409	    4.0367	  -28.7502	
  480.0000	2.232E-11	1.969E-11	3.009E+7	1.549E+7	  -20.0008	   12.0403	    4.0228	  -28.7874	
  500.0000	2.192E-11	1.969E-11	3.398E+7	1.718E+7	  -19.9957	   12.0403	    4.0158	  -28.8058	
  520.0000	2.160E-11	1.968E-11	3.814E+7	1.887E+7	  -19.9957	   12.0286	    4.0272	  -28.7839	
  540.0000	2.133E-11	1.968E-11	4.276E+7	2.064E+7	  -20.0008	   12.0179	    4.0294	  -28.7856	
  560.0000	2.111E-11	1.968E-11	4.754E+7	2.227E+7	  -20.0059	   12.0155	    4.0323	  -28.7797	
  580.0000	2.093E-11	1.968E-11	5.211E+7	2.389E+7	  -20.0109	   12.0106	    4.0427	  -28.7557	
  600.0000	2.081E-11	1.969E-11	5.612E+7	2.515E+7	  -20.0135	   12.0244	    4.0481	  -28.7318	
  620.0000	2.069E-11	1.971E-11	5.912E+7	2.603E+7	  -20.0135	   12.0006	    4.0497	  -28.7444	
  640.0000	2.064E-11	1.972E-11	5.976E+7	2.665E+7	  -20.0059	   11.9922	    4.0313	  -28.7985	
  660.0000	2.065E-11	1.974E-11	5.888E+7	2.674E+7	  -20.0059	   11.9935	    4.0285	  -28.8051	
  680.0000	2.074E-11	1.977E-11	5.673E+7	2.595E+7	  -20.0008	   11.9628	    4.0177	  -28.8551	
  700.0000	2.090E-11	1.980E-11	5.459E+7	2.450E+7	  -19.9957	   11.9666	    4.0136	  -28.8633	
  720.0000	2.112E-11	1.984E-11	5.296E+7	2.217E+7	  -19.9906	   11.9790	    4.0066	  -28.8731	
  740.0000	2.132E-11	1.991E-11	5.176E+7	1.993E+7	  -19.9880	   11.9821	    4.0013	  -28.8851	
  760.0000	2.153E-11	2.000E-11	5.051E+7	1.754E+7	  -19.9855	   11.9635	    3.9962	  -28.9117	
  780.0000	2.172E-11	2.014E-11	4.937E+7	1.568E+7	  -19.9880	   11.9597	    3.9965	  -28.9135	
  800.0000	2.188E-11	2.028E-11	4.795E+7	1.445E+7	  -19.9931	   11.9432	    3.9953	  -28.9284	
  820.0000	2.195E-11	2.043E-11	4.640E+7	1.355E+7	  -20.0008	   11.9432	    3.9892	  -28.9444	
  840.0000	2.213E-11	2.059E-11	4.511E+7	1.294E+7	  -20.0033	   11.9636	    3.9756	  -28.9663	
  860.0000	2.228E-11	2.075E-11	4.353E+7	1.244E+7	  -20.0109	   11.9583	    3.9693	  -28.9870	
  880.0000	2.242E-11	2.090E-11	4.177E+7	1.211E+7	  -20.0160	   11.9640	    3.9624	  -29.0016	
  900.0000	2.258E-11	2.103E-11	4.008E+7	1.185E+7	  -20.0160	   11.9618	    3.9798	  -28.9567	
  920.0000	2.276E-11	2.116E-11	3.829E+7	1.160E+7	  -20.0211	   11.9467	    3.9921	  -28.9343	
  940.0000	2.293E-11	2.129E-11	3.671E+7	1.133E+7	  -20.0186	   11.9590	    4.0082	  -28.8829	
  960.0000	2.313E-11	2.140E-11	3.509E+7	1.105E+7	  -20.0160	   11.9590	    4.0066	  -28.8871	
  980.0000	2.333E-11	2.151E-11	3.333E+7	1.072E+7	  -20.0084	   11.9404	    4.0326	  -28.8315	
 1000.0000	2.358E-11	2.162E-11	3.198E+7	1.037E+7	  -19.9957	   11.9626	    4.0591	  -28.7461

File: Diodes/Ljubljana_Diodes/Data/Ljubljana_Diode_Annealing/CO138/50min/CV_D0_CO138_LargeDiode_GRConnected_Irradiated_50min_8_2_2021_3_58_10_PM.txt
GCD Test
Bias: 5000.000000
CV_D0_CO138_LargeDiode_GRConnected_Irradiated_50min
Date/Time: 8/2/2021 3:58:10 PM
Sensor Name: CO138
Type: N
Annealing Status: Irradiated and Annealed at 60C for 50 Minutes
Environment: -20C
Tester: Andrew Kent

Time Delay per Ramp Step (s): 0.500

CV Time Delay per Measurement (s) :0.500

AC Voltage (V): 0.500

Current Number of measurements per voltage: 4.000

IV Time Delay per Measurement (s) :0.000


BiasVoltage	LCR_Cp_freq1000.0	LCR_Cp_freq10000.0	LCR_Rp_freq1000.0	LCR_Rp_freq10000.0	Temperature	Air_Temp	Humidity	Dewpoint	
    1.0000	3.730E-11	2.021E-11	1.748E+6	1.467E+6	  -20.0186	   11.9176	    4.4839	  -27.7135	
    2.0000	4.134E-11	2.025E-11	1.849E+6	1.499E+6	  -20.0084	   11.9176	    4.5493	  -27.5576	
    3.0000	4.386E-11	2.027E-11	1.924E+6	1.525E+6	  -19.9880	   11.9164	    4.6395	  -27.3471	
    4.0000	4.538E-11	2.028E-11	2.003E+6	1.545E+6	  -19.9804	   11.9204	    4.6730	  -27.2665	
    5.0000	4.642E-11	2.029E-11	2.074E+6	1.572E+6	  -19.9728	   11.9269	    4.7015	  -27.1964	
    6.0000	4.713E-11	2.030E-11	2.140E+6	1.601E+6	  -19.9753	   11.9323	    4.7075	  -27.1787	
    7.0000	4.741E-11	2.030E-11	2.211E+6	1.636E+6	  -19.9804	   11.9198	    4.6954	  -27.2152	
    8.0000	4.760E-11	2.033E-11	2.276E+6	1.658E+6	  -19.9855	   11.9148	    4.6992	  -27.2101	
    9.0000	4.755E-11	2.036E-11	2.347E+6	1.681E+6	  -20.0033	   11.9143	    4.6670	  -27.2848	
   10.0000	4.757E-11	2.038E-11	2.417E+6	1.712E+6	  -20.0160	   11.9211	    4.6550	  -27.3078	
   20.0000	4.671E-11	2.055E-11	3.101E+6	1.908E+6	  -20.0287	   11.9225	    4.6423	  -27.3361	
   30.0000	4.572E-11	2.058E-11	3.594E+6	2.044E+6	  -20.0415	   11.9353	    4.6180	  -27.3837	
   40.0000	4.456E-11	2.058E-11	4.023E+6	2.158E+6	  -20.0389	   11.9221	    4.5942	  -27.4486	
   50.0000	4.340E-11	2.057E-11	4.413E+6	2.262E+6	  -20.0287	   11.9221	    4.5708	  -27.5036	
   60.0000	4.246E-11	2.054E-11	4.756E+6	2.373E+6	  -20.0059	   11.9266	    4.5433	  -27.5655	
   70.0000	4.136E-11	2.053E-11	5.105E+6	2.472E+6	  -19.9931	   11.9291	    4.5275	  -27.6012	
   80.0000	4.041E-11	2.051E-11	5.427E+6	2.567E+6	  -19.9855	   11.9270	    4.5158	  -27.6305	
   90.0000	3.956E-11	2.048E-11	5.729E+6	2.669E+6	  -19.9779	   11.9341	    4.5022	  -27.6579	
  100.0000	3.877E-11	2.044E-11	6.024E+6	2.782E+6	  -19.9702	   11.9244	    4.5193	  -27.6241	
  120.0000	3.733E-11	2.039E-11	6.603E+6	2.988E+6	  -19.9702	   11.9232	    4.5348	  -27.5881	
  140.0000	3.610E-11	2.032E-11	7.139E+6	3.214E+6	  -19.9728	   11.9159	    4.5139	  -27.6429	
  160.0000	3.488E-11	2.025E-11	7.690E+6	3.456E+6	  -19.9957	   11.9104	    4.5101	  -27.6559	
  180.0000	3.387E-11	2.019E-11	8.220E+6	3.699E+6	  -20.0084	   11.9126	    4.5066	  -27.6626	
  200.0000	3.288E-11	2.013E-11	8.779E+6	3.982E+6	  -20.0160	   11.8923	    4.4984	  -27.6966	
  220.0000	3.195E-11	2.007E-11	9.371E+6	4.275E+6	  -20.0262	   11.8951	    4.4899	  -27.7150	
  240.0000	3.107E-11	2.001E-11	9.985E+6	4.632E+6	  -20.0287	   11.8981	    4.4836	  -27.7281	
  260.0000	3.016E-11	1.997E-11	1.068E+7	5.006E+6	  -20.0262	   11.8981	    4.4807	  -27.7349	
  280.0000	2.932E-11	1.992E-11	1.144E+7	5.413E+6	  -20.0160	   11.8885	    4.4804	  -27.7425	
  300.0000	2.849E-11	1.988E-11	1.230E+7	5.917E+6	  -20.0033	   11.8885	    4.4579	  -27.7965	
  320.0000	2.765E-11	1.984E-11	1.331E+7	6.482E+6	  -19.9957	   11.8986	    4.4617	  -27.7802	
  340.0000	2.688E-11	1.981E-11	1.443E+7	7.142E+6	  -19.9855	   11.9091	    4.4570	  -27.7841	
  360.0000	2.610E-11	1.978E-11	1.577E+7	7.958E+6	  -19.9804	   11.9124	    4.4554	  -27.7856	
  380.0000	2.536E-11	1.976E-11	1.729E+7	8.852E+6	  -19.9779	   11.8993	    4.4649	  -27.7721	
  400.0000	2.464E-11	1.974E-11	1.906E+7	9.868E+6	  -19.9779	   11.8945	    4.4911	  -27.7125	
  420.0000	2.396E-11	1.972E-11	2.122E+7	1.109E+7	  -19.9880	   11.8945	    4.5281	  -27.6243	
  440.0000	2.335E-11	1.971E-11	2.370E+7	1.236E+7	  -19.9931	   11.8902	    4.5993	  -27.4594	
  460.0000	2.282E-11	1.970E-11	2.658E+7	1.384E+7	  -19.9931	   11.8988	    4.6414	  -27.3552	
  480.0000	2.234E-11	1.969E-11	2.998E+7	1.542E+7	  -20.0059	   11.8988	    4.6882	  -27.2469	
  500.0000	2.194E-11	1.969E-11	3.380E+7	1.709E+7	  -20.0135	   11.8858	    4.7672	  -27.0755	
  520.0000	2.161E-11	1.968E-11	3.809E+7	1.874E+7	  -20.0186	   11.8777	    4.7992	  -27.0091	
  540.0000	2.134E-11	1.968E-11	4.264E+7	2.054E+7	  -20.0160	   11.8832	    4.8109	  -26.9788	
  560.0000	2.111E-11	1.968E-11	4.738E+7	2.229E+7	  -20.0084	   11.8731	    4.8618	  -26.8720	
  580.0000	2.094E-11	1.968E-11	5.182E+7	2.378E+7	  -19.9982	   11.8651	    4.8713	  -26.8566	
  600.0000	2.080E-11	1.969E-11	5.585E+7	2.510E+7	  -19.9957	   11.8748	    4.8947	  -26.7977	
  620.0000	2.070E-11	1.970E-11	5.890E+7	2.610E+7	  -19.9880	   11.8752	    4.9681	  -26.6360	
  640.0000	2.064E-11	1.972E-11	6.004E+7	2.675E+7	  -19.9855	   11.8751	    4.9981	  -26.5705	
  660.0000	2.065E-11	1.974E-11	5.903E+7	2.680E+7	  -19.9855	   11.8698	    5.0304	  -26.5044	
  680.0000	2.074E-11	1.977E-11	5.733E+7	2.617E+7	  -19.9906	   11.8647	    5.0497	  -26.4665	
  700.0000	2.088E-11	1.980E-11	5.511E+7	2.471E+7	  -20.0033	   11.8605	    5.0633	  -26.4403	
  720.0000	2.109E-11	1.984E-11	5.323E+7	2.256E+7	  -20.0084	   11.8605	    5.0667	  -26.4328	
  740.0000	2.130E-11	1.990E-11	5.200E+7	2.009E+7	  -20.0211	   11.8489	    5.1509	  -26.2619	
  760.0000	2.150E-11	1.999E-11	5.061E+7	1.783E+7	  -20.0211	   11.8399	    5.2030	  -26.1584	
  780.0000	2.170E-11	2.012E-11	4.956E+7	1.596E+7	  -20.0211	   11.8399	    5.2498	  -26.0607	
  800.0000	2.186E-11	2.027E-11	4.837E+7	1.451E+7	  -20.0211	   11.8323	    5.2925	  -25.9777	
  820.0000	2.196E-11	2.042E-11	4.661E+7	1.360E+7	  -20.0186	   11.8323	    5.3548	  -25.8498	
  840.0000	2.211E-11	2.059E-11	4.508E+7	1.290E+7	  -20.0008	   11.8266	    5.3963	  -25.7696	
  860.0000	2.226E-11	2.074E-11	4.367E+7	1.249E+7	  -19.9906	   11.8284	    5.4554	  -25.6489	
  880.0000	2.242E-11	2.090E-11	4.184E+7	1.216E+7	  -19.9855	   11.8284	    5.4858	  -25.5881	
  900.0000	2.257E-11	2.103E-11	4.007E+7	1.185E+7	  -19.9855	   11.8054	    5.5310	  -25.5146	
  920.0000	2.273E-11	2.116E-11	3.854E+7	1.160E+7	  -19.9830	   11.8168	    5.5778	  -25.4139	
  940.0000	2.292E-11	2.128E-11	3.668E+7	1.138E+7	  -19.9880	   11.8106	    5.6025	  -25.3699	
  960.0000	2.311E-11	2.140E-11	3.507E+7	1.108E+7	  -19.9880	   11.8305	    5.6145	  -25.3319	
  980.0000	2.333E-11	2.150E-11	3.351E+7	1.081E+7	  -19.9982	   11.8248	    5.5923	  -25.3794	
 1000.0000	2.355E-11	2.160E-11	3.230E+7	1.043E+7	  -20.0109	   11.8295	    5.5949	  -25.3711

File: Diodes/Ljubljana_Diodes/Data/Ljubljana_Diode_Annealing/CO138/50min/CV_D0_CO138_LargeDiode_GRConnected_Irradiated_50min_8_2_2021_4_07_12_PM.txt
GCD Test
Bias: 5000.000000
CV_D0_CO138_LargeDiode_GRConnected_Irradiated_50min
Date/Time: 8/2/2021 4:07:12 PM
Sensor Name: CO138
Type: N
Annealing Status: Irradiated and Annealed at 60C for 50 Minutes
Environment: -20C
Tester: Andrew Kent

Time Delay per Ramp Step (s): 0.500

CV Time Delay per Measurement (s) :0.500

AC Voltage (V): 0.500

Current Number of measurements per voltage: 4.000

IV Time Delay per Measurement (s) :0.000


BiasVoltage	LCR_Cp_freq1000.0	LCR_Cp_freq10000.0	LCR_Rp_freq1000.0	LCR_Rp_freq10000.0	Temperature	Air_Temp	Humidity	Dewpoint	
    1.0000	3.729E-11	2.020E-11	1.744E+6	1.461E+6	  -19.9855	   11.7115	    5.3065	  -26.0362	
    2.0000	4.153E-11	2.024E-11	1.837E+6	1.493E+6	  -19.9702	   11.7053	    5.3270	  -25.9985	
    3.0000	4.401E-11	2.027E-11	1.916E+6	1.518E+6	  -19.9702	   11.7099	    5.3567	  -25.9343	
    4.0000	4.561E-11	2.028E-11	1.991E+6	1.546E+6	  -19.9677	   11.7211	    5.3599	  -25.9198	
    5.0000	4.651E-11	2.029E-11	2.068E+6	1.570E+6	  -19.9830	   11.7231	    5.3374	  -25.9642	
    6.0000	4.713E-11	2.029E-11	2.138E+6	1.606E+6	  -19.9931	   11.7359	    5.3336	  -25.9628	
    7.0000	4.730E-11	2.030E-11	2.214E+6	1.634E+6	  -20.0033	   11.7359	    5.3384	  -25.9531	
    8.0000	4.762E-11	2.033E-11	2.274E+6	1.658E+6	  -20.0211	   11.7047	    5.3102	  -26.0333	
    9.0000	4.767E-11	2.035E-11	2.340E+6	1.683E+6	  -20.0287	   11.7034	    5.3137	  -26.0271	
   10.0000	4.766E-11	2.038E-11	2.411E+6	1.703E+6	  -20.0338	   11.7160	    5.3030	  -26.0401	
   20.0000	4.681E-11	2.055E-11	3.095E+6	1.901E+6	  -20.0262	   11.7153	    5.2732	  -26.1019	
   30.0000	4.593E-11	2.059E-11	3.577E+6	2.035E+6	  -20.0160	   11.6987	    5.2479	  -26.1664	
   40.0000	4.476E-11	2.059E-11	4.006E+6	2.144E+6	  -20.0109	   11.6987	    5.2302	  -26.2033	
   50.0000	4.360E-11	2.057E-11	4.394E+6	2.250E+6	  -20.0084	   11.6755	    5.2283	  -26.2239	
   60.0000	4.253E-11	2.056E-11	4.749E+6	2.349E+6	  -19.9957	   11.6755	    5.1970	  -26.2893	
   70.0000	4.145E-11	2.053E-11	5.094E+6	2.461E+6	  -19.9753	   11.7004	    5.1600	  -26.3493	
   80.0000	4.058E-11	2.051E-11	5.403E+6	2.566E+6	  -19.9753	   11.7104	    5.1309	  -26.4036	
   90.0000	3.965E-11	2.049E-11	5.718E+6	2.659E+6	  -19.9677	   11.7104	    5.1034	  -26.4621	
  100.0000	3.878E-11	2.045E-11	6.024E+6	2.770E+6	  -19.9779	   11.7152	    5.0851	  -26.4978	
  120.0000	3.735E-11	2.039E-11	6.600E+6	2.979E+6	  -19.9880	   11.7183	    5.0851	  -26.4956	
  140.0000	3.613E-11	2.033E-11	7.133E+6	3.197E+6	  -19.9957	   11.7180	    5.0898	  -26.4857	
  160.0000	3.497E-11	2.026E-11	7.671E+6	3.442E+6	  -20.0084	   11.7052	    5.0914	  -26.4915	
  180.0000	3.393E-11	2.020E-11	8.207E+6	3.679E+6	  -20.0338	   11.6989	    5.0756	  -26.5299	
  200.0000	3.294E-11	2.013E-11	8.762E+6	3.956E+6	  -20.0338	   11.7075	    5.0607	  -26.5555	
  220.0000	3.206E-11	2.008E-11	9.332E+6	4.251E+6	  -20.0415	   11.6971	    5.0424	  -26.6024	
  240.0000	3.112E-11	2.002E-11	9.964E+6	4.582E+6	  -20.0211	   11.6987	    5.0196	  -26.6504	
  260.0000	3.027E-11	1.998E-11	1.063E+7	4.946E+6	  -20.0135	   11.7107	    4.9972	  -26.6905	
  280.0000	2.950E-11	1.993E-11	1.134E+7	5.347E+6	  -19.9880	   11.7147	    4.9810	  -26.7227	
  300.0000	2.860E-11	1.988E-11	1.222E+7	5.876E+6	  -19.9677	   11.7156	    4.9744	  -26.7366	
  320.0000	2.775E-11	1.985E-11	1.323E+7	6.438E+6	  -19.9575	   11.6984	    4.9687	  -26.7613	
  340.0000	2.693E-11	1.981E-11	1.439E+7	7.101E+6	  -19.9677	   11.6984	    4.9696	  -26.7592	
  360.0000	2.615E-11	1.978E-11	1.570E+7	7.905E+6	  -19.9626	   11.6820	    4.9605	  -26.7910	
  380.0000	2.541E-11	1.976E-11	1.721E+7	8.797E+6	  -19.9779	   11.6675	    4.9630	  -26.7959	
  400.0000	2.466E-11	1.974E-11	1.907E+7	9.859E+6	  -19.9906	   11.6675	    4.9703	  -26.7800	
  420.0000	2.399E-11	1.972E-11	2.114E+7	1.102E+7	  -20.0033	   11.6562	    4.9734	  -26.7811	
  440.0000	2.338E-11	1.971E-11	2.359E+7	1.231E+7	  -20.0287	   11.6562	    4.9519	  -26.8281	
  460.0000	2.283E-11	1.970E-11	2.655E+7	1.377E+7	  -20.0389	   11.6723	    4.9285	  -26.8680	
  480.0000	2.236E-11	1.969E-11	2.986E+7	1.534E+7	  -20.0364	   11.6691	    4.9288	  -26.8695	
  500.0000	2.196E-11	1.969E-11	3.351E+7	1.697E+7	  -20.0287	   11.6507	    4.8950	  -26.9573	
  520.0000	2.163E-11	1.968E-11	3.781E+7	1.868E+7	  -20.0135	   11.6498	    4.8738	  -27.0049	
  540.0000	2.135E-11	1.968E-11	4.225E+7	2.042E+7	  -20.0008	   11.6467	    4.8599	  -27.0381	
  560.0000	2.113E-11	1.968E-11	4.705E+7	2.211E+7	  -19.9855	   11.6459	    4.8555	  -27.0485	
  580.0000	2.095E-11	1.968E-11	5.148E+7	2.366E+7	  -19.9702	   11.6484	    4.8286	  -27.1068	
  600.0000	2.081E-11	1.969E-11	5.577E+7	2.495E+7	  -19.9677	   11.6366	    4.8175	  -27.1400	
  620.0000	2.071E-11	1.970E-11	5.852E+7	2.601E+7	  -19.9728	   11.6280	    4.8033	  -27.1781	
  640.0000	2.064E-11	1.972E-11	5.990E+7	2.672E+7	  -19.9804	   11.6236	    4.7970	  -27.1955	
  660.0000	2.064E-11	1.974E-11	5.926E+7	2.686E+7	  -19.9982	   11.6000	    4.7815	  -27.2473	
  680.0000	2.072E-11	1.976E-11	5.740E+7	2.626E+7	  -20.0084	   11.6125	    4.7694	  -27.2655	
  700.0000	2.086E-11	1.979E-11	5.526E+7	2.486E+7	  -20.0135	   11.6153	    4.7407	  -27.3288	
  720.0000	2.107E-11	1.983E-11	5.346E+7	2.278E+7	  -20.0262	   11.6108	    4.7280	  -27.3608	
  740.0000	2.128E-11	1.989E-11	5.197E+7	2.034E+7	  -20.0186	   11.6111	    4.7293	  -27.3578	
  760.0000	2.150E-11	1.999E-11	5.061E+7	1.792E+7	  -20.0186	   11.6064	    4.7479	  -27.3186	
  780.0000	2.169E-11	2.011E-11	4.969E+7	1.603E+7	  -20.0033	   11.6038	    4.7410	  -27.3363	
  800.0000	2.179E-11	2.025E-11	4.794E+7	1.469E+7	  -19.9982	   11.5883	    4.7287	  -27.3754	
  820.0000	2.194E-11	2.042E-11	4.650E+7	1.361E+7	  -19.9957	   11.5984	    4.7397	  -27.3430	
  840.0000	2.209E-11	2.058E-11	4.500E+7	1.298E+7	  -19.9880	   11.5984	    4.7106	  -27.4094	
  860.0000	2.225E-11	2.073E-11	4.361E+7	1.250E+7	  -19.9855	   11.5912	    4.7024	  -27.4334	
  880.0000	2.240E-11	2.088E-11	4.176E+7	1.218E+7	  -19.9880	   11.5824	    4.6904	  -27.4672	
  900.0000	2.256E-11	2.103E-11	4.029E+7	1.188E+7	  -19.9931	   11.6023	    4.6774	  -27.4829	
  920.0000	2.272E-11	2.116E-11	3.848E+7	1.161E+7	  -19.9880	   11.6026	    4.6682	  -27.5038	
  940.0000	2.291E-11	2.127E-11	3.682E+7	1.138E+7	  -19.9880	   11.6132	    4.6556	  -27.5254	
  960.0000	2.310E-11	2.139E-11	3.516E+7	1.113E+7	  -19.9906	   11.6186	    4.6388	  -27.5604	
  980.0000	2.330E-11	2.149E-11	3.362E+7	1.077E+7	  -19.9957	   11.6037	    4.6170	  -27.6218	
 1000.0000	2.354E-11	2.159E-11	3.220E+7	1.044E+7	  -20.0109	   11.6201	    4.6085	  -27.6300

File: Diodes/Ljubljana_Diodes/Data/Ljubljana_Diode_Annealing/CO138/50min/CV_D0_CO138_LargeDiode_GRConnected_Irradiated_50min_8_3_2021_12_03_34_PM.txt
GCD Test
Bias: 5000.000000
CV_D0_CO138_LargeDiode_GRConnected_Irradiated_50min
Date/Time: 8/3/2021 12:03:34 PM
Sensor Name: CO138
Type: N
Annealing Status: Irradiated and Annealed at 60C for 50 Minutes
Environment: RT
Tester: Andrew Kent

Time Delay per Ramp Step (s): 0.500

CV Time Delay per Measurement (s) :0.500

AC Voltage (V): 0.500

Current Number of measurements per voltage: 4.000

IV Time Delay per Measurement (s) :0.000


BiasVoltage	LCR_Cp_freq1000.0	LCR_Cp_freq10000.0	LCR_Rp_freq1000.0	LCR_Rp_freq10000.0	Temperature	Air_Temp	Humidity	Dewpoint	
    1.0000	3.710E-11	2.014E-11	1.759E+6	1.482E+6	  -20.0593	   14.1641	    3.8906	  -27.6605	
    2.0000	4.103E-11	2.018E-11	1.848E+6	1.508E+6	  -20.0618	   14.1787	    3.9307	  -27.5398	
    3.0000	4.356E-11	2.022E-11	1.918E+6	1.518E+6	  -20.0389	   14.1387	    3.9481	  -27.5201	
    4.0000	4.538E-11	2.023E-11	1.979E+6	1.538E+6	  -20.0033	   14.1209	    3.9560	  -27.5110	
    5.0000	4.662E-11	2.025E-11	2.041E+6	1.558E+6	  -19.9779	   14.1209	    3.9535	  -27.5179	
    6.0000	4.763E-11	2.027E-11	2.093E+6	1.582E+6	  -19.9397	   14.0884	    3.9668	  -27.5044	
    7.0000	4.781E-11	2.030E-11	2.168E+6	1.607E+6	  -19.9219	   14.0931	    3.9551	  -27.5330	
    8.0000	4.795E-11	2.033E-11	2.237E+6	1.629E+6	  -19.9168	   14.0748	    3.9491	  -27.5621	
    9.0000	4.785E-11	2.034E-11	2.312E+6	1.673E+6	  -19.9194	   14.0798	    3.9383	  -27.5880	
   10.0000	4.775E-11	2.037E-11	2.391E+6	1.695E+6	  -19.9270	   14.0658	    3.9250	  -27.6341	
   20.0000	4.724E-11	2.052E-11	3.051E+6	1.890E+6	  -19.9448	   14.0045	    3.9203	  -27.6899	
   30.0000	4.612E-11	2.054E-11	3.546E+6	2.030E+6	  -19.9830	   13.9854	    3.9219	  -27.6989	
   40.0000	4.483E-11	2.053E-11	3.983E+6	2.154E+6	  -20.0033	   13.9804	    3.9478	  -27.6315	
   50.0000	4.366E-11	2.051E-11	4.370E+6	2.262E+6	  -20.0262	   13.9804	    3.9794	  -27.5456	
   60.0000	4.261E-11	2.049E-11	4.724E+6	2.376E+6	  -20.0644	   14.0192	    3.9949	  -27.4766	
   70.0000	4.158E-11	2.048E-11	5.063E+6	2.473E+6	  -20.0720	   14.0027	    4.0003	  -27.4737	
   80.0000	4.052E-11	2.046E-11	5.402E+6	2.569E+6	  -20.0694	   13.9740	    3.9940	  -27.5108	
   90.0000	3.981E-11	2.043E-11	5.687E+6	2.680E+6	  -20.0720	   13.9317	    4.0082	  -27.5021	
  100.0000	3.907E-11	2.042E-11	5.972E+6	2.757E+6	  -20.0567	   13.9036	    4.0256	  -27.4751	
  120.0000	3.764E-11	2.037E-11	6.551E+6	2.958E+6	  -20.0465	   13.9026	    4.0402	  -27.4369	
  140.0000	3.648E-11	2.032E-11	7.065E+6	3.145E+6	  -20.0313	   13.9206	    4.0519	  -27.3932	
  160.0000	3.540E-11	2.026E-11	7.579E+6	3.367E+6	  -20.0033	   13.9154	    4.0645	  -27.3632	
  180.0000	3.439E-11	2.020E-11	8.104E+6	3.591E+6	  -19.9931	   13.9138	    4.0648	  -27.3634	
  200.0000	3.345E-11	2.014E-11	8.630E+6	3.844E+6	  -19.9855	   13.9156	    4.0674	  -27.3554	
  220.0000	3.248E-11	2.008E-11	9.217E+6	4.131E+6	  -19.9601	   13.9027	    4.0626	  -27.3771	
  240.0000	3.155E-11	2.003E-11	9.831E+6	4.453E+6	  -19.9652	   13.8846	    4.0642	  -27.3856	
  260.0000	3.066E-11	1.998E-11	1.050E+7	4.806E+6	  -19.9728	   13.8819	    4.0452	  -27.4379	
  280.0000	2.977E-11	1.993E-11	1.124E+7	5.189E+6	  -19.9779	   13.8823	    4.0629	  -27.3905	
  300.0000	2.891E-11	1.989E-11	1.209E+7	5.657E+6	  -20.0008	   13.8823	    4.0604	  -27.3972	
  320.0000	2.816E-11	1.984E-11	1.296E+7	6.207E+6	  -20.0262	   13.8849	    4.0797	  -27.3443	
  340.0000	2.734E-11	1.981E-11	1.404E+7	6.752E+6	  -20.0364	   13.8728	    4.0724	  -27.3720	
  360.0000	2.661E-11	1.978E-11	1.520E+7	7.471E+6	  -20.0364	   13.8795	    4.0718	  -27.3690	
  380.0000	2.589E-11	1.975E-11	1.654E+7	8.252E+6	  -20.0313	   13.9013	    4.0566	  -27.3940	
  400.0000	2.518E-11	1.973E-11	1.811E+7	9.133E+6	  -20.0313	   13.8555	    4.0398	  -27.4707	
  420.0000	2.451E-11	1.972E-11	1.993E+7	1.012E+7	  -20.0287	   13.8555	    4.0237	  -27.5138	
  440.0000	2.387E-11	1.970E-11	2.201E+7	1.130E+7	  -20.0109	   13.8430	    3.9968	  -27.5946	
  460.0000	2.330E-11	1.970E-11	2.446E+7	1.251E+7	  -20.0059	   13.8083	    3.9930	  -27.6291	
  480.0000	2.277E-11	1.968E-11	2.736E+7	1.403E+7	  -19.9982	   13.8199	    3.9760	  -27.6671	
  500.0000	2.231E-11	1.968E-11	3.073E+7	1.552E+7	  -19.9906	   13.8308	    3.9747	  -27.6629	
  520.0000	2.191E-11	1.967E-11	3.445E+7	1.724E+7	  -19.9906	   13.8099	    3.9671	  -27.6981	
  540.0000	2.159E-11	1.966E-11	3.860E+7	1.894E+7	  -19.9855	   13.8208	    3.9541	  -27.7257	
  560.0000	2.132E-11	1.966E-11	4.312E+7	2.075E+7	  -19.9957	   13.7902	    3.9459	  -27.7694	
  580.0000	2.109E-11	1.966E-11	4.778E+7	2.246E+7	  -19.9982	   13.8005	    3.9364	  -27.7881	
  600.0000	2.091E-11	1.966E-11	5.229E+7	2.396E+7	  -20.0008	   13.8063	    3.9273	  -27.8091	
  620.0000	2.077E-11	1.967E-11	5.652E+7	2.521E+7	  -20.0109	   13.8196	    3.9336	  -27.7825	
  640.0000	2.067E-11	1.969E-11	5.947E+7	2.629E+7	  -20.0160	   13.7762	    3.9491	  -27.7706	
  660.0000	2.061E-11	1.970E-11	6.057E+7	2.708E+7	  -20.0186	   13.7736	    3.9507	  -27.7681	
  680.0000	2.062E-11	1.972E-11	5.977E+7	2.720E+7	  -20.0160	   13.7901	    3.9355	  -27.7979	
  700.0000	2.069E-11	1.975E-11	5.851E+7	2.657E+7	  -20.0135	   13.7909	    3.9643	  -27.7191	
  720.0000	2.083E-11	1.977E-11	5.603E+7	2.531E+7	  -20.0135	   13.7135	    3.9766	  -27.7398	
  740.0000	2.102E-11	1.981E-11	5.459E+7	2.316E+7	  -20.0084	   13.7314	    3.9991	  -27.6668	
  760.0000	2.123E-11	1.987E-11	5.310E+7	2.088E+7	  -20.0033	   13.7301	    4.0218	  -27.6066	
  780.0000	2.143E-11	1.996E-11	5.174E+7	1.849E+7	  -20.0033	   13.7314	    4.0278	  -27.5896	
  800.0000	2.162E-11	2.006E-11	5.044E+7	1.659E+7	  -19.9982	   13.6968	    4.0383	  -27.5860	
  820.0000	2.169E-11	2.019E-11	4.856E+7	1.515E+7	  -19.9906	   13.7381	    4.0373	  -27.5596	
  840.0000	2.185E-11	2.034E-11	4.755E+7	1.404E+7	  -19.9855	   13.7160	    4.0522	  -27.5355	
  860.0000	2.201E-11	2.050E-11	4.588E+7	1.321E+7	  -19.9880	   13.7160	    4.0392	  -27.5700	
  880.0000	2.216E-11	2.066E-11	4.412E+7	1.270E+7	  -19.9931	   13.7511	    4.0433	  -27.5345	
  900.0000	2.233E-11	2.080E-11	4.241E+7	1.228E+7	  -20.0135	   13.7463	    4.0591	  -27.4958	
  920.0000	2.249E-11	2.094E-11	4.039E+7	1.193E+7	  -20.0160	   13.7723	    4.0683	  -27.4533	
  940.0000	2.267E-11	2.107E-11	3.860E+7	1.167E+7	  -20.0237	   13.7449	    4.0718	  -27.4633	
  960.0000	2.289E-11	2.119E-11	3.671E+7	1.137E+7	  -20.0313	   13.7644	    4.0693	  -27.4563	
  980.0000	2.307E-11	2.131E-11	3.505E+7	1.103E+7	  -20.0313	   13.7094	    4.0721	  -27.4873	
 1000.0000	2.332E-11	2.142E-11	3.329E+7	1.063E+7	  -20.0287	   13.6906	    4.0721	  -27.5005

File: Diodes/Ljubljana_Diodes/Data/Ljubljana_Diode_Annealing/CO138/50min/CV_D0_CO138_LargeDiode_GRConnected_Irradiated_50min_8_3_2021_12_10_01_PM.txt
GCD Test
Bias: 5000.000000
CV_D0_CO138_LargeDiode_GRConnected_Irradiated_50min
Date/Time: 8/3/2021 12:10:01 PM
Sensor Name: CO138
Type: N
Annealing Status: Irradiated and Annealed at 60C for 50 Minutes
Environment: RT
Tester: Andrew Kent

Time Delay per Ramp Step (s): 0.500

CV Time Delay per Measurement (s) :0.500

AC Voltage (V): 0.500

Current Number of measurements per voltage: 4.000

IV Time Delay per Measurement (s) :0.000


BiasVoltage	LCR_Cp_freq1000.0	LCR_Cp_freq10000.0	LCR_Rp_freq1000.0	LCR_Rp_freq10000.0	Temperature	Air_Temp	Humidity	Dewpoint	
    1.0000	3.724E-11	2.016E-11	1.740E+6	1.468E+6	  -20.0084	   13.5625	    3.9674	  -27.8701	
    2.0000	4.128E-11	2.020E-11	1.837E+6	1.500E+6	  -20.0237	   13.6370	    4.0250	  -27.6632	
    3.0000	4.351E-11	2.023E-11	1.925E+6	1.523E+6	  -20.0313	   13.5954	    4.0452	  -27.6384	
    4.0000	4.525E-11	2.023E-11	1.990E+6	1.557E+6	  -20.0313	   13.6069	    4.0481	  -27.6228	
    5.0000	4.622E-11	2.025E-11	2.065E+6	1.571E+6	  -20.0262	   13.6489	    4.0500	  -27.5883	
    6.0000	4.699E-11	2.027E-11	2.128E+6	1.590E+6	  -20.0237	   13.6489	    4.0376	  -27.6211	
    7.0000	4.752E-11	2.028E-11	2.188E+6	1.624E+6	  -20.0186	   13.6340	    4.0459	  -27.6097	
    8.0000	4.774E-11	2.030E-11	2.253E+6	1.648E+6	  -20.0109	   13.6441	    4.0427	  -27.6111	
    9.0000	4.779E-11	2.033E-11	2.319E+6	1.672E+6	  -19.9982	   13.5836	    4.0288	  -27.6905	
   10.0000	4.771E-11	2.036E-11	2.394E+6	1.693E+6	  -19.9830	   13.5947	    4.0054	  -27.7453	
   20.0000	4.718E-11	2.052E-11	3.054E+6	1.887E+6	  -19.9779	   13.5601	    3.9845	  -27.8257	
   30.0000	4.620E-11	2.056E-11	3.540E+6	2.015E+6	  -19.9779	   13.6038	    3.9801	  -27.8070	
   40.0000	4.513E-11	2.054E-11	3.959E+6	2.140E+6	  -19.9931	   13.5854	    3.9567	  -27.8832	
   50.0000	4.393E-11	2.053E-11	4.347E+6	2.250E+6	  -20.0008	   13.6107	    3.9497	  -27.8844	
   60.0000	4.278E-11	2.051E-11	4.711E+6	2.353E+6	  -20.0160	   13.6107	    3.9447	  -27.8981	
   70.0000	4.172E-11	2.049E-11	5.052E+6	2.459E+6	  -20.0237	   13.5521	    3.9497	  -27.9253	
   80.0000	4.077E-11	2.046E-11	5.374E+6	2.569E+6	  -20.0338	   13.5521	    3.9371	  -27.9597	
   90.0000	3.989E-11	2.045E-11	5.680E+6	2.657E+6	  -20.0287	   13.5551	    3.9393	  -27.9516	
  100.0000	3.917E-11	2.043E-11	5.960E+6	2.741E+6	  -20.0237	   13.5304	    3.9364	  -27.9766	
  120.0000	3.770E-11	2.037E-11	6.542E+6	2.947E+6	  -20.0160	   13.5304	    3.9399	  -27.9672	
  140.0000	3.647E-11	2.032E-11	7.073E+6	3.150E+6	  -20.0059	   13.5682	    3.9371	  -27.9485	
  160.0000	3.545E-11	2.025E-11	7.577E+6	3.373E+6	  -19.9982	   13.5682	    3.9367	  -27.9494	
  180.0000	3.437E-11	2.020E-11	8.112E+6	3.592E+6	  -19.9830	   13.5651	    3.9548	  -27.9025	
  200.0000	3.340E-11	2.014E-11	8.657E+6	3.850E+6	  -19.9880	   13.5322	    3.9573	  -27.9186	
  220.0000	3.249E-11	2.007E-11	9.219E+6	4.155E+6	  -19.9830	   13.5322	    3.9507	  -27.9366	
  240.0000	3.159E-11	2.003E-11	9.826E+6	4.446E+6	  -19.9880	   13.5803	    3.9646	  -27.8653	
  260.0000	3.066E-11	1.998E-11	1.051E+7	4.790E+6	  -19.9931	   13.5803	    3.9564	  -27.8876	
  280.0000	2.983E-11	1.993E-11	1.123E+7	5.225E+6	  -20.0059	   13.5609	    3.9696	  -27.8652	
  300.0000	2.895E-11	1.989E-11	1.206E+7	5.656E+6	  -20.0135	   13.5682	    3.9826	  -27.8251	
  320.0000	2.816E-11	1.985E-11	1.296E+7	6.165E+6	  -20.0186	   13.5470	    3.9915	  -27.8161	
  340.0000	2.739E-11	1.981E-11	1.399E+7	6.736E+6	  -20.0262	   13.5252	    4.0098	  -27.7821	
  360.0000	2.665E-11	1.978E-11	1.515E+7	7.391E+6	  -20.0237	   13.5105	    4.0206	  -27.7636	
  380.0000	2.590E-11	1.975E-11	1.653E+7	8.212E+6	  -20.0186	   13.5105	    4.0225	  -27.7585	
  400.0000	2.523E-11	1.974E-11	1.803E+7	9.051E+6	  -20.0084	   13.4838	    4.0440	  -27.7199	
  420.0000	2.455E-11	1.972E-11	1.980E+7	1.011E+7	  -20.0059	   13.4462	    4.0335	  -27.7740	
  440.0000	2.391E-11	1.970E-11	2.192E+7	1.123E+7	  -20.0059	   13.4462	    4.0402	  -27.7563	
  460.0000	2.331E-11	1.969E-11	2.440E+7	1.252E+7	  -20.0008	   13.4864	    4.0519	  -27.6971	
  480.0000	2.279E-11	1.968E-11	2.720E+7	1.395E+7	  -20.0008	   13.4865	    4.0525	  -27.6954	
  500.0000	2.234E-11	1.968E-11	3.049E+7	1.545E+7	  -19.9982	   13.4865	    4.0588	  -27.6786	
  520.0000	2.194E-11	1.967E-11	3.431E+7	1.715E+7	  -20.0033	   13.4931	    4.0528	  -27.6899	
  540.0000	2.160E-11	1.966E-11	3.840E+7	1.892E+7	  -20.0008	   13.4972	    4.0500	  -27.6945	
  560.0000	2.133E-11	1.966E-11	4.286E+7	2.069E+7	  -20.0008	   13.4893	    4.0712	  -27.6440	
  580.0000	2.110E-11	1.966E-11	4.762E+7	2.237E+7	  -20.0008	   13.4859	    4.0677	  -27.6556	
  600.0000	2.092E-11	1.966E-11	5.223E+7	2.383E+7	  -20.0008	   13.4675	    4.0708	  -27.6601	
  620.0000	2.077E-11	1.967E-11	5.636E+7	2.525E+7	  -20.0033	   13.4506	    4.0569	  -27.7088	
  640.0000	2.067E-11	1.968E-11	5.940E+7	2.636E+7	  -20.0008	   13.3875	    4.0550	  -27.7580	
  660.0000	2.061E-11	1.970E-11	6.083E+7	2.697E+7	  -19.9982	   13.4065	    4.0522	  -27.7522	
  680.0000	2.059E-11	1.972E-11	6.060E+7	2.736E+7	  -20.0059	   13.3765	    4.0629	  -27.7447	
  700.0000	2.067E-11	1.974E-11	5.883E+7	2.680E+7	  -20.0059	   13.3442	    4.0965	  -27.6791	
  720.0000	2.083E-11	1.977E-11	5.651E+7	2.548E+7	  -20.0160	   13.4006	    4.0999	  -27.6304	
  740.0000	2.102E-11	1.981E-11	5.447E+7	2.353E+7	  -20.0084	   13.3512	    4.0917	  -27.6866	
  760.0000	2.121E-11	1.986E-11	5.299E+7	2.105E+7	  -20.0109	   13.3312	    4.0873	  -27.7123	
  780.0000	2.141E-11	1.994E-11	5.217E+7	1.869E+7	  -20.0109	   13.3826	    4.0848	  -27.6829	
  800.0000	2.160E-11	2.005E-11	5.054E+7	1.677E+7	  -20.0109	   13.4068	    4.0810	  -27.6759	
  820.0000	2.177E-11	2.019E-11	4.925E+7	1.510E+7	  -20.0008	   13.3899	    4.0664	  -27.7262	
  840.0000	2.186E-11	2.033E-11	4.762E+7	1.412E+7	  -20.0033	   13.3957	    4.0398	  -27.7925	
  860.0000	2.200E-11	2.049E-11	4.608E+7	1.331E+7	  -20.0008	   13.3984	    4.0357	  -27.8015	
  880.0000	2.216E-11	2.065E-11	4.421E+7	1.270E+7	  -19.9982	   13.3648	    4.0127	  -27.8867	
  900.0000	2.232E-11	2.080E-11	4.236E+7	1.229E+7	  -19.9931	   13.3596	    3.9934	  -27.9420	
  920.0000	2.246E-11	2.093E-11	4.065E+7	1.197E+7	  -19.9931	   13.3596	    3.9810	  -27.9752	
  940.0000	2.267E-11	2.107E-11	3.870E+7	1.171E+7	  -19.9957	   13.3497	    3.9674	  -28.0188	
  960.0000	2.285E-11	2.119E-11	3.718E+7	1.135E+7	  -20.0084	   13.3242	    3.9503	  -28.0828	
  980.0000	2.308E-11	2.130E-11	3.511E+7	1.107E+7	  -20.0084	   13.3383	    3.9510	  -28.0712	
 1000.0000	2.332E-11	2.142E-11	3.342E+7	1.069E+7	  -20.0109	   13.3615	    3.9364	  -28.0945
