Repository: ctiley/CERN_CMS_Silicon_Sensor

# CERN_CMS_Silicon_Sensor

# Code To-Do 
- Double check Halfmoon Diode Data

# Lab To-Do
- Measure more HGCAL Diodes
- Measure rest of Unirradiated Halfmoon Diodes
- Rebond D0 Diode
- Cleanup Wires at Alibava Station
-

File: Diodes/Ljubljana_Diodes/Data/Ljubljana_Diode_Annealing/CO138/610min/CV_D0_CO138_LargeDiode_GRConnected_Irradiated_610min_8_25_2021_2_18_17_PM.txt
GCD Test
Bias: 5000.000000
CV_D0_CO138_LargeDiode_GRConnected_Irradiated_610min
Date/Time: 8/25/2021 2:18:17 PM
Sensor Name: CO138
Type: N
Annealing Status: Irradiated and Annealed at 60C for 610 minutes
Environment: -20C
Tester: Andrew Kent

Time Delay per Ramp Step (s): 0.500

CV Time Delay per Measurement (s) :0.500

AC Voltage (V): 0.500

Current Number of measurements per voltage: 4.000

IV Time Delay per Measurement (s) :0.000


BiasVoltage	LCR_Cp_freq1000.0	LCR_Cp_freq10000.0	LCR_Rp_freq1000.0	LCR_Rp_freq10000.0	Temperature	Air_Temp	Humidity	Dewpoint	
    1.0000	5.959E-11	1.927E-11	2.583E+6	1.523E+6	  -19.9245	   11.7569	    6.2849	  -24.1387	
    2.0000	5.704E-11	1.927E-11	2.668E+6	1.533E+6	  -19.8685	   11.7679	    6.2755	  -24.1475	
    3.0000	5.033E-11	1.927E-11	2.842E+6	1.577E+6	  -19.8329	   11.8150	    6.2625	  -24.1359	
    4.0000	4.655E-11	1.925E-11	2.936E+6	1.622E+6	  -19.8532	   11.8960	    6.2492	  -24.1001	
    5.0000	4.553E-11	1.920E-11	2.990E+6	1.671E+6	  -19.8736	   11.7550	    6.2441	  -24.2125	
    6.0000	4.473E-11	1.916E-11	3.067E+6	1.718E+6	  -19.9423	   12.0699	    6.2185	  -24.0273	
    7.0000	4.404E-11	1.914E-11	3.152E+6	1.757E+6	  -20.0262	   11.9434	    6.2018	  -24.1500	
    8.0000	4.375E-11	1.911E-11	3.204E+6	1.788E+6	  -20.0618	   12.0411	    6.1920	  -24.0960	
    9.0000	4.327E-11	1.910E-11	3.272E+6	1.818E+6	  -20.0847	   12.1504	    6.1872	  -24.0245	
   10.0000	4.328E-11	1.910E-11	3.331E+6	1.843E+6	  -20.1076	   12.1080	    6.1850	  -24.0595	
   20.0000	4.099E-11	1.909E-11	3.863E+6	2.067E+6	  -20.1101	   12.1818	    6.1828	  -24.0094	
   30.0000	4.013E-11	1.907E-11	4.220E+6	2.195E+6	  -20.1025	   12.2234	    6.1752	  -23.9926	
   40.0000	3.940E-11	1.906E-11	4.547E+6	2.272E+6	  -20.0822	   12.0754	    6.1597	  -24.1290	
   50.0000	3.893E-11	1.904E-11	4.864E+6	2.368E+6	  -20.0415	   12.1310	    6.1518	  -24.1025	
   60.0000	3.910E-11	1.906E-11	5.794E+6	2.467E+6	  -20.0059	   12.1908	    6.1410	  -24.0782	
   70.0000	3.838E-11	1.903E-11	6.016E+6	2.556E+6	  -19.9448	   12.1158	    6.1474	  -24.1217	
   80.0000	3.770E-11	1.903E-11	6.335E+6	2.611E+6	  -19.9245	   12.0679	    6.1622	  -24.1299	
   90.0000	3.716E-11	1.900E-11	6.635E+6	2.704E+6	  -19.9143	   12.2158	    6.1667	  -24.0136	
  100.0000	3.636E-11	1.897E-11	6.921E+6	2.789E+6	  -19.9117	   12.0969	    6.1572	  -24.1178	
  120.0000	3.537E-11	1.892E-11	7.442E+6	2.979E+6	  -19.9321	   11.9585	    6.1578	  -24.2180	
  140.0000	3.451E-11	1.888E-11	8.017E+6	3.134E+6	  -19.9448	   11.9585	    6.1297	  -24.2689	
  160.0000	3.355E-11	1.884E-11	8.613E+6	3.300E+6	  -19.9652	   12.0285	    6.1341	  -24.2096	
  180.0000	3.277E-11	1.881E-11	9.216E+6	3.472E+6	  -20.0287	   12.1360	    6.1581	  -24.0874	
  200.0000	3.219E-11	1.878E-11	9.913E+6	3.634E+6	  -20.0364	   12.0838	    6.1651	  -24.1131	
  220.0000	3.140E-11	1.875E-11	1.042E+7	3.799E+6	  -20.0644	   12.0767	    6.1768	  -24.0972	
  240.0000	3.096E-11	1.874E-11	1.100E+7	3.959E+6	  -20.0771	   12.0565	    6.2185	  -24.0372	
  260.0000	3.050E-11	1.872E-11	1.148E+7	4.107E+6	  -20.0771	   12.0069	    6.2407	  -24.0339	
  280.0000	2.975E-11	1.871E-11	1.224E+7	4.253E+6	  -20.0745	   12.0837	    6.2429	  -23.9737	
  300.0000	2.957E-11	1.869E-11	1.280E+7	4.421E+6	  -20.0440	   11.9672	    6.2268	  -24.0879	
  320.0000	2.914E-11	1.867E-11	1.348E+7	4.569E+6	  -20.0186	   11.9989	    6.2204	  -24.0760	
  340.0000	2.873E-11	1.866E-11	1.409E+7	4.720E+6	  -20.0084	   11.9974	    6.2005	  -24.1127	
  360.0000	2.832E-11	1.865E-11	1.460E+7	4.880E+6	  -19.9906	   11.9365	    6.1853	  -24.1846	
  380.0000	2.781E-11	1.862E-11	1.511E+7	5.068E+6	  -19.9855	   11.9818	    6.1670	  -24.1844	
  400.0000	2.746E-11	1.860E-11	1.587E+7	5.250E+6	  -19.9830	   11.9304	    6.1613	  -24.2323	
  420.0000	2.717E-11	1.857E-11	1.655E+7	5.481E+6	  -19.9575	   11.9857	    6.1689	  -24.1782	
  440.0000	2.677E-11	1.856E-11	1.706E+7	5.639E+6	  -19.9397	   11.9569	    6.1559	  -24.2226	
  460.0000	2.653E-11	1.852E-11	1.744E+7	5.906E+6	  -19.9397	   11.9875	    6.1546	  -24.2025	
  480.0000	2.623E-11	1.850E-11	1.835E+7	6.141E+6	  -19.9626	   11.9359	    6.1490	  -24.2505	
  500.0000	2.577E-11	1.848E-11	1.878E+7	6.391E+6	  -19.9626	   11.8195	    6.1322	  -24.3661	
  520.0000	2.549E-11	1.846E-11	1.975E+7	6.646E+6	  -19.9728	   11.9369	    6.1218	  -24.2990	
  540.0000	2.530E-11	1.842E-11	2.019E+7	7.015E+6	  -20.0059	   11.8087	    6.1170	  -24.4015	
  560.0000	2.481E-11	1.839E-11	2.080E+7	7.340E+6	  -20.0262	   11.8108	    6.1059	  -24.4200	
  580.0000	2.450E-11	1.838E-11	2.174E+7	7.648E+6	  -20.0415	   11.7891	    6.0939	  -24.4577	
  600.0000	2.435E-11	1.836E-11	2.263E+7	7.992E+6	  -20.0440	   11.7891	    6.0829	  -24.4779	
  620.0000	2.392E-11	1.833E-11	2.381E+7	8.439E+6	  -20.0364	   11.8543	    6.0661	  -24.4607	
  640.0000	2.373E-11	1.832E-11	2.451E+7	8.812E+6	  -20.0440	   11.9574	    6.0361	  -24.4404	
  660.0000	2.343E-11	1.830E-11	2.542E+7	9.271E+6	  -20.0491	   11.9029	    6.0155	  -24.5180	
  680.0000	2.315E-11	1.829E-11	2.637E+7	9.802E+6	  -20.0211	   11.9370	    6.0028	  -24.5164	
  700.0000	2.291E-11	1.827E-11	2.801E+7	1.034E+7	  -20.0109	   11.5923	    5.9665	  -24.8354	
  720.0000	2.255E-11	1.825E-11	2.919E+7	1.095E+7	  -19.9906	   11.8090	    5.9488	  -24.7100	
  740.0000	2.233E-11	1.824E-11	3.026E+7	1.159E+7	  -19.9880	   11.5539	    5.9238	  -24.9427	
  760.0000	2.205E-11	1.822E-11	3.137E+7	1.229E+7	  -19.9448	   11.6473	    5.8937	  -24.9306	
  780.0000	2.181E-11	1.821E-11	3.230E+7	1.291E+7	  -19.9321	   11.6680	    5.8763	  -24.9481	
  800.0000	2.159E-11	1.820E-11	3.406E+7	1.380E+7	  -19.9397	   11.7549	    5.8646	  -24.9068	
  820.0000	2.129E-11	1.819E-11	3.557E+7	1.474E+7	  -19.9499	   11.7248	    5.8627	  -24.9323	
  840.0000	2.109E-11	1.818E-11	3.773E+7	1.568E+7	  -19.9550	   11.7785	    5.8697	  -24.8801	
  860.0000	2.082E-11	1.817E-11	3.923E+7	1.674E+7	  -19.9906	   11.7317	    5.8824	  -24.8904	
  880.0000	2.069E-11	1.817E-11	4.036E+7	1.768E+7	  -20.0465	   11.7263	    5.9013	  -24.8588	
  900.0000	2.049E-11	1.817E-11	4.172E+7	1.828E+7	  -20.0516	   11.8968	    5.9222	  -24.6955	
  920.0000	2.036E-11	1.818E-11	4.438E+7	1.926E+7	  -20.0440	   11.8713	    5.9330	  -24.6940	
  940.0000	2.022E-11	1.819E-11	4.680E+7	1.975E+7	  -20.0694	   11.7490	    5.9301	  -24.7885	
  960.0000	2.007E-11	1.821E-11	4.902E+7	2.059E+7	  -20.0465	   11.7090	    5.9184	  -24.8395	
  980.0000	2.002E-11	1.823E-11	4.911E+7	2.070E+7	  -20.0364	   11.7409	    5.8991	  -24.8523	
 1000.0000	1.977E-11	1.825E-11	5.022E+7	2.140E+7	  -20.0135	   11.7991	    5.8814	  -24.8431	
 1020.0000	1.985E-11	1.829E-11	5.011E+7	2.149E+7	  -19.9779	   11.9098	    5.8599	  -24.8028	
 1040.0000	2.006E-11	1.839E-11	4.366E+7	1.748E+7	  -19.9626	   11.6870	    5.8798	  -24.9278	
 1060.0000	2.033E-11	1.855E-11	3.162E+7	1.412E+7	  -19.9601	   11.7944	    5.9077	  -24.7973	
 1080.0000	2.126E-11	1.928E-11	2.097E+7	1.131E+7	  -19.9652	   11.8190	    5.9247	  -24.7475	
 1100.0000	2.210E-11	2.052E-11	1.810E+7	2.457E+7	  -19.9626	   11.8368	    5.9156	  -24.7516

File: Diodes/Ljubljana_Diodes/Data/Ljubljana_Diode_Annealing/CO138/610min/CV_D0_CO138_LargeDiode_GRConnected_Irradiated_610min_8_25_2021_2_41_49_PM.txt
GCD Test
Bias: 5000.000000
CV_D0_CO138_LargeDiode_GRConnected_Irradiated_610min
Date/Time: 8/25/2021 2:41:49 PM
Sensor Name: CO138
Type: N
Annealing Status: Irradiated and Annealed at 60C for 610 minutes
Environment: -20C
Tester: Andrew Kent

Time Delay per Ramp Step (s): 0.500

CV Time Delay per Measurement (s) :0.500

AC Voltage (V): 0.500

Current Number of measurements per voltage: 4.000

IV Time Delay per Measurement (s) :0.000


BiasVoltage	LCR_Cp_freq1000.0	LCR_Cp_freq10000.0	LCR_Rp_freq1000.0	LCR_Rp_freq10000.0	Temperature	Air_Temp	Humidity	Dewpoint	
    1.0000	5.796E-11	1.923E-11	2.753E+6	1.565E+6	  -20.0008	   11.3692	    5.4918	  -25.9085	
    2.0000	5.091E-11	1.922E-11	2.866E+6	1.607E+6	  -20.0059	   11.3514	    5.5291	  -25.8474	
    3.0000	4.994E-11	1.923E-11	3.025E+6	1.641E+6	  -20.0084	   11.3514	    5.5357	  -25.8342	
    4.0000	4.920E-11	1.922E-11	3.143E+6	1.673E+6	  -19.9906	   11.4071	    5.6025	  -25.6626	
    5.0000	4.960E-11	1.921E-11	3.234E+6	1.694E+6	  -19.9931	   11.3848	    5.6319	  -25.6215	
    6.0000	4.912E-11	1.919E-11	3.338E+6	1.727E+6	  -19.9931	   11.3848	    5.6559	  -25.5748	
    7.0000	4.921E-11	1.919E-11	3.421E+6	1.746E+6	  -20.0008	   11.3103	    5.6809	  -25.5806	
    8.0000	4.909E-11	1.919E-11	3.505E+6	1.767E+6	  -20.0033	   11.3194	    5.7163	  -25.5058	
    9.0000	4.967E-11	1.917E-11	3.609E+6	1.801E+6	  -19.9957	   11.3679	    5.8280	  -25.2580	
   10.0000	4.935E-11	1.917E-11	3.684E+6	1.821E+6	  -19.9982	   11.3705	    5.8665	  -25.1834	
   20.0000	4.580E-11	1.917E-11	4.340E+6	2.035E+6	  -20.0033	   11.4162	    5.9371	  -25.0185	
   30.0000	4.363E-11	1.917E-11	4.885E+6	2.157E+6	  -20.0059	   11.4228	    6.0139	  -24.8718	
   40.0000	4.234E-11	1.913E-11	5.309E+6	2.276E+6	  -19.9957	   11.3947	    6.0395	  -24.8454	
   50.0000	4.095E-11	1.911E-11	5.650E+6	2.360E+6	  -20.0059	   11.3947	    6.0522	  -24.8223	
   60.0000	3.988E-11	1.908E-11	5.965E+6	2.452E+6	  -20.0109	   11.4098	    6.1328	  -24.6650	
   70.0000	3.914E-11	1.906E-11	6.356E+6	2.531E+6	  -20.0135	   11.4156	    6.2119	  -24.5189	
   80.0000	3.843E-11	1.904E-11	6.600E+6	2.612E+6	  -20.0135	   11.4056	    6.2454	  -24.4667	
   90.0000	3.771E-11	1.902E-11	6.872E+6	2.687E+6	  -20.0033	   11.3773	    6.2464	  -24.4857	
  100.0000	3.701E-11	1.900E-11	7.151E+6	2.767E+6	  -19.9982	   11.3728	    6.2878	  -24.4157	
  120.0000	3.591E-11	1.897E-11	7.675E+6	2.917E+6	  -19.9931	   11.3986	    6.3242	  -24.3328	
  140.0000	3.496E-11	1.893E-11	8.260E+6	3.066E+6	  -19.9931	   11.3709	    6.3634	  -24.2846	
  160.0000	3.408E-11	1.889E-11	8.731E+6	3.221E+6	  -19.9830	   11.3729	    6.3899	  -24.2369	
  180.0000	3.325E-11	1.886E-11	9.302E+6	3.385E+6	  -19.9855	   11.3392	    6.4026	  -24.2397	
  200.0000	3.267E-11	1.883E-11	9.946E+6	3.534E+6	  -19.9855	   11.3392	    6.4004	  -24.2435	
  220.0000	3.184E-11	1.880E-11	1.047E+7	3.710E+6	  -19.9931	   11.3485	    6.3725	  -24.2851	
  240.0000	3.131E-11	1.879E-11	1.109E+7	3.831E+6	  -19.9931	   11.2987	    6.3643	  -24.3361	
  260.0000	3.067E-11	1.876E-11	1.167E+7	4.006E+6	  -20.0008	   11.2987	    6.3697	  -24.3267	
  280.0000	3.020E-11	1.874E-11	1.207E+7	4.157E+6	  -20.0008	   11.3514	    6.3631	  -24.2995	
  300.0000	2.977E-11	1.871E-11	1.259E+7	4.323E+6	  -20.0186	   11.3606	    6.3545	  -24.3077	
  320.0000	2.942E-11	1.870E-11	1.316E+7	4.473E+6	  -20.0237	   11.3922	    6.3678	  -24.2612	
  340.0000	2.900E-11	1.868E-11	1.381E+7	4.637E+6	  -20.0262	   11.3118	    6.3836	  -24.2928	
  360.0000	2.849E-11	1.865E-11	1.437E+7	4.823E+6	  -20.0262	   11.3127	    6.4089	  -24.2483	
  380.0000	2.824E-11	1.864E-11	1.480E+7	4.977E+6	  -20.0262	   11.3116	    6.4228	  -24.2250	
  400.0000	2.779E-11	1.862E-11	1.547E+7	5.148E+6	  -20.0033	   11.3215	    6.4779	  -24.1229	
  420.0000	2.744E-11	1.860E-11	1.574E+7	5.347E+6	  -19.9957	   11.2884	    6.4826	  -24.1391	
  440.0000	2.713E-11	1.858E-11	1.663E+7	5.529E+6	  -19.9855	   11.2399	    6.4836	  -24.1733	
  460.0000	2.676E-11	1.856E-11	1.702E+7	5.701E+6	  -19.9753	   11.2939	    6.4706	  -24.1557	
  480.0000	2.634E-11	1.854E-11	1.785E+7	5.948E+6	  -19.9652	   11.2876	    6.4722	  -24.1577	
  500.0000	2.617E-11	1.851E-11	1.822E+7	6.186E+6	  -19.9652	   11.2978	    6.4842	  -24.1295	
  520.0000	2.585E-11	1.849E-11	1.881E+7	6.440E+6	  -19.9728	   11.2642	    6.5095	  -24.1110	
  540.0000	2.550E-11	1.846E-11	1.971E+7	6.705E+6	  -19.9880	   11.2600	    6.5089	  -24.1152	
  560.0000	2.528E-11	1.843E-11	2.047E+7	7.040E+6	  -20.0109	   11.3034	    6.5411	  -24.0281	
  580.0000	2.494E-11	1.841E-11	2.115E+7	7.316E+6	  -20.0186	   11.2922	    6.5455	  -24.0289	
  600.0000	2.468E-11	1.839E-11	2.179E+7	7.669E+6	  -20.0262	   11.3173	    6.5427	  -24.0152	
  620.0000	2.431E-11	1.837E-11	2.239E+7	8.002E+6	  -20.0262	   11.3102	    6.4994	  -24.0943	
  640.0000	2.406E-11	1.835E-11	2.365E+7	8.400E+6	  -20.0262	   11.2879	    6.4883	  -24.1298	
  660.0000	2.381E-11	1.833E-11	2.389E+7	8.817E+6	  -20.0237	   11.2526	    6.4826	  -24.1655	
  680.0000	2.349E-11	1.832E-11	2.586E+7	9.251E+6	  -20.0059	   11.2841	    6.4700	  -24.1640	
  700.0000	2.322E-11	1.829E-11	2.659E+7	9.828E+6	  -19.9982	   11.3178	    6.4700	  -24.1392	
  720.0000	2.295E-11	1.829E-11	2.762E+7	1.032E+7	  -19.9931	   11.3553	    6.4497	  -24.1464	
  740.0000	2.266E-11	1.827E-11	2.904E+7	1.086E+7	  -19.9677	   11.2461	    6.4554	  -24.2170	
  760.0000	2.237E-11	1.826E-11	2.962E+7	1.150E+7	  -19.9575	   11.2569	    6.4326	  -24.2483	
  780.0000	2.219E-11	1.825E-11	3.110E+7	1.211E+7	  -19.9626	   11.2569	    6.4383	  -24.2385	
  800.0000	2.185E-11	1.824E-11	3.294E+7	1.298E+7	  -19.9804	   11.2474	    6.4466	  -24.2313	
  820.0000	2.154E-11	1.823E-11	3.357E+7	1.373E+7	  -19.9779	   11.2756	    6.4364	  -24.2280	
  840.0000	2.137E-11	1.822E-11	3.486E+7	1.449E+7	  -20.0008	   11.2593	    6.4386	  -24.2362	
  860.0000	2.110E-11	1.822E-11	3.647E+7	1.530E+7	  -20.0211	   11.2705	    6.4298	  -24.2432	
  880.0000	2.082E-11	1.821E-11	3.702E+7	1.620E+7	  -20.0313	   11.2621	    6.4317	  -24.2461	
  900.0000	2.068E-11	1.821E-11	3.790E+7	1.692E+7	  -20.0389	   11.2855	    6.4273	  -24.2365	
  920.0000	2.050E-11	1.822E-11	3.936E+7	1.758E+7	  -20.0389	   11.2647	    6.4231	  -24.2589	
  940.0000	2.033E-11	1.824E-11	4.020E+7	1.795E+7	  -20.0313	   11.2308	    6.4257	  -24.2796	
  960.0000	2.028E-11	1.826E-11	4.080E+7	1.837E+7	  -20.0262	   11.2124	    6.4339	  -24.2789	
  980.0000	2.015E-11	1.828E-11	4.072E+7	1.841E+7	  -19.9982	   11.2167	    6.4503	  -24.2474	
 1000.0000	2.009E-11	1.832E-11	3.863E+7	1.823E+7	  -19.9804	   11.2784	    6.4475	  -24.2068	
 1020.0000	2.031E-11	1.843E-11	3.235E+7	1.552E+7	  -19.9804	   11.1803	    6.4374	  -24.2966	
 1040.0000	2.037E-11	1.850E-11	2.801E+7	1.400E+7	  -19.9652	   11.1947	    6.3994	  -24.3515	
 1060.0000	2.025E-11	1.860E-11	2.278E+7	1.228E+7	  -19.9702	   11.1583	    6.4051	  -24.3684	
 1080.0000	2.009E-11	1.867E-11	1.759E+7	1.064E+7	  -19.9702	   11.2120	    6.3811	  -24.3707	
 1100.0000	2.045E-11	1.881E-11	1.345E+7	8.886E+6	  -19.9906	   11.2088	    6.3643	  -24.4022

File: Diodes/Ljubljana_Diodes/Data/Ljubljana_Diode_Annealing/CO138/610min/IV_D0_CO138_LargeDiode_GRConnected_Irradiated_610min_8_25_2021_2_26_29_PM.txt
GCD Test
Bias: 5000.000000
IV_D0_CO138_LargeDiode_GRConnected_Irradiated_610min
Date/Time: 8/25/2021 2:26:29 PM
Sensor Name: CO138
Type: N
Annealing Status: Irradiated and Annealed at 60C for 610 minutes
Environment: -20C
Tester: Andrew Kent

Time Delay per Ramp Step (s): 0.500

CV Time Delay per Measurement (s) :0.500

AC Voltage (V): 0.500

Current Number of measurements per voltage: 4.000

IV Time Delay per Measurement (s) :0.000


BiasVoltage	Total Current_Avg	Total Current_0	Total Current_1	Total Current_2	Total Current_3	Bias Current_Avg	Bias Current_0	Bias Current_1	Bias Current_2	Bias Current_3	Temperature	Air_Temp	Humidity	Dewpoint	
    1.0000	 2.4098E-8	 2.3930E-8	 2.4050E-8	 2.4220E-8	 2.4190E-8	2.530643E-8	2.505502E-8	2.535429E-8	2.542302E-8	2.539338E-8	  -20.0211	   11.5892	    5.7783	  -25.1909	
    2.0000	 9.5582E-8	 9.6470E-8	 9.5360E-8	 9.5500E-8	 9.5000E-8	9.543055E-8	9.654740E-8	9.495570E-8	9.475854E-8	9.546055E-8	  -20.0262	   11.5992	    5.7464	  -25.2447	
    3.0000	 2.0098E-7	 2.0100E-7	 2.0230E-7	 2.0050E-7	 2.0010E-7	2.007931E-7	2.004102E-7	2.010826E-7	2.015281E-7	2.001515E-7	  -20.0109	   11.4810	    5.7287	  -25.3646	
    4.0000	 2.7845E-7	 2.8000E-7	 2.7920E-7	 2.7780E-7	 2.7680E-7	2.786919E-7	2.775641E-7	2.789435E-7	2.790808E-7	2.791793E-7	  -20.0008	   11.6188	    5.7198	  -25.2814	
    5.0000	 3.4632E-7	 3.4650E-7	 3.4690E-7	 3.4610E-7	 3.4580E-7	3.463942E-7	3.457093E-7	3.450796E-7	3.473920E-7	3.473957E-7	  -19.9880	   11.6478	    5.6904	  -25.3170	
    6.0000	 4.0858E-7	 4.0950E-7	 4.1110E-7	 4.0640E-7	 4.0730E-7	4.051731E-7	4.053539E-7	4.045206E-7	4.048931E-7	4.059246E-7	  -19.9880	   11.5918	    5.6837	  -25.3705	
    7.0000	 4.6422E-7	 4.6460E-7	 4.6540E-7	 4.6320E-7	 4.6370E-7	4.664211E-7	4.655058E-7	4.657579E-7	4.661588E-7	4.682619E-7	  -20.0033	   11.5634	    5.6486	  -25.4592	
    8.0000	 5.1975E-7	 5.1630E-7	 5.1900E-7	 5.2260E-7	 5.2110E-7	5.226751E-7	5.216598E-7	5.243525E-7	5.226093E-7	5.220787E-7	  -19.9906	   11.6788	    5.6199	  -25.4315	
    9.0000	 5.7308E-7	 5.7240E-7	 5.7210E-7	 5.7370E-7	 5.7410E-7	5.753942E-7	5.756906E-7	5.774847E-7	5.758104E-7	5.725911E-7	  -19.9804	   11.6838	    5.5955	  -25.4755	
   10.0000	 6.1953E-7	 6.2120E-7	 6.2010E-7	 6.1890E-7	 6.1790E-7	6.168013E-7	6.183087E-7	6.170708E-7	6.168288E-7	6.149971E-7	  -19.9855	   11.6156	    5.5965	  -25.5232	
   20.0000	 1.0227E-6	 1.0210E-6	 1.0260E-6	 1.0220E-6	 1.0220E-6	1.025287E-6	1.024152E-6	1.026505E-6	1.024165E-6	1.026326E-6	  -19.9830	   11.5683	    5.5863	  -25.5773	
   30.0000	 1.3455E-6	 1.3400E-6	 1.3420E-6	 1.3510E-6	 1.3490E-6	1.342465E-6	1.345572E-6	1.343282E-6	1.341143E-6	1.339864E-6	  -19.9779	   11.5973	    5.5693	  -25.5899	
   40.0000	 1.6338E-6	 1.6360E-6	 1.6450E-6	 1.6290E-6	 1.6250E-6	1.626551E-6	1.624275E-6	1.622142E-6	1.628924E-6	1.630863E-6	  -20.0033	   11.5587	    5.5528	  -25.6503	
   50.0000	 1.8873E-6	 1.8900E-6	 1.8850E-6	 1.8870E-6	 1.8870E-6	1.889076E-6	1.880739E-6	1.884752E-6	1.884751E-6	1.906062E-6	  -20.0008	   11.5587	    5.5512	  -25.6534	
   60.0000	 2.1380E-6	 2.1300E-6	 2.1290E-6	 2.1450E-6	 2.1480E-6	2.140267E-6	2.136906E-6	2.139938E-6	2.143953E-6	2.140270E-6	  -19.9880	   11.5988	    5.5576	  -25.6118	
   70.0000	 2.3635E-6	 2.3620E-6	 2.3650E-6	 2.3560E-6	 2.3710E-6	2.359088E-6	2.358854E-6	2.360195E-6	2.361543E-6	2.355760E-6	  -19.9906	   11.6412	    5.5585	  -25.5792	
   80.0000	 2.5742E-6	 2.5700E-6	 2.5710E-6	 2.5740E-6	 2.5820E-6	2.581701E-6	2.585838E-6	2.579162E-6	2.582849E-6	2.578955E-6	  -20.0084	   11.5005	    5.5636	  -25.6713	
   90.0000	 2.7665E-6	 2.7720E-6	 2.7620E-6	 2.7690E-6	 2.7630E-6	2.756477E-6	2.766690E-6	2.750996E-6	2.746742E-6	2.761479E-6	  -20.0109	   11.5780	    5.5421	  -25.6575	
  100.0000	 2.9603E-6	 2.9640E-6	 2.9600E-6	 2.9600E-6	 2.9570E-6	2.959677E-6	2.955494E-6	2.964516E-6	2.959303E-6	2.959394E-6	  -20.0237	   11.5678	    5.5152	  -25.7182	
  120.0000	 3.2950E-6	 3.3170E-6	 3.3050E-6	 3.2810E-6	 3.2770E-6	3.281457E-6	3.275255E-6	3.281373E-6	3.285660E-6	3.283541E-6	  -19.9957	   11.5503	    5.5139	  -25.7334	
  140.0000	 3.6160E-6	 3.6130E-6	 3.6140E-6	 3.6260E-6	 3.6110E-6	3.599136E-6	3.620727E-6	3.600916E-6	3.586247E-6	3.588655E-6	  -20.0033	   11.5355	    5.4953	  -25.7812	
  160.0000	 3.8868E-6	 3.8770E-6	 3.8910E-6	 3.8900E-6	 3.8890E-6	3.888185E-6	3.871314E-6	3.886913E-6	3.901235E-6	3.893279E-6	  -20.0109	   11.6365	    5.4804	  -25.7377	
  180.0000	 4.1483E-6	 4.1590E-6	 4.1580E-6	 4.1410E-6	 4.1350E-6	4.140698E-6	4.117107E-6	4.147698E-6	4.160607E-6	4.137379E-6	  -19.9982	   11.7598	    5.4655	  -25.6783	
  200.0000	 4.3780E-6	 4.3790E-6	 4.3810E-6	 4.3740E-6	 4.3780E-6	4.373291E-6	4.366381E-6	4.372445E-6	4.363563E-6	4.390775E-6	  -19.9982	   11.6757	    5.4592	  -25.7517	
  220.0000	 4.5915E-6	 4.5980E-6	 4.6140E-6	 4.5770E-6	 4.5770E-6	4.580245E-6	4.603269E-6	4.565844E-6	4.584799E-6	4.567067E-6	  -19.9855	   11.4969	    5.4127	  -25.9746	
  240.0000	 4.7737E-6	 4.7760E-6	 4.7640E-6	 4.7720E-6	 4.7830E-6	4.775980E-6	4.782653E-6	4.765411E-6	4.769331E-6	4.786525E-6	  -19.9804	   11.4969	    5.3922	  -26.0162	
  260.0000	 4.9513E-6	 4.9670E-6	 4.9420E-6	 4.9420E-6	 4.9540E-6	4.955245E-6	4.956435E-6	4.964868E-6	4.940364E-6	4.959315E-6	  -19.9702	   11.6430	    5.3795	  -25.9363	
  280.0000	 5.1285E-6	 5.1430E-6	 5.1300E-6	 5.1220E-6	 5.1190E-6	5.113029E-6	5.113833E-6	5.113944E-6	5.110870E-6	5.113469E-6	  -19.9677	   11.5125	    5.3602	  -26.0698	
  300.0000	 5.2767E-6	 5.2750E-6	 5.2940E-6	 5.2850E-6	 5.2530E-6	5.253143E-6	5.278312E-6	5.237021E-6	5.240265E-6	5.256974E-6	  -19.9880	   11.4286	    5.3450	  -26.1613	
  320.0000	 5.3987E-6	 5.4030E-6	 5.4000E-6	 5.4050E-6	 5.3870E-6	5.396198E-6	5.361456E-6	5.381229E-6	5.407571E-6	5.434535E-6	  -19.9855	   11.5531	    5.3327	  -26.0966	
  340.0000	 5.5750E-6	 5.5770E-6	 5.5880E-6	 5.5760E-6	 5.5590E-6	5.551776E-6	5.527979E-6	5.559810E-6	5.563169E-6	5.556148E-6	  -20.0033	   11.5531	    5.3273	  -26.1076	
  360.0000	 5.6752E-6	 5.7070E-6	 5.6880E-6	 5.6550E-6	 5.6510E-6	5.656098E-6	5.648997E-6	5.637450E-6	5.672526E-6	5.665420E-6	  -19.9982	   11.4739	    5.3191	  -26.1817	
  380.0000	 5.7982E-6	 5.8240E-6	 5.8080E-6	 5.7870E-6	 5.7740E-6	5.758953E-6	5.753623E-6	5.762916E-6	5.754247E-6	5.765025E-6	  -20.0211	   11.4563	    5.3030	  -26.2274	
  400.0000	 5.9375E-6	 5.9490E-6	 5.9420E-6	 5.9260E-6	 5.9330E-6	5.922481E-6	5.922806E-6	5.933922E-6	5.927830E-6	5.905365E-6	  -20.0313	   11.4949	    5.2726	  -26.2622	
  420.0000	 6.0375E-6	 6.0550E-6	 6.0410E-6	 6.0460E-6	 6.0080E-6	5.994115E-6	5.981607E-6	5.974575E-6	5.988274E-6	6.032004E-6	  -20.0160	   11.3328	    5.2464	  -26.4334	
  440.0000	 6.1132E-6	 6.0920E-6	 6.1220E-6	 6.1130E-6	 6.1260E-6	6.130301E-6	6.139630E-6	6.127254E-6	6.117425E-6	6.136894E-6	  -20.0186	   11.3328	    5.2394	  -26.4479	
  460.0000	 6.2468E-6	 6.2090E-6	 6.2410E-6	 6.2800E-6	 6.2570E-6	6.198063E-6	6.196767E-6	6.206141E-6	6.201406E-6	6.187938E-6	  -20.0186	   11.3889	    5.2334	  -26.4199	
  480.0000	 6.3405E-6	 6.3400E-6	 6.3440E-6	 6.3320E-6	 6.3460E-6	6.348895E-6	6.357619E-6	6.339114E-6	6.345230E-6	6.353618E-6	  -20.0211	   11.4395	    5.2429	  -26.3637	
  500.0000	 6.4047E-6	 6.4050E-6	 6.3920E-6	 6.4270E-6	 6.3950E-6	6.388247E-6	6.395179E-6	6.393397E-6	6.393263E-6	6.371150E-6	  -20.0033	   11.4718	    5.2356	  -26.3555	
  520.0000	 6.4897E-6	 6.4680E-6	 6.4690E-6	 6.5130E-6	 6.5090E-6	6.499136E-6	6.481478E-6	6.473008E-6	6.527055E-6	6.515002E-6	  -20.0211	   11.4057	    5.2233	  -26.4288	
  540.0000	 6.6040E-6	 6.6250E-6	 6.6150E-6	 6.5850E-6	 6.5910E-6	6.588007E-6	6.605482E-6	6.591007E-6	6.588484E-6	6.567057E-6	  -20.0338	   11.4057	    5.2141	  -26.4480	
  560.0000	 6.6897E-6	 6.6730E-6	 6.7030E-6	 6.6830E-6	 6.7000E-6	6.670131E-6	6.682296E-6	6.673983E-6	6.655725E-6	6.668520E-6	  -20.0364	   11.6000	    5.2052	  -26.3265	
  580.0000	 6.8035E-6	 6.7870E-6	 6.7910E-6	 6.8140E-6	 6.8220E-6	6.760873E-6	6.766134E-6	6.782017E-6	6.762299E-6	6.733043E-6	  -20.0084	   11.4170	    5.1866	  -26.4973	
  600.0000	 6.8590E-6	 6.8220E-6	 6.8640E-6	 6.8720E-6	 6.8780E-6	6.816348E-6	6.822489E-6	6.799685E-6	6.815369E-6	6.827847E-6	  -20.0084	   11.4576	    5.1657	  -26.5120	
  620.0000	 6.9388E-6	 6.9260E-6	 6.9410E-6	 6.9590E-6	 6.9290E-6	6.926084E-6	6.901325E-6	6.939839E-6	6.922973E-6	6.940198E-6	  -20.0160	   11.4941	    5.1442	  -26.5310	
  640.0000	 7.0260E-6	 6.9900E-6	 7.0280E-6	 7.0510E-6	 7.0350E-6	7.012903E-6	7.024358E-6	7.043141E-6	6.992873E-6	6.991239E-6	  -20.0033	   11.3351	    5.1094	  -26.7191	
  660.0000	 7.0728E-6	 7.0400E-6	 7.0400E-6	 7.1020E-6	 7.1090E-6	7.089247E-6	7.106476E-6	7.111564E-6	7.068776E-6	7.070174E-6	  -20.0059	   11.4637	    5.0984	  -26.6502	
  680.0000	 7.1772E-6	 7.1530E-6	 7.1430E-6	 7.2060E-6	 7.2070E-6	7.140245E-6	7.159300E-6	7.147933E-6	7.129107E-6	7.124639E-6	  -20.0059	   11.3312	    5.0980	  -26.7461	
  700.0000	 7.2598E-6	 7.2510E-6	 7.2710E-6	 7.2910E-6	 7.2260E-6	7.188733E-6	7.183657E-6	7.161012E-6	7.196010E-6	7.214252E-6	  -19.9931	   11.4107	    5.1148	  -26.6533	
  720.0000	 7.3188E-6	 7.3330E-6	 7.3050E-6	 7.3160E-6	 7.3210E-6	7.266714E-6	7.266104E-6	7.273325E-6	7.271265E-6	7.256162E-6	  -19.9982	   11.4107	    5.1066	  -26.6708	
  740.0000	 7.3980E-6	 7.4190E-6	 7.4010E-6	 7.3660E-6	 7.4060E-6	7.366715E-6	7.366127E-6	7.333729E-6	7.398121E-6	7.368881E-6	  -20.0160	   11.3349	    5.0961	  -26.7475	
  760.0000	 7.4515E-6	 7.4460E-6	 7.4440E-6	 7.4640E-6	 7.4520E-6	7.452669E-6	7.476117E-6	7.469966E-6	7.449320E-6	7.415273E-6	  -20.0059	   11.3332	    5.0832	  -26.7763	
  780.0000	 7.5528E-6	 7.5550E-6	 7.5530E-6	 7.5420E-6	 7.5610E-6	7.520687E-6	7.512069E-6	7.539389E-6	7.522929E-6	7.508360E-6	  -20.0109	   11.3235	    5.0753	  -26.8001	
  800.0000	 7.5933E-6	 7.6140E-6	 7.5890E-6	 7.5900E-6	 7.5800E-6	7.567761E-6	7.562209E-6	7.561630E-6	7.558734E-6	7.588470E-6	  -20.0033	   11.3095	    5.0474	  -26.8698	
  820.0000	 7.6815E-6	 7.6670E-6	 7.6960E-6	 7.6760E-6	 7.6870E-6	7.607285E-6	7.625557E-6	7.584655E-6	7.600124E-6	7.618805E-6	  -19.9830	   11.3303	    5.0449	  -26.8603	
  840.0000	 7.7630E-6	 7.7850E-6	 7.7780E-6	 7.7540E-6	 7.7350E-6	7.747425E-6	7.739201E-6	7.728481E-6	7.771760E-6	7.750258E-6	  -19.9855	   11.3885	    5.0281	  -26.8546	
  860.0000	 7.7827E-6	 7.8020E-6	 7.7850E-6	 7.7690E-6	 7.7750E-6	7.782559E-6	7.781088E-6	7.786741E-6	7.778274E-6	7.784133E-6	  -19.9728	   11.4420	    5.0066	  -26.8626	
  880.0000	 7.9023E-6	 7.8980E-6	 7.8690E-6	 7.8930E-6	 7.9490E-6	7.872625E-6	7.898772E-6	7.871588E-6	7.863505E-6	7.856634E-6	  -19.9804	   11.3575	    4.9975	  -26.9431	
  900.0000	 7.9382E-6	 7.9490E-6	 7.9210E-6	 7.9330E-6	 7.9500E-6	7.935626E-6	7.912494E-6	7.945785E-6	7.960555E-6	7.923670E-6	  -19.9575	   11.3492	    5.0089	  -26.9244	
  920.0000	 8.0463E-6	 8.0270E-6	 8.0250E-6	 8.0670E-6	 8.0660E-6	8.003378E-6	8.021254E-6	8.027684E-6	7.977929E-6	7.986645E-6	  -19.9804	   11.2875	    5.0038	  -26.9797	
  940.0000	 8.1433E-6	 8.1670E-6	 8.1120E-6	 8.1070E-6	 8.1870E-6	8.099968E-6	8.093005E-6	8.097969E-6	8.072958E-6	8.135939E-6	  -19.9753	   11.2875	    5.0032	  -26.9810	
  960.0000	 9.6250E-6	 9.7180E-6	 9.6640E-6	 9.5940E-6	 9.5240E-6	9.458664E-6	9.482044E-6	9.485275E-6	9.472164E-6	9.395172E-6	  -19.9677	   11.3267	    5.0164	  -26.9242	
  980.0000	 9.6982E-6	 9.7960E-6	 9.7010E-6	 9.6490E-6	 9.6470E-6	9.553498E-6	9.583648E-6	9.553322E-6	9.553569E-6	9.523452E-6	  -19.9677	   11.3779	    4.9943	  -26.9353	
 1000.0000	 1.0038E-5	 1.0100E-5	 1.0070E-5	 1.0000E-5	 9.9800E-6	9.920480E-6	9.954335E-6	9.910126E-6	9.912725E-6	9.904736E-6	  -19.9982	   11.3501	    4.9756	  -26.9958	
 1020.0000	 1.0387E-5	 1.0470E-5	 1.0450E-5	 1.0340E-5	 1.0290E-5	1.027955E-5	1.028442E-5	1.027647E-5	1.026953E-5	1.028776E-5	  -19.9906	   11.1420	    4.9763	  -27.1436	
 1040.0000	 1.0890E-5	 1.0950E-5	 1.0910E-5	 1.0900E-5	 1.0800E-5	1.067826E-5	1.068242E-5	1.069359E-5	1.068187E-5	1.065517E-5	  -19.9982	   11.1497	    4.9488	  -27.1980	
 1060.0000	 1.1385E-5	 1.1490E-5	 1.1340E-5	 1.1360E-5	 1.1350E-5	1.126820E-5	1.129958E-5	1.125851E-5	1.127076E-5	1.124396E-5	  -20.0059	   11.2265	    4.9526	  -27.1347	
 1080.0000	 1.1955E-5	 1.2030E-5	 1.2010E-5	 1.1920E-5	 1.1860E-5	1.168074E-5	1.172870E-5	1.172274E-5	1.167415E-5	1.159739E-5	  -19.9931	   11.2519	    4.9380	  -27.1482	
 1100.0000	 1.2370E-5	 1.2460E-5	 1.2430E-5	 1.2300E-5	 1.2290E-5	1.221746E-5	1.228961E-5	1.218552E-5	1.222443E-5	1.217029E-5	  -20.0059	   11.2541	    4.9339	  -27.1557

File: Diodes/Ljubljana_Diodes/Data/Ljubljana_Diode_Annealing/CO138/610min/IV_D0_CO138_LargeDiode_GRConnected_Irradiated_610min_8_25_2021_2_34_29_PM.txt
GCD Test
Bias: 5000.000000
IV_D0_CO138_LargeDiode_GRConnected_Irradiated_610min
Date/Time: 8/25/2021 2:34:29 PM
Sensor Name: CO138
Type: N
Annealing Status: Irradiated and Annealed at 60C for 610 minutes
Environment: -20C
Tester: Andrew Kent

Time Delay per Ramp Step (s): 0.500

CV Time Delay per Measurement (s) :0.500

AC Voltage (V): 0.500

Current Number of measurements per voltage: 4.000

IV Time Delay per Measurement (s) :0.000


BiasVoltage	Total Current_Avg	Total Current_0	Total Current_1	Total Current_2	Total Current_3	Bias Current_Avg	Bias Current_0	Bias Current_1	Bias Current_2	Bias Current_3	Temperature	Air_Temp	Humidity	Dewpoint	
    1.0000	 6.0418E-8	 6.0600E-8	 6.0260E-8	 6.0240E-8	 6.0570E-8	6.204497E-8	6.227780E-8	6.229887E-8	6.204092E-8	6.156229E-8	  -20.0084	   11.1969	    4.8922	  -27.2884	
    2.0000	 2.0417E-7	 2.0410E-7	 2.0420E-7	 2.0500E-7	 2.0340E-7	2.035897E-7	2.031620E-7	2.032472E-7	2.036559E-7	2.042938E-7	  -20.0237	   11.2160	    4.8782	  -27.3055	
    3.0000	 2.9130E-7	 2.9380E-7	 2.9090E-7	 2.9040E-7	 2.9010E-7	2.887176E-7	2.888352E-7	2.890743E-7	2.878898E-7	2.890711E-7	  -20.0262	   11.1650	    4.8817	  -27.3343	
    4.0000	 3.5993E-7	 3.6000E-7	 3.5960E-7	 3.5940E-7	 3.6070E-7	3.598583E-7	3.611704E-7	3.594786E-7	3.596915E-7	3.590928E-7	  -20.0465	   11.1650	    4.9260	  -27.2369	
    5.0000	 4.2155E-7	 4.2330E-7	 4.2190E-7	 4.2060E-7	 4.2040E-7	4.206444E-7	4.210202E-7	4.194771E-7	4.209037E-7	4.211766E-7	  -20.0567	   11.1941	    4.9719	  -27.1159	
    6.0000	 4.7508E-7	 4.7520E-7	 4.7360E-7	 4.7540E-7	 4.7610E-7	4.772965E-7	4.765552E-7	4.762563E-7	4.783653E-7	4.780092E-7	  -20.0720	   11.2922	    5.0614	  -26.8524	
    7.0000	 5.2920E-7	 5.2930E-7	 5.3010E-7	 5.2890E-7	 5.2850E-7	5.313760E-7	5.315702E-7	5.305362E-7	5.310251E-7	5.323724E-7	  -20.0974	   11.2922	    5.1195	  -26.7285	
    8.0000	 5.8200E-7	 5.8140E-7	 5.8220E-7	 5.8180E-7	 5.8260E-7	5.870785E-7	5.872918E-7	5.898291E-7	5.867311E-7	5.844620E-7	  -20.1076	   11.2483	    5.1765	  -26.6401	
    9.0000	 6.2713E-7	 6.2620E-7	 6.2770E-7	 6.2760E-7	 6.2700E-7	6.303157E-7	6.301926E-7	6.303508E-7	6.317208E-7	6.289986E-7	  -20.1101	   11.3775	    5.2751	  -26.3416	
   10.0000	 6.7280E-7	 6.7200E-7	 6.7380E-7	 6.7300E-7	 6.7240E-7	6.747136E-7	6.732284E-7	6.714868E-7	6.758140E-7	6.783252E-7	  -20.0974	   11.3775	    5.3112	  -26.2675	
   20.0000	 1.0510E-6	 1.0520E-6	 1.0520E-6	 1.0490E-6	 1.0510E-6	1.059537E-6	1.053640E-6	1.058461E-6	1.061173E-6	1.064874E-6	  -20.1000	   11.3770	    5.4519	  -25.9825	
   30.0000	 1.3612E-6	 1.3570E-6	 1.3620E-6	 1.3640E-6	 1.3620E-6	1.360982E-6	1.366230E-6	1.364240E-6	1.361179E-6	1.352278E-6	  -20.1000	   11.4500	    5.5604	  -25.7141	
   40.0000	 1.6270E-6	 1.6260E-6	 1.6360E-6	 1.6260E-6	 1.6200E-6	1.621917E-6	1.624636E-6	1.621848E-6	1.621917E-6	1.619266E-6	  -20.0720	   11.4242	    5.6180	  -25.6200	
   50.0000	 1.8875E-6	 1.8980E-6	 1.8890E-6	 1.8820E-6	 1.8810E-6	1.887061E-6	1.881421E-6	1.881365E-6	1.892729E-6	1.892730E-6	  -20.0618	   11.4732	    5.6758	  -25.4719	
   60.0000	 2.1225E-6	 2.1280E-6	 2.1190E-6	 2.1160E-6	 2.1270E-6	2.118279E-6	2.120427E-6	2.116982E-6	2.116643E-6	2.119064E-6	  -20.0491	   11.4732	    5.6964	  -25.4322	
   70.0000	 2.3492E-6	 2.3470E-6	 2.3510E-6	 2.3520E-6	 2.3470E-6	2.349197E-6	2.335894E-6	2.346047E-6	2.355097E-6	2.359750E-6	  -20.0364	   11.4644	    5.6765	  -25.4771	
   80.0000	 2.5560E-6	 2.5480E-6	 2.5490E-6	 2.5600E-6	 2.5670E-6	2.552431E-6	2.550391E-6	2.551703E-6	2.547679E-6	2.559951E-6	  -20.0364	   11.5187	    5.6774	  -25.4359	
   90.0000	 2.7485E-6	 2.7530E-6	 2.7520E-6	 2.7510E-6	 2.7380E-6	2.745532E-6	2.743338E-6	2.747783E-6	2.746084E-6	2.744923E-6	  -20.0415	   11.5187	    5.6635	  -25.4628	
  100.0000	 2.9433E-6	 2.9580E-6	 2.9400E-6	 2.9360E-6	 2.9390E-6	2.941690E-6	2.936950E-6	2.945018E-6	2.948136E-6	2.936656E-6	  -20.0364	   11.5179	    5.6578	  -25.4744	
  120.0000	 3.2905E-6	 3.2890E-6	 3.2810E-6	 3.2970E-6	 3.2950E-6	3.289697E-6	3.282156E-6	3.287268E-6	3.299285E-6	3.290077E-6	  -20.0186	   11.5204	    5.6335	  -25.5199	
  140.0000	 3.6052E-6	 3.5940E-6	 3.5970E-6	 3.6120E-6	 3.6180E-6	3.611896E-6	3.598071E-6	3.614262E-6	3.627715E-6	3.607536E-6	  -20.0033	   11.5680	    5.5863	  -25.5776	
  160.0000	 3.8933E-6	 3.9040E-6	 3.9010E-6	 3.8920E-6	 3.8760E-6	3.891210E-6	3.891627E-6	3.886634E-6	3.891319E-6	3.895260E-6	  -20.0033	   11.5680	    5.5604	  -25.6286	
  180.0000	 4.1485E-6	 4.1570E-6	 4.1380E-6	 4.1460E-6	 4.1530E-6	4.143881E-6	4.147462E-6	4.135180E-6	4.151077E-6	4.141804E-6	  -19.9880	   11.5122	    5.5436	  -25.7021	
  200.0000	 4.4010E-6	 4.4120E-6	 4.4000E-6	 4.4020E-6	 4.3900E-6	4.400502E-6	4.399688E-6	4.395647E-6	4.400056E-6	4.406616E-6	  -19.9728	   11.5706	    5.5145	  -25.7174	
  220.0000	 4.6155E-6	 4.6140E-6	 4.6170E-6	 4.6200E-6	 4.6110E-6	4.619234E-6	4.623564E-6	4.626903E-6	4.615843E-6	4.610628E-6	  -19.9652	   11.5649	    5.4842	  -25.7820	
  240.0000	 4.8153E-6	 4.8280E-6	 4.8220E-6	 4.8000E-6	 4.8110E-6	4.800795E-6	4.801695E-6	4.803540E-6	4.796367E-6	4.801579E-6	  -19.9448	   11.5389	    5.4570	  -25.8552	
  260.0000	 4.9830E-6	 4.9650E-6	 4.9720E-6	 5.0010E-6	 4.9940E-6	5.001149E-6	4.999172E-6	4.999234E-6	5.006833E-6	4.999359E-6	  -19.9346	   11.5630	    5.4573	  -25.8371	
  280.0000	 5.1718E-6	 5.1850E-6	 5.1710E-6	 5.1600E-6	 5.1710E-6	5.155186E-6	5.180149E-6	5.158628E-6	5.154748E-6	5.127218E-6	  -19.9321	   11.6004	    5.4560	  -25.8126	
  300.0000	 5.2908E-6	 5.2840E-6	 5.2920E-6	 5.2940E-6	 5.2930E-6	5.301393E-6	5.287645E-6	5.284520E-6	5.305574E-6	5.327835E-6	  -19.9270	   11.5898	    5.4538	  -25.8247	
  320.0000	 5.4450E-6	 5.4660E-6	 5.4350E-6	 5.4490E-6	 5.4300E-6	5.441551E-6	5.434969E-6	5.444429E-6	5.445583E-6	5.441223E-6	  -19.9245	   11.5706	    5.4469	  -25.8525	
  340.0000	 5.5772E-6	 5.5980E-6	 5.5750E-6	 5.5750E-6	 5.5610E-6	5.538076E-6	5.529818E-6	5.533157E-6	5.525457E-6	5.563874E-6	  -19.9346	   11.5134	    5.4579	  -25.8717	
  360.0000	 5.7378E-6	 5.7250E-6	 5.7070E-6	 5.7600E-6	 5.7590E-6	5.715786E-6	5.746203E-6	5.713680E-6	5.712121E-6	5.691138E-6	  -19.9473	   11.6450	    5.5035	  -25.6855	
  380.0000	 5.8603E-6	 5.8710E-6	 5.8670E-6	 5.8500E-6	 5.8530E-6	5.841054E-6	5.836016E-6	5.843072E-6	5.861220E-6	5.823906E-6	  -19.9473	   11.6450	    5.5076	  -25.6773	
  400.0000	 5.9493E-6	 5.9740E-6	 5.9640E-6	 5.9340E-6	 5.9250E-6	5.911941E-6	5.917728E-6	5.921060E-6	5.909050E-6	5.899924E-6	  -19.9601	   11.6029	    5.5183	  -25.6864	
  420.0000	 6.0298E-6	 6.0210E-6	 6.0370E-6	 6.0420E-6	 6.0190E-6	6.039398E-6	6.033683E-6	6.031784E-6	6.044955E-6	6.047169E-6	  -19.9550	   11.5810	    5.5199	  -25.6992	
  440.0000	 6.1187E-6	 6.1220E-6	 6.1080E-6	 6.1290E-6	 6.1160E-6	6.118137E-6	6.125868E-6	6.124007E-6	6.111697E-6	6.110978E-6	  -19.9652	   11.5517	    5.5139	  -25.7324	
  460.0000	 6.2455E-6	 6.2570E-6	 6.2530E-6	 6.2310E-6	 6.2410E-6	6.261123E-6	6.254062E-6	6.256199E-6	6.263968E-6	6.270264E-6	  -19.9779	   11.5466	    5.5120	  -25.7398	
  480.0000	 6.3585E-6	 6.3620E-6	 6.3450E-6	 6.3700E-6	 6.3570E-6	6.317208E-6	6.329934E-6	6.307901E-6	6.313237E-6	6.317759E-6	  -19.9906	   11.5704	    5.4832	  -25.7799	
  500.0000	 6.4528E-6	 6.4290E-6	 6.4650E-6	 6.4620E-6	 6.4550E-6	6.421247E-6	6.432742E-6	6.406960E-6	6.414677E-6	6.430608E-6	  -19.9957	   11.5606	    5.4902	  -25.7731	
  520.0000	 6.5055E-6	 6.5250E-6	 6.5110E-6	 6.4810E-6	 6.5050E-6	6.514051E-6	6.506212E-6	6.510880E-6	6.508130E-6	6.530981E-6	  -19.9982	   11.5649	    5.4715	  -25.8072	
  540.0000	 6.5940E-6	 6.6020E-6	 6.5910E-6	 6.5990E-6	 6.5840E-6	6.575779E-6	6.589722E-6	6.576752E-6	6.574617E-6	6.562025E-6	  -20.0008	   11.5441	    5.4494	  -25.8666	
  560.0000	 6.6873E-6	 6.6400E-6	 6.7000E-6	 6.7060E-6	 6.7030E-6	6.700235E-6	6.687842E-6	6.700104E-6	6.705729E-6	6.707265E-6	  -20.0135	   11.5122	    5.4386	  -25.9113	
  580.0000	 6.7627E-6	 6.7840E-6	 6.7450E-6	 6.7490E-6	 6.7730E-6	6.797413E-6	6.804086E-6	6.809134E-6	6.788604E-6	6.787827E-6	  -20.0109	   11.5390	    5.4124	  -25.9448	
  600.0000	 6.8547E-6	 6.8660E-6	 6.8550E-6	 6.8390E-6	 6.8590E-6	6.853512E-6	6.887174E-6	6.858443E-6	6.847280E-6	6.821150E-6	  -20.0059	   11.5591	    5.4067	  -25.9418	
  620.0000	 6.9167E-6	 6.9120E-6	 6.9030E-6	 6.9190E-6	 6.9330E-6	6.977323E-6	6.985080E-6	7.001206E-6	6.957132E-6	6.965874E-6	  -20.0109	   11.5041	    5.3896	  -26.0161	
  640.0000	 7.0165E-6	 7.0050E-6	 7.0160E-6	 7.0140E-6	 7.0310E-6	7.012791E-6	6.993864E-6	7.011811E-6	7.035118E-6	7.010370E-6	  -20.0237	   11.5090	    5.3754	  -26.0414	
  660.0000	 7.0820E-6	 7.0790E-6	 7.0920E-6	 7.0880E-6	 7.0690E-6	7.086057E-6	7.078271E-6	7.080706E-6	7.109571E-6	7.075680E-6	  -20.0237	   11.4543	    5.3672	  -26.0977	
  680.0000	 7.1497E-6	 7.1200E-6	 7.1680E-6	 7.1580E-6	 7.1530E-6	7.162273E-6	7.131496E-6	7.164063E-6	7.192922E-6	7.160610E-6	  -20.0313	   11.4543	    5.3754	  -26.0809	
  700.0000	 7.2257E-6	 7.2230E-6	 7.2440E-6	 7.2230E-6	 7.2130E-6	7.214664E-6	7.211230E-6	7.203984E-6	7.228528E-6	7.214914E-6	  -20.0389	   11.4901	    5.3918	  -26.0217	
  720.0000	 7.3235E-6	 7.3160E-6	 7.3170E-6	 7.3190E-6	 7.3420E-6	7.294631E-6	7.311192E-6	7.295575E-6	7.275106E-6	7.296652E-6	  -20.0465	   11.5202	    5.4197	  -25.9438	
  740.0000	 7.4028E-6	 7.4340E-6	 7.4370E-6	 7.3740E-6	 7.3660E-6	7.357794E-6	7.345336E-6	7.354258E-6	7.370147E-6	7.361436E-6	  -20.0516	   11.5114	    5.4042	  -25.9814	
  760.0000	 7.4685E-6	 7.4470E-6	 7.4910E-6	 7.4820E-6	 7.4540E-6	7.473857E-6	7.482429E-6	7.479110E-6	7.459676E-6	7.474214E-6	  -20.0567	   11.5065	    5.4159	  -25.9613	
  780.0000	 7.5360E-6	 7.5160E-6	 7.5210E-6	 7.5300E-6	 7.5770E-6	7.546429E-6	7.584776E-6	7.556367E-6	7.534393E-6	7.510179E-6	  -20.0389	   11.5538	    5.4058	  -25.9476	
  800.0000	 7.6330E-6	 7.6030E-6	 7.6480E-6	 7.6560E-6	 7.6250E-6	7.622364E-6	7.592675E-6	7.638767E-6	7.630203E-6	7.627810E-6	  -20.0389	   11.5478	    5.3868	  -25.9903	
  820.0000	 7.6738E-6	 7.6790E-6	 7.6720E-6	 7.6640E-6	 7.6800E-6	7.673375E-6	7.664108E-6	7.656021E-6	7.682230E-6	7.691143E-6	  -20.0389	   11.5469	    5.3798	  -26.0050	
  840.0000	 7.7903E-6	 7.8150E-6	 7.8120E-6	 7.7650E-6	 7.7690E-6	7.739221E-6	7.771664E-6	7.739882E-6	7.727544E-6	7.717795E-6	  -20.0389	   11.5469	    5.3590	  -26.0475	
  860.0000	 7.8532E-6	 7.8500E-6	 7.8600E-6	 7.8810E-6	 7.8220E-6	7.839145E-6	7.840305E-6	7.830492E-6	7.848708E-6	7.837074E-6	  -20.0364	   11.5180	    5.3612	  -26.0638	
  880.0000	 7.9573E-6	 7.9410E-6	 7.9530E-6	 7.9860E-6	 7.9490E-6	7.972446E-6	7.950565E-6	7.975064E-6	7.978347E-6	7.985807E-6	  -20.0364	   11.5065	    5.4029	  -25.9875	
  900.0000	 8.0827E-6	 8.0930E-6	 8.0710E-6	 8.0770E-6	 8.0900E-6	8.062920E-6	8.083633E-6	8.069136E-6	8.053757E-6	8.045156E-6	  -20.0313	   11.5497	    5.3985	  -25.9652	
  920.0000	 8.1575E-6	 8.1750E-6	 8.1290E-6	 8.1460E-6	 8.1800E-6	8.147930E-6	8.157536E-6	8.136968E-6	8.144390E-6	8.152826E-6	  -20.0160	   11.5578	    5.4048	  -25.9465	
  940.0000	 8.3485E-6	 8.3180E-6	 8.3590E-6	 8.3480E-6	 8.3690E-6	8.364564E-6	8.359773E-6	8.386341E-6	8.355956E-6	8.356185E-6	  -20.0135	   11.5362	    5.3937	  -25.9846	
  960.0000	 8.4700E-6	 8.5220E-6	 8.4640E-6	 8.4530E-6	 8.4410E-6	8.453765E-6	8.424699E-6	8.456171E-6	8.461388E-6	8.472802E-6	  -20.0008	   11.5200	    5.4231	  -25.9368	
  980.0000	 8.6420E-6	 8.6340E-6	 8.6450E-6	 8.6650E-6	 8.6240E-6	8.613090E-6	8.606229E-6	8.607803E-6	8.622470E-6	8.615858E-6	  -19.9957	   11.5200	    5.4216	  -25.9400	
 1000.0000	 8.8520E-6	 8.8390E-6	 8.8280E-6	 8.8600E-6	 8.8810E-6	8.856760E-6	8.853756E-6	8.860077E-6	8.861922E-6	8.851287E-6	  -19.9855	   11.5094	    5.4405	  -25.9095	
 1020.0000	 9.2292E-6	 9.2090E-6	 9.2170E-6	 9.2340E-6	 9.2570E-6	9.206287E-6	9.208267E-6	9.188519E-6	9.202967E-6	9.225396E-6	  -19.9880	   11.4886	    5.4494	  -25.9068	
 1040.0000	 9.5205E-6	 9.5150E-6	 9.5020E-6	 9.5090E-6	 9.5560E-6	9.521247E-6	9.556409E-6	9.526717E-6	9.506271E-6	9.495589E-6	  -19.9855	   11.4885	    5.4813	  -25.8429	
 1060.0000	 9.9920E-6	 9.9670E-6	 9.9890E-6	 1.0009E-5	 1.0003E-5	1.001132E-5	1.003672E-5	1.001783E-5	9.972864E-6	1.001785E-5	  -19.9931	   11.4844	    5.5016	  -25.8056	
 1080.0000	 1.0507E-5	 1.0500E-5	 1.0500E-5	 1.0530E-5	 1.0500E-5	1.048084E-5	1.046470E-5	1.046719E-5	1.050755E-5	1.048391E-5	  -19.9880	   11.4075	    5.5057	  -25.8531	
 1100.0000	 1.1032E-5	 1.1050E-5	 1.1050E-5	 1.1040E-5	 1.0990E-5	1.094121E-5	1.094929E-5	1.094196E-5	1.093501E-5	1.093859E-5	  -19.9957	   11.4361	    5.4962	  -25.8513
