Repository: ctiley/CERN_CMS_Silicon_Sensor

# CERN_CMS_Silicon_Sensor

# Code To-Do 
- Double check Halfmoon Diode Data

# Lab To-Do
- Measure more HGCAL Diodes
- Measure rest of Unirradiated Halfmoon Diodes
- Rebond D0 Diode
- Cleanup Wires at Alibava Station
-

File: Diodes/Ljubljana_Diodes/Data/Ljubljana_Diode_Annealing/CO138/70min/CV_D0_CO138_LargeDiode_GRConnected_Irradiated_70min_8_3_2021_3_26_14_PM.txt
GCD Test
Bias: 5000.000000
CV_D0_CO138_LargeDiode_GRConnected_Irradiated_70min
Date/Time: 8/3/2021 3:26:14 PM
Sensor Name: CO138
Type: N
Annealing Status: Irradiated and Annealed at 60C for 70 Minutes
Environment: RT
Tester: Andrew Kent

Time Delay per Ramp Step (s): 0.500

CV Time Delay per Measurement (s) :0.500

AC Voltage (V): 0.500

Current Number of measurements per voltage: 4.000

IV Time Delay per Measurement (s) :0.000


BiasVoltage	LCR_Cp_freq1000.0	LCR_Cp_freq10000.0	LCR_Rp_freq1000.0	LCR_Rp_freq10000.0	Temperature	Air_Temp	Humidity	Dewpoint	
    1.0000	4.002E-12	3.901E-12	2.885E+9	2.922E+8	  -19.4030	    8.8836	    9.7498	  -21.3565	
    2.0000	4.004E-12	3.903E-12	2.764E+9	2.995E+8	  -19.3852	    8.8568	    9.6828	  -21.4557	
    3.0000	4.005E-12	3.903E-12	2.806E+9	2.984E+8	  -19.3750	    8.8226	    9.6537	  -21.5164	
    4.0000	3.998E-12	3.903E-12	2.626E+9	2.985E+8	  -19.3775	    8.8048	    9.5942	  -21.6004	
    5.0000	4.005E-12	3.903E-12	2.395E+9	2.960E+8	  -19.4386	    8.7865	    9.5319	  -21.6886	
    6.0000	4.003E-12	1.868E-11	1.874E+9	1.829E+6	  -19.5632	    8.7887	    9.4741	  -21.7561	
    7.0000	5.668E-11	1.866E-11	3.900E+6	1.846E+6	  -19.7133	    8.8107	    9.4184	  -21.8061	
    8.0000	5.618E-11	1.862E-11	3.908E+6	1.879E+6	  -19.8507	    8.8141	    9.3738	  -21.8574	
    9.0000	5.558E-11	1.860E-11	3.916E+6	1.897E+6	  -20.0364	    8.7614	    9.3191	  -21.9642	
   10.0000	5.565E-11	1.860E-11	3.912E+6	1.895E+6	  -20.1000	    8.7513	    9.2973	  -21.9986	
   20.0000	5.551E-11	1.861E-11	3.911E+6	1.889E+6	  -20.1763	    8.7831	    9.2622	  -22.0171	
   30.0000	5.551E-11	1.860E-11	3.904E+6	1.895E+6	  -20.2042	    8.7293	    9.2350	  -22.0917	
   40.0000	5.584E-11	1.862E-11	3.894E+6	1.886E+6	  -20.1915	    8.7464	    9.2119	  -22.1069	
   50.0000	5.606E-11	1.865E-11	3.885E+6	1.860E+6	  -20.1864	    8.7442	    9.2103	  -22.1105	
   60.0000	5.616E-11	1.867E-11	3.884E+6	1.847E+6	  -20.1076	    8.7394	    9.1762	  -22.1563	
   70.0000	5.585E-11	1.867E-11	3.904E+6	1.850E+6	  -20.0389	    8.7270	    9.1705	  -22.1728	
   80.0000	5.564E-11	1.870E-11	3.957E+6	1.860E+6	  -19.9728	    8.7111	    9.1284	  -22.2370	
   90.0000	5.435E-11	1.869E-11	4.197E+6	1.913E+6	  -19.9397	    8.6947	    9.1180	  -22.2625	
  100.0000	5.423E-11	1.871E-11	4.268E+6	1.909E+6	  -19.9219	    8.6947	    9.0977	  -22.2877	
  120.0000	5.321E-11	1.871E-11	4.544E+6	1.964E+6	  -19.9016	    8.6800	    9.0576	  -22.3489	
  140.0000	5.132E-11	1.870E-11	4.943E+6	2.025E+6	  -19.9092	    8.6424	    9.0313	  -22.4105	
  160.0000	4.885E-11	1.866E-11	5.372E+6	2.154E+6	  -19.9372	    8.6831	    9.0145	  -22.4003	
  180.0000	4.678E-11	1.867E-11	5.756E+6	2.310E+6	  -19.9677	    8.6930	    8.9779	  -22.4388	
  200.0000	2.816E-11	1.812E-11	1.094E+7	4.293E+6	  -19.9982	    8.6313	    8.9646	  -22.5027	
  220.0000	2.689E-11	1.804E-11	1.172E+7	4.592E+6	  -20.0287	    8.6468	    8.9551	  -22.5028	
  240.0000	2.703E-11	1.799E-11	1.195E+7	4.915E+6	  -20.0618	    8.6340	    8.9513	  -22.5173	
  260.0000	2.692E-11	1.793E-11	1.250E+7	5.222E+6	  -20.0669	    8.6279	    8.9532	  -22.5196	
  280.0000	2.605E-11	1.788E-11	1.318E+7	5.584E+6	  -20.0720	    8.6236	    8.9431	  -22.5356	
  300.0000	2.547E-11	1.784E-11	1.317E+7	5.924E+6	  -20.0745	    8.5586	    8.9330	  -22.5981	
  320.0000	2.463E-11	1.781E-11	1.453E+7	6.347E+6	  -20.0720	    8.5812	    8.9067	  -22.6140	
  340.0000	2.438E-11	1.777E-11	1.526E+7	6.792E+6	  -20.0542	    8.5928	    8.8852	  -22.6324	
  360.0000	2.305E-11	1.773E-11	1.580E+7	7.384E+6	  -20.0364	    8.5968	    8.8922	  -22.6205	
  380.0000	2.421E-11	1.770E-11	1.705E+7	7.952E+6	  -19.9906	    8.5784	    8.8675	  -22.6658	
  400.0000	2.334E-11	1.767E-11	1.779E+7	8.637E+6	  -19.9601	    8.5697	    8.8593	  -22.6829	
  420.0000	2.240E-11	1.764E-11	1.892E+7	9.402E+6	  -19.9372	    8.5320	    8.8482	  -22.7258	
  440.0000	2.206E-11	1.763E-11	2.035E+7	1.042E+7	  -19.9295	    8.5143	    8.8346	  -22.7566	
  460.0000	2.177E-11	1.761E-11	2.007E+7	1.130E+7	  -19.9321	    8.5546	    8.8305	  -22.7311	
  480.0000	2.127E-11	1.759E-11	2.502E+7	1.253E+7	  -19.9448	    8.5191	    8.8273	  -22.7622	
  500.0000	2.070E-11	1.758E-11	2.813E+7	1.443E+7	  -19.9779	    8.5465	    8.8710	  -22.6858	
  520.0000	2.005E-11	1.757E-11	2.925E+7	1.592E+7	  -20.0059	    8.5632	    8.8703	  -22.6739	
  540.0000	1.972E-11	1.756E-11	3.378E+7	1.739E+7	  -20.0364	    8.6114	    8.8744	  -22.6318	
  560.0000	1.960E-11	1.756E-11	3.382E+7	1.875E+7	  -20.0644	    8.5385	    8.8637	  -22.7012	
  580.0000	1.914E-11	1.756E-11	3.831E+7	2.085E+7	  -20.0720	    8.6042	    8.8634	  -22.6514	
  600.0000	1.921E-11	1.752E-11	4.095E+7	2.332E+7	  -20.0720	    8.5008	    8.8504	  -22.7468	
  620.0000	1.916E-11	1.754E-11	4.941E+7	2.536E+7	  -20.0593	    8.5137	    8.8283	  -22.7652	
  640.0000	1.867E-11	1.755E-11	5.285E+7	2.672E+7	  -20.0338	    8.5088	    8.8226	  -22.7762	
  660.0000	1.855E-11	1.755E-11	5.525E+7	2.780E+7	  -20.0008	    8.5612	    8.8046	  -22.7592	
  680.0000	1.845E-11	1.756E-11	5.744E+7	2.875E+7	  -19.9677	    8.5875	    8.7830	  -22.7667	
  700.0000	1.879E-11	1.757E-11	5.286E+7	2.938E+7	  -19.9575	    8.5580	    8.7650	  -22.8123	
  720.0000	1.849E-11	1.759E-11	6.317E+7	2.942E+7	  -19.9423	    8.5738	    8.7660	  -22.7990	
  740.0000	1.847E-11	1.761E-11	5.497E+7	2.914E+7	  -19.9372	    8.5727	    8.7366	  -22.8377	
  760.0000	1.839E-11	1.762E-11	5.578E+7	2.796E+7	  -19.9652	    8.5533	    8.7185	  -22.8757	
  780.0000	1.872E-11	1.765E-11	5.257E+7	2.671E+7	  -19.9855	    8.5491	    8.7087	  -22.8915	
  800.0000	1.885E-11	1.769E-11	5.073E+7	2.442E+7	  -20.0008	    8.5203	    8.6948	  -22.9315	
  820.0000	1.912E-11	1.774E-11	5.091E+7	2.188E+7	  -20.0211	    8.5080	    8.6828	  -22.9564	
  840.0000	1.917E-11	1.781E-11	4.820E+7	1.982E+7	  -20.0262	    8.5530	    8.6790	  -22.9270	
  860.0000	1.917E-11	1.791E-11	4.586E+7	1.808E+7	  -20.0415	    8.5497	    8.6739	  -22.9361	
  880.0000	1.929E-11	1.802E-11	4.625E+7	1.694E+7	  -20.0465	    8.5113	    8.6505	  -22.9957	
  900.0000	1.962E-11	1.814E-11	3.902E+7	1.578E+7	  -20.0465	    8.5137	    8.6407	  -23.0067	
  920.0000	1.959E-11	1.826E-11	4.312E+7	1.515E+7	  -20.0237	    8.4896	    8.6278	  -23.0418	
  940.0000	1.962E-11	1.837E-11	4.456E+7	1.479E+7	  -20.0109	    8.4903	    8.6110	  -23.0632	
  960.0000	1.990E-11	1.849E-11	3.670E+7	1.439E+7	  -19.9855	    8.5266	    8.5933	  -23.0586	
  980.0000	1.974E-11	1.858E-11	4.241E+7	1.375E+7	  -19.9779	    8.4933	    8.5844	  -23.0956	
 1000.0000	2.031E-11	1.867E-11	3.321E+7	1.379E+7	  -19.9626	    8.5039	    8.5740	  -23.1012

File: Diodes/Ljubljana_Diodes/Data/Ljubljana_Diode_Annealing/CO138/70min/CV_D0_CO138_LargeDiode_GRConnected_Irradiated_70min_8_3_2021_3_39_01_PM.txt
GCD Test
Bias: 5000.000000
CV_D0_CO138_LargeDiode_GRConnected_Irradiated_70min
Date/Time: 8/3/2021 3:39:01 PM
Sensor Name: CO138
Type: N
Annealing Status: Irradiated and Annealed at 60C for 70 Minutes
Environment: -20C
Tester: Andrew Kent

Time Delay per Ramp Step (s): 0.500

CV Time Delay per Measurement (s) :0.500

AC Voltage (V): 0.500

Current Number of measurements per voltage: 4.000

IV Time Delay per Measurement (s) :0.000


BiasVoltage	LCR_Cp_freq1000.0	LCR_Cp_freq10000.0	LCR_Rp_freq1000.0	LCR_Rp_freq10000.0	Temperature	Air_Temp	Humidity	Dewpoint	
    1.0000	5.671E-11	1.866E-11	3.826E+6	1.851E+6	  -19.9779	    8.8757	    7.7081	  -24.0096	
    2.0000	5.612E-11	1.866E-11	3.835E+6	1.858E+6	  -20.0186	    8.9224	    7.7030	  -23.9818	
    3.0000	5.633E-11	1.864E-11	3.832E+6	1.869E+6	  -20.0415	    8.8941	    7.7331	  -23.9598	
    4.0000	5.654E-11	1.866E-11	3.828E+6	1.854E+6	  -20.0593	    8.8769	    7.7432	  -23.9581	
    5.0000	5.635E-11	1.866E-11	3.829E+6	1.851E+6	  -20.0465	    8.8578	    7.7087	  -24.0221	
    6.0000	5.666E-11	1.868E-11	3.827E+6	1.838E+6	  -20.0313	    8.7962	    7.6869	  -24.1000	
    7.0000	5.678E-11	1.869E-11	3.824E+6	1.827E+6	  -19.9982	    8.7923	    7.6417	  -24.1686	
    8.0000	5.695E-11	1.868E-11	3.822E+6	1.837E+6	  -19.9702	    8.8093	    7.6075	  -24.2056	
    9.0000	5.661E-11	1.868E-11	3.828E+6	1.835E+6	  -19.9473	    8.8206	    7.5572	  -24.2707	
   10.0000	5.687E-11	1.868E-11	3.826E+6	1.841E+6	  -19.9397	    8.8470	    7.4984	  -24.3376	
   20.0000	5.642E-11	1.865E-11	3.835E+6	1.860E+6	  -19.9550	    8.8173	    7.4573	  -24.4209	
   30.0000	5.624E-11	1.866E-11	3.841E+6	1.855E+6	  -19.9957	    8.8615	    7.3991	  -24.4746	
   40.0000	5.576E-11	1.864E-11	3.852E+6	1.881E+6	  -20.0109	    8.8596	    7.3713	  -24.5177	
   50.0000	5.563E-11	1.863E-11	3.859E+6	1.887E+6	  -20.0237	    8.9272	    7.3608	  -24.4828	
   60.0000	5.523E-11	1.862E-11	3.870E+6	1.893E+6	  -20.0516	    8.9132	    7.3137	  -24.5644	
   70.0000	5.549E-11	1.863E-11	3.875E+6	1.895E+6	  -20.0593	    8.9371	    7.2891	  -24.5839	
   80.0000	5.470E-11	1.864E-11	3.903E+6	1.894E+6	  -20.0593	    8.9139	    7.2713	  -24.6282	
   90.0000	5.465E-11	1.863E-11	3.921E+6	1.906E+6	  -20.0465	    8.9113	    7.2350	  -24.6856	
  100.0000	5.470E-11	1.866E-11	3.948E+6	1.893E+6	  -20.0338	    8.9046	    7.2299	  -24.6984	
  120.0000	5.418E-11	1.869E-11	4.088E+6	1.916E+6	  -20.0160	    8.9111	    7.2198	  -24.7090	
  140.0000	5.326E-11	1.870E-11	4.361E+6	1.960E+6	  -19.9830	    8.9402	    7.1992	  -24.7188	
  160.0000	5.259E-11	1.872E-11	4.617E+6	1.984E+6	  -19.9728	    8.9646	    7.1986	  -24.7016	
  180.0000	5.112E-11	1.869E-11	4.946E+6	2.058E+6	  -19.9601	    8.9804	    7.1853	  -24.7101	
  200.0000	5.005E-11	1.868E-11	5.178E+6	2.138E+6	  -19.9524	    9.0206	    7.1670	  -24.7084	
  220.0000	4.773E-11	1.869E-11	5.559E+6	2.258E+6	  -19.9601	    9.0613	    7.1575	  -24.6926	
  240.0000	4.398E-11	1.871E-11	6.316E+6	2.470E+6	  -19.9677	    9.0702	    7.1486	  -24.6997	
  260.0000	4.101E-11	1.871E-11	7.146E+6	2.619E+6	  -19.9804	    9.0458	    7.1556	  -24.7072	
  280.0000	3.977E-11	1.787E-11	7.558E+6	6.046E+6	  -20.0135	    9.0505	    7.1252	  -24.7506	
  300.0000	2.489E-11	1.782E-11	1.445E+7	6.526E+6	  -20.0262	    9.0137	    7.1110	  -24.8002	
  320.0000	2.436E-11	1.777E-11	1.522E+7	7.032E+6	  -20.0415	    9.0137	    7.1015	  -24.8150	
  340.0000	2.381E-11	1.774E-11	1.609E+7	7.596E+6	    0.0000	    0.0000	    0.0000	    0.0000

File: Diodes/Ljubljana_Diodes/Data/Ljubljana_Diode_Annealing/CO138/70min/CV_D0_CO138_LargeDiode_GRConnected_Irradiated_70min_8_3_2021_3_53_45_PM.txt
GCD Test
Bias: 5000.000000
CV_D0_CO138_LargeDiode_GRConnected_Irradiated_70min
Date/Time: 8/3/2021 3:53:45 PM
Sensor Name: CO138
Type: N
Annealing Status: Irradiated and Annealed at 60C for 70 Minutes
Environment: -20C
Tester: Andrew Kent

Time Delay per Ramp Step (s): 0.500

CV Time Delay per Measurement (s) :0.500

AC Voltage (V): 0.500

Current Number of measurements per voltage: 4.000

IV Time Delay per Measurement (s) :0.000


BiasVoltage	LCR_Cp_freq1000.0	LCR_Cp_freq10000.0	LCR_Rp_freq1000.0	LCR_Rp_freq10000.0	Temperature	Air_Temp	Humidity	Dewpoint	
    1.0000	5.668E-11	1.870E-11	3.771E+6	1.837E+6	  -20.0593	    9.6623	    7.2400	  -24.1169	
    2.0000	5.714E-11	1.872E-11	3.761E+6	1.821E+6	  -19.9499	    9.6520	    7.1856	  -24.2084	
    3.0000	5.728E-11	1.872E-11	3.756E+6	1.823E+6	  -19.9168	    9.6652	    7.1638	  -24.2323	
    4.0000	5.719E-11	1.871E-11	3.756E+6	1.828E+6	  -19.8914	    9.6734	    7.1651	  -24.2242	
    5.0000	5.684E-11	1.869E-11	3.763E+6	1.848E+6	  -19.9117	    9.6998	    7.1575	  -24.2163	
    6.0000	5.663E-11	1.867E-11	3.769E+6	1.866E+6	  -19.9499	    9.7305	    7.1379	  -24.2240	
    7.0000	5.610E-11	1.866E-11	3.779E+6	1.874E+6	  -20.0237	    9.7337	    7.1154	  -24.2566	
    8.0000	5.587E-11	1.865E-11	3.784E+6	1.884E+6	  -20.0720	    9.7333	    7.1018	  -24.2781	
    9.0000	5.595E-11	1.865E-11	3.783E+6	1.883E+6	  -20.1076	    9.7387	    7.0727	  -24.3196	
   10.0000	5.599E-11	1.866E-11	3.781E+6	1.873E+6	  -20.1203	    9.7482	    7.0376	  -24.3677	
   20.0000	5.620E-11	1.868E-11	3.772E+6	1.859E+6	  -20.1051	    9.7720	    7.0032	  -24.4045	
   30.0000	5.672E-11	1.869E-11	3.759E+6	1.845E+6	  -20.0237	    9.7825	    7.0386	  -24.3407	
   40.0000	5.677E-11	1.871E-11	3.753E+6	1.835E+6	  -19.9804	    9.7920	    7.0443	  -24.3246	
   50.0000	5.686E-11	1.872E-11	3.748E+6	1.827E+6	  -19.9372	    9.8008	    7.0544	  -24.3022	
   60.0000	5.668E-11	1.871E-11	3.755E+6	1.838E+6	  -19.8965	    9.8123	    7.0680	  -24.2722	
   70.0000	5.631E-11	1.871E-11	3.770E+6	1.843E+6	  -19.8812	    9.8156	    7.0642	  -24.2757	
   80.0000	5.609E-11	1.870E-11	3.784E+6	1.856E+6	  -19.8939	    9.8170	    7.0743	  -24.2588	
   90.0000	5.517E-11	1.868E-11	3.836E+6	1.890E+6	  -19.9143	    9.8201	    7.0854	  -24.2392	
  100.0000	5.443E-11	1.867E-11	3.889E+6	1.931E+6	  -19.9423	    9.8372	    7.1078	  -24.1912	
  120.0000	5.318E-11	1.869E-11	4.208E+6	1.971E+6	  -20.0211	    9.8466	    7.1556	  -24.1098	
  140.0000	5.196E-11	1.869E-11	4.526E+6	2.026E+6	  -20.0516	    9.8523	    7.1961	  -24.0429	
  160.0000	5.043E-11	1.868E-11	4.874E+6	2.090E+6	  -20.0847	    9.8652	    7.2435	  -23.9601	
  180.0000	4.874E-11	1.866E-11	5.246E+6	2.226E+6	  -20.1152	    9.8854	    7.3409	  -23.7962	
  200.0000	4.553E-11	1.871E-11	5.796E+6	2.387E+6	  -20.1178	    9.8854	    7.4102	  -23.6914	
  220.0000	3.213E-11	2.010E-11	9.382E+6	4.257E+6	  -20.1076	    9.8841	    7.4712	  -23.6008	
  240.0000	3.138E-11	2.006E-11	9.953E+6	4.558E+6	  -20.0720	    9.9020	    7.5851	  -23.4183	
  260.0000	3.047E-11	2.001E-11	1.066E+7	4.908E+6	  -20.0084	    9.8956	    7.6395	  -23.3431	
  280.0000	2.976E-11	1.998E-11	1.134E+7	5.257E+6	  -19.9779	    9.8972	    7.6594	  -23.3127	
  300.0000	2.890E-11	1.993E-11	1.221E+7	5.729E+6	  -19.9346	    9.9179	    7.6920	  -23.2496	
  320.0000	2.813E-11	1.990E-11	1.313E+7	6.235E+6	  -19.8990	    9.9321	    7.7606	  -23.1394	
  340.0000	2.731E-11	1.986E-11	1.424E+7	6.868E+6	  -19.8965	    9.9478	    7.7925	  -23.0815	
  360.0000	2.650E-11	1.982E-11	1.556E+7	7.629E+6	  -19.9117	    9.9478	    7.8419	  -23.0106	
  380.0000	2.576E-11	1.980E-11	1.703E+7	8.461E+6	  -19.9499	    9.9639	    7.8719	  -22.9555	
  400.0000	2.504E-11	1.978E-11	1.871E+7	9.442E+6	  -19.9855	    9.9543	    7.9178	  -22.8975	
  420.0000	2.434E-11	1.976E-11	2.071E+7	1.054E+7	  -20.0186	    9.9543	    7.9361	  -22.8715	
  440.0000	2.371E-11	1.974E-11	2.298E+7	1.178E+7	  -20.0440	    9.9837	    7.9693	  -22.8023	
  460.0000	2.315E-11	1.973E-11	2.567E+7	1.315E+7	  -20.0720	    9.9837	    8.0161	  -22.7364	
  480.0000	2.267E-11	1.972E-11	2.866E+7	1.464E+7	  -20.0923	    9.9764	    8.1047	  -22.6181	
  500.0000	2.223E-11	1.972E-11	3.212E+7	1.612E+7	  -20.0949	    9.9757	    8.1521	  -22.5528	
  520.0000	2.187E-11	1.971E-11	3.609E+7	1.780E+7	  -20.0720	    9.9859	    8.2147	  -22.4588	
  540.0000	2.157E-11	1.971E-11	4.036E+7	1.950E+7	  -20.0338	    9.9962	    8.2413	  -22.4145	
  560.0000	2.132E-11	1.971E-11	4.476E+7	2.115E+7	  -20.0135	    9.9967	    8.2432	  -22.4116	
  580.0000	2.110E-11	1.971E-11	4.970E+7	2.286E+7	  -19.9702	   10.0113	    8.2590	  -22.3789	
  600.0000	2.093E-11	1.971E-11	5.439E+7	2.440E+7	  -19.9346	   10.0059	    8.2821	  -22.3514	
  620.0000	2.081E-11	1.972E-11	5.858E+7	2.560E+7	  -19.9245	   10.0040	    8.2948	  -22.3356	
  640.0000	2.070E-11	1.973E-11	6.167E+7	2.667E+7	  -19.9245	   10.0052	    8.3090	  -22.3153	
  660.0000	2.064E-11	1.975E-11	6.292E+7	2.738E+7	  -19.9677	    9.9998	    8.3046	  -22.3254	
  680.0000	2.063E-11	1.977E-11	6.240E+7	2.754E+7	  -19.9982	    9.9940	    8.2951	  -22.3427	
  700.0000	2.070E-11	1.980E-11	6.045E+7	2.706E+7	  -20.0262	   10.0251	    8.2970	  -22.3166	
  720.0000	4.020E-11	2.219E-11	3.805E+6	2.230E+6	  -20.0567	   10.0408	    8.2622	  -22.3522	
  740.0000	3.709E-11	2.197E-11	4.051E+6	2.432E+6	  -20.0771	   10.0594	    8.2290	  -22.3836	
  760.0000	3.611E-11	2.195E-11	4.195E+6	2.528E+6	  -20.0771	   10.0572	    8.2321	  -22.3809	
  780.0000	3.557E-11	2.201E-11	4.263E+6	2.570E+6	  -20.0644	   10.0673	    8.2590	  -22.3365	
  800.0000	3.526E-11	2.210E-11	4.297E+6	2.584E+6	  -20.0237	   10.0841	    8.3175	  -22.2440	
  820.0000	3.537E-11	2.221E-11	4.330E+6	2.592E+6	  -19.9931	   10.0818	    8.3425	  -22.2118	
  840.0000	3.510E-11	2.230E-11	4.295E+6	2.588E+6	  -19.9728	   10.0871	    8.3912	  -22.1419	
  860.0000	3.519E-11	2.236E-11	4.323E+6	2.588E+6	  -19.9499	   10.1012	    8.4156	  -22.0984	
  880.0000	3.504E-11	2.241E-11	4.322E+6	2.593E+6	  -19.9219	   10.1113	    8.4320	  -22.0686	
  900.0000	3.484E-11	2.245E-11	4.344E+6	2.610E+6	  -19.9219	   10.1218	    8.4333	  -22.0590	
  920.0000	3.504E-11	2.249E-11	4.388E+6	2.633E+6	  -19.9346	   10.1190	    8.4570	  -22.0292	
  940.0000	3.488E-11	2.253E-11	4.472E+6	2.656E+6	  -19.9626	   10.1329	    8.4671	  -22.0051	
  960.0000	3.487E-11	2.253E-11	4.493E+6	2.694E+6	  -19.9931	   10.1330	    8.4709	  -21.9999	
  980.0000	3.494E-11	2.256E-11	4.602E+6	2.720E+6	  -20.0109	   10.1400	    8.4949	  -21.9625	
 1000.0000	3.494E-11	2.259E-11	4.632E+6	2.748E+6	  -20.0338	   10.1243	    8.4883	  -21.9833

File: Diodes/Ljubljana_Diodes/Data/Ljubljana_Diode_Annealing/CO138/70min/CV_D0_CO138_LargeDiode_GRConnected_Irradiated_70min_8_3_2021_4_06_03_PM.txt
GCD Test
Bias: 5000.000000
CV_D0_CO138_LargeDiode_GRConnected_Irradiated_70min
Date/Time: 8/3/2021 4:06:03 PM
Sensor Name: CO138
Type: N
Annealing Status: Irradiated and Annealed at 60C for 70 Minutes
Environment: -20C
Tester: Andrew Kent

Time Delay per Ramp Step (s): 0.500

CV Time Delay per Measurement (s) :0.500

AC Voltage (V): 0.500

Current Number of measurements per voltage: 4.000

IV Time Delay per Measurement (s) :0.000


BiasVoltage	LCR_Cp_freq1000.0	LCR_Cp_freq10000.0	LCR_Rp_freq1000.0	LCR_Rp_freq10000.0	Temperature	Air_Temp	Humidity	Dewpoint	
    1.0000	3.985E-12	3.888E-12	3.008E+9	2.968E+8	  -16.3665	    9.4594	   10.6768	  -19.8678	
    2.0000	3.980E-12	3.888E-12	2.887E+9	2.982E+8	  -16.7536	    9.4864	   10.3792	  -20.1732	
    3.0000	3.987E-12	3.888E-12	2.945E+9	2.982E+8	  -17.0642	    9.4826	   10.1401	  -20.4444	
    4.0000	3.985E-12	3.888E-12	2.762E+9	2.982E+8	  -17.3518	    9.5453	    9.9541	  -20.6087	
    5.0000	3.984E-12	3.888E-12	2.754E+9	2.986E+8	  -17.7006	    9.5417	    9.7198	  -20.8847	
    6.0000	3.987E-12	3.888E-12	2.749E+9	2.983E+8	  -18.1154	    9.5540	    9.4529	  -21.1937	
    7.0000	3.982E-12	3.888E-12	2.787E+9	2.994E+8	  -18.3292	    9.4938	    9.2849	  -21.4444	
    8.0000	3.982E-12	3.888E-12	2.732E+9	2.988E+8	  -18.6091	    9.5142	    9.0677	  -21.6983	
    9.0000	3.984E-12	3.888E-12	2.694E+9	2.973E+8	  -19.0391	    9.4857	    8.7650	  -22.1052	
   10.0000	3.984E-12	3.888E-12	2.643E+9	2.961E+8	  -19.2427	    9.4716	    8.6262	  -22.2967	
   20.0000	3.983E-12	3.885E-12	2.634E+9	3.070E+8	  -19.4564	    9.4689	    8.5025	  -22.4618	
   30.0000	3.983E-12	3.885E-12	2.923E+9	3.088E+8	  -19.6675	    9.4851	    8.3631	  -22.6361	
   40.0000	3.987E-12	3.883E-12	2.966E+9	3.016E+8	  -19.9652	    9.4738	    8.1724	  -22.9044	
   50.0000	3.981E-12	3.883E-12	2.563E+9	3.005E+8	  -20.0694	    9.4943	    8.0886	  -23.0047	
   60.0000	3.982E-12	3.883E-12	2.699E+9	3.000E+8	  -20.1890	    9.4453	    7.9219	  -23.2752	
   70.0000	3.983E-12	3.883E-12	2.607E+9	2.996E+8	  -20.2042	    9.4837	    7.8583	  -23.3365	
   80.0000	3.979E-12	3.883E-12	2.414E+9	3.018E+8	  -20.1737	    9.4885	    7.7859	  -23.4366	
   90.0000	3.986E-12	3.883E-12	2.465E+9	3.018E+8	  -20.0771	    9.4529	    7.6885	  -23.6040	
  100.0000	3.983E-12	3.883E-12	2.759E+9	3.007E+8	  -19.9830	    9.4353	    7.6404	  -23.6873	
  120.0000	3.992E-12	3.892E-12	2.887E+9	2.809E+8	  -19.8456	    9.4152	    7.5718	  -23.8030	
  140.0000	3.985E-12	3.889E-12	2.635E+9	2.752E+8	  -19.7871	    9.3676	    7.5319	  -23.8976	
  160.0000	3.987E-12	3.892E-12	2.884E+9	2.817E+8	  -19.7642	    9.3322	    7.4731	  -24.0114	
  180.0000	3.985E-12	3.888E-12	2.804E+9	2.717E+8	  -19.7642	    9.3258	    7.3896	  -24.1412	
  200.0000	3.986E-12	3.892E-12	2.884E+9	2.808E+8	  -19.8710	    9.2997	    7.3061	  -24.2869	
  220.0000	3.990E-12	3.887E-12	2.887E+9	2.683E+8	  -19.9601	    9.2966	    7.2533	  -24.3697	
  240.0000	3.987E-12	3.892E-12	3.100E+9	2.807E+8	  -20.0593	    9.2932	    7.1917	  -24.4669	
  260.0000	3.987E-12	3.892E-12	3.059E+9	2.806E+8	  -20.1381	    9.2932	    7.1357	  -24.5535	
  280.0000	3.987E-12	3.892E-12	3.108E+9	2.808E+8	  -20.2221	    9.3192	    7.0262	  -24.7051	
  300.0000	3.987E-12	3.892E-12	2.953E+9	2.809E+8	  -20.2144	    9.2956	    6.9655	  -24.8185	
  320.0000	3.983E-12	3.890E-12	2.571E+9	2.800E+8	  -20.1686	    9.2518	    6.8637	  -25.0136	
  340.0000	3.985E-12	3.892E-12	2.811E+9	2.794E+8	  -20.0771	    9.2635	    6.8128	  -25.0870	
  360.0000	3.993E-12	3.892E-12	2.889E+9	2.809E+8	  -19.9779	    9.2913	    6.7492	  -25.1696	
  380.0000	3.987E-12	3.892E-12	2.856E+9	2.820E+8	  -19.8634	    9.2634	    6.6632	  -25.3313	
  400.0000	3.986E-12	3.891E-12	2.842E+9	2.812E+8	  -19.8252	    9.2381	    6.6085	  -25.4407	
  420.0000	3.987E-12	3.891E-12	3.282E+9	2.821E+8	  -19.8202	    9.2396	    6.5212	  -25.5855	
  440.0000	3.986E-12	3.891E-12	2.970E+9	2.830E+8	  -19.8456	    9.1827	    6.4497	  -25.7482	
  460.0000	3.984E-12	3.888E-12	2.596E+9	2.724E+8	  -19.9143	    9.1924	    6.3646	  -25.8864	
  480.0000	3.985E-12	3.892E-12	2.821E+9	2.848E+8	  -20.0059	    9.2158	    6.3008	  -25.9794	
  500.0000	0.000E+0	0.000E+0	0.000E+0	0.000E+0	    0.0000	    0.0000	    0.0000	    0.0000

File: Diodes/Ljubljana_Diodes/Data/Ljubljana_Diode_Annealing/CO138/70min/CV_D0_CO138_LargeDiode_GRConnected_Irradiated_70min_8_3_2021_4_23_30_PM.txt
GCD Test
Bias: 5000.000000
CV_D0_CO138_LargeDiode_GRConnected_Irradiated_70min
Date/Time: 8/3/2021 4:23:30 PM
Sensor Name: CO138
Type: N
Annealing Status: Irradiated and Annealed at 60C for 70 Minutes
Environment: -20C
Tester: Andrew Kent

Time Delay per Ramp Step (s): 0.500

CV Time Delay per Measurement (s) :0.500

AC Voltage (V): 0.500

Current Number of measurements per voltage: 4.000

IV Time Delay per Measurement (s) :0.000


BiasVoltage	LCR_Cp_freq1000.0	LCR_Cp_freq10000.0	LCR_Rp_freq1000.0	LCR_Rp_freq10000.0	Temperature	Air_Temp	Humidity	Dewpoint	
    1.0000	1.660E-10	3.008E-11	3.627E+5	2.193E+5	    2.7133	   12.7763	   20.8216	   -9.0949	
    2.0000	2.124E-10	3.194E-11	4.409E+5	2.421E+5	    1.7531	   12.8012	   19.6056	   -9.8375	
    3.0000	2.021E-10	3.255E-11	5.350E+5	2.619E+5	    1.3666	   12.7885	   19.1031	  -10.1759	
    4.0000	1.904E-10	3.248E-11	6.185E+5	2.828E+5	    0.8880	   12.7920	   18.4551	  -10.6073	
    5.0000	1.793E-10	3.221E-11	6.965E+5	3.026E+5	   -0.0051	   12.7547	   17.4918	  -11.3091	
    6.0000	1.696E-10	3.173E-11	7.686E+5	3.236E+5	   -0.3735	   12.7931	   17.1104	  -11.5526	
    7.0000	1.612E-10	3.125E-11	8.360E+5	3.447E+5	   -0.9235	   12.7709	   16.5753	  -11.9657	
    8.0000	1.453E-10	3.053E-11	9.007E+5	3.680E+5	   -1.6806	   12.7751	   15.9399	  -12.4464	
    9.0000	1.453E-10	3.023E-11	9.693E+5	3.902E+5	   -2.1588	   12.7691	   15.5696	  -12.7414	
   10.0000	1.383E-10	2.975E-11	1.034E+6	4.142E+5	   -2.5398	   12.7624	   15.3397	  -12.9300	
   20.0000	1.103E-10	3.030E-11	1.447E+6	5.054E+5	   -2.9565	   12.7929	   15.0898	  -13.1073	
   30.0000	9.652E-11	2.992E-11	1.773E+6	5.799E+5	   -3.7336	   12.8144	   14.6818	  -13.4264	
   40.0000	8.701E-11	2.932E-11	2.061E+6	6.491E+5	   -4.0556	   12.8337	   14.5370	  -13.5323	
   50.0000	8.009E-11	2.871E-11	2.325E+6	7.152E+5	   -4.4108	   12.8393	   14.3308	  -13.7025	
   60.0000	7.464E-11	2.805E-11	2.576E+6	7.830E+5	   -5.1364	   12.8294	   14.0471	  -13.9545	
   70.0000	7.005E-11	2.592E-11	2.818E+6	8.551E+5	   -5.4737	   12.8359	   13.9206	  -14.0596	
   80.0000	6.530E-11	2.518E-11	3.035E+6	9.232E+5	   -5.8798	   12.8359	   13.7875	  -14.1766	
   90.0000	6.259E-11	2.517E-11	3.289E+6	9.799E+5	   -6.2118	   12.7750	   13.6860	  -14.3150	
  100.0000	5.937E-11	2.458E-11	3.508E+6	1.051E+6	   -6.9192	   12.8130	   13.5158	  -14.4367	
  120.0000	5.603E-11	2.418E-11	3.893E+6	1.159E+6	   -7.1950	   12.8435	   13.4462	  -14.4752	
  140.0000	5.264E-11	2.348E-11	4.268E+6	1.277E+6	   -7.4988	   12.7754	   13.3400	  -14.6255	
  160.0000	5.027E-11	2.394E-11	4.712E+6	1.430E+6	   -8.1268	   12.8211	   13.1502	  -14.7628	
  180.0000	4.773E-11	2.344E-11	5.134E+6	1.566E+6	   -8.4177	   12.7835	   13.0734	  -14.8635	
  200.0000	4.547E-11	2.297E-11	5.576E+6	1.716E+6	   -8.7623	   12.7835	   12.9576	  -14.9710	
  220.0000	4.340E-11	2.253E-11	6.041E+6	1.889E+6	   -9.0787	   12.8413	   12.8953	  -14.9835	
  240.0000	4.143E-11	2.213E-11	6.544E+6	2.085E+6	   -9.6605	   12.7786	   12.7495	  -15.1704	
  260.0000	3.955E-11	2.178E-11	7.098E+6	2.302E+6	   -9.9029	   12.7344	   12.7015	  -15.2508	
  280.0000	3.768E-11	2.145E-11	7.728E+6	2.569E+6	  -10.1682	   12.7206	   12.6142	  -15.3448	
  300.0000	3.604E-11	2.114E-11	8.372E+6	2.841E+6	  -10.7191	   12.7522	   12.5142	  -15.4157	
  320.0000	3.436E-11	2.075E-11	9.126E+6	3.083E+6	  -10.9742	   12.7427	   12.4715	  -15.4643	
  340.0000	3.254E-11	2.071E-11	9.860E+6	3.636E+6	  -11.2828	   12.7427	   12.4273	  -15.5070	
  360.0000	3.144E-11	2.053E-11	1.096E+7	4.122E+6	  -11.5276	   12.6837	   12.3808	  -15.5986	
  380.0000	3.003E-11	2.038E-11	1.212E+7	4.704E+6	  -12.0579	   12.6938	   12.2944	  -15.6747	
  400.0000	2.876E-11	2.025E-11	1.340E+7	5.408E+6	  -12.2721	   12.6941	   12.2609	  -15.7073	
  420.0000	2.759E-11	2.015E-11	1.481E+7	6.236E+6	  -12.5015	   12.6374	   12.1898	  -15.8217	
  440.0000	2.647E-11	2.007E-11	1.646E+7	7.164E+6	  -12.9655	   12.6949	   12.0876	  -15.8774	
  460.0000	2.546E-11	2.001E-11	1.830E+7	8.222E+6	  -13.1745	   12.6372	   12.0474	  -15.9626	
  480.0000	2.459E-11	1.997E-11	2.035E+7	9.373E+6	  -13.4217	   12.6372	   11.9839	  -16.0260	
  500.0000	2.383E-11	1.993E-11	2.268E+7	1.067E+7	  -13.6103	   12.5895	   11.9184	  -16.1290	
  520.0000	2.318E-11	1.989E-11	2.521E+7	1.206E+7	  -13.9543	   12.5986	   11.7954	  -16.2458	
  540.0000	2.262E-11	1.987E-11	2.800E+7	1.353E+7	  -14.0562	   12.6135	   11.7473	  -16.2829	
  560.0000	2.217E-11	1.985E-11	3.083E+7	1.496E+7	  -14.1862	   12.5677	   11.6777	  -16.3897	
  580.0000	2.183E-11	1.984E-11	3.347E+7	1.630E+7	  -14.3671	   12.5483	   11.5604	  -16.5253	
  600.0000	2.152E-11	1.984E-11	3.610E+7	1.760E+7	  -14.4359	   12.5044	   11.5139	  -16.6077	
  620.0000	2.132E-11	1.984E-11	3.778E+7	1.868E+7	  -14.5072	   12.5044	   11.4510	  -16.6729	
  640.0000	2.116E-11	1.985E-11	3.878E+7	1.951E+7	  -14.5531	   12.4488	   11.3776	  -16.7928	
  660.0000	2.109E-11	1.986E-11	3.872E+7	1.986E+7	  -14.6677	   12.4497	   11.2122	  -16.9660	
  680.0000	2.112E-11	1.987E-11	3.801E+7	1.953E+7	  -14.7161	   12.5010	   11.1322	  -17.0110	
  700.0000	2.125E-11	1.981E-11	3.686E+7	1.456E+7	  -14.7951	   12.4228	   11.0610	  -17.1480	
  720.0000	2.136E-11	1.972E-11	3.564E+7	1.214E+7	  -14.9836	   12.4202	   10.9677	  -17.2503	
  740.0000	2.155E-11	1.977E-11	3.465E+7	1.126E+7	  -15.0880	   12.4421	   10.9102	  -17.2956	
  760.0000	2.175E-11	1.992E-11	3.322E+7	1.091E+7	  -15.2383	   12.4421	   10.8213	  -17.3923	
  780.0000	2.191E-11	2.007E-11	3.105E+7	1.012E+7	  -15.4676	   12.3186	   10.7334	  -17.5846	
  800.0000	2.209E-11	2.028E-11	2.855E+7	9.596E+6	  -15.6051	   12.3184	   10.6031	  -17.7288	
  820.0000	2.229E-11	2.045E-11	2.561E+7	8.790E+6	  -15.6993	   12.3544	   10.5705	  -17.7372	
  840.0000	2.247E-11	2.074E-11	2.268E+7	1.014E+7	  -15.8165	   12.2787	   10.5070	  -17.8669	
  860.0000	2.269E-11	2.095E-11	1.978E+7	9.482E+6	  -16.0202	   12.2927	   10.3947	  -17.9824	
  880.0000	2.290E-11	2.112E-11	1.733E+7	8.830E+6	  -16.0915	   12.2822	   10.3159	  -18.0800	
  900.0000	2.317E-11	2.129E-11	1.521E+7	8.257E+6	  -16.1806	   12.3193	   10.2543	  -18.1217	
  920.0000	2.344E-11	2.144E-11	1.360E+7	7.725E+6	  -16.2367	   12.3043	   10.1958	  -18.2006	
  940.0000	2.372E-11	2.157E-11	1.237E+7	7.232E+6	  -16.3131	   12.3043	   10.0898	  -18.3231	
  960.0000	2.407E-11	2.169E-11	1.126E+7	6.844E+6	  -16.3767	   12.2307	    9.9611	  -18.5302	
  980.0000	2.436E-11	2.181E-11	1.048E+7	6.514E+6	  -16.4124	   12.2220	    9.8640	  -18.6514	
 1000.0000	2.467E-11	2.191E-11	9.954E+6	6.257E+6	  -16.4455	   12.2328	    9.7840	  -18.7383

File: Diodes/Ljubljana_Diodes/Data/Ljubljana_Diode_Annealing/CO138/70min/CV_D0_CO138_LargeDiode_GRConnected_Irradiated_70min_8_3_2021_4_33_10_PM.txt
GCD Test
Bias: 5000.000000
CV_D0_CO138_LargeDiode_GRConnected_Irradiated_70min
Date/Time: 8/3/2021 4:33:10 PM
Sensor Name: CO138
Type: N
Annealing Status: Irradiated and Annealed at 60C for 70 Minutes
Environment: -20C
Tester: Andrew Kent

Time Delay per Ramp Step (s): 0.500

CV Time Delay per Measurement (s) :0.500

AC Voltage (V): 0.500

Current Number of measurements per voltage: 4.000

IV Time Delay per Measurement (s) :0.000


BiasVoltage	LCR_Cp_freq1000.0	LCR_Cp_freq10000.0	LCR_Rp_freq1000.0	LCR_Rp_freq10000.0	Temperature	Air_Temp	Humidity	Dewpoint	
    1.0000	3.762E-11	2.019E-11	1.724E+6	1.439E+6	  -19.9652	   11.5662	    6.1907	  -24.4464	
    2.0000	4.218E-11	2.025E-11	1.802E+6	1.463E+6	  -19.8914	   11.5781	    6.1581	  -24.4961	
    3.0000	4.469E-11	2.028E-11	1.882E+6	1.483E+6	  -19.8380	   11.5891	    6.1407	  -24.5193	
    4.0000	4.629E-11	2.029E-11	1.957E+6	1.515E+6	  -19.8074	   11.5445	    6.1069	  -24.6132	
    5.0000	4.705E-11	2.029E-11	2.042E+6	1.556E+6	  -19.8024	   11.5445	    6.0509	  -24.7151	
    6.0000	4.749E-11	2.029E-11	2.120E+6	1.603E+6	  -19.8507	   11.5526	    5.9836	  -24.8328	
    7.0000	4.735E-11	2.030E-11	2.210E+6	1.640E+6	  -19.8990	   11.5569	    5.9579	  -24.8770	
    8.0000	4.729E-11	2.030E-11	2.288E+6	1.691E+6	  -19.9550	   11.5418	    5.9124	  -24.9727	
    9.0000	4.705E-11	2.033E-11	2.369E+6	1.717E+6	  -20.0822	   11.5412	    5.8416	  -25.1060	
   10.0000	4.683E-11	2.034E-11	2.450E+6	1.764E+6	  -20.1203	   11.4852	    5.8210	  -25.1857	
   20.0000	4.615E-11	2.051E-11	3.136E+6	1.947E+6	  -20.1508	   11.5431	    5.8065	  -25.1710	
   30.0000	4.545E-11	2.054E-11	3.611E+6	2.075E+6	  -20.1788	   11.5183	    5.7679	  -25.2624	
   40.0000	4.442E-11	2.055E-11	4.034E+6	2.179E+6	  -20.1686	   11.5328	    5.7612	  -25.2646	
   50.0000	4.361E-11	2.056E-11	4.393E+6	2.267E+6	  -20.1407	   11.5284	    5.7207	  -25.3453	
   60.0000	4.264E-11	2.056E-11	4.738E+6	2.348E+6	  -20.0542	   11.4959	    5.6879	  -25.4323	
   70.0000	4.173E-11	2.054E-11	5.061E+6	2.452E+6	  -20.0008	   11.5782	    5.6692	  -25.4085	
   80.0000	4.092E-11	2.054E-11	5.361E+6	2.526E+6	  -19.9423	   11.5782	    5.6534	  -25.4392	
   90.0000	4.013E-11	2.051E-11	5.651E+6	2.626E+6	  -19.8812	   11.5542	    5.6249	  -25.5120	
  100.0000	3.930E-11	2.048E-11	5.945E+6	2.731E+6	  -19.8659	   11.5683	    5.5955	  -25.5593	
  120.0000	3.789E-11	2.041E-11	6.505E+6	2.944E+6	  -19.8685	   11.4638	    5.5876	  -25.6506	
  140.0000	3.646E-11	2.033E-11	7.074E+6	3.187E+6	  -19.8787	   11.4954	    5.5759	  -25.6507	
  160.0000	3.518E-11	2.026E-11	7.639E+6	3.428E+6	  -19.9473	   11.5307	    5.5307	  -25.7143	
  180.0000	3.409E-11	2.020E-11	8.196E+6	3.693E+6	  -19.9830	   11.5019	    5.5032	  -25.7898	
  200.0000	3.300E-11	2.014E-11	8.807E+6	3.963E+6	  -20.0313	   11.4664	    5.4858	  -25.8501	
  220.0000	3.215E-11	2.008E-11	9.377E+6	4.273E+6	  -20.0898	   11.4543	    5.4519	  -25.9266	
  240.0000	3.113E-11	2.003E-11	1.007E+7	4.608E+6	  -20.1101	   11.4992	    5.4273	  -25.9436	
  260.0000	3.037E-11	1.999E-11	1.072E+7	4.966E+6	  -20.1229	   11.4561	    5.4016	  -26.0265	
  280.0000	2.962E-11	1.995E-11	1.143E+7	5.324E+6	  -20.1000	   11.4256	    5.3542	  -26.1448	
  300.0000	2.884E-11	1.992E-11	1.225E+7	5.749E+6	  -20.0694	   11.3735	    5.3232	  -26.2457	
  320.0000	2.810E-11	1.988E-11	1.315E+7	6.255E+6	  -20.0313	   11.3735	    5.3068	  -26.2794	
  340.0000	2.732E-11	1.985E-11	1.424E+7	6.814E+6	  -19.9957	   11.3626	    5.3017	  -26.2977	
  360.0000	2.661E-11	1.982E-11	1.544E+7	7.499E+6	  -19.9473	   11.3626	    5.2713	  -26.3602	
  380.0000	2.589E-11	1.980E-11	1.680E+7	8.249E+6	  -19.9092	   11.4410	    5.2464	  -26.3554	
  400.0000	2.519E-11	1.978E-11	1.842E+7	9.214E+6	  -19.8965	   11.4245	    5.2249	  -26.4120	
  420.0000	2.450E-11	1.976E-11	2.030E+7	1.020E+7	  -19.8990	   11.4108	    5.2119	  -26.4489	
  440.0000	2.388E-11	1.974E-11	2.241E+7	1.143E+7	  -19.9270	   11.3977	    5.1632	  -26.5604	
  460.0000	2.329E-11	1.973E-11	2.502E+7	1.283E+7	  -19.9601	   11.3482	    5.1417	  -26.6414	
  480.0000	2.274E-11	1.972E-11	2.810E+7	1.430E+7	  -19.9957	   11.3482	    5.1265	  -26.6735	
  500.0000	2.228E-11	1.971E-11	3.167E+7	1.595E+7	  -20.0491	   11.2655	    5.0892	  -26.8122	
  520.0000	2.190E-11	1.970E-11	3.558E+7	1.755E+7	  -20.0720	   11.3252	    5.0626	  -26.8260	
  540.0000	2.159E-11	1.970E-11	3.987E+7	1.931E+7	  -20.0898	   11.3252	    5.0408	  -26.8728	
  560.0000	2.132E-11	1.969E-11	4.459E+7	2.116E+7	  -20.0822	   11.2541	    5.0348	  -26.9368	
  580.0000	2.112E-11	1.969E-11	4.948E+7	2.281E+7	  -20.0745	   11.2306	    5.0266	  -26.9713	
  600.0000	2.094E-11	1.969E-11	5.458E+7	2.450E+7	  -20.0567	   11.2396	    5.0177	  -26.9840	
  620.0000	2.080E-11	1.970E-11	5.903E+7	2.567E+7	  -20.0033	   11.2554	    5.0269	  -26.9528	
  640.0000	2.070E-11	1.971E-11	6.227E+7	2.672E+7	  -19.9830	   11.2354	    5.0218	  -26.9781	
  660.0000	2.065E-11	1.972E-11	6.446E+7	2.750E+7	  -19.9550	   11.2299	    5.0285	  -26.9678	
  680.0000	2.060E-11	1.974E-11	6.491E+7	2.783E+7	  -19.9321	   11.2092	    5.0152	  -27.0113	
  700.0000	2.061E-11	1.977E-11	6.326E+7	2.764E+7	  -19.9245	   11.2158	    5.0225	  -26.9908	
  720.0000	2.069E-11	1.980E-11	5.961E+7	2.681E+7	  -19.9346	   11.2214	    5.0174	  -26.9977	
  740.0000	2.084E-11	1.983E-11	5.576E+7	2.514E+7	  -19.9677	   11.1534	    4.9889	  -27.1080	
  760.0000	2.106E-11	1.987E-11	5.160E+7	2.282E+7	  -19.9982	   11.2207	    4.9611	  -27.1202	
  780.0000	2.130E-11	1.993E-11	4.796E+7	1.988E+7	  -20.0287	   11.2167	    4.9519	  -27.1431	
  800.0000	2.153E-11	2.003E-11	4.403E+7	1.708E+7	  -20.0491	   11.2131	    4.9358	  -27.1809	
  820.0000	2.176E-11	2.017E-11	3.935E+7	1.482E+7	  -20.0465	   11.2209	    4.9269	  -27.1947	
  840.0000	2.192E-11	2.034E-11	3.473E+7	1.308E+7	  -20.0593	   11.2353	    4.9114	  -27.2184	
  860.0000	2.214E-11	2.054E-11	3.024E+7	1.174E+7	  -20.0593	   11.1644	    4.8985	  -27.2978	
  880.0000	2.237E-11	2.075E-11	2.641E+7	1.075E+7	  -20.0567	   11.1523	    4.8868	  -27.3322	
  900.0000	2.261E-11	2.095E-11	2.282E+7	1.002E+7	  -20.0211	   11.1781	    4.8574	  -27.3789	
  920.0000	2.280E-11	2.111E-11	1.982E+7	9.379E+6	  -20.0008	   11.1686	    4.8580	  -27.3843	
  940.0000	2.318E-11	2.128E-11	1.752E+7	8.821E+6	  -19.9804	   11.1766	    4.8397	  -27.4193	
  960.0000	2.333E-11	2.142E-11	1.567E+7	8.305E+6	  -19.9473	   11.1911	    4.8276	  -27.4357	
  980.0000	2.370E-11	2.154E-11	1.433E+7	7.845E+6	  -19.9448	   11.1925	    4.8318	  -27.4256	
 1000.0000	2.390E-11	2.165E-11	1.313E+7	7.509E+6	  -19.9245	   11.1735	    4.8197	  -27.4659

File: Diodes/Ljubljana_Diodes/Data/Ljubljana_Diode_Annealing/CO138/70min/CV_D0_CO138_LargeDiode_GRConnected_Irradiated_70min_8_3_2021_4_49_22_PM.txt
GCD Test
Bias: 5000.000000
CV_D0_CO138_LargeDiode_GRConnected_Irradiated_70min
Date/Time: 8/3/2021 4:49:22 PM
Sensor Name: CO138
Type: N
Annealing Status: Irradiated and Annealed at 60C for 70 Minutes
Environment: -20C
Tester: Andrew Kent

Time Delay per Ramp Step (s): 0.500

CV Time Delay per Measurement (s) :0.500

AC Voltage (V): 0.500

Current Number of measurements per voltage: 4.000

IV Time Delay per Measurement (s) :0.000


BiasVoltage	LCR_Cp_freq1000.0	LCR_Cp_freq10000.0	LCR_Rp_freq1000.0	LCR_Rp_freq10000.0	Temperature	Air_Temp	Humidity	Dewpoint	
    1.0000	3.721E-11	2.017E-11	1.753E+6	1.474E+6	  -20.0084	   11.6140	    5.3552	  -26.0068	
    2.0000	4.147E-11	2.021E-11	1.839E+6	1.504E+6	  -20.0135	   11.6293	    5.3403	  -26.0261	
    3.0000	4.365E-11	2.023E-11	1.931E+6	1.541E+6	  -20.0160	   11.6214	    5.3406	  -26.0311	
    4.0000	4.517E-11	2.025E-11	2.008E+6	1.559E+6	  -20.0160	   11.6176	    5.3681	  -25.9778	
    5.0000	4.633E-11	2.026E-11	2.074E+6	1.579E+6	  -20.0109	   11.5889	    5.4260	  -25.8813	
    6.0000	4.725E-11	2.027E-11	2.131E+6	1.607E+6	  -20.0109	   11.5972	    5.4696	  -25.7876	
    7.0000	4.763E-11	2.030E-11	2.199E+6	1.628E+6	  -20.0059	   11.5972	    5.4981	  -25.7308	
    8.0000	4.787E-11	2.032E-11	2.262E+6	1.656E+6	  -20.0008	   11.5759	    5.5398	  -25.6634	
    9.0000	4.792E-11	2.035E-11	2.330E+6	1.672E+6	  -19.9982	   11.5685	    5.5680	  -25.6132	
   10.0000	4.811E-11	2.038E-11	2.388E+6	1.693E+6	  -19.9957	   11.5782	    5.5699	  -25.6025	
   20.0000	4.719E-11	2.055E-11	3.072E+6	1.888E+6	  -19.9906	   11.5617	    5.5329	  -25.6874	
   30.0000	4.623E-11	2.059E-11	3.555E+6	2.025E+6	  -19.9880	   11.5798	    5.5063	  -25.7271	
   40.0000	4.510E-11	2.058E-11	3.980E+6	2.147E+6	  -19.9906	   11.5798	    5.4681	  -25.8034	
   50.0000	4.389E-11	2.057E-11	4.370E+6	2.246E+6	  -19.9931	   11.5637	    5.4254	  -25.9008	
   60.0000	4.274E-11	2.054E-11	4.732E+6	2.363E+6	  -19.9957	   11.5637	    5.3751	  -26.0026	
   70.0000	4.173E-11	2.052E-11	5.066E+6	2.467E+6	  -20.0033	   11.5635	    5.4064	  -25.9393	
   80.0000	4.068E-11	2.050E-11	5.399E+6	2.569E+6	  -20.0059	   11.5412	    5.4124	  -25.9433	
   90.0000	3.983E-11	2.047E-11	5.703E+6	2.667E+6	  -20.0084	   11.5412	    5.4298	  -25.9082	
  100.0000	3.905E-11	2.045E-11	5.992E+6	2.768E+6	  -20.0160	   11.5273	    5.4779	  -25.8218	
  120.0000	3.765E-11	2.040E-11	6.561E+6	2.963E+6	  -20.0186	   11.5386	    5.5070	  -25.7556	
  140.0000	3.638E-11	2.033E-11	7.100E+6	3.184E+6	  -20.0186	   11.5390	    5.5066	  -25.7560	
  160.0000	3.527E-11	2.028E-11	7.625E+6	3.395E+6	  -20.0160	   11.5093	    5.4937	  -25.8033	
  180.0000	3.429E-11	2.022E-11	8.143E+6	3.624E+6	  -20.0008	   11.5251	    5.5215	  -25.7365	
  200.0000	3.329E-11	2.016E-11	8.710E+6	3.896E+6	  -19.9931	   11.5382	    5.5364	  -25.6976	
  220.0000	3.241E-11	2.011E-11	9.286E+6	4.172E+6	  -19.9855	   11.5467	    5.5459	  -25.6727	
  240.0000	3.147E-11	2.006E-11	9.929E+6	4.476E+6	  -19.9753	   11.5589	    5.5323	  -25.6908	
  260.0000	3.063E-11	2.001E-11	1.059E+7	4.831E+6	  -19.9728	   11.5591	    5.5367	  -25.6819	
  280.0000	2.975E-11	1.996E-11	1.136E+7	5.252E+6	  -19.9779	   11.5511	    5.5019	  -25.7567	
  300.0000	2.892E-11	1.992E-11	1.221E+7	5.724E+6	  -19.9906	   11.5652	    5.4788	  -25.7925	
  320.0000	2.814E-11	1.988E-11	1.314E+7	6.201E+6	  -19.9957	   11.5654	    5.4636	  -25.8227	
  340.0000	2.736E-11	1.984E-11	1.422E+7	6.833E+6	  -20.0033	   11.5654	    5.4450	  -25.8601	
  360.0000	2.663E-11	1.981E-11	1.541E+7	7.517E+6	  -20.0135	   11.5636	    5.4089	  -25.9341	
  380.0000	2.591E-11	1.980E-11	1.679E+7	8.237E+6	  -20.0186	   11.5631	    5.4108	  -25.9306	
  400.0000	2.519E-11	1.977E-11	1.841E+7	9.181E+6	  -20.0160	   11.5625	    5.4089	  -25.9349	
  420.0000	2.455E-11	1.976E-11	2.018E+7	1.015E+7	  -20.0186	   11.5660	    5.3906	  -25.9694	
  440.0000	2.390E-11	1.974E-11	2.236E+7	1.130E+7	  -20.0135	   11.5766	    5.3789	  -25.9855	
  460.0000	2.332E-11	1.973E-11	2.486E+7	1.260E+7	  -20.0109	   11.5619	    5.3631	  -26.0283	
  480.0000	2.282E-11	1.972E-11	2.770E+7	1.398E+7	  -20.0033	   11.5234	    5.3580	  -26.0664	
  500.0000	2.236E-11	1.971E-11	3.104E+7	1.555E+7	  -19.9855	   11.5297	    5.3147	  -26.1505	
  520.0000	2.197E-11	1.970E-11	3.483E+7	1.721E+7	  -19.9804	   11.5193	    5.2960	  -26.1964	
  540.0000	2.165E-11	1.970E-11	3.905E+7	1.901E+7	  -19.9804	   11.5096	    5.2736	  -26.2497	
  560.0000	2.136E-11	1.969E-11	4.378E+7	2.085E+7	  -19.9830	   11.4917	    5.2037	  -26.4078	
  580.0000	2.114E-11	1.969E-11	4.890E+7	2.259E+7	  -19.9855	   11.4933	    5.1758	  -26.4650	
  600.0000	2.095E-11	1.969E-11	5.401E+7	2.427E+7	  -19.9880	   11.5104	    5.1493	  -26.5086	
  620.0000	2.082E-11	1.969E-11	5.877E+7	2.566E+7	  -20.0008	   11.5090	    5.1246	  -26.5619	
  640.0000	2.070E-11	1.970E-11	6.298E+7	2.683E+7	  -20.0186	   11.4899	    5.0917	  -26.6455	
  660.0000	2.062E-11	1.971E-11	6.570E+7	2.775E+7	  -20.0211	   11.4977	    5.0879	  -26.6480	
  680.0000	2.058E-11	1.973E-11	6.636E+7	2.812E+7	  -20.0211	   11.4950	    5.0800	  -26.6668	
  700.0000	2.059E-11	1.976E-11	6.486E+7	2.789E+7	  -20.0160	   11.4952	    5.0952	  -26.6343	
  720.0000	2.065E-11	1.979E-11	6.175E+7	2.719E+7	  -20.0084	   11.4911	    5.1047	  -26.6170	
  740.0000	2.079E-11	1.982E-11	5.736E+7	2.570E+7	  -20.0008	   11.4670	    5.1240	  -26.5934	
  760.0000	2.100E-11	1.986E-11	5.339E+7	2.342E+7	  -19.9957	   11.4589	    5.1341	  -26.5778	
  780.0000	2.123E-11	1.991E-11	4.943E+7	2.073E+7	  -19.9957	   11.4789	    5.1499	  -26.5300	
  800.0000	2.147E-11	2.000E-11	4.629E+7	1.802E+7	  -19.9931	   11.4814	    5.1790	  -26.4669	
  820.0000	2.173E-11	2.012E-11	4.205E+7	1.559E+7	  -19.9906	   11.4913	    5.1793	  -26.4591	
  840.0000	2.185E-11	2.027E-11	3.778E+7	1.371E+7	  -19.9931	   11.4933	    5.2271	  -26.3578	
  860.0000	2.207E-11	2.046E-11	3.362E+7	1.230E+7	  -19.9957	   11.4689	    5.2438	  -26.3405	
  880.0000	2.227E-11	2.067E-11	2.964E+7	1.129E+7	  -19.9982	   11.4653	    5.2343	  -26.3629	
  900.0000	2.247E-11	2.087E-11	2.602E+7	1.054E+7	  -20.0008	   11.4546	    5.2441	  -26.3502
