Repository: ctiley/CERN_CMS_Silicon_Sensor

# CERN_CMS_Silicon_Sensor

# Code To-Do 
- Double check Halfmoon Diode Data

# Lab To-Do
- Measure more HGCAL Diodes
- Measure rest of Unirradiated Halfmoon Diodes
- Rebond D0 Diode
- Cleanup Wires at Alibava Station
-

File: Diodes/Ljubljana_Diodes/Data/Ljubljana_Diode_Annealing/CO138/80min/CV_D0_CO138_LargeDiode_GRConnected_Irradiated_80min_8_4_2021_1_45_35_PM.txt
GCD Test
Bias: 5000.000000
CV_D0_CO138_LargeDiode_GRConnected_Irradiated_80min
Date/Time: 8/4/2021 1:45:35 PM
Sensor Name: CO138
Type: N
Annealing Status: Irradiated and Annealed at 60C for 80 minute
Environment: 20C
Tester: Andrew Kent

Time Delay per Ramp Step (s): 0.500

CV Time Delay per Measurement (s) :0.500

AC Voltage (V): 0.500

Current Number of measurements per voltage: 4.000

IV Time Delay per Measurement (s) :0.000


BiasVoltage	LCR_Cp_freq1000.0	LCR_Cp_freq10000.0	LCR_Rp_freq1000.0	LCR_Rp_freq10000.0	Temperature	Air_Temp	Humidity	Dewpoint	
    1.0000	3.755E-11	2.019E-11	1.737E+6	1.457E+6	  -19.9855	    8.7949	    4.8858	  -29.0243	
    2.0000	4.185E-11	2.023E-11	1.826E+6	1.492E+6	  -19.9626	    8.7924	    4.8748	  -29.0502	
    3.0000	4.426E-11	2.025E-11	1.906E+6	1.517E+6	  -19.9346	    7.9937	    4.8447	  -29.6889	
    4.0000	4.559E-11	2.026E-11	1.991E+6	1.556E+6	  -19.9397	    8.7833	    4.8251	  -29.1653	
    5.0000	4.651E-11	2.028E-11	2.066E+6	1.575E+6	  -19.9473	    8.8587	    4.8090	  -29.1467	
    6.0000	4.690E-11	2.028E-11	2.145E+6	1.621E+6	  -19.9728	    8.8754	    4.7726	  -29.2152	
    7.0000	4.687E-11	2.031E-11	2.230E+6	1.647E+6	  -19.9982	    8.7697	    4.7644	  -29.3091	
    8.0000	4.697E-11	2.033E-11	2.301E+6	1.685E+6	  -20.0262	    8.8018	    4.7540	  -29.3094	
    9.0000	4.692E-11	2.036E-11	2.378E+6	1.714E+6	  -20.0669	    8.8033	    4.8128	  -29.1780	
   10.0000	4.686E-11	2.038E-11	2.454E+6	1.740E+6	  -20.0872	    8.8033	    4.8381	  -29.1225	
   20.0000	4.657E-11	2.054E-11	3.116E+6	1.914E+6	  -20.0974	    8.8435	    4.8586	  -29.0486	
   30.0000	4.562E-11	2.055E-11	3.602E+6	2.053E+6	  -20.0847	    8.8951	    4.8703	  -28.9861	
   40.0000	4.465E-11	2.055E-11	4.013E+6	2.160E+6	  -20.0694	    8.8627	    4.8646	  -29.0217	
   50.0000	4.364E-11	2.055E-11	4.384E+6	2.251E+6	  -20.0440	    8.8960	    4.8855	  -28.9524	
   60.0000	4.266E-11	2.053E-11	4.725E+6	2.369E+6	  -20.0109	    8.8909	    4.8969	  -28.9313	
   70.0000	4.162E-11	2.052E-11	5.062E+6	2.458E+6	  -19.9473	    8.9011	    4.9330	  -28.8460	
   80.0000	4.060E-11	2.050E-11	5.388E+6	2.549E+6	  -19.9346	    8.9177	    4.9589	  -28.7783	
   90.0000	3.982E-11	2.046E-11	5.680E+6	2.664E+6	  -19.9245	    8.9177	    4.9750	  -28.7437	
  100.0000	3.896E-11	2.043E-11	5.980E+6	2.770E+6	  -19.9295	    8.9491	    4.9911	  -28.6867	
  120.0000	3.754E-11	2.036E-11	6.549E+6	3.006E+6	  -19.9473	    8.9491	    4.9798	  -28.7110	
  140.0000	3.617E-11	2.031E-11	7.116E+6	3.210E+6	  -19.9702	    8.9359	    4.9801	  -28.7198	
  160.0000	3.489E-11	2.023E-11	7.696E+6	3.467E+6	  -20.0008	    8.9097	    5.0073	  -28.6807	
  180.0000	3.391E-11	2.017E-11	8.226E+6	3.730E+6	  -20.0211	    8.9097	    5.0500	  -28.5903	
  200.0000	3.298E-11	2.011E-11	8.794E+6	4.012E+6	  -20.0338	    9.0077	    5.0889	  -28.4378	
  220.0000	3.201E-11	2.005E-11	9.418E+6	4.326E+6	  -20.0644	    9.0077	    5.1063	  -28.4014	
  240.0000	3.113E-11	2.001E-11	1.007E+7	4.636E+6	  -20.0720	    8.9555	    5.0955	  -28.4615	
  260.0000	3.029E-11	1.996E-11	1.076E+7	5.004E+6	  -20.0669	    8.9316	    5.0860	  -28.4986	
  280.0000	2.949E-11	1.993E-11	1.152E+7	5.395E+6	  -20.0567	    8.9316	    5.0737	  -28.5245	
  300.0000	2.867E-11	1.989E-11	1.240E+7	5.845E+6	  -20.0211	    8.9131	    5.0512	  -28.5852	
  320.0000	2.793E-11	1.986E-11	1.333E+7	6.325E+6	  -20.0059	    8.9436	    5.0604	  -28.5438	
  340.0000	2.724E-11	1.982E-11	1.437E+7	6.945E+6	  -19.9830	    8.9436	    5.0680	  -28.5278	
  360.0000	2.645E-11	1.980E-11	1.567E+7	7.617E+6	  -19.9575	    8.9038	    5.0727	  -28.5465	
  380.0000	2.575E-11	1.977E-11	1.707E+7	8.444E+6	  -19.9372	    8.9038	    5.0731	  -28.5459	
  400.0000	2.505E-11	1.975E-11	1.873E+7	9.380E+6	  -19.9346	    8.9425	    5.0930	  -28.4762	
  420.0000	2.439E-11	1.974E-11	2.067E+7	1.041E+7	  -19.9372	    8.9428	    5.1009	  -28.4594	
  440.0000	2.377E-11	1.972E-11	2.290E+7	1.167E+7	  -19.9448	    8.9371	    5.0851	  -28.4966	
  460.0000	2.319E-11	1.971E-11	2.558E+7	1.306E+7	  -19.9906	    8.8752	    5.0927	  -28.5253	
  480.0000	2.267E-11	1.970E-11	2.866E+7	1.454E+7	  -20.0109	    8.8873	    5.1044	  -28.4922	
  500.0000	2.222E-11	1.969E-11	3.231E+7	1.618E+7	  -20.0440	    8.8873	    5.1249	  -28.4493	
  520.0000	2.185E-11	1.968E-11	3.635E+7	1.786E+7	  -20.0796	    8.9317	    5.1306	  -28.4054	
  540.0000	2.154E-11	1.968E-11	4.074E+7	1.964E+7	  -20.0847	    8.9861	    5.1518	  -28.3221	
  560.0000	2.129E-11	1.968E-11	4.539E+7	2.134E+7	  -20.0796	    8.9643	    5.1439	  -28.3543	
  580.0000	2.108E-11	1.968E-11	5.039E+7	2.302E+7	  -20.0516	    8.9255	    5.1531	  -28.3632	
  600.0000	2.091E-11	1.968E-11	5.529E+7	2.451E+7	  -20.0287	    8.8798	    5.1686	  -28.3641	
  620.0000	2.078E-11	1.969E-11	5.976E+7	2.577E+7	  -19.9957	    8.8725	    5.1803	  -28.3453	
  640.0000	2.068E-11	1.971E-11	6.315E+7	2.675E+7	  -19.9524	    8.8852	    5.1708	  -28.3557	
  660.0000	2.062E-11	1.973E-11	6.439E+7	2.737E+7	  -19.9372	    8.9057	    5.1594	  -28.3644	
  680.0000	2.060E-11	1.975E-11	6.426E+7	2.773E+7	  -19.9194	    8.9208	    5.1765	  -28.3182	
  700.0000	2.064E-11	1.977E-11	6.242E+7	2.734E+7	  -19.9245	    8.8481	    5.1954	  -28.3316	
  720.0000	2.077E-11	1.980E-11	5.953E+7	2.621E+7	  -19.9473	    8.9035	    5.1951	  -28.2922	
  740.0000	2.095E-11	1.984E-11	5.719E+7	2.422E+7	  -19.9626	    8.8854	    5.1866	  -28.3229	
  760.0000	2.115E-11	1.989E-11	5.559E+7	2.211E+7	  -20.0008	    8.9509	    5.1739	  -28.3017	
  780.0000	2.139E-11	1.996E-11	5.382E+7	1.952E+7	  -20.0338	    8.9509	    5.1695	  -28.3108	
  800.0000	2.158E-11	2.006E-11	5.275E+7	1.733E+7	  -20.0440	    8.9061	    5.1689	  -28.3445	
  820.0000	2.178E-11	2.019E-11	5.132E+7	1.551E+7	  -20.0618	    8.9061	    5.1733	  -28.3353	
  840.0000	2.196E-11	2.034E-11	4.974E+7	1.426E+7	  -20.0669	    8.9189	    5.1992	  -28.2727	
  860.0000	2.212E-11	2.050E-11	4.815E+7	1.330E+7	  -20.0415	    8.9085	    5.2015	  -28.2756	
  880.0000	2.221E-11	2.066E-11	4.561E+7	1.267E+7	  -20.0287	    8.9085	    5.1872	  -28.3049	
  900.0000	2.236E-11	2.081E-11	4.392E+7	1.223E+7	  -20.0186	    8.8708	    5.1730	  -28.3615	
  920.0000	2.253E-11	2.096E-11	4.201E+7	1.188E+7	  -19.9855	    8.8708	    5.1439	  -28.4217	
  940.0000	2.270E-11	2.111E-11	4.005E+7	1.162E+7	  -19.9652	    8.8638	    5.1094	  -28.4985	
  960.0000	2.289E-11	2.122E-11	3.835E+7	1.131E+7	  -19.9499	    8.9194	    5.0946	  -28.4895	
  980.0000	2.310E-11	2.134E-11	3.656E+7	1.107E+7	  -19.9550	    8.9431	    5.0737	  -28.5162	
 1000.0000	2.331E-11	2.146E-11	3.524E+7	1.073E+7	  -19.9550	    8.9279	    5.0534	  -28.5698

File: Diodes/Ljubljana_Diodes/Data/Ljubljana_Diode_Annealing/CO138/80min/CV_D0_CO138_LargeDiode_GRConnected_Irradiated_80min_8_4_2021_1_52_55_PM.txt
GCD Test
Bias: 5000.000000
CV_D0_CO138_LargeDiode_GRConnected_Irradiated_80min
Date/Time: 8/4/2021 1:52:55 PM
Sensor Name: CO138
Type: N
Annealing Status: Irradiated and Annealed at 60C for 80 minute
Environment: 20C
Tester: Andrew Kent

Time Delay per Ramp Step (s): 0.500

CV Time Delay per Measurement (s) :0.500

AC Voltage (V): 0.500

Current Number of measurements per voltage: 4.000

IV Time Delay per Measurement (s) :0.000


BiasVoltage	LCR_Cp_freq1000.0	LCR_Cp_freq10000.0	LCR_Rp_freq1000.0	LCR_Rp_freq10000.0	Temperature	Air_Temp	Humidity	Dewpoint	
    1.0000	3.722E-11	2.019E-11	1.762E+6	1.472E+6	  -20.0440	    8.8745	    4.8125	  -29.1277	
    2.0000	4.125E-11	2.023E-11	1.859E+6	1.513E+6	  -20.0567	    8.8809	    4.7913	  -29.1699	
    3.0000	4.371E-11	2.025E-11	1.936E+6	1.539E+6	  -20.0516	    8.8809	    4.7647	  -29.2288	
    4.0000	4.514E-11	2.026E-11	2.016E+6	1.555E+6	  -20.0364	    8.8975	    4.7609	  -29.2254	
    5.0000	4.654E-11	2.027E-11	2.070E+6	1.581E+6	  -20.0211	    8.8672	    4.7615	  -29.2457	
    6.0000	4.717E-11	2.029E-11	2.139E+6	1.611E+6	  -19.9906	    8.8481	    4.7511	  -29.2826	
    7.0000	4.772E-11	2.032E-11	2.198E+6	1.618E+6	  -19.9575	    8.8359	    4.7679	  -29.2540	
    8.0000	4.788E-11	2.034E-11	2.265E+6	1.651E+6	  -19.9423	    8.8442	    4.7622	  -29.2607	
    9.0000	4.787E-11	2.037E-11	2.335E+6	1.673E+6	  -19.9448	    8.8485	    4.7688	  -29.2429	
   10.0000	4.769E-11	2.039E-11	2.412E+6	1.708E+6	  -19.9448	    8.8727	    4.7552	  -29.2558	
   20.0000	4.705E-11	2.054E-11	3.084E+6	1.904E+6	  -19.9473	    8.8408	    4.7568	  -29.2751	
   30.0000	4.582E-11	2.057E-11	3.588E+6	2.039E+6	  -19.9779	    8.8408	    4.7631	  -29.2611	
   40.0000	4.460E-11	2.055E-11	4.018E+6	2.170E+6	  -20.0135	    8.8105	    4.7751	  -29.2561	
   50.0000	4.343E-11	2.053E-11	4.406E+6	2.287E+6	  -20.0338	    8.9305	    4.7948	  -29.1266	
   60.0000	4.234E-11	2.051E-11	4.765E+6	2.387E+6	  -20.0465	    8.8883	    4.8099	  -29.1234	
   70.0000	4.124E-11	2.048E-11	5.114E+6	2.501E+6	  -20.0593	    8.8368	    4.8172	  -29.1443	
   80.0000	4.039E-11	2.048E-11	5.422E+6	2.581E+6	  -20.0644	    8.8106	    4.8403	  -29.1124	
   90.0000	3.967E-11	2.044E-11	5.705E+6	2.698E+6	  -20.0567	    8.8904	    4.8387	  -29.0586	
  100.0000	3.894E-11	2.042E-11	5.986E+6	2.785E+6	  -20.0262	    8.8825	    4.8425	  -29.0560	
  120.0000	3.754E-11	2.039E-11	6.554E+6	2.965E+6	  -19.9855	    8.8292	    4.8599	  -29.0562	
  140.0000	3.632E-11	2.032E-11	7.087E+6	3.187E+6	  -19.9753	    8.8666	    4.8871	  -28.9700	
  160.0000	3.516E-11	2.025E-11	7.628E+6	3.419E+6	  -19.9575	    8.8549	    4.9330	  -28.8793	
  180.0000	3.417E-11	2.019E-11	8.153E+6	3.673E+6	  -19.9270	    8.7753	    5.0228	  -28.7446	
  200.0000	3.319E-11	2.014E-11	8.727E+6	3.927E+6	  -19.9168	    8.8144	    5.0481	  -28.6629	
  220.0000	3.218E-11	2.007E-11	9.354E+6	4.252E+6	  -19.9423	    8.8144	    5.0851	  -28.5851	
  240.0000	3.123E-11	2.002E-11	1.002E+7	4.614E+6	  -19.9601	    8.7624	    5.0933	  -28.6054	
  260.0000	3.032E-11	1.997E-11	1.075E+7	4.981E+6	  -20.0059	    8.7624	    5.1088	  -28.5730	
  280.0000	2.949E-11	1.992E-11	1.154E+7	5.407E+6	  -20.0415	    8.7885	    5.0860	  -28.6017	
  300.0000	2.869E-11	1.988E-11	1.239E+7	5.869E+6	  -20.0618	    8.8159	    5.0835	  -28.5873	
  320.0000	2.789E-11	1.985E-11	1.338E+7	6.395E+6	  -20.0720	    8.7722	    5.0560	  -28.6767	
  340.0000	2.717E-11	1.982E-11	1.445E+7	6.980E+6	  -20.0745	    8.7696	    5.0395	  -28.7132	
  360.0000	2.645E-11	1.979E-11	1.569E+7	7.677E+6	  -20.0644	    8.8231	    5.0515	  -28.6493	
  380.0000	2.573E-11	1.977E-11	1.713E+7	8.436E+6	  -20.0415	    8.8231	    5.0626	  -28.6260	
  400.0000	2.508E-11	1.975E-11	1.871E+7	9.319E+6	  -19.9931	    8.7392	    5.0493	  -28.7144	
  420.0000	2.445E-11	1.974E-11	2.051E+7	1.035E+7	  -19.9652	    8.7681	    5.0253	  -28.7444	
  440.0000	2.384E-11	1.973E-11	2.268E+7	1.149E+7	  -19.9423	    8.7866	    5.0171	  -28.7485	
  460.0000	2.326E-11	1.972E-11	2.522E+7	1.277E+7	  -19.9270	    8.7541	    5.0319	  -28.7404	
  480.0000	2.275E-11	1.970E-11	2.826E+7	1.427E+7	  -19.9066	    8.7219	    5.0209	  -28.7870	
  500.0000	2.227E-11	1.970E-11	3.189E+7	1.584E+7	  -19.9117	    8.7086	    5.0225	  -28.7933	
  520.0000	2.190E-11	1.969E-11	3.577E+7	1.761E+7	  -19.9626	    8.6871	    5.0297	  -28.7819	
  540.0000	2.156E-11	1.968E-11	4.034E+7	1.949E+7	  -19.9982	    8.6881	    5.0266	  -28.7993	
  560.0000	2.129E-11	1.968E-11	4.527E+7	2.129E+7	  -20.0262	    8.7322	    5.0127	  -28.7971	
  580.0000	2.107E-11	1.967E-11	5.057E+7	2.309E+7	  -20.0694	    8.6951	    5.0104	  -28.8285	
  600.0000	2.091E-11	1.968E-11	5.539E+7	2.470E+7	  -20.0745	    8.7000	    5.0101	  -28.8256	
  620.0000	2.078E-11	1.969E-11	5.975E+7	2.596E+7	  -20.0720	    8.7391	    5.0380	  -28.7385	
  640.0000	2.067E-11	1.970E-11	6.367E+7	2.682E+7	  -20.0491	    8.7383	    5.0772	  -28.6565	
  660.0000	2.061E-11	1.972E-11	6.515E+7	2.757E+7	  -20.0338	    8.7292	    5.0794	  -28.6584	
  680.0000	2.059E-11	1.974E-11	6.508E+7	2.775E+7	  -20.0160	    8.7622	    5.0743	  -28.6453	
  700.0000	2.063E-11	1.977E-11	6.316E+7	2.740E+7	  -19.9728	    8.7385	    5.0591	  -28.6943	
  720.0000	2.075E-11	1.980E-11	5.969E+7	2.619E+7	  -19.9473	    8.6802	    5.0367	  -28.7836	
  740.0000	2.094E-11	1.984E-11	5.705E+7	2.433E+7	  -19.9397	    8.6950	    5.0319	  -28.7830	
  760.0000	2.116E-11	1.989E-11	5.524E+7	2.206E+7	  -19.9423	    8.6950	    5.0101	  -28.8292	
  780.0000	2.137E-11	1.996E-11	5.340E+7	1.957E+7	  -19.9652	    8.6878	    5.0164	  -28.8210	
  800.0000	2.159E-11	2.005E-11	5.233E+7	1.747E+7	  -19.9753	    8.7089	    5.0285	  -28.7803	
  820.0000	2.177E-11	2.018E-11	5.102E+7	1.559E+7	  -20.0033	    8.7089	    5.0474	  -28.7402	
  840.0000	2.194E-11	2.033E-11	4.992E+7	1.429E+7	  -20.0211	    8.7067	    5.0661	  -28.7026	
  860.0000	2.212E-11	2.048E-11	4.823E+7	1.345E+7	  -20.0313	    8.6759	    5.0648	  -28.7274	
  880.0000	2.220E-11	2.064E-11	4.625E+7	1.280E+7	  -20.0440	    8.7344	    5.0291	  -28.7606	
  900.0000	2.235E-11	2.079E-11	4.444E+7	1.228E+7	  -20.0415	    8.7514	    5.0212	  -28.7651	
  920.0000	2.251E-11	2.095E-11	4.264E+7	1.197E+7	  -20.0465	    8.7165	    5.0000	  -28.8352	
  940.0000	2.269E-11	2.108E-11	4.045E+7	1.165E+7	  -20.0262	    8.7494	    4.9639	  -28.8885	
  960.0000	2.392E-11	2.151E-11	1.361E+7	9.005E+6	  -20.0160	    8.7859	    4.9269	  -28.9417	
  980.0000	2.333E-11	2.151E-11	2.058E+7	9.599E+6	  -20.0033	    8.7487	    4.9013	  -29.0238	
 1000.0000	2.340E-11	2.159E-11	2.201E+7	9.686E+6	  -19.9982	    8.7593	    4.8767	  -29.0698

File: Diodes/Ljubljana_Diodes/Data/Ljubljana_Diode_Annealing/CO138/80min/CV_D0_CO138_LargeDiode_GRConnected_Irradiated_80min_8_4_2021_2_00_20_PM.txt
GCD Test
Bias: 5000.000000
CV_D0_CO138_LargeDiode_GRConnected_Irradiated_80min
Date/Time: 8/4/2021 2:00:20 PM
Sensor Name: CO138
Type: N
Annealing Status: Irradiated and Annealed at 60C for 80 minute
Environment: 20C
Tester: Andrew Kent

Time Delay per Ramp Step (s): 0.500

CV Time Delay per Measurement (s) :0.500

AC Voltage (V): 0.500

Current Number of measurements per voltage: 4.000

IV Time Delay per Measurement (s) :0.000


BiasVoltage	LCR_Cp_freq1000.0	LCR_Cp_freq10000.0	LCR_Rp_freq1000.0	LCR_Rp_freq10000.0	Temperature	Air_Temp	Humidity	Dewpoint	
    1.0000	3.746E-11	2.020E-11	1.742E+6	1.467E+6	  -19.9677	    8.6800	    4.4877	  -30.0046	
    2.0000	4.143E-11	2.023E-11	1.848E+6	1.505E+6	  -19.9830	    8.6778	    4.5044	  -29.9669	
    3.0000	4.340E-11	2.025E-11	1.949E+6	1.530E+6	  -19.9931	    8.6447	    4.5240	  -29.9448	
    4.0000	4.510E-11	2.026E-11	2.017E+6	1.563E+6	  -20.0059	    8.6325	    4.5250	  -29.9513	
    5.0000	4.618E-11	2.027E-11	2.085E+6	1.589E+6	  -20.0364	    8.6208	    4.5351	  -29.9361	
    6.0000	4.694E-11	2.028E-11	2.149E+6	1.624E+6	  -20.0516	    8.6351	    4.5389	  -29.9171	
    7.0000	4.709E-11	2.029E-11	2.226E+6	1.654E+6	  -20.0542	    8.6723	    4.5383	  -29.8920	
    8.0000	4.748E-11	2.032E-11	2.284E+6	1.673E+6	  -20.0516	    8.6662	    4.5338	  -29.9066	
    9.0000	4.774E-11	2.036E-11	2.341E+6	1.683E+6	  -20.0338	    8.6797	    4.5338	  -29.8970	
   10.0000	4.783E-11	2.039E-11	2.405E+6	1.702E+6	  -20.0160	    8.6890	    4.5446	  -29.8654	
   20.0000	4.715E-11	2.055E-11	3.077E+6	1.898E+6	  -19.9677	    8.6973	    4.5797	  -29.7785	
   30.0000	4.599E-11	2.058E-11	3.575E+6	2.029E+6	  -19.9550	    8.7154	    4.5835	  -29.7568	
   40.0000	4.503E-11	2.058E-11	3.984E+6	2.141E+6	  -19.9499	    8.6702	    4.5851	  -29.7855	
   50.0000	4.369E-11	2.056E-11	4.384E+6	2.248E+6	  -19.9397	    8.6530	    4.5876	  -29.7919	
   60.0000	4.267E-11	2.052E-11	4.731E+6	2.380E+6	  -19.9423	    8.6693	    4.5712	  -29.8182	
   70.0000	4.155E-11	2.050E-11	5.077E+6	2.493E+6	  -19.9626	    8.6769	    4.5563	  -29.8470	
   80.0000	4.043E-11	2.048E-11	5.420E+6	2.585E+6	  -20.0084	    8.6551	    4.5370	  -29.9072	
   90.0000	3.954E-11	2.045E-11	5.729E+6	2.697E+6	  -20.0237	    8.6490	    4.5323	  -29.9226	
  100.0000	3.871E-11	2.041E-11	6.030E+6	2.815E+6	  -20.0338	    8.6594	    4.5196	  -29.9446	
  120.0000	3.743E-11	2.037E-11	6.583E+6	3.006E+6	  -20.0542	    8.6200	    4.5041	  -30.0088	
  140.0000	3.618E-11	2.031E-11	7.121E+6	3.222E+6	  -20.0516	    8.6119	    4.4949	  -30.0359	
  160.0000	3.506E-11	2.024E-11	7.660E+6	3.457E+6	  -20.0465	    8.6397	    4.4921	  -30.0229	
  180.0000	3.399E-11	2.019E-11	8.217E+6	3.689E+6	  -20.0313	    8.6527	    4.5016	  -29.9914	
  200.0000	3.310E-11	2.013E-11	8.763E+6	3.956E+6	  -20.0084	    8.6294	    4.4962	  -30.0206	
  220.0000	3.221E-11	2.008E-11	9.349E+6	4.230E+6	  -19.9931	    8.5721	    4.4877	  -30.0813	
  240.0000	3.128E-11	2.004E-11	1.000E+7	4.539E+6	  -19.9753	    8.6028	    4.4832	  -30.0699	
  260.0000	3.048E-11	1.999E-11	1.068E+7	4.914E+6	  -19.9499	    8.6046	    4.4839	  -30.0671	
  280.0000	2.961E-11	1.994E-11	1.146E+7	5.340E+6	  -19.9550	    8.6051	    4.4728	  -30.0927	
  300.0000	2.880E-11	1.989E-11	1.232E+7	5.848E+6	  -19.9601	    8.6062	    4.4639	  -30.1128	
  320.0000	2.800E-11	1.986E-11	1.329E+7	6.341E+6	  -19.9728	    8.5815	    4.4630	  -30.1326	
  340.0000	2.721E-11	1.982E-11	1.442E+7	6.969E+6	  -19.9702	    8.6163	    4.4741	  -30.0818	
  360.0000	2.647E-11	1.980E-11	1.567E+7	7.663E+6	  -19.9931	    8.6066	    4.5016	  -30.0242	
  380.0000	2.576E-11	1.977E-11	1.710E+7	8.447E+6	  -20.0287	    8.6414	    4.5133	  -29.9722	
  400.0000	2.506E-11	1.975E-11	1.876E+7	9.410E+6	  -20.0440	    8.6362	    4.5196	  -29.9611	
  420.0000	2.440E-11	1.974E-11	2.064E+7	1.047E+7	  -20.0516	    8.6362	    4.5196	  -29.9611	
  440.0000	2.380E-11	1.972E-11	2.282E+7	1.159E+7	  -20.0491	    8.6559	    4.4930	  -30.0091	
  460.0000	2.325E-11	1.971E-11	2.533E+7	1.289E+7	  -20.0415	    8.6540	    4.4747	  -30.0534	
  480.0000	2.273E-11	1.970E-11	2.830E+7	1.433E+7	  -20.0237	    8.6406	    4.4472	  -30.1278	
  500.0000	2.231E-11	1.970E-11	3.164E+7	1.583E+7	  -20.0109	    8.6186	    4.4320	  -30.1793	
  520.0000	2.194E-11	1.969E-11	3.547E+7	1.750E+7	  -19.9830	    8.6186	    4.3953	  -30.2666	
  540.0000	2.159E-11	1.969E-11	3.998E+7	1.932E+7	  -19.9473	    8.6226	    4.3627	  -30.3417	
  560.0000	2.133E-11	1.968E-11	4.450E+7	2.113E+7	  -19.9448	    8.6058	    4.3416	  -30.4046	
  580.0000	2.111E-11	1.968E-11	4.978E+7	2.295E+7	  -19.9423	    8.6351	    4.3286	  -30.4152	
  600.0000	2.092E-11	1.968E-11	5.506E+7	2.459E+7	  -19.9677	    8.6298	    4.3096	  -30.4650	
  620.0000	2.079E-11	1.969E-11	5.981E+7	2.599E+7	  -19.9906	    8.6004	    4.2910	  -30.5313	
  640.0000	2.068E-11	1.970E-11	6.341E+7	2.714E+7	  -20.0109	    8.5898	    4.2843	  -30.5549	
  660.0000	2.061E-11	1.972E-11	6.588E+7	2.790E+7	  -20.0364	    8.5947	    4.2638	  -30.6018	
  680.0000	2.059E-11	1.974E-11	6.575E+7	2.821E+7	  -20.0389	    8.6165	    4.2457	  -30.6306	
  700.0000	2.061E-11	1.977E-11	6.385E+7	2.789E+7	  -20.0465	    8.5880	    4.2435	  -30.6563	
  720.0000	2.072E-11	1.980E-11	6.064E+7	2.680E+7	  -20.0364	    8.5746	    4.2280	  -30.7040	
  740.0000	2.091E-11	1.983E-11	5.746E+7	2.493E+7	  -20.0186	    8.5653	    4.2381	  -30.6856	
  760.0000	2.111E-11	1.988E-11	5.526E+7	2.263E+7	  -20.0033	    8.5515	    4.2353	  -30.7024	
  780.0000	2.136E-11	1.995E-11	5.332E+7	1.988E+7	  -20.0008	    8.5453	    4.2287	  -30.7231	
  800.0000	2.157E-11	2.004E-11	5.146E+7	1.758E+7	  -19.9804	    8.5225	    4.2211	  -30.7580	
  820.0000	2.176E-11	2.017E-11	4.998E+7	1.581E+7	  -19.9702	    8.5243	    4.2170	  -30.7670	
  840.0000	2.195E-11	2.032E-11	4.812E+7	1.431E+7	  -19.9702	    8.5473	    4.2008	  -30.7907	
  860.0000	2.214E-11	2.048E-11	4.651E+7	1.333E+7	  -19.9702	    8.5663	    4.1812	  -30.8260	
  880.0000	2.220E-11	2.063E-11	4.431E+7	1.269E+7	  -19.9728	    8.5488	    4.1781	  -30.8463	
  900.0000	2.237E-11	2.079E-11	4.238E+7	1.213E+7	  -19.9855	    8.5475	    4.1784	  -30.8464	
  920.0000	2.254E-11	2.095E-11	4.022E+7	1.179E+7	  -20.0084	    8.5367	    4.2018	  -30.7958	
  940.0000	2.273E-11	2.109E-11	3.831E+7	1.148E+7	  -20.0211	    8.5029	    4.2078	  -30.8048	
  960.0000	2.289E-11	2.123E-11	3.627E+7	1.117E+7	  -20.0211	    8.4773	    4.2071	  -30.8245	
  980.0000	2.313E-11	2.135E-11	3.425E+7	1.093E+7	  -20.0237	    8.5166	    4.2151	  -30.7771	
 1000.0000	2.331E-11	2.147E-11	3.265E+7	1.061E+7	  -20.0262	    8.5239	    4.2100	  -30.7845

File: Diodes/Ljubljana_Diodes/Data/Ljubljana_Diode_Annealing/CO138/80min/IV_D0_CO138_LargeDiode_GRConnected_Irradiated_80min_8_4_2021_2_08_28_PM.txt
GCD Test
Bias: 5000.000000
IV_D0_CO138_LargeDiode_GRConnected_Irradiated_80min
Date/Time: 8/4/2021 2:08:28 PM
Sensor Name: CO138
Type: N
Annealing Status: Irradiated and Annealed at 60C for 80 minute
Environment: 20C
Tester: Andrew Kent

Time Delay per Ramp Step (s): 0.500

CV Time Delay per Measurement (s) :0.500

AC Voltage (V): 0.500

Current Number of measurements per voltage: 4.000

IV Time Delay per Measurement (s) :0.000


BiasVoltage	Total Current_Avg	Total Current_0	Total Current_1	Total Current_2	Total Current_3	Bias Current_Avg	Bias Current_0	Bias Current_1	Bias Current_2	Bias Current_3	Temperature	Air_Temp	Humidity	Dewpoint	
    1.0000	 3.2077E-7	 3.2100E-7	 3.2120E-7	 3.2020E-7	 3.2070E-7	3.237721E-7	3.242093E-7	3.236070E-7	3.239341E-7	3.233379E-7	  -20.0364	    8.5334	    4.2034	  -30.7942	
    2.0000	 4.3660E-7	 4.3700E-7	 4.3620E-7	 4.3610E-7	 4.3710E-7	4.358296E-7	4.362692E-7	4.357454E-7	4.354586E-7	4.358451E-7	  -20.0415	    8.4966	    4.2271	  -30.7615	
    3.0000	 5.2515E-7	 5.2750E-7	 5.2450E-7	 5.2500E-7	 5.2360E-7	5.258750E-7	5.230193E-7	5.269069E-7	5.263666E-7	5.272070E-7	  -20.0542	    8.5487	    4.2502	  -30.6678	
    4.0000	 6.0688E-7	 6.0560E-7	 6.0590E-7	 6.0780E-7	 6.0820E-7	6.073436E-7	6.066637E-7	6.067028E-7	6.065719E-7	6.094360E-7	  -20.0694	    8.5694	    4.2887	  -30.5586	
    5.0000	 6.7980E-7	 6.8010E-7	 6.7970E-7	 6.8010E-7	 6.7930E-7	6.799018E-7	6.794799E-7	6.790581E-7	6.801298E-7	6.809394E-7	  -20.0822	    8.5997	    4.3027	  -30.5033	
    6.0000	 7.4403E-7	 7.4390E-7	 7.4260E-7	 7.4370E-7	 7.4590E-7	7.429258E-7	7.433791E-7	7.422614E-7	7.419575E-7	7.441051E-7	  -20.0949	    8.6102	    4.3071	  -30.4850	
    7.0000	 8.0633E-7	 8.0800E-7	 8.0910E-7	 8.0600E-7	 8.0220E-7	8.046584E-7	8.025657E-7	8.031737E-7	8.048136E-7	8.080807E-7	  -20.1025	    8.6636	    4.2944	  -30.4779	
    8.0000	 8.6580E-7	 8.6450E-7	 8.6510E-7	 8.6690E-7	 8.6670E-7	8.631234E-7	8.642509E-7	8.630518E-7	8.620061E-7	8.631848E-7	  -20.0949	    8.7310	    4.2698	  -30.4905	
    9.0000	 9.2160E-7	 9.2090E-7	 9.2060E-7	 9.2000E-7	 9.2490E-7	9.247670E-7	9.248583E-7	9.217270E-7	9.278262E-7	9.246567E-7	  -20.0949	    8.7493	    4.2742	  -30.4667	
   10.0000	 9.7798E-7	 9.7790E-7	 9.7760E-7	 9.7770E-7	 9.7870E-7	9.806289E-7	9.803397E-7	9.822901E-7	9.807902E-7	9.790955E-7	  -20.0923	    8.7749	    4.2653	  -30.4703	
   20.0000	 1.4358E-6	 1.4370E-6	 1.4340E-6	 1.4380E-6	 1.4340E-6	1.438389E-6	1.436982E-6	1.438192E-6	1.439321E-6	1.439062E-6	  -20.0847	    8.7710	    4.2707	  -30.4599	
   30.0000	 1.8210E-6	 1.8140E-6	 1.8230E-6	 1.8230E-6	 1.8240E-6	1.816876E-6	1.819650E-6	1.820060E-6	1.812513E-6	1.815280E-6	  -20.0669	    8.8442	    4.3027	  -30.3299	
   40.0000	 2.1545E-6	 2.1580E-6	 2.1540E-6	 2.1480E-6	 2.1580E-6	2.162449E-6	2.161268E-6	2.165150E-6	2.160357E-6	2.163022E-6	  -20.0516	    8.8442	    4.3238	  -30.2784	
   50.0000	 2.4630E-6	 2.4550E-6	 2.4680E-6	 2.4660E-6	 2.4630E-6	2.455929E-6	2.461587E-6	2.455861E-6	2.454097E-6	2.452170E-6	  -20.0389	    8.8279	    4.3302	  -30.2747	
   60.0000	 2.7460E-6	 2.7440E-6	 2.7460E-6	 2.7420E-6	 2.7520E-6	2.750434E-6	2.754507E-6	2.749551E-6	2.747859E-6	2.749819E-6	  -20.0084	    8.9038	    4.3640	  -30.1391	
   70.0000	 3.0077E-6	 3.0090E-6	 3.0070E-6	 3.0060E-6	 3.0090E-6	2.992941E-6	2.997293E-6	2.991485E-6	2.991981E-6	2.991007E-6	  -20.0033	    8.9038	    4.3615	  -30.1452	
   80.0000	 3.2560E-6	 3.2580E-6	 3.2660E-6	 3.2550E-6	 3.2450E-6	3.254620E-6	3.240565E-6	3.256473E-6	3.261574E-6	3.259869E-6	  -19.9957	    8.9269	    4.3770	  -30.0915	
   90.0000	 3.4842E-6	 3.4750E-6	 3.4800E-6	 3.4870E-6	 3.4950E-6	3.494342E-6	3.491283E-6	3.492776E-6	3.496431E-6	3.496877E-6	  -19.9855	    8.9825	    4.3779	  -30.0498	
  100.0000	 3.7033E-6	 3.6930E-6	 3.7050E-6	 3.7020E-6	 3.7130E-6	3.705796E-6	3.711462E-6	3.710073E-6	3.701475E-6	3.700174E-6	  -19.9753	    9.0145	    4.3691	  -30.0483	
  120.0000	 4.1030E-6	 4.0980E-6	 4.0960E-6	 4.1090E-6	 4.1090E-6	4.113799E-6	4.103253E-6	4.108962E-6	4.126734E-6	4.116246E-6	  -19.9728	    9.0031	    4.3703	  -30.0534	
  140.0000	 4.4503E-6	 4.4490E-6	 4.4380E-6	 4.4570E-6	 4.4570E-6	4.462170E-6	4.458529E-6	4.460333E-6	4.466320E-6	4.463499E-6	  -19.9702	    8.9838	    4.3634	  -30.0839	
  160.0000	 4.7992E-6	 4.8050E-6	 4.8070E-6	 4.7960E-6	 4.7890E-6	4.767325E-6	4.772945E-6	4.771393E-6	4.762383E-6	4.762581E-6	  -19.9601	    8.9959	    4.3590	  -30.0859	
  180.0000	 5.0903E-6	 5.0820E-6	 5.0760E-6	 5.1010E-6	 5.1020E-6	5.110519E-6	5.108106E-6	5.116749E-6	5.102309E-6	5.114913E-6	  -19.9575	    9.0556	    4.3501	  -30.0650	
  200.0000	 5.3755E-6	 5.3810E-6	 5.3730E-6	 5.3720E-6	 5.3760E-6	5.366227E-6	5.373516E-6	5.356691E-6	5.354205E-6	5.380497E-6	  -19.9550	    9.0471	    4.3333	  -30.1115	
  220.0000	 5.6205E-6	 5.6210E-6	 5.6190E-6	 5.6110E-6	 5.6310E-6	5.605449E-6	5.618760E-6	5.613706E-6	5.600890E-6	5.588440E-6	  -19.9550	    9.0449	    4.3321	  -30.1161	
  240.0000	 5.8278E-6	 5.8300E-6	 5.8320E-6	 5.8350E-6	 5.8140E-6	5.832032E-6	5.820975E-6	5.846455E-6	5.833273E-6	5.827427E-6	  -19.9575	    9.0237	    4.3871	  -29.9985	
  260.0000	 6.0400E-6	 6.0280E-6	 6.0380E-6	 6.0440E-6	 6.0500E-6	6.034912E-6	6.044977E-6	6.030373E-6	6.029831E-6	6.034469E-6	  -19.9601	    9.0237	    4.4241	  -29.9102	
  280.0000	 6.2300E-6	 6.2270E-6	 6.2400E-6	 6.2230E-6	 6.2300E-6	6.252238E-6	6.257702E-6	6.248388E-6	6.253665E-6	6.249198E-6	  -19.9626	    9.0042	    4.4361	  -29.8955	
  300.0000	 6.4137E-6	 6.4130E-6	 6.4230E-6	 6.4070E-6	 6.4120E-6	6.409263E-6	6.416795E-6	6.407062E-6	6.395030E-6	6.418163E-6	  -19.9652	    9.0029	    4.4722	  -29.8112	
  320.0000	 6.5842E-6	 6.5960E-6	 6.5960E-6	 6.5700E-6	 6.5750E-6	6.582542E-6	6.573930E-6	6.589214E-6	6.584153E-6	6.582873E-6	  -19.9830	    9.0368	    4.4959	  -29.7313	
  340.0000	 6.7372E-6	 6.7280E-6	 6.7540E-6	 6.7380E-6	 6.7290E-6	6.717976E-6	6.729734E-6	6.714111E-6	6.717506E-6	6.710555E-6	  -19.9880	    9.0385	    4.5101	  -29.6967	
  360.0000	 6.8483E-6	 6.8490E-6	 6.8480E-6	 6.8370E-6	 6.8590E-6	6.876929E-6	6.892297E-6	6.872526E-6	6.877073E-6	6.865822E-6	  -20.0008	    9.0257	    4.5142	  -29.6962	
  380.0000	 7.0148E-6	 7.0300E-6	 7.0190E-6	 7.0030E-6	 7.0070E-6	7.006004E-6	6.996418E-6	6.988104E-6	7.016968E-6	7.022527E-6	  -19.9982	    8.9898	    4.5158	  -29.7181	
  400.0000	 7.1537E-6	 7.1450E-6	 7.1300E-6	 7.1720E-6	 7.1680E-6	7.151968E-6	7.159022E-6	7.154366E-6	7.145643E-6	7.148840E-6	  -20.0135	    9.0127	    4.5408	  -29.6436	
  420.0000	 7.2570E-6	 7.2520E-6	 7.2620E-6	 7.2670E-6	 7.2470E-6	7.234124E-6	7.253414E-6	7.246664E-6	7.220075E-6	7.216342E-6	  -20.0160	    9.0212	    4.5497	  -29.6170	
  440.0000	 7.3693E-6	 7.3690E-6	 7.3630E-6	 7.3770E-6	 7.3680E-6	7.395728E-6	7.381849E-6	7.387929E-6	7.409607E-6	7.403528E-6	  -20.0186	    9.0270	    4.5750	  -29.5543	
  460.0000	 7.4913E-6	 7.4880E-6	 7.4910E-6	 7.4980E-6	 7.4880E-6	7.497203E-6	7.498324E-6	7.521106E-6	7.493785E-6	7.475596E-6	  -20.0160	    9.0583	    4.6116	  -29.4476	
  480.0000	 7.5860E-6	 7.5760E-6	 7.5750E-6	 7.5930E-6	 7.6000E-6	7.579298E-6	7.580605E-6	7.572226E-6	7.576515E-6	7.587847E-6	  -20.0186	    8.9972	    4.6078	  -29.4999	
  500.0000	 7.6945E-6	 7.6720E-6	 7.7020E-6	 7.7080E-6	 7.6960E-6	7.677679E-6	7.691434E-6	7.688838E-6	7.659148E-6	7.671296E-6	  -20.0160	    8.9906	    4.6072	  -29.5060	
  520.0000	 7.7737E-6	 7.7840E-6	 7.7770E-6	 7.7630E-6	 7.7710E-6	7.777925E-6	7.789257E-6	7.784809E-6	7.777513E-6	7.760119E-6	  -20.0211	    9.0395	    4.5914	  -29.5075	
  540.0000	 7.8477E-6	 7.8300E-6	 7.8210E-6	 7.8810E-6	 7.8590E-6	7.874832E-6	7.878019E-6	7.873819E-6	7.883767E-6	7.863724E-6	  -20.0135	    9.0804	    4.5832	  -29.4973	
  560.0000	 7.9685E-6	 8.0030E-6	 7.9930E-6	 7.9460E-6	 7.9320E-6	7.975490E-6	7.927013E-6	7.949136E-6	8.006512E-6	8.019299E-6	  -20.0186	    9.0804	    4.5614	  -29.5477	
  580.0000	 8.0590E-6	 8.0610E-6	 8.0490E-6	 8.0610E-6	 8.0650E-6	8.059007E-6	8.064030E-6	8.067347E-6	8.049357E-6	8.055295E-6	  -20.0135	    9.1061	    4.5588	  -29.5352	
  600.0000	 8.1427E-6	 8.1600E-6	 8.1480E-6	 8.1350E-6	 8.1280E-6	8.125230E-6	8.131790E-6	8.121146E-6	8.111809E-6	8.136177E-6	  -20.0160	    9.0625	    4.5275	  -29.6390	
  620.0000	 8.2332E-6	 8.2210E-6	 8.2130E-6	 8.2410E-6	 8.2580E-6	8.254477E-6	8.270933E-6	8.249198E-6	8.251423E-6	8.246353E-6	  -20.0135	    9.0621	    4.5054	  -29.6911	
  640.0000	 8.3257E-6	 8.3170E-6	 8.3150E-6	 8.3250E-6	 8.3460E-6	8.333104E-6	8.329878E-6	8.337586E-6	8.323037E-6	8.341915E-6	  -20.0109	    9.0561	    4.5041	  -29.6983	
  660.0000	 8.4030E-6	 8.3980E-6	 8.3940E-6	 8.4110E-6	 8.4090E-6	8.413531E-6	8.396732E-6	8.443823E-6	8.419728E-6	8.393840E-6	  -20.0109	    9.0512	    4.5297	  -29.6419	
  680.0000	 8.5175E-6	 8.5370E-6	 8.5290E-6	 8.5080E-6	 8.4960E-6	8.483931E-6	8.502258E-6	8.474425E-6	8.484483E-6	8.474558E-6	  -20.0084	    9.0510	    4.5215	  -29.6612	
  700.0000	 8.5843E-6	 8.5680E-6	 8.5570E-6	 8.6030E-6	 8.6090E-6	8.613085E-6	8.601300E-6	8.595145E-6	8.621296E-6	8.634599E-6	  -20.0033	    9.0536	    4.5291	  -29.6417	
  720.0000	 8.7520E-6	 8.7400E-6	 8.7570E-6	 8.7540E-6	 8.7570E-6	8.762541E-6	8.760256E-6	8.753083E-6	8.766954E-6	8.769870E-6	  -19.9982	    9.0849	    4.5108	  -29.6622	
  740.0000	 8.8842E-6	 8.8910E-6	 8.8830E-6	 8.8760E-6	 8.8870E-6	8.918055E-6	8.929865E-6	8.924522E-6	8.903965E-6	8.913867E-6	  -19.9931	    9.1255	    4.5063	  -29.6437	
  760.0000	 9.0055E-6	 9.0200E-6	 9.0060E-6	 8.9940E-6	 9.0020E-6	9.019921E-6	9.023802E-6	9.019956E-6	9.015478E-6	9.020448E-6	  -19.9982	    9.0997	    4.4624	  -29.7654	
  780.0000	 9.1903E-6	 9.2050E-6	 9.1870E-6	 9.1880E-6	 9.1810E-6	9.197652E-6	9.220912E-6	9.197975E-6	9.165874E-6	9.205848E-6	  -19.9906	    9.1214	    4.4393	  -29.8046	
  800.0000	 9.3232E-6	 9.3280E-6	 9.3270E-6	 9.3120E-6	 9.3260E-6	9.313251E-6	9.322748E-6	9.303650E-6	9.312022E-6	9.314584E-6	  -19.9931	    9.1391	    4.4247	  -29.8267	
  820.0000	 9.4685E-6	 9.4510E-6	 9.4670E-6	 9.4670E-6	 9.4890E-6	9.471310E-6	9.477584E-6	9.479990E-6	9.462522E-6	9.465146E-6	  -19.9982	    9.1605	    4.4181	  -29.8273	
  840.0000	 9.6600E-6	 9.6630E-6	 9.6540E-6	 9.6600E-6	 9.6630E-6	9.676989E-6	9.677679E-6	9.680331E-6	9.670054E-6	9.679892E-6	  -20.0059	    9.1335	    4.4152	  -29.8533	
  860.0000	 9.8453E-6	 9.8440E-6	 9.8470E-6	 9.8560E-6	 9.8340E-6	9.830441E-6	9.820616E-6	9.830252E-6	9.826244E-6	9.844652E-6	  -20.0084	    9.1085	    4.4130	  -29.8763	
  880.0000	 1.0025E-5	 1.0040E-5	 1.0030E-5	 1.0020E-5	 1.0010E-5	1.004324E-5	1.002868E-5	1.005609E-5	1.005005E-5	1.003815E-5	  -20.0059	    9.1279	    4.4073	  -29.8761	
  900.0000	 1.0235E-5	 1.0200E-5	 1.0240E-5	 1.0250E-5	 1.0250E-5	1.024867E-5	1.027233E-5	1.022937E-5	1.024895E-5	1.024404E-5	  -20.0084	    9.0918	    4.4039	  -29.9101	
  920.0000	 1.0417E-5	 1.0430E-5	 1.0410E-5	 1.0440E-5	 1.0390E-5	1.043463E-5	1.041436E-5	1.043468E-5	1.046817E-5	1.042130E-5	  -20.0109	    9.0685	    4.4216	  -29.8844	
  940.0000	 1.0645E-5	 1.0660E-5	 1.0660E-5	 1.0630E-5	 1.0630E-5	1.062764E-5	1.064112E-5	1.061635E-5	1.060385E-5	1.064923E-5	  -20.0109	    9.0685	    4.4197	  -29.8889	
  960.0000	 1.0842E-5	 1.0850E-5	 1.0840E-5	 1.0830E-5	 1.0850E-5	1.086196E-5	1.089569E-5	1.086565E-5	1.084552E-5	1.084100E-5	  -20.0160	    9.0751	    4.4206	  -29.8819	
  980.0000	 1.1070E-5	 1.1120E-5	 1.1090E-5	 1.1050E-5	 1.1020E-5	1.107105E-5	1.106979E-5	1.106202E-5	1.106621E-5	1.108619E-5	  -20.0160	    9.0682	    4.4383	  -29.8448	
 1000.0000	 1.1313E-5	 1.1290E-5	 1.1320E-5	 1.1320E-5	 1.1320E-5	1.131871E-5	1.128609E-5	1.129514E-5	1.132202E-5	1.137158E-5	  -20.0059	    9.0855	    4.4519	  -29.8002

File: Diodes/Ljubljana_Diodes/Data/Ljubljana_Diode_Annealing/CO138/80min/IV_D0_CO138_LargeDiode_GRConnected_Irradiated_80min_8_4_2021_2_15_51_PM.txt
GCD Test
Bias: 5000.000000
IV_D0_CO138_LargeDiode_GRConnected_Irradiated_80min
Date/Time: 8/4/2021 2:15:51 PM
Sensor Name: CO138
Type: N
Annealing Status: Irradiated and Annealed at 60C for 80 minute
Environment: 20C
Tester: Andrew Kent

Time Delay per Ramp Step (s): 0.500

CV Time Delay per Measurement (s) :0.500

AC Voltage (V): 0.500

Current Number of measurements per voltage: 4.000

IV Time Delay per Measurement (s) :0.000


BiasVoltage	Total Current_Avg	Total Current_0	Total Current_1	Total Current_2	Total Current_3	Bias Current_Avg	Bias Current_0	Bias Current_1	Bias Current_2	Bias Current_3	Temperature	Air_Temp	Humidity	Dewpoint	
    1.0000	 3.2025E-7	 3.1960E-7	 3.2000E-7	 3.2090E-7	 3.2050E-7	3.240770E-7	3.236889E-7	3.244973E-7	3.243421E-7	3.237796E-7	  -19.9982	    9.0837	    4.4405	  -29.8285	
    2.0000	 4.3800E-7	 4.3800E-7	 4.3800E-7	 4.3800E-7	 4.3800E-7	4.403667E-7	4.391014E-7	4.398229E-7	4.410785E-7	4.414640E-7	  -19.9957	    9.0982	    4.4165	  -29.8753	
    3.0000	 5.2980E-7	 5.2930E-7	 5.3010E-7	 5.3080E-7	 5.2900E-7	5.299780E-7	5.307835E-7	5.302537E-7	5.295425E-7	5.293322E-7	  -20.0008	    9.1117	    4.3906	  -29.9277	
    4.0000	 6.1047E-7	 6.1130E-7	 6.1030E-7	 6.1060E-7	 6.0970E-7	6.122119E-7	6.132531E-7	6.137546E-7	6.111133E-7	6.107264E-7	  -19.9957	    9.0754	    4.3890	  -29.9573	
    5.0000	 6.8517E-7	 6.8570E-7	 6.8450E-7	 6.8550E-7	 6.8500E-7	6.836791E-7	6.835967E-7	6.854743E-7	6.832966E-7	6.823489E-7	  -19.9906	    9.0689	    4.3684	  -30.0113	
    6.0000	 7.5098E-7	 7.5210E-7	 7.5140E-7	 7.5010E-7	 7.5030E-7	7.528216E-7	7.534090E-7	7.506947E-7	7.519660E-7	7.552165E-7	  -19.9906	    9.1068	    4.4361	  -29.8225	
    7.0000	 8.1278E-7	 8.1500E-7	 8.1070E-7	 8.1230E-7	 8.1310E-7	8.129179E-7	8.115924E-7	8.131436E-7	8.142355E-7	8.127001E-7	  -19.9906	    9.1068	    4.4608	  -29.7641	
    8.0000	 8.7395E-7	 8.7000E-7	 8.7320E-7	 8.7870E-7	 8.7390E-7	8.729409E-7	8.712805E-7	8.742231E-7	8.734007E-7	8.728592E-7	  -19.9855	    9.1285	    4.4911	  -29.6772	
    9.0000	 9.2945E-7	 9.3070E-7	 9.2890E-7	 9.3070E-7	 9.2750E-7	9.290918E-7	9.297007E-7	9.287742E-7	9.280393E-7	9.298528E-7	  -19.9855	    9.1590	    4.5392	  -29.5431	
   10.0000	 9.8272E-7	 9.8310E-7	 9.8190E-7	 9.8530E-7	 9.8060E-7	9.826621E-7	9.829178E-7	9.809853E-7	9.833742E-7	9.833709E-7	  -19.9830	    9.1745	    4.5462	  -29.5158	
   20.0000	 1.4478E-6	 1.4490E-6	 1.4490E-6	 1.4440E-6	 1.4490E-6	1.451906E-6	1.449722E-6	1.454336E-6	1.456594E-6	1.446970E-6	  -19.9855	    9.1652	    4.5585	  -29.4939	
   30.0000	 1.8275E-6	 1.8280E-6	 1.8320E-6	 1.8260E-6	 1.8240E-6	1.821451E-6	1.822157E-6	1.824076E-6	1.820741E-6	1.818831E-6	  -19.9931	    9.1683	    4.5481	  -29.5158	
   40.0000	 2.1527E-6	 2.1460E-6	 2.1490E-6	 2.1520E-6	 2.1640E-6	2.158468E-6	2.164342E-6	2.156282E-6	2.154711E-6	2.158538E-6	  -19.9906	    9.1557	    4.5465	  -29.5285	
   50.0000	 2.4618E-6	 2.4580E-6	 2.4550E-6	 2.4630E-6	 2.4710E-6	2.461019E-6	2.458081E-6	2.457541E-6	2.463312E-6	2.465143E-6	  -19.9880	    9.1652	    4.5063	  -29.6155	
   60.0000	 2.7372E-6	 2.7290E-6	 2.7370E-6	 2.7450E-6	 2.7380E-6	2.735694E-6	2.730994E-6	2.734208E-6	2.739111E-6	2.738464E-6	  -19.9931	    9.1842	    4.4937	  -29.6316	
   70.0000	 2.9895E-6	 2.9990E-6	 2.9930E-6	 2.9900E-6	 2.9760E-6	2.996372E-6	2.978025E-6	2.996347E-6	2.997210E-6	3.013907E-6	  -19.9982	    9.1840	    4.4794	  -29.6652	
   80.0000	 3.2320E-6	 3.2460E-6	 3.2360E-6	 3.2240E-6	 3.2220E-6	3.228035E-6	3.222749E-6	3.224624E-6	3.221543E-6	3.243223E-6	  -20.0033	    9.1832	    4.4583	  -29.7158	
   90.0000	 3.4615E-6	 3.4560E-6	 3.4670E-6	 3.4670E-6	 3.4560E-6	3.456326E-6	3.449797E-6	3.457307E-6	3.457990E-6	3.460209E-6	  -20.0033	    9.1949	    4.4390	  -29.7532	
  100.0000	 3.6882E-6	 3.6860E-6	 3.6960E-6	 3.6900E-6	 3.6810E-6	3.685401E-6	3.689935E-6	3.687799E-6	3.687817E-6	3.676052E-6	  -19.9982	    9.1970	    4.4292	  -29.7750	
  120.0000	 4.0755E-6	 4.0640E-6	 4.0850E-6	 4.0930E-6	 4.0600E-6	4.064299E-6	4.054682E-6	4.056698E-6	4.065390E-6	4.080424E-6	  -20.0008	    9.1630	    4.4276	  -29.8029	
  140.0000	 4.4282E-6	 4.4170E-6	 4.4390E-6	 4.4310E-6	 4.4260E-6	4.435738E-6	4.430246E-6	4.426723E-6	4.440842E-6	4.445142E-6	  -20.0084	    9.1573	    4.4260	  -29.8107	
  160.0000	 4.7482E-6	 4.7670E-6	 4.7480E-6	 4.7360E-6	 4.7420E-6	4.762344E-6	4.759933E-6	4.771562E-6	4.761006E-6	4.756873E-6	  -20.0135	    9.1805	    4.4020	  -29.8516	
  180.0000	 5.0280E-6	 5.0310E-6	 5.0220E-6	 5.0320E-6	 5.0270E-6	5.035519E-6	5.035517E-6	5.044551E-6	5.030176E-6	5.031831E-6	  -20.0084	    9.1716	    4.3937	  -29.8776	
  200.0000	 5.3227E-6	 5.3200E-6	 5.3300E-6	 5.3180E-6	 5.3230E-6	5.319271E-6	5.318712E-6	5.320090E-6	5.323907E-6	5.314376E-6	  -20.0186	    9.1701	    4.3662	  -29.9448	
  220.0000	 5.5670E-6	 5.5770E-6	 5.5630E-6	 5.5670E-6	 5.5610E-6	5.548772E-6	5.543362E-6	5.538311E-6	5.556823E-6	5.556590E-6	  -20.0237	    9.1704	    4.3672	  -29.9423	
  240.0000	 5.8102E-6	 5.8140E-6	 5.8150E-6	 5.8010E-6	 5.8110E-6	5.797651E-6	5.808768E-6	5.797901E-6	5.788769E-6	5.795167E-6	  -20.0211	    9.1722	    4.3605	  -29.9570	
  260.0000	 6.0042E-6	 5.9910E-6	 6.0210E-6	 6.0060E-6	 5.9990E-6	6.013753E-6	5.999510E-6	6.011721E-6	6.028883E-6	6.014897E-6	  -20.0186	    9.1832	    4.3520	  -29.9699	
  280.0000	 6.2048E-6	 6.2050E-6	 6.2030E-6	 6.2260E-6	 6.1850E-6	6.177594E-6	6.172396E-6	6.177655E-6	6.166202E-6	6.194122E-6	  -20.0211	    9.1859	    4.3552	  -29.9603	
  300.0000	 6.3887E-6	 6.3800E-6	 6.3800E-6	 6.3900E-6	 6.4050E-6	6.384362E-6	6.396780E-6	6.379544E-6	6.384341E-6	6.376782E-6	  -20.0211	    9.1859	    4.3624	  -29.9427	
  320.0000	 6.5695E-6	 6.5910E-6	 6.5700E-6	 6.5590E-6	 6.5580E-6	6.525522E-6	6.524005E-6	6.519764E-6	6.527661E-6	6.530658E-6	  -20.0211	    9.2033	    4.4051	  -29.8278	
  340.0000	 6.7145E-6	 6.7130E-6	 6.7060E-6	 6.7180E-6	 6.7210E-6	6.728503E-6	6.722399E-6	6.737356E-6	6.728134E-6	6.726121E-6	  -20.0237	    9.2206	    4.4450	  -29.7207	
  360.0000	 6.8755E-6	 6.8980E-6	 6.8620E-6	 6.8700E-6	 6.8720E-6	6.872698E-6	6.868937E-6	6.862344E-6	6.890446E-6	6.869063E-6	  -20.0160	    9.2133	    4.4639	  -29.6809	
  380.0000	 7.0207E-6	 6.9940E-6	 7.0210E-6	 7.0380E-6	 7.0300E-6	7.041795E-6	7.063364E-6	7.020988E-6	7.028341E-6	7.054488E-6	  -20.0084	    9.1611	    4.4684	  -29.7076	
  400.0000	 7.1468E-6	 7.1500E-6	 7.1500E-6	 7.1430E-6	 7.1440E-6	7.142143E-6	7.139623E-6	7.138233E-6	7.143043E-6	7.147671E-6	  -20.0109	    9.1611	    4.4639	  -29.7180	
  420.0000	 7.2812E-6	 7.2610E-6	 7.2950E-6	 7.2870E-6	 7.2820E-6	7.271171E-6	7.294565E-6	7.268406E-6	7.264270E-6	7.257442E-6	  -20.0084	    9.1802	    4.4902	  -29.6426	
  440.0000	 7.4078E-6	 7.4040E-6	 7.4160E-6	 7.4140E-6	 7.3970E-6	7.400932E-6	7.368281E-6	7.410992E-6	7.411230E-6	7.413223E-6	  -19.9931	    9.1629	    4.5130	  -29.6015	
  460.0000	 7.5152E-6	 7.5200E-6	 7.5280E-6	 7.5140E-6	 7.4990E-6	7.492741E-6	7.474769E-6	7.476039E-6	7.506585E-6	7.513572E-6	  -19.9931	    9.1850	    4.5294	  -29.5474	
  480.0000	 7.6163E-6	 7.5770E-6	 7.6140E-6	 7.6310E-6	 7.6430E-6	7.617247E-6	7.592529E-6	7.612116E-6	7.633741E-6	7.630603E-6	  -19.9931	    9.2052	    4.5294	  -29.5330	
  500.0000	 7.7308E-6	 7.7510E-6	 7.7350E-6	 7.7230E-6	 7.7140E-6	7.736743E-6	7.730497E-6	7.725283E-6	7.730036E-6	7.761157E-6	  -19.9906	    9.1956	    4.5316	  -29.5347	
  520.0000	 7.8030E-6	 7.8070E-6	 7.7950E-6	 7.8100E-6	 7.8000E-6	7.811147E-6	7.803395E-6	7.795203E-6	7.825332E-6	7.820659E-6	  -19.9906	    9.1980	    4.5335	  -29.5285	
  540.0000	 7.9055E-6	 7.9320E-6	 7.8910E-6	 7.8740E-6	 7.9250E-6	7.922649E-6	7.939032E-6	7.931866E-6	7.913601E-6	7.906099E-6	  -19.9880	    9.1905	    4.5357	  -29.5287	
  560.0000	 8.0032E-6	 8.0110E-6	 8.0060E-6	 8.0040E-6	 7.9920E-6	7.995629E-6	7.981888E-6	8.003087E-6	7.995704E-6	8.001837E-6	  -19.9906	    9.2076	    4.5430	  -29.4996	
  580.0000	 8.0683E-6	 8.0540E-6	 8.0590E-6	 8.0970E-6	 8.0630E-6	8.050352E-6	8.034381E-6	8.050176E-6	8.058859E-6	8.057992E-6	  -19.9855	    9.2076	    4.5610	  -29.4577	
  600.0000	 8.1582E-6	 8.1660E-6	 8.1540E-6	 8.1580E-6	 8.1550E-6	8.163257E-6	8.159011E-6	8.181136E-6	8.166221E-6	8.146660E-6	  -19.9880	    9.2169	    4.5876	  -29.3897	
  620.0000	 8.2727E-6	 8.2690E-6	 8.2700E-6	 8.2970E-6	 8.2550E-6	8.244897E-6	8.226632E-6	8.249047E-6	8.262553E-6	8.241354E-6	  -19.9804	    9.1951	    4.5860	  -29.4089	
  640.0000	 8.3450E-6	 8.3790E-6	 8.3450E-6	 8.3420E-6	 8.3140E-6	8.296630E-6	8.300015E-6	8.281820E-6	8.281003E-6	8.323680E-6	  -19.9804	    9.1869	    4.5791	  -29.4308	
  660.0000	 8.4465E-6	 8.4500E-6	 8.4470E-6	 8.4490E-6	 8.4400E-6	8.453317E-6	8.455449E-6	8.446554E-6	8.473374E-6	8.437891E-6	  -19.9855	    9.1611	    4.5892	  -29.4259	
  680.0000	 8.5437E-6	 8.5480E-6	 8.5560E-6	 8.5210E-6	 8.5500E-6	8.523506E-6	8.563043E-6	8.534013E-6	8.506551E-6	8.490415E-6	  -19.9855	    9.1801	    4.5810	  -29.4313	
  700.0000	 8.6348E-6	 8.6530E-6	 8.6260E-6	 8.6120E-6	 8.6480E-6	8.630282E-6	8.655088E-6	8.629771E-6	8.620189E-6	8.616079E-6	  -19.9880	    9.2262	    4.5677	  -29.4291	
  720.0000	 8.7783E-6	 8.7740E-6	 8.8020E-6	 8.7820E-6	 8.7550E-6	8.745669E-6	8.755774E-6	8.742537E-6	8.743098E-6	8.741269E-6	  -19.9880	    9.2090	    4.5617	  -29.4553	
  740.0000	 8.8675E-6	 8.8840E-6	 8.8810E-6	 8.8620E-6	 8.8430E-6	8.873126E-6	8.841364E-6	8.839250E-6	8.908435E-6	8.903455E-6	  -19.9880	    9.2005	    4.5411	  -29.5091	
  760.0000	 9.0160E-6	 9.0420E-6	 9.0230E-6	 9.0140E-6	 8.9850E-6	8.999797E-6	9.015444E-6	9.003785E-6	9.001687E-6	8.978272E-6	  -19.9931	    9.2164	    4.5212	  -29.5442	
  780.0000	 9.1527E-6	 9.1620E-6	 9.1660E-6	 9.1470E-6	 9.1360E-6	9.175336E-6	9.161695E-6	9.180509E-6	9.180404E-6	9.178736E-6	  -19.9957	    9.2385	    4.5025	  -29.5722	
  800.0000	 9.2880E-6	 9.2800E-6	 9.2900E-6	 9.2910E-6	 9.2910E-6	9.301406E-6	9.283395E-6	9.299085E-6	9.320316E-6	9.302827E-6	  -20.0059	    9.2385	    4.5095	  -29.5559	
  820.0000	 9.4857E-6	 9.4900E-6	 9.4650E-6	 9.4880E-6	 9.5000E-6	9.486266E-6	9.510509E-6	9.484304E-6	9.476950E-6	9.473301E-6	  -20.0084	    9.2305	    4.4997	  -29.5846	
  840.0000	 9.6113E-6	 9.6220E-6	 9.6250E-6	 9.5820E-6	 9.6160E-6	9.626039E-6	9.639523E-6	9.619808E-6	9.623199E-6	9.621625E-6	  -20.0186	    9.2243	    4.5285	  -29.5216	
  860.0000	 9.8260E-6	 9.8120E-6	 9.8450E-6	 9.8280E-6	 9.8190E-6	9.803864E-6	9.837646E-6	9.814058E-6	9.791382E-6	9.772371E-6	  -20.0186	    9.2259	    4.5383	  -29.4976	
  880.0000	 9.9675E-6	 9.9700E-6	 9.9400E-6	 9.9600E-6	 1.0000E-5	1.000369E-5	9.979147E-6	1.003495E-5	1.002004E-5	9.980639E-6	  -20.0186	    9.2263	    4.5376	  -29.4988	
  900.0000	 1.0157E-5	 1.0170E-5	 1.0180E-5	 1.0170E-5	 1.0110E-5	1.015070E-5	1.013493E-5	1.014985E-5	1.017365E-5	1.014437E-5	  -20.0237	    9.2045	    4.5098	  -29.5793	
  920.0000	 1.0363E-5	 1.0360E-5	 1.0370E-5	 1.0350E-5	 1.0370E-5	1.035719E-5	1.037951E-5	1.034376E-5	1.036972E-5	1.033577E-5	  -20.0237	    9.2030	    4.4956	  -29.6137	
  940.0000	 1.0553E-5	 1.0550E-5	 1.0580E-5	 1.0550E-5	 1.0530E-5	1.054106E-5	1.055053E-5	1.053385E-5	1.053535E-5	1.054451E-5	  -20.0211	    9.2105	    4.4959	  -29.6077	
  960.0000	 1.0763E-5	 1.0780E-5	 1.0760E-5	 1.0770E-5	 1.0740E-5	1.076395E-5	1.077649E-5	1.073595E-5	1.077594E-5	1.076743E-5	  -20.0211	    9.2469	    4.5101	  -29.5484	
  980.0000	 1.0993E-5	 1.1000E-5	 1.1020E-5	 1.1000E-5	 1.0950E-5	1.093601E-5	1.093030E-5	1.093032E-5	1.093523E-5	1.094818E-5	  -20.0160	    9.2429	    4.5256	  -29.5150	
 1000.0000	 1.1202E-5	 1.1180E-5	 1.1190E-5	 1.1240E-5	 1.1200E-5	1.119310E-5	1.120080E-5	1.119520E-5	1.118563E-5	1.119079E-5	  -20.0160	    9.2363	    4.5354	  -29.4968
