Repository: ctiley/CERN_CMS_Silicon_Sensor

# CERN_CMS_Silicon_Sensor

# Code To-Do 
- Double check Halfmoon Diode Data

# Lab To-Do
- Measure more HGCAL Diodes
- Measure rest of Unirradiated Halfmoon Diodes
- Rebond D0 Diode
- Cleanup Wires at Alibava Station
-

File: Diodes/Ljubljana_Diodes/Data/Ljubljana_Diode_Annealing/CO138/90min/CV_D0_CO138_LargeDiode_GRConnected_Irradiated_90min_8_4_2021_3_20_14_PM.txt
GCD Test
Bias: 5000.000000
CV_D0_CO138_LargeDiode_GRConnected_Irradiated_90min
Date/Time: 8/4/2021 3:20:14 PM
Sensor Name: CO138
Type: N
Annealing Status: Irradiated and Annealed at 60C for 90 minute
Environment: -20C
Tester: Andrew Kent

Time Delay per Ramp Step (s): 0.500

CV Time Delay per Measurement (s) :0.500

AC Voltage (V): 0.500

Current Number of measurements per voltage: 4.000

IV Time Delay per Measurement (s) :0.000


BiasVoltage	LCR_Cp_freq1000.0	LCR_Cp_freq10000.0	LCR_Rp_freq1000.0	LCR_Rp_freq10000.0	Temperature	Air_Temp	Humidity	Dewpoint	
    1.0000	3.718E-11	2.019E-11	1.779E+6	1.484E+6	  -20.0618	   10.3818	    5.4326	  -26.7416	
    2.0000	4.110E-11	2.022E-11	1.872E+6	1.528E+6	  -20.1000	   10.3574	    5.3558	  -26.9137	
    3.0000	4.340E-11	2.024E-11	1.956E+6	1.546E+6	  -20.0847	   10.3424	    5.3153	  -27.0066	
    4.0000	4.494E-11	2.025E-11	2.029E+6	1.571E+6	  -20.0872	   10.3671	    5.2824	  -27.0559	
    5.0000	4.619E-11	2.028E-11	2.088E+6	1.593E+6	  -20.0644	   10.3625	    5.2052	  -27.2183	
    6.0000	4.718E-11	2.030E-11	2.140E+6	1.613E+6	  -20.0415	   10.3310	    5.1711	  -27.3120	
    7.0000	4.755E-11	2.034E-11	2.206E+6	1.625E+6	  -20.0008	   10.2981	    5.1173	  -27.4484	
    8.0000	4.752E-11	2.037E-11	2.283E+6	1.652E+6	  -19.9575	   10.3099	    5.0683	  -27.5436	
    9.0000	4.773E-11	2.039E-11	2.346E+6	1.684E+6	  -19.9499	   10.2569	    5.0478	  -27.6254	
   10.0000	4.745E-11	2.041E-11	2.436E+6	1.719E+6	  -19.9372	   10.2586	    4.9949	  -27.7373	
   20.0000	4.694E-11	2.056E-11	3.098E+6	1.904E+6	  -19.9397	   10.2982	    4.9367	  -27.8348	
   30.0000	4.591E-11	2.059E-11	3.586E+6	2.024E+6	  -19.9601	   10.2794	    4.9039	  -27.9200	
   40.0000	4.459E-11	2.056E-11	4.020E+6	2.171E+6	  -19.9804	   10.2794	    4.8770	  -27.9789	
   50.0000	4.336E-11	2.054E-11	4.409E+6	2.284E+6	  -20.0186	   10.2423	    4.8251	  -28.1201	
   60.0000	4.219E-11	2.050E-11	4.775E+6	2.417E+6	  -20.0389	   10.2223	    4.7821	  -28.2302	
   70.0000	4.102E-11	2.048E-11	5.129E+6	2.515E+6	  -20.0516	   10.1927	    4.7653	  -28.2889	
   80.0000	4.008E-11	2.047E-11	5.449E+6	2.606E+6	  -20.0516	   10.1937	    4.7372	  -28.3515	
   90.0000	3.925E-11	2.044E-11	5.750E+6	2.712E+6	  -20.0491	   10.1752	    4.6904	  -28.4707	
  100.0000	3.860E-11	2.041E-11	6.018E+6	2.819E+6	  -20.0389	   10.1744	    4.6736	  -28.5094	
  120.0000	3.712E-11	2.036E-11	6.604E+6	3.023E+6	  -20.0211	   10.1215	    4.6490	  -28.6036	
  140.0000	3.592E-11	2.029E-11	7.139E+6	3.250E+6	  -19.9982	   10.0801	    4.6047	  -28.7351	
  160.0000	3.482E-11	2.023E-11	7.669E+6	3.491E+6	  -19.9931	   10.1140	    4.5879	  -28.7497	
  180.0000	3.376E-11	2.017E-11	8.233E+6	3.745E+6	  -19.9855	   10.1286	    4.5696	  -28.7820	
  200.0000	3.281E-11	2.011E-11	8.803E+6	4.024E+6	  -19.9652	   10.1913	    4.5680	  -28.7410	
  220.0000	3.189E-11	2.006E-11	9.423E+6	4.322E+6	  -19.9753	   10.1502	    4.5576	  -28.7946	
  240.0000	3.096E-11	2.000E-11	1.010E+7	4.695E+6	  -19.9753	   10.1502	    4.5373	  -28.8420	
  260.0000	3.009E-11	1.995E-11	1.083E+7	5.103E+6	  -19.9753	   10.1123	    4.5171	  -28.9164	
  280.0000	2.922E-11	1.991E-11	1.165E+7	5.523E+6	  -19.9779	   10.1123	    4.4855	  -28.9910	
  300.0000	2.845E-11	1.987E-11	1.254E+7	6.038E+6	  -20.0033	   10.1835	    4.4349	  -29.0609	
  320.0000	2.761E-11	1.984E-11	1.360E+7	6.585E+6	  -20.0135	   10.1430	    4.4209	  -29.1230	
  340.0000	2.686E-11	1.980E-11	1.477E+7	7.259E+6	  -20.0084	   10.1006	    4.3899	  -29.2276	
  360.0000	2.611E-11	1.977E-11	1.613E+7	8.049E+6	  -20.0186	   10.0782	    4.3482	  -29.3447	
  380.0000	2.538E-11	1.976E-11	1.771E+7	8.874E+6	  -20.0160	   10.0153	    4.3289	  -29.4363	
  400.0000	2.472E-11	1.974E-11	1.946E+7	9.880E+6	  -20.0237	   10.0153	    4.3169	  -29.4657	
  420.0000	2.411E-11	1.973E-11	2.144E+7	1.093E+7	  -20.0262	   10.0580	    4.2903	  -29.5007	
  440.0000	2.350E-11	1.971E-11	2.389E+7	1.226E+7	  -20.0160	   10.0409	    4.2650	  -29.5752	
  460.0000	2.297E-11	1.970E-11	2.662E+7	1.362E+7	  -20.0160	   10.0561	    4.2407	  -29.6249	
  480.0000	2.247E-11	1.970E-11	2.999E+7	1.514E+7	  -19.9982	   10.0443	    4.2128	  -29.6569	
  500.0000	2.208E-11	1.969E-11	3.354E+7	1.676E+7	  -19.9982	   10.0683	    4.1992	  -29.7199	
  520.0000	2.172E-11	1.969E-11	3.784E+7	1.853E+7	  -19.9957	   10.0211	    4.1746	  -29.8153	
  540.0000	2.142E-11	1.968E-11	4.265E+7	2.036E+7	  -19.9931	   10.0205	    4.1512	  -29.8749	
  560.0000	2.119E-11	1.968E-11	4.767E+7	2.219E+7	  -19.9830	   10.0067	    4.1309	  -29.9361	
  580.0000	2.099E-11	1.968E-11	5.274E+7	2.392E+7	  -19.9880	    9.9403	    4.1123	  -30.0305	
  600.0000	2.083E-11	1.968E-11	5.790E+7	2.544E+7	  -19.9830	    9.9696	    4.0879	  -30.0723	
  620.0000	2.072E-11	1.969E-11	6.219E+7	2.659E+7	  -19.9804	    9.9280	    4.0762	  -30.1317	
  640.0000	2.064E-11	1.971E-11	6.528E+7	2.739E+7	  -19.9880	    9.9654	    4.0481	  -30.1782	
  660.0000	2.059E-11	1.973E-11	6.598E+7	2.797E+7	  -19.9880	   10.0148	    4.0342	  -30.1795	
  680.0000	2.059E-11	1.975E-11	6.556E+7	2.793E+7	  -20.0033	    9.9579	    4.0082	  -30.2873	
  700.0000	2.066E-11	1.978E-11	6.246E+7	2.728E+7	  -20.0109	    9.9168	    4.0041	  -30.3269	
  720.0000	2.080E-11	1.981E-11	5.918E+7	2.575E+7	  -20.0084	    9.9189	    3.9693	  -30.4168	
  740.0000	2.101E-11	1.985E-11	5.647E+7	2.369E+7	  -20.0160	    9.9371	    3.9639	  -30.4182	
  760.0000	2.124E-11	1.991E-11	5.455E+7	2.120E+7	  -20.0313	    9.9425	    3.9586	  -30.4287	
  780.0000	2.146E-11	2.000E-11	5.276E+7	1.871E+7	  -20.0313	    9.9413	    3.9519	  -30.4471	
  800.0000	2.166E-11	2.011E-11	5.110E+7	1.657E+7	  -20.0313	    9.9785	    3.9266	  -30.4882	
  820.0000	1.820E-11	1.814E-11	3.623E+8	2.875E+8	  -20.0186	    9.9469	    3.9225	  -30.5213	
  840.0000	1.818E-11	1.813E-11	3.612E+8	3.036E+8	  -20.0109	    9.9483	    3.9206	  -30.5255	
  860.0000	1.816E-11	1.813E-11	3.546E+8	3.079E+8	  -19.9830	    9.9031	    3.8884	  -30.6436	
  880.0000	1.815E-11	1.813E-11	3.556E+8	3.177E+8	  -19.9728	    9.8604	    3.8757	  -30.7075	
  900.0000	1.814E-11	1.812E-11	3.555E+8	3.302E+8	  -19.9601	    9.8444	    3.8681	  -30.7391	
  920.0000	1.813E-11	1.812E-11	3.579E+8	3.412E+8	  -19.9601	    9.8157	    3.8510	  -30.8055	
  940.0000	1.812E-11	1.812E-11	3.537E+8	3.527E+8	  -19.9753	    9.8165	    3.8245	  -30.8771	
  960.0000	1.810E-11	1.811E-11	3.534E+8	3.664E+8	  -19.9830	    9.8475	    3.8226	  -30.8606	
  980.0000	1.810E-11	1.811E-11	3.594E+8	3.766E+8	  -19.9957	    9.8812	    3.8178	  -30.8500	
 1000.0000	1.809E-11	1.810E-11	3.629E+8	3.902E+8	  -20.0211	    9.7956	    3.8121	  -30.9254

File: Diodes/Ljubljana_Diodes/Data/Ljubljana_Diode_Annealing/CO138/90min/CV_D0_CO138_LargeDiode_GRConnected_Irradiated_90min_8_4_2021_3_26_44_PM.txt
GCD Test
Bias: 5000.000000
CV_D0_CO138_LargeDiode_GRConnected_Irradiated_90min
Date/Time: 8/4/2021 3:26:44 PM
Sensor Name: CO138
Type: N
Annealing Status: Irradiated and Annealed at 60C for 90 minute
Environment: -20C
Tester: Andrew Kent

Time Delay per Ramp Step (s): 0.500

CV Time Delay per Measurement (s) :0.500

AC Voltage (V): 0.500

Current Number of measurements per voltage: 4.000

IV Time Delay per Measurement (s) :0.000


BiasVoltage	LCR_Cp_freq1000.0	LCR_Cp_freq10000.0	LCR_Rp_freq1000.0	LCR_Rp_freq10000.0	Temperature	Air_Temp	Humidity	Dewpoint	
    1.0000	2.954E-11	1.854E-11	1.906E+6	1.763E+6	  -19.9728	    9.7831	    3.6898	  -31.2737	
    2.0000	3.375E-11	1.862E-11	2.020E+6	1.802E+6	  -19.9753	    9.7904	    3.6781	  -31.3016	
    3.0000	3.615E-11	1.867E-11	2.127E+6	1.824E+6	  -19.9957	    9.7450	    3.6619	  -31.3789	
    4.0000	3.809E-11	1.871E-11	2.205E+6	1.848E+6	  -20.0033	    9.7075	    3.6581	  -31.4157	
    5.0000	3.953E-11	1.875E-11	2.278E+6	1.860E+6	  -20.0008	    9.6825	    3.6414	  -31.4808	
    6.0000	4.034E-11	1.878E-11	2.364E+6	1.881E+6	  -20.0109	    9.6535	    3.6142	  -31.5787	
    7.0000	4.135E-11	1.880E-11	2.421E+6	1.906E+6	  -20.0135	    9.6627	    3.6107	  -31.5822	
    8.0000	4.183E-11	1.882E-11	2.495E+6	1.916E+6	  -20.0237	    9.6962	    3.5848	  -31.6336	
    9.0000	4.221E-11	1.884E-11	2.566E+6	1.928E+6	  -20.0237	    9.6501	    3.5661	  -31.7196	
   10.0000	4.275E-11	1.886E-11	2.625E+6	1.942E+6	  -20.0109	    9.6901	    3.5497	  -31.7396	
   20.0000	4.384E-11	1.900E-11	3.204E+6	2.070E+6	  -20.0033	    9.6877	    3.5247	  -31.8143	
   30.0000	4.341E-11	1.908E-11	3.695E+6	2.192E+6	  -20.0033	    9.6877	    3.5244	  -31.8152	
   40.0000	4.251E-11	1.912E-11	4.138E+6	2.308E+6	  -20.0033	    9.6330	    3.5079	  -31.9015	
   50.0000	4.136E-11	1.915E-11	4.567E+6	2.410E+6	  -19.9880	    9.6465	    3.4845	  -31.9613	
   60.0000	4.049E-11	1.917E-11	4.946E+6	2.518E+6	  -19.9804	    9.6565	    3.4677	  -32.0041	
   70.0000	3.947E-11	1.918E-11	5.325E+6	2.614E+6	  -19.9677	    9.5621	    3.4728	  -32.0545	
   80.0000	3.858E-11	1.918E-11	5.685E+6	2.715E+6	  -19.9855	    9.5796	    3.4494	  -32.1120	
   90.0000	3.770E-11	1.917E-11	6.043E+6	2.823E+6	  -19.9957	    9.5863	    3.4440	  -32.1235	
  100.0000	3.683E-11	1.915E-11	6.401E+6	2.952E+6	  -19.9982	    9.5373	    3.4317	  -32.1943	
  120.0000	3.556E-11	1.911E-11	7.059E+6	3.183E+6	  -20.0160	    9.5587	    3.4222	  -32.2080	
  140.0000	3.426E-11	1.907E-11	7.737E+6	3.431E+6	  -20.0313	    9.5489	    3.4156	  -32.2348	
  160.0000	3.327E-11	1.902E-11	8.367E+6	3.664E+6	  -20.0338	    9.5200	    3.3975	  -32.3092	
  180.0000	3.221E-11	1.897E-11	9.066E+6	3.943E+6	  -20.0262	    9.5288	    3.3852	  -32.3405	
  200.0000	3.130E-11	1.891E-11	9.764E+6	4.260E+6	  -20.0135	    9.5694	    3.3899	  -32.2981	
  220.0000	3.040E-11	1.886E-11	1.051E+7	4.617E+6	  -20.0084	    9.5571	    3.3909	  -32.3037	
  240.0000	2.958E-11	1.881E-11	1.128E+7	4.969E+6	  -19.9957	    9.5397	    3.3890	  -32.3215	
  260.0000	2.863E-11	1.875E-11	1.221E+7	5.476E+6	  -19.9804	    9.5303	    3.3716	  -32.3809	
  280.0000	2.776E-11	1.871E-11	1.323E+7	5.947E+6	  -19.9804	    9.4981	    3.3792	  -32.3800	
  300.0000	2.693E-11	1.866E-11	1.438E+7	6.581E+6	  -19.9728	    9.4609	    3.3672	  -32.4424	
  320.0000	2.612E-11	1.861E-11	1.572E+7	7.346E+6	  -19.9677	    9.4982	    3.3526	  -32.4611	
  340.0000	2.530E-11	1.857E-11	1.735E+7	8.261E+6	  -19.9423	    9.5289	    3.3523	  -32.4408	
  360.0000	2.448E-11	1.853E-11	1.930E+7	9.294E+6	  -19.9550	    9.4662	    3.3355	  -32.5356	
  380.0000	2.373E-11	1.850E-11	2.158E+7	1.065E+7	  -19.9830	    9.4982	    3.3238	  -32.5496	
  400.0000	2.301E-11	1.847E-11	2.448E+7	1.226E+7	  -19.9982	    9.4383	    3.3074	  -32.6418	
  420.0000	2.233E-11	1.845E-11	2.798E+7	1.420E+7	  -20.0160	    9.4424	    3.3083	  -32.6360	
  440.0000	2.172E-11	1.843E-11	3.242E+7	1.654E+7	  -20.0440	    9.4971	    3.2862	  -32.6671	
  460.0000	2.115E-11	1.841E-11	3.839E+7	1.959E+7	  -20.0465	    9.5048	    3.2840	  -32.6687	
  480.0000	2.066E-11	1.839E-11	4.635E+7	2.328E+7	  -20.0440	    9.5048	    3.2688	  -32.7161	
  500.0000	2.024E-11	1.838E-11	5.713E+7	2.778E+7	  -20.0313	    9.4716	    3.2559	  -32.7797	
  520.0000	1.985E-11	1.836E-11	7.175E+7	3.370E+7	  -20.0262	    9.4559	    3.2511	  -32.8055	
  540.0000	1.954E-11	1.834E-11	9.113E+7	4.155E+7	  -20.0186	    9.4529	    3.2369	  -32.8524	
  560.0000	1.927E-11	1.833E-11	1.161E+8	5.172E+7	  -19.9880	    9.4099	    3.2366	  -32.8831	
  580.0000	1.905E-11	1.830E-11	1.512E+8	6.500E+7	  -19.9702	    9.4489	    3.2242	  -32.8953	
  600.0000	1.887E-11	1.828E-11	1.983E+8	8.180E+7	  -19.9575	    9.4486	    3.2255	  -32.8915	
  620.0000	1.872E-11	1.826E-11	2.751E+8	1.030E+8	  -19.9575	    9.4198	    3.2207	  -32.9263	
  640.0000	1.862E-11	1.824E-11	3.955E+8	1.287E+8	  -19.9652	    9.4741	    3.2113	  -32.9191	
  660.0000	1.844E-11	1.822E-11	5.442E+8	1.676E+8	  -19.9779	    9.3957	    3.2015	  -33.0043	
  680.0000	1.839E-11	1.821E-11	8.886E+8	2.136E+8	  -19.9880	    9.4000	    3.1954	  -33.0205	
  700.0000	1.835E-11	1.819E-11	1.155E+9	2.496E+8	  -20.0059	    9.4244	    3.1923	  -33.0139	
  720.0000	1.833E-11	1.818E-11	9.616E+8	2.754E+8	  -20.0084	    9.4113	    3.1841	  -33.0492	
  740.0000	1.830E-11	1.817E-11	6.861E+8	2.754E+8	  -20.0109	    9.4637	    3.1879	  -33.0010	
  760.0000	1.828E-11	1.816E-11	4.930E+8	2.660E+8	  -20.0237	    9.4190	    3.1793	  -33.0591	
  780.0000	1.825E-11	1.815E-11	4.201E+8	2.610E+8	  -20.0364	    9.4500	    3.1701	  -33.0673	
  800.0000	1.823E-11	1.815E-11	3.791E+8	2.612E+8	  -20.0287	    9.4074	    3.1667	  -33.1078	
  820.0000	1.820E-11	1.814E-11	3.673E+8	2.741E+8	  -20.0211	    9.3836	    3.1543	  -33.1640	
  840.0000	1.819E-11	1.813E-11	3.600E+8	2.807E+8	  -20.0211	    9.3695	    3.1591	  -33.1583	
  860.0000	1.818E-11	1.813E-11	3.544E+8	2.936E+8	  -20.0135	    9.3381	    3.1509	  -33.2065	
  880.0000	1.815E-11	1.813E-11	3.581E+8	3.032E+8	  -20.0033	    9.3263	    3.1474	  -33.2258	
  900.0000	1.814E-11	1.812E-11	3.524E+8	3.121E+8	  -19.9906	    9.3733	    3.1442	  -33.2038	
  920.0000	1.814E-11	1.812E-11	3.552E+8	3.249E+8	  -19.9855	    9.3194	    3.1344	  -33.2727	
  940.0000	1.812E-11	1.811E-11	3.515E+8	3.328E+8	  -19.9855	    9.3037	    3.1499	  -33.2331	
  960.0000	1.812E-11	1.811E-11	3.546E+8	3.409E+8	  -19.9906	    9.2528	    3.1559	  -33.2487	
  980.0000	1.810E-11	1.811E-11	3.529E+8	3.501E+8	  -19.9957	    9.2779	    3.1695	  -33.1876	
 1000.0000	1.809E-11	1.810E-11	3.585E+8	3.566E+8	  -19.9957	    9.3056	    3.1673	  -33.1757

File: Diodes/Ljubljana_Diodes/Data/Ljubljana_Diode_Annealing/CO138/90min/CV_D0_CO138_LargeDiode_GRConnected_Irradiated_90min_8_4_2021_3_36_12_PM.txt
GCD Test
Bias: 5000.000000
CV_D0_CO138_LargeDiode_GRConnected_Irradiated_90min
Date/Time: 8/4/2021 3:36:12 PM
Sensor Name: CO138
Type: N
Annealing Status: Irradiated and Annealed at 60C for 90 minute
Environment: -20C
Tester: Andrew Kent

Time Delay per Ramp Step (s): 0.500

CV Time Delay per Measurement (s) :0.500

AC Voltage (V): 0.500

Current Number of measurements per voltage: 4.000

IV Time Delay per Measurement (s) :0.000


BiasVoltage	LCR_Cp_freq1000.0	LCR_Cp_freq10000.0	LCR_Rp_freq1000.0	LCR_Rp_freq10000.0	Temperature	Air_Temp	Humidity	Dewpoint	
    1.0000	3.764E-11	2.022E-11	1.737E+6	1.457E+6	  -19.9830	    9.0412	    2.9377	  -34.1206	
    2.0000	4.171E-11	2.026E-11	1.841E+6	1.492E+6	  -19.9957	    9.0775	    2.9383	  -34.0937	
    3.0000	4.403E-11	2.028E-11	1.927E+6	1.511E+6	  -20.0059	    9.1317	    2.9374	  -34.0600	
    4.0000	4.549E-11	2.028E-11	2.008E+6	1.555E+6	  -20.0135	    9.1067	    2.9367	  -34.0792	
    5.0000	4.666E-11	2.029E-11	2.072E+6	1.577E+6	  -20.0160	    9.0978	    2.9292	  -34.1115	
    6.0000	4.717E-11	2.030E-11	2.147E+6	1.615E+6	  -20.0109	    9.0705	    2.9244	  -34.1465	
    7.0000	4.762E-11	2.033E-11	2.209E+6	1.625E+6	  -20.0109	    9.0647	    2.9282	  -34.1373	
    8.0000	4.777E-11	2.036E-11	2.277E+6	1.652E+6	  -20.0135	    9.0906	    2.9266	  -34.1252	
    9.0000	4.767E-11	2.037E-11	2.351E+6	1.693E+6	  -20.0109	    9.0846	    2.9276	  -34.1260	
   10.0000	4.763E-11	2.040E-11	2.425E+6	1.709E+6	  -20.0135	    9.0846	    2.9428	  -34.0737	
   20.0000	4.705E-11	2.057E-11	3.092E+6	1.897E+6	  -20.0008	    9.0717	    2.9361	  -34.1053	
   30.0000	4.601E-11	2.059E-11	3.579E+6	2.034E+6	  -20.0008	    9.0868	    2.9304	  -34.1146	
   40.0000	4.474E-11	2.059E-11	4.009E+6	2.144E+6	  -20.0008	    9.0293	    2.9276	  -34.1637	
   50.0000	4.362E-11	2.057E-11	4.388E+6	2.251E+6	  -19.9880	    9.0388	    2.9083	  -34.2240	
   60.0000	4.243E-11	2.055E-11	4.750E+6	2.364E+6	  -19.9957	    9.0017	    2.8969	  -34.2888	
   70.0000	4.133E-11	2.053E-11	5.091E+6	2.463E+6	  -19.9982	    9.0017	    2.8906	  -34.3108	
   80.0000	4.042E-11	2.050E-11	5.410E+6	2.575E+6	  -20.0033	    8.9803	    2.8861	  -34.3409	
   90.0000	3.950E-11	2.046E-11	5.718E+6	2.694E+6	  -19.9957	    8.9803	    2.8770	  -34.3730	
  100.0000	3.879E-11	2.043E-11	5.995E+6	2.794E+6	  -20.0008	    8.9940	    2.8608	  -34.4203	
  120.0000	3.735E-11	2.037E-11	6.572E+6	3.009E+6	  -20.0008	    9.0088	    2.8504	  -34.4470	
  140.0000	3.608E-11	2.031E-11	7.107E+6	3.227E+6	  -20.0033	    9.0088	    2.8504	  -34.4470	
  160.0000	3.497E-11	2.024E-11	7.646E+6	3.465E+6	  -20.0033	    8.9571	    2.8343	  -34.5393	
  180.0000	3.385E-11	2.019E-11	8.219E+6	3.709E+6	  -19.9982	    8.9571	    2.8374	  -34.5281	
  200.0000	3.286E-11	2.012E-11	8.801E+6	3.995E+6	  -20.0008	    8.9331	    2.8261	  -34.5849	
  220.0000	3.201E-11	2.006E-11	9.383E+6	4.320E+6	  -19.9982	    8.8958	    2.8242	  -34.6170	
  240.0000	3.107E-11	2.000E-11	1.007E+7	4.695E+6	  -19.9982	    8.8958	    2.8216	  -34.6260	
  260.0000	3.023E-11	1.997E-11	1.077E+7	5.022E+6	  -20.0008	    8.9040	    2.8080	  -34.6690	
  280.0000	2.941E-11	1.992E-11	1.155E+7	5.471E+6	  -20.0008	    8.9040	    2.8182	  -34.6329	
  300.0000	2.851E-11	1.988E-11	1.250E+7	5.957E+6	  -19.9982	    8.9098	    2.7951	  -34.7116	
  320.0000	2.771E-11	1.985E-11	1.354E+7	6.501E+6	  -19.9982	    8.9177	    2.7932	  -34.7131	
  340.0000	2.694E-11	1.981E-11	1.470E+7	7.178E+6	  -20.0033	    8.9151	    2.7925	  -34.7171	
  360.0000	2.624E-11	1.979E-11	1.598E+7	7.899E+6	  -19.9804	    8.9007	    2.7843	  -34.7565	
  380.0000	2.550E-11	1.977E-11	1.754E+7	8.761E+6	  -19.9804	    8.8936	    2.7774	  -34.7865	
  400.0000	2.485E-11	1.975E-11	1.922E+7	9.714E+6	  -19.9830	    8.8936	    2.7774	  -34.7865	
  420.0000	2.417E-11	1.973E-11	2.129E+7	1.085E+7	  -19.9957	    8.9099	    2.7685	  -34.8074	
  440.0000	2.357E-11	1.972E-11	2.365E+7	1.209E+7	  -20.0084	    8.9059	    2.7669	  -34.8159	
  460.0000	2.303E-11	1.971E-11	2.635E+7	1.343E+7	  -20.0084	    8.8989	    2.7593	  -34.8482	
  480.0000	2.255E-11	1.970E-11	2.957E+7	1.506E+7	  -20.0109	    8.9253	    2.7590	  -34.8314	
  500.0000	2.213E-11	1.970E-11	3.319E+7	1.661E+7	  -20.0084	    8.8591	    2.7467	  -34.9212	
  520.0000	2.173E-11	1.969E-11	3.728E+7	1.824E+7	  -20.0186	    8.8809	    2.7378	  -34.9389	
  540.0000	2.147E-11	1.969E-11	4.194E+7	2.012E+7	  -20.0160	    8.8999	    2.7426	  -34.9086	
  560.0000	2.122E-11	1.968E-11	4.698E+7	2.205E+7	  -20.0084	    8.8832	    2.7397	  -34.9303	
  580.0000	2.102E-11	1.969E-11	5.209E+7	2.370E+7	  -19.9830	    8.8824	    2.7214	  -34.9982	
  600.0000	2.086E-11	1.969E-11	5.715E+7	2.523E+7	  -19.9830	    8.8686	    2.7369	  -34.9507	
  620.0000	2.075E-11	1.970E-11	6.162E+7	2.653E+7	  -19.9728	    8.8566	    2.7280	  -34.9913	
  640.0000	2.064E-11	1.971E-11	6.481E+7	2.739E+7	  -19.9855	    8.8654	    2.7236	  -35.0016	
  660.0000	2.059E-11	1.973E-11	6.677E+7	2.794E+7	  -19.9957	    8.8261	    2.7261	  -35.0189	
  680.0000	2.059E-11	1.976E-11	6.539E+7	2.808E+7	  -19.9982	    8.7627	    2.7366	  -35.0236	
  700.0000	2.065E-11	1.978E-11	6.306E+7	2.740E+7	  -20.0109	    8.7888	    2.7479	  -34.9643	
  720.0000	2.078E-11	1.982E-11	5.961E+7	2.601E+7	  -20.0313	    8.7822	    2.7726	  -34.8791	
  740.0000	2.099E-11	1.986E-11	5.688E+7	2.390E+7	  -20.0237	    8.8209	    2.7846	  -34.8095	
  760.0000	2.123E-11	1.991E-11	5.439E+7	2.139E+7	  -20.0237	    8.8418	    2.7881	  -34.7828	
  780.0000	2.145E-11	2.000E-11	5.312E+7	1.873E+7	  -20.0033	    8.8246	    2.8033	  -34.7399	
  800.0000	2.168E-11	2.011E-11	5.106E+7	1.665E+7	  -19.9880	    8.8634	    2.7891	  -34.7647	
  820.0000	2.186E-11	2.024E-11	4.986E+7	1.501E+7	  -19.9931	    8.8338	    2.7925	  -34.7723	
  840.0000	2.206E-11	2.040E-11	4.828E+7	1.383E+7	  -19.9931	    8.8275	    2.7875	  -34.7948	
  860.0000	2.223E-11	2.057E-11	4.671E+7	1.294E+7	  -19.9830	    8.8099	    2.7761	  -34.8478	
  880.0000	2.230E-11	2.072E-11	4.484E+7	1.247E+7	  -19.9880	    8.7680	    2.7786	  -34.8671	
  900.0000	1.813E-11	1.810E-11	3.498E+8	2.213E+8	  -19.9880	    8.8107	    2.7707	  -34.8667	
  920.0000	1.812E-11	1.810E-11	3.495E+8	2.248E+8	  -19.9906	    8.7966	    2.7622	  -34.9072	
  940.0000	1.811E-11	1.809E-11	3.526E+8	2.279E+8	  -19.9982	    8.7164	    2.7562	  -34.9834	
  960.0000	1.810E-11	1.809E-11	3.518E+8	2.309E+8	  -20.0033	    8.7418	    2.7549	  -34.9708	
  980.0000	1.809E-11	1.809E-11	3.537E+8	2.335E+8	  -20.0008	    8.7511	    2.7530	  -34.9714	
 1000.0000	1.808E-11	1.808E-11	3.573E+8	2.369E+8	  -20.0109	    8.7055	    2.7517	  -35.0069

File: Diodes/Ljubljana_Diodes/Data/Ljubljana_Diode_Annealing/CO138/90min/CV_D0_CO138_LargeDiode_GRConnected_Irradiated_90min_8_4_2021_3_42_48_PM.txt
GCD Test
Bias: 5000.000000
CV_D0_CO138_LargeDiode_GRConnected_Irradiated_90min
Date/Time: 8/4/2021 3:42:48 PM
Sensor Name: CO138
Type: N
Annealing Status: Irradiated and Annealed at 60C for 90 minute
Environment: -20C
Tester: Andrew Kent

Time Delay per Ramp Step (s): 0.500

CV Time Delay per Measurement (s) :0.500

AC Voltage (V): 0.500

Current Number of measurements per voltage: 4.000

IV Time Delay per Measurement (s) :0.000


BiasVoltage	LCR_Cp_freq1000.0	LCR_Cp_freq10000.0	LCR_Rp_freq1000.0	LCR_Rp_freq10000.0	Temperature	Air_Temp	Humidity	Dewpoint	
    1.0000	2.939E-11	1.851E-11	1.917E+6	1.763E+6	  -19.9931	    8.7172	    2.6809	  -35.2600	
    2.0000	3.379E-11	1.859E-11	2.014E+6	1.792E+6	  -19.9880	    8.6753	    2.6803	  -35.2907	
    3.0000	3.629E-11	1.865E-11	2.115E+6	1.815E+6	  -19.9855	    8.6753	    2.6689	  -35.3332	
    4.0000	3.833E-11	1.869E-11	2.187E+6	1.837E+6	  -19.9982	    8.6646	    2.6714	  -35.3310	
    5.0000	3.975E-11	1.873E-11	2.263E+6	1.855E+6	  -19.9982	    8.6659	    2.6670	  -35.3466	
    6.0000	4.040E-11	1.875E-11	2.359E+6	1.878E+6	  -19.9880	    8.6659	    2.6701	  -35.3348	
    7.0000	4.147E-11	1.878E-11	2.412E+6	1.888E+6	  -20.0033	    8.6709	    2.6654	  -35.3492	
    8.0000	4.209E-11	1.880E-11	2.479E+6	1.910E+6	  -20.0109	    8.7016	    2.6651	  -35.3296	
    9.0000	4.251E-11	1.884E-11	2.548E+6	1.907E+6	  -20.0186	    8.7207	    2.6584	  -35.3416	
   10.0000	4.292E-11	1.885E-11	2.614E+6	1.935E+6	  -20.0237	    8.7021	    2.6648	  -35.3305	
   20.0000	4.414E-11	1.899E-11	3.184E+6	2.068E+6	  -20.0109	    8.6650	    2.6603	  -35.3722	
   30.0000	4.372E-11	1.908E-11	3.672E+6	2.178E+6	  -20.0033	    8.6591	    2.6572	  -35.3880	
   40.0000	4.256E-11	1.913E-11	4.137E+6	2.280E+6	  -19.9880	    8.6233	    2.6622	  -35.3932	
   50.0000	4.163E-11	1.916E-11	4.542E+6	2.386E+6	  -19.9931	    8.6477	    2.6572	  -35.3957	
   60.0000	4.058E-11	1.916E-11	4.939E+6	2.516E+6	  -19.9880	    8.6477	    2.6550	  -35.4040	
   70.0000	3.967E-11	1.917E-11	5.305E+6	2.624E+6	  -19.9906	    8.6925	    2.6505	  -35.3904	
   80.0000	3.861E-11	1.917E-11	5.685E+6	2.723E+6	  -19.9804	    8.6925	    2.6543	  -35.3761	
   90.0000	3.779E-11	1.916E-11	6.033E+6	2.832E+6	  -19.9753	    8.5878	    2.6433	  -35.4886	
  100.0000	3.702E-11	1.915E-11	6.375E+6	2.932E+6	  -19.9906	    8.6551	    2.6354	  -35.4730	
  120.0000	3.565E-11	1.912E-11	7.051E+6	3.169E+6	  -20.0033	    8.6551	    2.6445	  -35.4383	
  140.0000	3.451E-11	1.907E-11	7.686E+6	3.409E+6	  -20.0135	    8.5923	    2.6338	  -35.5214	
  160.0000	3.333E-11	1.903E-11	8.372E+6	3.637E+6	  -20.0211	    8.5923	    2.6316	  -35.5298	
  180.0000	3.227E-11	1.896E-11	9.062E+6	3.941E+6	  -20.0186	    8.6448	    2.6157	  -35.5544	
  200.0000	3.137E-11	1.892E-11	9.756E+6	4.216E+6	  -20.0211	    8.6361	    2.6199	  -35.5446	
  220.0000	3.045E-11	1.886E-11	1.050E+7	4.563E+6	  -20.0109	    8.6361	    2.6056	  -35.5989	
  240.0000	2.953E-11	1.881E-11	1.132E+7	4.946E+6	  -20.0186	    8.5997	    2.6116	  -35.6005	
  260.0000	2.870E-11	1.876E-11	1.219E+7	5.384E+6	  -20.0186	    8.5997	    2.6066	  -35.6198	
  280.0000	2.778E-11	1.871E-11	1.323E+7	5.900E+6	  -20.0008	    8.6537	    2.6009	  -35.6051	
  300.0000	2.701E-11	1.865E-11	1.434E+7	6.566E+6	  -19.9906	    8.5928	    2.6006	  -35.6475	
  320.0000	2.618E-11	1.861E-11	1.569E+7	7.231E+6	  -19.9779	    8.5968	    2.6075	  -35.6181	
  340.0000	2.536E-11	1.857E-11	1.728E+7	8.101E+6	  -19.9804	    8.6175	    2.6078	  -35.6029	
  360.0000	2.458E-11	1.854E-11	1.917E+7	9.145E+6	  -19.9753	    8.6316	    2.6135	  -35.5717	
  380.0000	2.384E-11	1.851E-11	2.139E+7	1.036E+7	  -19.9702	    8.6316	    2.6091	  -35.5886	
  400.0000	2.311E-11	1.848E-11	2.419E+7	1.196E+7	  -19.9906	    8.5739	    2.6085	  -35.6299	
  420.0000	2.241E-11	1.845E-11	2.765E+7	1.386E+7	  -20.0059	    8.6003	    2.6208	  -35.5652	
  440.0000	2.179E-11	1.843E-11	3.195E+7	1.608E+7	  -20.0033	    8.6071	    2.6056	  -35.6184	
  460.0000	2.123E-11	1.841E-11	3.772E+7	1.894E+7	  -20.0059	    8.6040	    2.6123	  -35.5951	
  480.0000	2.073E-11	1.839E-11	4.546E+7	2.252E+7	  -20.0186	    8.6118	    2.6107	  -35.5960	
  500.0000	2.029E-11	1.838E-11	5.599E+7	2.691E+7	  -20.0160	    8.5719	    2.6142	  -35.6096	
  520.0000	1.990E-11	1.836E-11	7.008E+7	3.256E+7	  -20.0135	    8.5264	    2.6142	  -35.6403	
  540.0000	1.957E-11	1.834E-11	8.851E+7	4.010E+7	  -20.0160	    8.5361	    2.6110	  -35.6458	
  560.0000	1.929E-11	1.832E-11	1.141E+8	4.950E+7	  -20.0160	    8.4870	    2.5990	  -35.7248	
  580.0000	1.908E-11	1.830E-11	1.470E+8	6.164E+7	  -20.0109	    8.4874	    2.5990	  -35.7246	
  600.0000	1.889E-11	1.828E-11	1.922E+8	7.654E+7	  -20.0109	    8.4943	    2.5898	  -35.7551	
  620.0000	1.874E-11	1.826E-11	2.656E+8	9.500E+7	  -19.9982	    8.4911	    2.5835	  -35.7816	
  640.0000	1.862E-11	1.824E-11	3.855E+8	1.176E+8	  -19.9880	    8.4698	    2.5882	  -35.7776	
  660.0000	1.846E-11	1.822E-11	5.156E+8	1.494E+8	  -19.9702	    8.4790	    2.5851	  -35.7836	
  680.0000	1.839E-11	1.820E-11	7.756E+8	1.788E+8	  -19.9728	    8.4274	    2.5819	  -35.8306	
  700.0000	1.835E-11	1.819E-11	1.098E+9	2.072E+8	  -19.9601	    8.4130	    2.5708	  -35.8830	
  720.0000	1.833E-11	1.818E-11	1.028E+9	2.204E+8	  -19.9677	    8.4529	    2.5674	  -35.8696	
  740.0000	1.830E-11	1.816E-11	7.196E+8	2.195E+8	  -19.9880	    8.4521	    2.5633	  -35.8860	
  760.0000	1.828E-11	1.815E-11	5.038E+8	2.136E+8	  -20.0033	    8.4425	    2.5658	  -35.8827	
  780.0000	1.826E-11	1.814E-11	4.128E+8	2.057E+8	  -20.0211	    8.4788	    2.5531	  -35.9073	
  800.0000	1.822E-11	1.813E-11	3.800E+8	2.053E+8	  -20.0211	    8.4967	    2.5550	  -35.8878	
  820.0000	1.820E-11	1.813E-11	3.601E+8	2.046E+8	  -20.0237	    8.5529	    2.5503	  -35.8685	
  840.0000	2.239E-11	1.838E-11	1.085E+8	-9.879E+7	  -20.0109	    8.5422	    2.5357	  -35.9325	
  860.0000	1.830E-11	1.838E-11	4.181E+8	-9.869E+7	  -20.0084	    8.5133	    2.5395	  -35.9371	
  880.0000	1.829E-11	1.837E-11	4.106E+8	-1.013E+8	  -20.0084	    8.4874	    2.5367	  -35.9656	
  900.0000	1.828E-11	1.835E-11	4.050E+8	-1.035E+8	  -19.9957	    8.4787	    2.5240	  -36.0211	
  920.0000	1.825E-11	1.837E-11	4.122E+8	-9.555E+7	  -19.9931	    8.4374	    2.5278	  -36.0340	
  940.0000	1.825E-11	1.838E-11	3.967E+8	-9.038E+7	  -19.9982	    8.4313	    2.5212	  -36.0642	
  960.0000	1.822E-11	1.836E-11	4.238E+8	-9.107E+7	  -19.9957	    8.4538	    2.5114	  -36.0877	
  980.0000	1.823E-11	1.836E-11	4.057E+8	-8.444E+7	  -20.0084	    8.4804	    2.5145	  -36.0573	
 1000.0000	1.821E-11	1.837E-11	4.075E+8	-8.012E+7	  -20.0059	    8.4756	    2.5145	  -36.0606

File: Diodes/Ljubljana_Diodes/Data/Ljubljana_Diode_Annealing/CO138/90min/IV_D0_CO138_LargeDiode_GRConnected_Irradiated_90min_8_4_2021_4_00_09_PM.txt
GCD Test
Bias: 5000.000000
IV_D0_CO138_LargeDiode_GRConnected_Irradiated_90min
Date/Time: 8/4/2021 4:00:09 PM
Sensor Name: CO138
Type: N
Annealing Status: Irradiated and Annealed at 60C for 90 minute
Environment: -20C
Tester: Andrew Kent

Time Delay per Ramp Step (s): 0.500

CV Time Delay per Measurement (s) :0.500

AC Voltage (V): 0.500

Current Number of measurements per voltage: 4.000

IV Time Delay per Measurement (s) :0.000


BiasVoltage	Total Current_Avg	Total Current_0	Total Current_1	Total Current_2	Total Current_3	Bias Current_Avg	Bias Current_0	Bias Current_1	Bias Current_2	Bias Current_3	Temperature	Air_Temp	Humidity	Dewpoint	
    1.0000	 3.2510E-7	 3.2470E-7	 3.2510E-7	 3.2500E-7	 3.2560E-7	3.238621E-7	3.244442E-7	3.237829E-7	3.236472E-7	3.235739E-7	  -19.9957	    9.9272	    5.8359	  -26.2939	
    2.0000	 4.4702E-7	 4.4720E-7	 4.4730E-7	 4.4690E-7	 4.4670E-7	4.366535E-7	4.361988E-7	4.364472E-7	4.368989E-7	4.370692E-7	  -19.9957	    9.9474	    5.7884	  -26.3681	
    3.0000	 5.4445E-7	 5.4390E-7	 5.4430E-7	 5.4490E-7	 5.4470E-7	5.240399E-7	5.243755E-7	5.239834E-7	5.236796E-7	5.241213E-7	  -19.9982	    9.9517	    5.7783	  -26.3840	
    4.0000	 6.2895E-7	 6.2880E-7	 6.2890E-7	 6.2890E-7	 6.2920E-7	6.002068E-7	5.999601E-7	6.006447E-7	6.005095E-7	5.997127E-7	  -20.0033	    9.9597	    5.7954	  -26.3460	
    5.0000	 7.0720E-7	 7.0630E-7	 7.0930E-7	 7.0670E-7	 7.0650E-7	6.671652E-7	6.679421E-7	6.669685E-7	6.669244E-7	6.668259E-7	  -20.0109	    9.9847	    5.7989	  -26.3212	
    6.0000	 7.7825E-7	 7.7940E-7	 7.8200E-7	 7.7690E-7	 7.7470E-7	7.291179E-7	7.287939E-7	7.294622E-7	7.290876E-7	7.291280E-7	  -20.0211	    9.9847	    5.7666	  -26.3820	
    7.0000	 8.4095E-7	 8.3980E-7	 8.3920E-7	 8.4210E-7	 8.4270E-7	7.873233E-7	7.875969E-7	7.875373E-7	7.867618E-7	7.873971E-7	  -20.0211	    9.9988	    5.7460	  -26.4106	
    8.0000	 9.0360E-7	 9.0290E-7	 9.0240E-7	 9.0350E-7	 9.0560E-7	8.470348E-7	8.443408E-7	8.454878E-7	8.493682E-7	8.489426E-7	  -20.0287	   10.0106	    5.7037	  -26.4825	
    9.0000	 9.6133E-7	 9.6240E-7	 9.6140E-7	 9.6080E-7	 9.6070E-7	8.996069E-7	8.980638E-7	9.011588E-7	9.002700E-7	8.989350E-7	  -20.0287	   10.0175	    5.6711	  -26.5397	
   10.0000	 1.0195E-6	 1.0190E-6	 1.0220E-6	 1.0190E-6	 1.0180E-6	9.446152E-7	9.453529E-7	9.447366E-7	9.444202E-7	9.439511E-7	  -20.0262	   10.0210	    5.6758	  -26.5281	
   20.0000	 1.5087E-6	 1.5060E-6	 1.5140E-6	 1.5070E-6	 1.5080E-6	1.367222E-6	1.368558E-6	1.367354E-6	1.367203E-6	1.365773E-6	  -20.0262	   10.0266	    5.6872	  -26.5022	
   30.0000	 1.9140E-6	 1.9060E-6	 1.9160E-6	 1.9170E-6	 1.9170E-6	1.706466E-6	1.708722E-6	1.706424E-6	1.705212E-6	1.705506E-6	  -20.0211	   10.0334	    5.6856	  -26.5003	
   40.0000	 2.2657E-6	 2.2710E-6	 2.2670E-6	 2.2630E-6	 2.2620E-6	2.001517E-6	1.999325E-6	2.001482E-6	2.002704E-6	2.002559E-6	  -20.0211	   10.0300	    5.6847	  -26.5046	
   50.0000	 2.5870E-6	 2.5930E-6	 2.5850E-6	 2.5840E-6	 2.5860E-6	2.276332E-6	2.269023E-6	2.282526E-6	2.278908E-6	2.274872E-6	  -20.0160	   10.0265	    5.6692	  -26.5368	
   60.0000	 2.8800E-6	 2.8810E-6	 2.8800E-6	 2.8800E-6	 2.8790E-6	2.500565E-6	2.501429E-6	2.500793E-6	2.500371E-6	2.499666E-6	  -20.0135	   10.0232	    5.6287	  -26.6171	
   70.0000	 3.1510E-6	 3.1520E-6	 3.1520E-6	 3.1520E-6	 3.1480E-6	2.717390E-6	2.716866E-6	2.718226E-6	2.718107E-6	2.716361E-6	  -20.0084	   10.0195	    5.5904	  -26.6938	
   80.0000	 3.4072E-6	 3.4040E-6	 3.4010E-6	 3.4170E-6	 3.4070E-6	2.931648E-6	2.928217E-6	2.930263E-6	2.934095E-6	2.934016E-6	  -20.0109	   10.0180	    5.6034	  -26.6698	
   90.0000	 3.6420E-6	 3.6350E-6	 3.6380E-6	 3.6500E-6	 3.6450E-6	3.116956E-6	3.118267E-6	3.116739E-6	3.115676E-6	3.117141E-6	  -20.0033	   10.0180	    5.6335	  -26.6117	
  100.0000	 3.8697E-6	 3.8700E-6	 3.8700E-6	 3.8730E-6	 3.8660E-6	3.302394E-6	3.294806E-6	3.299352E-6	3.309059E-6	3.306357E-6	  -20.0008	   10.0164	    5.6603	  -26.5612	
  120.0000	 4.2770E-6	 4.2780E-6	 4.2740E-6	 4.2750E-6	 4.2810E-6	3.630889E-6	3.631059E-6	3.632761E-6	3.631584E-6	3.628150E-6	  -20.0033	   10.0151	    5.7030	  -26.4804	
  140.0000	 4.6500E-6	 4.6890E-6	 4.6670E-6	 4.6560E-6	 4.5880E-6	4.351338E-6	4.357943E-6	4.349308E-6	4.351304E-6	4.346798E-6	  -20.0059	   10.0261	    5.8046	  -26.2804	
  160.0000	 4.8505E-6	 4.8450E-6	 4.8560E-6	 4.8540E-6	 4.8470E-6	4.611947E-6	4.616446E-6	4.614581E-6	4.606520E-6	4.610241E-6	  -20.0059	   10.0261	    5.8134	  -26.2638	
  180.0000	 5.2195E-6	 5.1980E-6	 5.1890E-6	 5.2380E-6	 5.2530E-6	4.598782E-6	4.586892E-6	4.600905E-6	4.602869E-6	4.604464E-6	  -20.0033	   10.0302	    5.8362	  -26.2181	
  200.0000	 5.5375E-6	 5.5370E-6	 5.5360E-6	 5.5410E-6	 5.5360E-6	4.809870E-6	4.804815E-6	4.805953E-6	4.810875E-6	4.817838E-6	  -20.0008	   10.0307	    5.8251	  -26.2385	
  220.0000	 5.8130E-6	 5.7850E-6	 5.7910E-6	 5.8360E-6	 5.8400E-6	4.986206E-6	4.978866E-6	4.975299E-6	4.992922E-6	4.997738E-6	  -20.0059	   10.0415	    5.8219	  -26.2365	
  240.0000	 6.0278E-6	 6.0250E-6	 6.0280E-6	 6.0290E-6	 6.0290E-6	5.138350E-6	5.141222E-6	5.132515E-6	5.140779E-6	5.138885E-6	  -20.0033	   10.0462	    5.8457	  -26.1888	
  260.0000	 6.2420E-6	 6.2350E-6	 6.2400E-6	 6.2450E-6	 6.2480E-6	5.290449E-6	5.280497E-6	5.297800E-6	5.295854E-6	5.287643E-6	  -20.0033	   10.0488	    5.8447	  -26.1886	
  280.0000	 6.4395E-6	 6.4410E-6	 6.4420E-6	 6.4410E-6	 6.4340E-6	5.393145E-6	5.401134E-6	5.392031E-6	5.390858E-6	5.388557E-6	  -19.9982	   10.0443	    5.8624	  -26.1589	
  300.0000	 6.6453E-6	 6.6150E-6	 6.6290E-6	 6.6810E-6	 6.6560E-6	5.545727E-6	5.555396E-6	5.555189E-6	5.538820E-6	5.533502E-6	  -19.9957	   10.0376	    5.8533	  -26.1809	
  320.0000	 6.7923E-6	 6.7860E-6	 6.7890E-6	 6.7940E-6	 6.8000E-6	5.639506E-6	5.639805E-6	5.637553E-6	5.641773E-6	5.638893E-6	  -19.9906	   10.0377	    5.8485	  -26.1897	
  340.0000	 6.9745E-6	 6.9970E-6	 6.9780E-6	 6.9650E-6	 6.9580E-6	5.736005E-6	5.737900E-6	5.734845E-6	5.736291E-6	5.734984E-6	  -19.9957	   10.0528	    5.8703	  -26.1380	
  360.0000	 7.0983E-6	 7.0990E-6	 7.0920E-6	 7.0990E-6	 7.1030E-6	5.831105E-6	5.830761E-6	5.829150E-6	5.827661E-6	5.836848E-6	  -19.9931	   10.0528	    5.8852	  -26.1105	
  380.0000	 7.2775E-6	 7.2910E-6	 7.2950E-6	 7.2720E-6	 7.2520E-6	5.941058E-6	5.917475E-6	5.931556E-6	5.946047E-6	5.969154E-6	  -19.9906	   10.0534	    5.8843	  -26.1117	
  400.0000	 7.3895E-6	 7.4040E-6	 7.3970E-6	 7.3830E-6	 7.3740E-6	5.987144E-6	5.989949E-6	5.987225E-6	5.984325E-6	5.987079E-6	  -19.9855	   10.0623	    5.8754	  -26.1217	
  420.0000	 7.5023E-6	 7.4990E-6	 7.5120E-6	 7.5050E-6	 7.4930E-6	6.048596E-6	6.046163E-6	6.047054E-6	6.047519E-6	6.053647E-6	  -19.9804	   10.0693	    5.8710	  -26.1248	
  440.0000	 7.6090E-6	 7.6140E-6	 7.6140E-6	 7.6060E-6	 7.6020E-6	6.098416E-6	6.096929E-6	6.101145E-6	6.098700E-6	6.096890E-6	  -19.9804	   10.0696	    5.8773	  -26.1128	
  460.0000	 7.7315E-6	 7.7330E-6	 7.7290E-6	 7.7320E-6	 7.7320E-6	6.165159E-6	6.159033E-6	6.168039E-6	6.170674E-6	6.162890E-6	  -19.9855	   10.0675	    5.8697	  -26.1284	
  480.0000	 7.8492E-6	 7.8500E-6	 7.8470E-6	 7.8500E-6	 7.8500E-6	6.189403E-6	6.187945E-6	6.189332E-6	6.189707E-6	6.190626E-6	  -19.9880	   10.0748	    5.8431	  -26.1726	
  500.0000	 7.9875E-6	 7.9690E-6	 7.9720E-6	 8.0030E-6	 8.0060E-6	6.225985E-6	6.232490E-6	6.227811E-6	6.224458E-6	6.219182E-6	  -19.9880	   10.0720	    5.8302	  -26.1988	
  520.0000	 8.1108E-6	 8.0950E-6	 8.0980E-6	 8.1320E-6	 8.1180E-6	6.250368E-6	6.252241E-6	6.251302E-6	6.249676E-6	6.248253E-6	  -19.9906	   10.0792	    5.8137	  -26.2244	
  540.0000	 8.2643E-6	 8.2880E-6	 8.2500E-6	 8.2570E-6	 8.2620E-6	6.290118E-6	6.297362E-6	6.293764E-6	6.285356E-6	6.283992E-6	  -19.9982	   10.0812	    5.7938	  -26.2603	
  560.0000	 8.4023E-6	 8.4030E-6	 8.3970E-6	 8.4040E-6	 8.4050E-6	6.289040E-6	6.292766E-6	6.289424E-6	6.286110E-6	6.287860E-6	  -20.0033	   10.0812	    5.8238	  -26.2040	
  580.0000	 8.5552E-6	 8.5630E-6	 8.5560E-6	 8.5540E-6	 8.5480E-6	6.298179E-6	6.301339E-6	6.300610E-6	6.296498E-6	6.294271E-6	  -20.0033	   10.0850	    5.8574	  -26.1387	
  600.0000	 8.7645E-6	 8.7710E-6	 8.7690E-6	 8.7610E-6	 8.7570E-6	6.320041E-6	6.327693E-6	6.324077E-6	6.316317E-6	6.312076E-6	  -20.0033	   10.0815	    5.8931	  -26.0748	
  620.0000	 8.9697E-6	 8.9700E-6	 8.9730E-6	 8.9720E-6	 8.9640E-6	6.335062E-6	6.324910E-6	6.341639E-6	6.339969E-6	6.333728E-6	  -20.0109	   10.0876	    5.9728	  -25.9236	
  640.0000	 9.2595E-6	 9.2680E-6	 9.2560E-6	 9.2490E-6	 9.2650E-6	6.310583E-6	6.307725E-6	6.305090E-6	6.308584E-6	6.320933E-6	  -20.0084	   10.0863	    5.9937	  -25.8864	
  660.0000	 9.5900E-6	 9.5960E-6	 9.5920E-6	 9.5980E-6	 9.5740E-6	6.310843E-6	6.307579E-6	6.308315E-6	6.310360E-6	6.317116E-6	  -20.0135	   10.0805	    6.0345	  -25.8165	
  680.0000	 9.9012E-6	 9.9170E-6	 9.8950E-6	 9.8970E-6	 9.8960E-6	6.312795E-6	6.303997E-6	6.311902E-6	6.315246E-6	6.320036E-6	  -20.0135	   10.0853	    6.1123	  -25.6727	
  700.0000	 1.0300E-5	 1.0290E-5	 1.0320E-5	 1.0300E-5	 1.0290E-5	6.314232E-6	6.314951E-6	6.311789E-6	6.315017E-6	6.315169E-6	  -20.0109	   10.0879	    6.1230	  -25.6515	
  720.0000	 1.0695E-5	 1.0710E-5	 1.0700E-5	 1.0710E-5	 1.0660E-5	6.356718E-6	6.324747E-6	6.375480E-6	6.364980E-6	6.361664E-6	  -20.0033	   10.0859	    6.1154	  -25.6666	
  740.0000	 1.0955E-5	 1.0960E-5	 1.0950E-5	 1.0950E-5	 1.0960E-5	6.347099E-6	6.344540E-6	6.344314E-6	6.347074E-6	6.352469E-6	  -20.0033	   10.0805	    6.0987	  -25.7006	
  760.0000	 1.1625E-5	 1.1620E-5	 1.1610E-5	 1.1640E-5	 1.1630E-5	6.354498E-6	6.361208E-6	6.357157E-6	6.352401E-6	6.347228E-6	  -20.0059	   10.0753	    6.0876	  -25.7243	
  780.0000	 1.2240E-5	 1.2240E-5	 1.2260E-5	 1.2240E-5	 1.2220E-5	6.357826E-6	6.354870E-6	6.355750E-6	6.359539E-6	6.361143E-6	  -20.0084	   10.0753	    6.1148	  -25.6755	
  800.0000	 1.2832E-5	 1.2820E-5	 1.2820E-5	 1.2820E-5	 1.2870E-5	6.368200E-6	6.379883E-6	6.370730E-6	6.363438E-6	6.358749E-6	  -20.0109	   10.0782	    6.1265	  -25.6524	
  820.0000	 1.3735E-5	 1.3740E-5	 1.3740E-5	 1.3720E-5	 1.3740E-5	6.357589E-6	6.375672E-6	6.355797E-6	6.353065E-6	6.345822E-6	  -20.0084	   10.0818	    6.1603	  -25.5894	
  840.0000	 1.4685E-5	 1.4660E-5	 1.4700E-5	 1.4700E-5	 1.4680E-5	6.347500E-6	6.349271E-6	6.340411E-6	6.351287E-6	6.349029E-6	  -20.0008	   10.0796	    6.2027	  -25.5158	
  860.0000	 1.5237E-5	 1.5350E-5	 1.5170E-5	 1.5170E-5	 1.5260E-5	6.378878E-6	6.370148E-6	6.370929E-6	6.386523E-6	6.387913E-6	  -19.9982	   10.0841	    6.2666	  -25.4000	
  880.0000	 1.7137E-5	 1.7100E-5	 1.7120E-5	 1.7120E-5	 1.7210E-5	6.409314E-6	6.411634E-6	6.407028E-6	6.409071E-6	6.409523E-6	  -19.9931	   10.0811	    6.3308	  -25.2902	
  900.0000	 2.0050E-5	 2.0050E-5	 2.0050E-5	 2.0070E-5	 2.0030E-5	6.331295E-6	6.329483E-6	6.335643E-6	6.332299E-6	6.327755E-6	  -19.9982	   10.0802	    6.3669	  -25.2284	
  920.0000	 2.0963E-5	 2.0980E-5	 2.0980E-5	 2.0950E-5	 2.0940E-5	6.341845E-6	6.339246E-6	6.340509E-6	6.343701E-6	6.343922E-6	  -19.9982	   10.0786	    6.4633	  -25.0640	
  940.0000	 2.2713E-5	 2.2730E-5	 2.2700E-5	 2.2710E-5	 2.2710E-5	6.366676E-6	6.369999E-6	6.367756E-6	6.364214E-6	6.364736E-6	  -19.9982	   10.0869	    6.4978	  -24.9992	
  960.0000	 2.3678E-5	 2.3660E-5	 2.3650E-5	 2.3660E-5	 2.3740E-5	6.411086E-6	6.417739E-6	6.411185E-6	6.409903E-6	6.405516E-6	  -19.9982	   10.0830	    6.5503	  -24.9134	
  980.0000	 2.4570E-5	 2.4590E-5	 2.4560E-5	 2.4570E-5	 2.4560E-5	6.427694E-6	6.428603E-6	6.426370E-6	6.427206E-6	6.428599E-6	  -19.9957	   10.0932	    6.5724	  -24.8686	
 1000.0000	 2.5460E-5	 2.5470E-5	 2.5480E-5	 2.5450E-5	 2.5440E-5	6.463003E-6	6.463545E-6	6.463621E-6	6.461784E-6	6.463061E-6	  -19.9982	   10.0988	    6.5414	  -24.9166
