Repository: ctiley/CERN_CMS_Silicon_Sensor

# CERN_CMS_Silicon_Sensor

# Code To-Do 
- Double check Halfmoon Diode Data

# Lab To-Do
- Measure more HGCAL Diodes
- Measure rest of Unirradiated Halfmoon Diodes
- Rebond D0 Diode
- Cleanup Wires at Alibava Station
-

File: Diodes/Ljubljana_Diodes/Data/Ljubljana_Diode_Annealing/CO139/0min/CV_D0_CO139_LargeDiode_GRConnected_Irradiated_7_28_2021_2_37_07_PM.txt
GCD Test
Bias: 5000.000000
CV_D0_CO139_LargeDiode_GRConnected_Irradiated
Date/Time: 7/28/2021 2:37:07 PM
Sensor Name: CO139
Type: N
Annealing Status: Irradiated, Not Annealed
Environment: -20C
Tester: Andrew Kent

Time Delay per Ramp Step (s): 0.500

CV Time Delay per Measurement (s) :0.500

AC Voltage (V): 0.500

Current Number of measurements per voltage: 4.000

IV Time Delay per Measurement (s) :0.000


BiasVoltage	LCR_Cp_freq1000.0	LCR_Cp_freq10000.0	LCR_Rp_freq1000.0	LCR_Rp_freq10000.0	Temperature	Air_Temp	Humidity	Dewpoint	
    1.0000	3.995E-12	3.884E-12	2.461E+9	2.872E+8	  -19.8761	    6.7516	   11.0316	  -21.6051	
    2.0000	3.993E-12	3.885E-12	2.321E+9	2.863E+8	  -19.7795	    6.7389	   11.0443	  -21.6020	
    3.0000	3.994E-12	3.881E-12	2.032E+9	2.721E+8	  -19.7286	    6.7888	   11.0345	  -21.5730	
    4.0000	3.990E-12	3.882E-12	2.099E+9	2.678E+8	  -19.6548	    6.7831	   11.0247	  -21.5876	
    5.0000	3.996E-12	3.883E-12	2.014E+9	2.644E+8	  -19.5174	    6.7823	   11.0136	  -21.5997	
    6.0000	3.988E-12	3.883E-12	2.048E+9	2.612E+8	  -19.4564	    6.8013	   10.9937	  -21.6054	
    7.0000	3.991E-12	3.883E-12	1.981E+9	2.591E+8	  -19.4259	    6.7842	   10.9855	  -21.6273	
    8.0000	3.998E-12	3.884E-12	2.244E+9	2.596E+8	  -19.3953	    6.7757	   10.9541	  -21.6664	
    9.0000	3.999E-12	3.884E-12	2.178E+9	2.584E+8	  -19.4157	    6.8276	   10.9450	  -21.6354	
   10.0000	3.997E-12	3.884E-12	2.073E+9	2.580E+8	  -19.4538	    6.7274	   10.9269	  -21.7324	
   20.0000	4.000E-12	3.881E-12	2.002E+9	2.641E+8	  -19.5709	    6.7547	   10.9228	  -21.7154	
   30.0000	3.995E-12	3.882E-12	1.998E+9	2.637E+8	  -19.6345	    6.7584	   10.9178	  -21.7177	
   40.0000	4.000E-12	3.882E-12	2.245E+9	2.622E+8	  -19.7006	    6.7801	   10.9244	  -21.6939	
   50.0000	3.960E-12	3.881E-12	1.778E+9	2.819E+8	  -19.8354	    6.7399	   10.9263	  -21.7233	
   60.0000	3.957E-12	3.881E-12	1.846E+9	2.835E+8	  -19.8761	    6.7417	   10.9330	  -21.7150	
   70.0000	3.955E-12	3.881E-12	1.777E+9	2.848E+8	  -19.8939	    6.7791	   10.9358	  -21.6828	
   80.0000	3.959E-12	3.881E-12	1.815E+9	2.848E+8	  -19.9245	    6.8069	   10.9469	  -21.6496	
   90.0000	3.955E-12	3.881E-12	1.719E+9	2.850E+8	  -19.9117	    6.7791	   10.9450	  -21.6733	
  100.0000	3.954E-12	3.881E-12	1.809E+9	2.833E+8	    0.0000	    0.0000	    0.0000	    0.0000

File: Diodes/Ljubljana_Diodes/Data/Ljubljana_Diode_Annealing/CO139/0min/CV_D0_CO139_LargeDiode_GRConnected_Irradiated_7_28_2021_2_51_38_PM.txt
GCD Test
Bias: 5000.000000
CV_D0_CO139_LargeDiode_GRConnected_Irradiated
Date/Time: 7/28/2021 2:51:38 PM
Sensor Name: CO139
Type: N
Annealing Status: Irradiated, Not Annealed
Environment: -20C
Tester: Andrew Kent

Time Delay per Ramp Step (s): 0.500

CV Time Delay per Measurement (s) :0.500

AC Voltage (V): 0.500

Current Number of measurements per voltage: 4.000

IV Time Delay per Measurement (s) :0.000


BiasVoltage	LCR_Cp_freq1000.0	LCR_Cp_freq10000.0	LCR_Rp_freq1000.0	LCR_Rp_freq10000.0	Temperature	Air_Temp	Humidity	Dewpoint	
    1.0000	3.857E-11	1.963E-11	1.573E+6	1.283E+6	  -19.3444	    7.0776	   10.9067	  -21.4798	
    2.0000	4.332E-11	1.967E-11	1.658E+6	1.313E+6	  -19.3190	    7.0776	   10.8966	  -21.4904	
    3.0000	4.585E-11	1.970E-11	1.737E+6	1.339E+6	  -19.3292	    7.1299	   10.8956	  -21.4506	
    4.0000	4.737E-11	1.971E-11	1.812E+6	1.372E+6	  -19.3444	    7.0963	   10.8960	  -21.4765	
    5.0000	4.829E-11	1.973E-11	1.885E+6	1.412E+6	  -19.3877	    7.0914	   10.8827	  -21.4942	
    6.0000	4.843E-11	1.977E-11	1.969E+6	1.444E+6	  -19.4716	    7.1301	   10.8643	  -21.4832	
    7.0000	4.878E-11	1.978E-11	2.033E+6	1.483E+6	  -19.5098	    7.1739	   10.8697	  -21.4434	
    8.0000	4.890E-11	1.982E-11	2.105E+6	1.506E+6	  -19.5632	    7.1254	   10.8725	  -21.4783	
    9.0000	4.891E-11	1.984E-11	2.174E+6	1.528E+6	  -19.6243	    7.1130	   10.8624	  -21.4985	
   10.0000	4.912E-11	1.989E-11	2.234E+6	1.538E+6	  -19.6319	    7.1457	   10.8782	  -21.4564	
   20.0000	4.916E-11	2.011E-11	2.826E+6	1.669E+6	  -19.6167	    7.1457	   10.8801	  -21.4544	
   30.0000	4.886E-11	2.015E-11	3.053E+6	1.714E+6	  -19.5912	    7.1187	   10.8814	  -21.4742	
   40.0000	4.845E-11	2.020E-11	3.355E+6	1.787E+6	  -19.5480	    7.1187	   10.8811	  -21.4745	
   50.0000	4.828E-11	2.027E-11	3.631E+6	1.837E+6	  -19.4742	    7.0401	   10.8887	  -21.5280	
   60.0000	4.745E-11	2.038E-11	3.942E+6	1.875E+6	  -19.4335	    7.1126	   10.8884	  -21.4717	
   70.0000	4.656E-11	2.048E-11	4.216E+6	1.922E+6	  -19.4030	    7.1126	   10.8805	  -21.4800	
   80.0000	4.558E-11	2.051E-11	4.523E+6	1.986E+6	  -19.3928	    7.1437	   10.8735	  -21.4630	
   90.0000	4.449E-11	2.054E-11	4.771E+6	2.057E+6	  -19.4080	    7.0781	   10.8789	  -21.5086	
  100.0000	4.348E-11	2.059E-11	5.075E+6	2.115E+6	  -19.4208	    7.1067	   10.8763	  -21.4889	
  120.0000	4.182E-11	2.071E-11	5.626E+6	2.234E+6	  -19.4386	    7.0272	   10.8757	  -21.5516	
  140.0000	4.050E-11	2.068E-11	6.111E+6	2.369E+6	  -19.4971	    7.0184	   10.8748	  -21.5595	
  160.0000	3.918E-11	2.067E-11	6.611E+6	2.503E+6	  -19.5174	    7.0753	   10.8779	  -21.5117	
  180.0000	3.802E-11	2.073E-11	7.096E+6	2.629E+6	  -19.5429	    7.1381	   10.8890	  -21.4511	
  200.0000	3.697E-11	2.067E-11	7.603E+6	2.787E+6	  -19.6243	    7.1295	   10.9004	  -21.4459	
  220.0000	3.594E-11	2.067E-11	8.075E+6	2.934E+6	  -19.6294	    7.1799	   10.9159	  -21.3904	
  240.0000	3.514E-11	2.075E-11	8.554E+6	3.099E+6	  -19.6370	    7.1065	   10.9190	  -21.4444	
  260.0000	3.430E-11	2.070E-11	9.015E+6	3.234E+6	  -19.5760	    7.1343	   10.9431	  -21.3976	
  280.0000	3.347E-11	2.073E-11	9.519E+6	3.410E+6	  -19.5124	    7.1434	   10.9431	  -21.3905	
  300.0000	3.258E-11	2.075E-11	1.009E+7	3.600E+6	  -19.4360	    7.2036	   10.9500	  -21.3362	
  320.0000	3.176E-11	2.082E-11	1.066E+7	3.848E+6	  -19.3063	    7.1570	   10.9662	  -21.3559	
  340.0000	3.094E-11	2.077E-11	1.133E+7	4.134E+6	  -19.2605	    7.1197	   10.9725	  -21.3784	
  360.0000	3.002E-11	2.074E-11	1.214E+7	4.419E+6	  -19.2172	    7.1389	   10.9747	  -21.3611	
  380.0000	2.915E-11	2.071E-11	1.300E+7	4.766E+6	  -19.1689	    7.1210	   10.9753	  -21.3745	
  400.0000	2.835E-11	2.071E-11	1.406E+7	5.215E+6	  -19.1765	    7.1354	   10.9858	  -21.3524	
  420.0000	2.747E-11	2.069E-11	1.518E+7	5.615E+6	  -19.2096	    7.1389	   10.9921	  -21.3431	
  440.0000	2.658E-11	2.065E-11	1.612E+7	6.114E+6	  -19.2859	    7.1364	   10.9848	  -21.3525	
  460.0000	2.588E-11	2.068E-11	1.718E+7	6.650E+6	  -19.3546	    7.1493	   10.9855	  -21.3418	
  480.0000	2.520E-11	2.063E-11	1.852E+7	6.949E+6	  -19.3928	    7.1592	   10.9937	  -21.3256	
  500.0000	2.483E-11	2.066E-11	1.935E+7	7.353E+6	  -19.4386	    7.1688	   10.9918	  -21.3200	
  520.0000	2.443E-11	2.070E-11	2.042E+7	7.627E+6	  -19.4793	    7.1346	   11.0202	  -21.3173	
  540.0000	2.417E-11	2.068E-11	2.105E+7	7.614E+6	  -19.4844	    7.1328	   11.0297	  -21.3088	
  560.0000	2.407E-11	2.083E-11	2.209E+7	7.663E+6	  -19.4716	    7.1560	   11.0459	  -21.2740	
  580.0000	2.390E-11	2.091E-11	2.228E+7	7.550E+6	  -19.4055	    7.1567	   11.0553	  -21.2637	
  600.0000	2.380E-11	2.104E-11	2.219E+7	7.499E+6	  -19.3546	    7.1466	   11.0629	  -21.2637	
  620.0000	2.408E-11	2.116E-11	2.124E+7	7.290E+6	  -19.3063	    7.1194	   11.0794	  -21.2681	
  640.0000	2.422E-11	2.134E-11	2.060E+7	7.116E+6	  -19.2427	    7.0799	   11.0636	  -21.3153	
  660.0000	2.452E-11	2.139E-11	1.918E+7	6.826E+6	  -19.1307	    7.1280	   11.0791	  -21.2617	
  680.0000	2.461E-11	2.153E-11	1.839E+7	6.586E+6	  -19.1053	    7.1204	   11.0750	  -21.2718	
  700.0000	2.505E-11	2.168E-11	1.711E+7	6.212E+6	  -19.1002	    7.1287	   11.0756	  -21.2647	
  720.0000	2.539E-11	2.187E-11	1.601E+7	5.887E+6	  -19.1435	    7.1697	   11.0863	  -21.2216	
  740.0000	2.606E-11	2.202E-11	1.487E+7	5.593E+6	  -19.1867	    7.2125	   11.0784	  -21.1962	
  760.0000	2.644E-11	2.216E-11	1.421E+7	5.251E+6	  -19.2274	    7.1850	   11.0873	  -21.2086	
  780.0000	2.709E-11	2.237E-11	1.305E+7	4.957E+6	  -19.2681	    7.1854	   11.0984	  -21.1969	
  800.0000	2.754E-11	2.258E-11	1.224E+7	4.672E+6	  -19.3317	    7.1679	   11.1034	  -21.2054	
  820.0000	2.816E-11	2.272E-11	1.146E+7	4.379E+6	  -19.3343	    7.1685	   11.1227	  -21.1851	
  840.0000	2.890E-11	2.303E-11	1.071E+7	4.156E+6	  -19.3266	    7.1325	   11.1287	  -21.2070	
  860.0000	2.960E-11	2.329E-11	9.853E+6	3.926E+6	  -19.2732	    7.1396	   11.1531	  -21.1766	
  880.0000	3.047E-11	2.351E-11	9.245E+6	3.706E+6	  -19.2121	    7.1366	   11.1641	  -21.1676	
  900.0000	3.100E-11	2.379E-11	8.624E+6	3.506E+6	  -19.1816	    7.1785	   11.1645	  -21.1345	
  920.0000	3.197E-11	2.401E-11	8.209E+6	3.326E+6	  -19.1307	    7.1473	   11.1755	  -21.1475	
  940.0000	3.257E-11	2.415E-11	7.801E+6	3.151E+6	  -19.0773	    7.1473	   11.2109	  -21.1113	
  960.0000	3.330E-11	2.436E-11	7.402E+6	3.004E+6	  -19.0646	    7.1434	   11.2236	  -21.1015	
  980.0000	3.432E-11	2.461E-11	7.141E+6	2.879E+6	  -19.0569	    7.1441	   11.2283	  -21.0962	
 1000.0000	3.508E-11	2.483E-11	6.838E+6	2.761E+6	  -19.0569	    7.1967	   11.2533	  -21.0296	
 1020.0000	3.586E-11	2.505E-11	6.609E+6	2.649E+6	  -19.0697	    7.1551	   11.2669	  -21.0483	
 1040.0000	3.685E-11	2.521E-11	6.364E+6	2.557E+6	  -19.0722	    7.1456	   11.2672	  -21.0554	
 1060.0000	3.764E-11	2.545E-11	6.236E+6	2.466E+6	  -19.0773	    7.1716	   11.2872	  -21.0148	
 1080.0000	3.852E-11	2.570E-11	6.135E+6	2.377E+6	  -19.0620	    7.1824	   11.3023	  -20.9910	
 1100.0000	3.939E-11	2.594E-11	6.000E+6	2.302E+6	  -19.0493	    7.2019	   11.3099	  -20.9680

File: Diodes/Ljubljana_Diodes/Data/Ljubljana_Diode_Annealing/CO139/0min/CV_D0_CO139_LargeDiode_GRConnected_Irradiated_7_28_2021_2_58_24_PM.txt
GCD Test
Bias: 5000.000000
CV_D0_CO139_LargeDiode_GRConnected_Irradiated
Date/Time: 7/28/2021 2:58:24 PM
Sensor Name: CO139
Type: N
Annealing Status: Irradiated, Not Annealed
Environment: -20C
Tester: Andrew Kent

Time Delay per Ramp Step (s): 0.500

CV Time Delay per Measurement (s) :0.500

AC Voltage (V): 0.500

Current Number of measurements per voltage: 4.000

IV Time Delay per Measurement (s) :0.000


BiasVoltage	LCR_Cp_freq1000.0	LCR_Cp_freq10000.0	LCR_Rp_freq1000.0	LCR_Rp_freq10000.0	Temperature	Air_Temp	Humidity	Dewpoint	
    1.0000	3.882E-11	1.979E-11	1.336E+6	1.183E+6	  -18.7440	    7.2301	   11.4200	  -20.8350	
    2.0000	4.243E-11	1.977E-11	1.488E+6	1.235E+6	  -18.7287	    7.1873	   11.4241	  -20.8645	
    3.0000	4.525E-11	1.982E-11	1.580E+6	1.265E+6	  -18.7465	    7.1589	   11.4374	  -20.8734	
    4.0000	4.689E-11	1.991E-11	1.622E+6	1.286E+6	  -18.7720	    7.1880	   11.4412	  -20.8468	
    5.0000	4.816E-11	1.987E-11	1.706E+6	1.328E+6	  -18.8051	    7.1880	   11.4469	  -20.8411	
    6.0000	4.880E-11	1.995E-11	1.793E+6	1.351E+6	  -18.8661	    7.1837	   11.4703	  -20.8211	
    7.0000	4.960E-11	2.000E-11	1.870E+6	1.362E+6	  -18.8916	    7.1935	   11.4785	  -20.8052	
    8.0000	5.044E-11	2.001E-11	1.925E+6	1.385E+6	  -18.9323	    7.1935	   11.5013	  -20.7825	
    9.0000	5.101E-11	2.012E-11	1.993E+6	1.380E+6	  -18.9501	    7.1769	   11.5183	  -20.7785	
   10.0000	5.232E-11	2.018E-11	2.023E+6	1.379E+6	  -18.9374	    7.1487	   11.5604	  -20.7588	
   20.0000	5.369E-11	2.033E-11	2.469E+6	1.470E+6	  -18.8661	    7.1616	   11.5927	  -20.7167	
   30.0000	5.352E-11	2.051E-11	2.841E+6	1.537E+6	  -18.8356	    7.1888	   11.6047	  -20.6835	
   40.0000	5.283E-11	2.081E-11	3.176E+6	1.577E+6	  -18.7618	    7.2164	   11.6382	  -20.6287	
   50.0000	5.181E-11	2.106E-11	3.497E+6	1.637E+6	  -18.6676	    7.2688	   11.6581	  -20.5678	
   60.0000	5.029E-11	2.112E-11	3.800E+6	1.689E+6	  -18.6117	    7.2492	   11.6698	  -20.5717	
   70.0000	4.935E-11	2.118E-11	4.069E+6	1.745E+6	  -18.5251	    7.2492	   11.6992	  -20.5428	
   80.0000	4.829E-11	2.136E-11	4.339E+6	1.807E+6	  -18.4234	    7.2741	   11.7141	  -20.5086	
   90.0000	4.714E-11	2.142E-11	4.606E+6	1.857E+6	  -18.3826	    7.2526	   11.7264	  -20.5134	
  100.0000	4.624E-11	2.144E-11	4.877E+6	1.927E+6	  -18.3674	    7.2490	   11.7271	  -20.5156	
  120.0000	4.426E-11	2.151E-11	5.388E+6	2.062E+6	  -18.3546	    7.2438	   11.7454	  -20.5018	
  140.0000	4.248E-11	2.152E-11	5.888E+6	2.203E+6	  -18.3725	    7.2453	   11.7720	  -20.4746	
  160.0000	4.102E-11	2.144E-11	6.378E+6	2.348E+6	  -18.4004	    7.2634	   11.7875	  -20.4452	
  180.0000	3.975E-11	2.145E-11	6.838E+6	2.500E+6	  -18.4412	    7.2823	   11.8077	  -20.4106	
  200.0000	3.849E-11	2.141E-11	7.311E+6	2.662E+6	  -18.5124	    7.2924	   11.8318	  -20.3792	
  220.0000	3.742E-11	2.141E-11	7.790E+6	2.846E+6	  -18.5455	    7.2950	   11.8466	  -20.3628	
  240.0000	3.632E-11	2.136E-11	8.277E+6	3.009E+6	  -18.5531	    7.3335	   11.8580	  -20.3214	
  260.0000	3.542E-11	2.131E-11	8.731E+6	3.173E+6	  -18.5022	    7.3646	   11.8972	  -20.2588	
  280.0000	3.456E-11	2.129E-11	9.217E+6	3.361E+6	  -18.4463	    7.3554	   11.9187	  -20.2453	
  300.0000	3.368E-11	2.125E-11	9.715E+6	3.559E+6	  -18.3266	    7.3785	   11.9548	  -20.1922	
  320.0000	3.285E-11	2.122E-11	1.028E+7	3.802E+6	  -18.2299	    7.4242	   11.9677	  -20.1437	
  340.0000	3.191E-11	2.116E-11	1.086E+7	4.068E+6	  -18.1383	    7.4071	   11.9829	  -20.1425	
  360.0000	3.094E-11	2.113E-11	1.161E+7	4.405E+6	  -18.0594	    7.4428	   12.0006	  -20.0974	
  380.0000	3.006E-11	2.108E-11	1.238E+7	4.788E+6	  -17.9220	    7.4050	   12.0345	  -20.0947	
  400.0000	2.910E-11	2.102E-11	1.335E+7	5.228E+6	  -17.8914	    7.4135	   12.0462	  -20.0768	
  420.0000	2.823E-11	2.099E-11	1.431E+7	5.702E+6	  -17.8736	    7.3987	   12.0541	  -20.0809	
  440.0000	2.733E-11	2.096E-11	1.539E+7	6.279E+6	  -17.9016	    7.4233	   12.0756	  -20.0409	
  460.0000	2.650E-11	2.094E-11	1.645E+7	6.847E+6	  -17.9627	    7.4367	   12.0999	  -20.0071	
  480.0000	2.578E-11	2.092E-11	1.751E+7	7.434E+6	  -18.0187	    7.4672	   12.1186	  -19.9652	
  500.0000	2.527E-11	2.091E-11	1.849E+7	7.880E+6	  -18.0722	    7.5295	   12.1284	  -19.9067	
  520.0000	2.484E-11	2.091E-11	1.955E+7	8.240E+6	  -18.1383	    7.5160	   12.1692	  -19.8785	
  540.0000	2.450E-11	2.096E-11	2.043E+7	8.368E+6	  -18.1434	    7.5084	   12.1730	  -19.8809	
  560.0000	2.435E-11	2.103E-11	2.080E+7	8.240E+6	  -18.1001	    7.5152	   12.2071	  -19.8431	
  580.0000	2.420E-11	2.111E-11	2.108E+7	8.048E+6	  -17.9703	    7.5204	   12.2296	  -19.8177	
  600.0000	2.422E-11	2.127E-11	2.083E+7	7.975E+6	  -17.8609	    7.5658	   12.2732	  -19.7406	
  620.0000	2.427E-11	2.139E-11	2.025E+7	7.731E+6	  -17.7744	    7.6013	   12.3080	  -19.6798	
  640.0000	2.445E-11	2.156E-11	1.952E+7	7.550E+6	  -17.6853	    7.6519	   12.3349	  -19.6146	
  660.0000	2.465E-11	2.169E-11	1.837E+7	7.226E+6	  -17.5555	    7.6703	   12.3757	  -19.5617	
  680.0000	2.499E-11	2.182E-11	1.724E+7	6.819E+6	  -17.5224	    7.6513	   12.4070	  -19.5475	
  700.0000	2.539E-11	2.198E-11	1.603E+7	6.426E+6	  -17.4638	    7.6577	   12.4162	  -19.5338	
  720.0000	2.584E-11	2.220E-11	1.497E+7	6.058E+6	  -17.4206	    7.6663	   12.4522	  -19.4934	
  740.0000	2.642E-11	2.236E-11	1.383E+7	5.667E+6	  -17.4027	    7.7044	   12.4583	  -19.4576	
  760.0000	2.698E-11	2.254E-11	1.291E+7	5.282E+6	  -17.3976	    7.7560	   12.4677	  -19.4079	
  780.0000	2.769E-11	2.272E-11	1.210E+7	4.934E+6	  -17.4027	    7.7820	   12.4779	  -19.3779	
  800.0000	2.818E-11	2.291E-11	1.119E+7	4.599E+6	  -17.4409	    7.8214	   12.5082	  -19.3184	
  820.0000	2.891E-11	2.311E-11	1.047E+7	4.302E+6	  -17.4511	    7.7818	   12.5288	  -19.3308	
  840.0000	2.966E-11	2.336E-11	9.702E+6	4.019E+6	  -17.4384	    7.7828	   12.5446	  -19.3153	
  860.0000	3.033E-11	2.359E-11	9.074E+6	3.773E+6	  -17.3747	    7.8352	   12.5718	  -19.2486	
  880.0000	3.112E-11	2.381E-11	8.472E+6	3.530E+6	  -17.3289	    7.8968	   12.5999	  -19.1738	
  900.0000	3.200E-11	2.406E-11	7.897E+6	3.307E+6	  -17.2805	    7.8412	   12.6088	  -19.2097	
  920.0000	3.279E-11	2.426E-11	7.421E+6	3.107E+6	  -17.2271	    7.8863	   12.6240	  -19.1599	
  940.0000	3.375E-11	2.449E-11	6.963E+6	2.935E+6	  -17.0947	    7.9079	   12.6407	  -19.1274	
  960.0000	3.476E-11	2.473E-11	6.605E+6	2.781E+6	  -17.0540	    7.9366	   12.6540	  -19.0924	
  980.0000	3.560E-11	2.494E-11	6.315E+6	2.641E+6	  -17.0005	    7.9308	   12.6670	  -19.0851	
 1000.0000	3.660E-11	2.510E-11	6.049E+6	2.527E+6	  -16.9623	    7.9724	   12.6923	  -19.0288	
 1020.0000	3.738E-11	2.535E-11	5.896E+6	2.423E+6	  -16.9572	    7.9449	   12.6920	  -19.0509	
 1040.0000	3.844E-11	2.559E-11	5.723E+6	2.332E+6	  -16.9674	    7.9763	   12.7037	  -19.0153	
 1060.0000	3.926E-11	2.581E-11	5.588E+6	2.248E+6	  -16.9801	    8.0408	   12.7068	  -18.9612	
 1080.0000	4.035E-11	2.603E-11	5.499E+6	2.182E+6	  -17.0107	    8.0699	   12.7337	  -18.9135	
 1100.0000	4.135E-11	2.628E-11	5.400E+6	2.111E+6	  -17.0183	    8.0988	   12.7391	  -18.8856

File: Diodes/Ljubljana_Diodes/Data/Ljubljana_Diode_Annealing/CO139/0min/CV_D0_CO139_LargeDiode_GRConnected_Irradiated_7_28_2021_3_17_33_PM.txt
GCD Test
Bias: 5000.000000
CV_D0_CO139_LargeDiode_GRConnected_Irradiated
Date/Time: 7/28/2021 3:17:33 PM
Sensor Name: CO139
Type: N
Annealing Status: Irradiated, Not Annealed
Environment: -20C
Tester: Andrew Kent

Time Delay per Ramp Step (s): 0.500

CV Time Delay per Measurement (s) :0.500

AC Voltage (V): 0.500

Current Number of measurements per voltage: 4.000

IV Time Delay per Measurement (s) :0.000


BiasVoltage	LCR_Cp_freq1000.0	LCR_Cp_freq10000.0	LCR_Rp_freq1000.0	LCR_Rp_freq10000.0	Temperature	Air_Temp	Humidity	Dewpoint	
    1.0000	3.766E-11	1.950E-11	1.610E+6	1.334E+6	  -19.6548	    7.2110	   10.5215	  -21.7849	
    2.0000	4.238E-11	1.957E-11	1.687E+6	1.350E+6	  -19.6116	    7.1968	   10.5155	  -21.8024	
    3.0000	4.497E-11	1.960E-11	1.761E+6	1.379E+6	  -19.5785	    7.1964	   10.4877	  -21.8328	
    4.0000	4.647E-11	1.961E-11	1.838E+6	1.418E+6	  -19.5836	    7.1955	   10.4779	  -21.8442	
    5.0000	4.730E-11	1.962E-11	1.916E+6	1.451E+6	  -19.6141	    7.2158	   10.4652	  -21.8421	
    6.0000	4.732E-11	1.964E-11	1.994E+6	1.491E+6	  -19.7260	    7.2260	   10.4399	  -21.8616	
    7.0000	4.641E-11	1.974E-11	2.024E+6	1.505E+6	  -19.7973	    7.1726	   10.4371	  -21.9062	
    8.0000	4.684E-11	1.978E-11	2.107E+6	1.531E+6	  -19.8990	    7.2314	   10.4437	  -21.8533	
    9.0000	4.651E-11	1.984E-11	2.165E+6	1.541E+6	  -20.0186	    7.2159	   10.4481	  -21.8605	
   10.0000	4.718E-11	1.985E-11	2.223E+6	1.567E+6	  -20.0644	    7.1747	   10.4548	  -21.8853	
   20.0000	4.903E-11	2.003E-11	2.668E+6	1.669E+6	  -20.0872	    7.1747	   10.4595	  -21.8802	
   30.0000	4.934E-11	2.027E-11	3.047E+6	1.718E+6	  -20.0898	    7.2447	   10.4706	  -21.8138	
   40.0000	4.854E-11	2.032E-11	3.399E+6	1.788E+6	  -20.0745	    7.2447	   10.4832	  -21.8001	
   50.0000	4.815E-11	2.051E-11	3.702E+6	1.833E+6	  -19.9855	    7.1958	   10.4801	  -21.8415	
   60.0000	4.745E-11	2.077E-11	4.014E+6	1.876E+6	  -19.9295	    7.2036	   10.4886	  -21.8262	
   70.0000	4.678E-11	2.090E-11	4.295E+6	1.914E+6	  -19.8227	    7.1653	   10.4798	  -21.8656	
   80.0000	4.565E-11	2.105E-11	4.574E+6	1.976E+6	  -19.7108	    7.1590	   10.4744	  -21.8763	
   90.0000	4.491E-11	2.091E-11	4.834E+6	2.044E+6	  -19.6675	    7.1728	   10.4573	  -21.8841	
  100.0000	4.370E-11	2.090E-11	5.113E+6	2.116E+6	  -19.6574	    7.1728	   10.4513	  -21.8906	
  120.0000	4.189E-11	2.086E-11	5.667E+6	2.266E+6	  -19.6955	    7.1424	   10.4345	  -21.9325	
  140.0000	4.037E-11	2.107E-11	6.197E+6	2.415E+6	  -19.7464	    7.1392	   10.4231	  -21.9473	
  160.0000	3.910E-11	2.115E-11	6.724E+6	2.599E+6	  -19.7947	    7.0602	   10.4130	  -22.0198	
  180.0000	3.775E-11	2.106E-11	7.249E+6	2.764E+6	  -19.8659	    7.1420	   10.4061	  -21.9638	
  200.0000	3.659E-11	2.109E-11	7.781E+6	2.961E+6	  -20.0109	    7.1619	   10.4035	  -21.9511	
  220.0000	3.563E-11	2.109E-11	8.275E+6	3.153E+6	  -20.0669	    7.1399	   10.4013	  -21.9706	
  240.0000	3.461E-11	2.105E-11	8.840E+6	3.364E+6	  -20.1330	    7.1010	   10.4080	  -21.9936	
  260.0000	3.370E-11	2.103E-11	9.376E+6	3.551E+6	  -20.1941	    7.0890	   10.4130	  -21.9974	
  280.0000	3.286E-11	2.101E-11	9.922E+6	3.752E+6	  -20.1992	    7.1451	   10.4225	  -21.9435	
  300.0000	3.209E-11	2.102E-11	1.049E+7	4.028E+6	  -20.1890	    7.1699	   10.4190	  -21.9279	
  320.0000	3.131E-11	2.100E-11	1.113E+7	4.298E+6	  -20.1101	    7.1280	   10.4231	  -21.9561	
  340.0000	3.049E-11	2.099E-11	1.186E+7	4.583E+6	  -20.0516	    7.0505	   10.4111	  -22.0293	
  360.0000	2.972E-11	2.095E-11	1.264E+7	4.901E+6	  -19.9753	    7.0039	   10.4108	  -22.0659	
  380.0000	2.896E-11	2.094E-11	1.348E+7	5.312E+6	  -19.8278	    6.9727	   10.3903	  -22.1126	
  400.0000	2.821E-11	2.089E-11	1.443E+7	5.714E+6	  -19.7947	    6.9845	   10.3767	  -22.1183	
  420.0000	2.737E-11	2.085E-11	1.562E+7	6.167E+6	  -19.7795	    6.9729	   10.3548	  -22.1511	
  440.0000	2.653E-11	2.085E-11	1.691E+7	6.852E+6	  -19.8176	    6.9914	   10.3264	  -22.1679	
  460.0000	2.578E-11	2.083E-11	1.831E+7	7.387E+6	  -19.8456	    7.0510	   10.3238	  -22.1244	
  480.0000	2.506E-11	2.083E-11	1.957E+7	8.091E+6	  -19.9245	    7.0577	   10.3121	  -22.1320	
  500.0000	2.456E-11	2.082E-11	2.075E+7	8.538E+6	  -20.0287	    7.0377	   10.3052	  -22.1552	
  520.0000	2.416E-11	2.082E-11	2.201E+7	8.974E+6	  -20.0949	    7.0545	   10.3033	  -22.1442	
  540.0000	2.393E-11	2.085E-11	2.315E+7	9.162E+6	  -20.1356	    7.0191	   10.3058	  -22.1689	
  560.0000	2.375E-11	2.089E-11	2.419E+7	9.132E+6	  -20.1508	    7.0157	   10.3074	  -22.1699	
  580.0000	2.365E-11	2.096E-11	2.500E+7	8.930E+6	  -20.1610	    7.0631	   10.3115	  -22.1285	
  600.0000	2.364E-11	2.109E-11	2.471E+7	8.639E+6	  -20.1508	    7.0695	   10.3242	  -22.1096	
  620.0000	2.371E-11	2.121E-11	2.445E+7	8.416E+6	  -20.1076	    7.0384	   10.3273	  -22.1304	
  640.0000	2.387E-11	2.132E-11	2.352E+7	8.070E+6	  -20.0364	    7.0996	   10.3371	  -22.0720	
  660.0000	2.406E-11	2.150E-11	2.234E+7	7.799E+6	  -19.9880	    7.0619	   10.3409	  -22.0972	
  680.0000	2.431E-11	2.164E-11	2.106E+7	7.384E+6	  -19.9524	    7.0519	   10.3441	  -22.1015	
  700.0000	2.470E-11	2.180E-11	1.951E+7	7.046E+6	  -19.9168	    6.9996	   10.3299	  -22.1577	
  720.0000	2.511E-11	2.197E-11	1.811E+7	6.677E+6	  -19.8888	    6.9411	   10.3362	  -22.1962	
  740.0000	2.563E-11	2.212E-11	1.675E+7	6.252E+6	  -19.8838	    6.9683	   10.3172	  -22.1959	
  760.0000	2.609E-11	2.227E-11	1.563E+7	5.831E+6	  -19.8761	    7.0004	   10.3096	  -22.1793	
  780.0000	2.666E-11	2.246E-11	1.472E+7	5.505E+6	  -19.9321	    6.9869	   10.2910	  -22.2103	
  800.0000	2.711E-11	2.261E-11	1.357E+7	5.149E+6	  -19.9677	    7.0453	   10.2951	  -22.1604	
  820.0000	2.784E-11	2.285E-11	1.263E+7	4.879E+6	  -20.0109	    7.0744	   10.3046	  -22.1274	
  840.0000	2.830E-11	2.301E-11	1.185E+7	4.572E+6	  -20.0516	    6.9936	   10.2881	  -22.2082	
  860.0000	2.891E-11	2.325E-11	1.112E+7	4.324E+6	  -20.1076	    6.9672	   10.2992	  -22.2165	
  880.0000	2.956E-11	2.342E-11	1.034E+7	4.058E+6	  -20.1051	    6.9969	   10.2998	  -22.1928	
  900.0000	3.030E-11	2.363E-11	9.706E+6	3.830E+6	  -20.1051	    7.0071	   10.3027	  -22.1817	
  920.0000	3.106E-11	2.384E-11	9.102E+6	3.617E+6	  -20.0745	    7.0274	   10.3061	  -22.1622	
  940.0000	3.179E-11	2.405E-11	8.573E+6	3.424E+6	  -20.0389	    7.0451	   10.3055	  -22.1491	
  960.0000	3.251E-11	2.431E-11	8.157E+6	3.254E+6	  -20.0186	    6.9891	   10.2963	  -22.2027	
  980.0000	3.332E-11	2.451E-11	7.744E+6	3.096E+6	  -19.9804	    7.0066	   10.2982	  -22.1870	
 1000.0000	3.415E-11	2.475E-11	7.374E+6	2.970E+6	  -19.9321	    6.9357	   10.2894	  -22.2518	
 1020.0000	3.503E-11	2.495E-11	7.105E+6	2.831E+6	  -19.9194	    6.9612	   10.2780	  -22.2445	
 1040.0000	3.572E-11	2.508E-11	6.863E+6	2.723E+6	  -19.9092	    6.9769	   10.2688	  -22.2424	
 1060.0000	3.652E-11	2.534E-11	6.693E+6	2.627E+6	  -19.9321	    6.9832	   10.2476	  -22.2609	
 1080.0000	3.747E-11	2.555E-11	6.500E+6	2.552E+6	  -19.9473	    6.9385	   10.2435	  -22.3001	
 1100.0000	3.822E-11	2.575E-11	6.405E+6	2.468E+6	  -19.9626	    6.9350	   10.2312	  -22.3164

File: Diodes/Ljubljana_Diodes/Data/Ljubljana_Diode_Annealing/CO139/0min/IV_D0_CO139_LargeDiode_GRConnected_Irradiated_7_28_2021_3_28_33_PM.txt
GCD Test
Bias: 5000.000000
IV_D0_CO139_LargeDiode_GRConnected_Irradiated
Date/Time: 7/28/2021 3:28:33 PM
Sensor Name: CO139
Type: N
Annealing Status: Irradiated, Not Annealed
Environment: -20C
Tester: Andrew Kent

Time Delay per Ramp Step (s): 0.500

CV Time Delay per Measurement (s) :0.500

AC Voltage (V): 0.500

Current Number of measurements per voltage: 4.000

IV Time Delay per Measurement (s) :0.000


BiasVoltage	Total Current_Avg	Total Current_0	Total Current_1	Total Current_2	Total Current_3	Bias Current_Avg	Bias Current_0	Bias Current_1	Bias Current_2	Bias Current_3	Temperature	Air_Temp	Humidity	Dewpoint	
    1.0000	 2.7185E-9	 2.7200E-9	 2.5970E-9	 2.8050E-9	 2.7520E-9	1.642746E-9	1.618251E-9	1.688128E-9	1.644033E-9	1.620570E-9	  -19.9906	    6.8108	   10.1499	  -22.5029	
    2.0000	 4.5637E-7	 4.5660E-7	 4.5570E-7	 4.5720E-7	 4.5600E-7	4.825159E-7	4.830538E-7	4.826435E-7	4.808817E-7	4.834845E-7	  -20.0008	    6.8114	   10.1452	  -22.5077	
    3.0000	 5.9410E-7	 5.9510E-7	 5.9490E-7	 5.9380E-7	 5.9260E-7	5.885897E-7	5.883015E-7	5.876598E-7	5.874840E-7	5.909137E-7	  -20.0237	    6.8628	   10.1730	  -22.4369	
    4.0000	 6.8637E-7	 6.9440E-7	 6.9110E-7	 6.8190E-7	 6.7810E-7	6.773992E-7	6.724284E-7	6.795196E-7	6.792245E-7	6.784244E-7	  -20.0745	    7.0013	   10.3039	  -22.1848	
    5.0000	 7.8820E-7	 7.8900E-7	 7.8760E-7	 7.8920E-7	 7.8700E-7	7.778180E-7	7.791981E-7	7.780540E-7	7.780501E-7	7.759698E-7	  -20.0949	    7.0013	   10.3988	  -22.0811	
    6.0000	 8.6493E-7	 8.6400E-7	 8.6380E-7	 8.6630E-7	 8.6560E-7	8.605367E-7	8.576963E-7	8.631757E-7	8.592413E-7	8.620335E-7	  -20.1203	    6.9653	   10.5016	  -21.9976	
    7.0000	 9.4065E-7	 9.3870E-7	 9.4090E-7	 9.4190E-7	 9.4110E-7	9.338792E-7	9.385965E-7	9.336848E-7	9.314978E-7	9.317375E-7	  -20.1279	    6.9177	   10.5886	  -21.9411	
    8.0000	 1.0110E-6	 1.0110E-6	 1.0130E-6	 1.0100E-6	 1.0100E-6	9.996250E-7	9.995820E-7	1.003126E-6	9.967707E-7	9.990212E-7	  -20.1432	    6.9858	   10.6847	  -21.7854	
    9.0000	 1.0717E-6	 1.0700E-6	 1.0710E-6	 1.0750E-6	 1.0710E-6	1.066868E-6	1.059485E-6	1.067675E-6	1.069540E-6	1.070771E-6	  -20.1941	    6.9818	   10.7669	  -21.7014	
   10.0000	 1.1417E-6	 1.1410E-6	 1.1430E-6	 1.1420E-6	 1.1410E-6	1.131639E-6	1.132409E-6	1.129177E-6	1.128945E-6	1.136025E-6	  -20.1966	    7.0371	   10.8751	  -21.5446	
   20.0000	 1.6993E-6	 1.7000E-6	 1.7000E-6	 1.7000E-6	 1.6970E-6	1.672279E-6	1.668058E-6	1.669855E-6	1.670396E-6	1.680808E-6	  -20.1941	    7.0246	   10.9456	  -21.4807	
   30.0000	 2.1647E-6	 2.1630E-6	 2.1630E-6	 2.1630E-6	 2.1700E-6	2.139444E-6	2.133253E-6	2.147438E-6	2.145058E-6	2.132027E-6	  -20.1534	    6.9686	   11.0557	  -21.4105	
   40.0000	 2.5835E-6	 2.5810E-6	 2.5840E-6	 2.5900E-6	 2.5790E-6	2.546552E-6	2.539491E-6	2.550261E-6	2.550377E-6	2.546078E-6	  -20.1101	    7.0548	   11.0993	  -21.2981	
   50.0000	 2.9643E-6	 2.9630E-6	 2.9580E-6	 2.9630E-6	 2.9730E-6	2.932532E-6	2.925426E-6	2.932009E-6	2.940578E-6	2.932114E-6	  -20.0465	    7.1009	   11.1638	  -21.1959	
   60.0000	 3.3477E-6	 3.3390E-6	 3.3460E-6	 3.3490E-6	 3.3570E-6	3.311570E-6	3.301686E-6	3.312606E-6	3.314713E-6	3.317276E-6	  -19.9957	    7.0925	   11.1999	  -21.1656	
   70.0000	 3.6813E-6	 3.6680E-6	 3.6640E-6	 3.6900E-6	 3.7030E-6	3.651568E-6	3.647867E-6	3.639209E-6	3.662062E-6	3.657133E-6	  -19.9168	    7.0644	   11.2331	  -21.1538	
   80.0000	 4.0535E-6	 4.0430E-6	 4.0630E-6	 4.0510E-6	 4.0570E-6	4.004742E-6	3.998538E-6	4.010039E-6	4.002650E-6	4.007739E-6	  -19.8176	    7.0638	   11.2628	  -21.1241	
   90.0000	 4.4013E-6	 4.3970E-6	 4.3960E-6	 4.4050E-6	 4.4070E-6	4.346140E-6	4.350418E-6	4.348377E-6	4.333003E-6	4.352764E-6	  -19.7210	    7.0917	   11.2989	  -21.0657	
  100.0000	 4.7458E-6	 4.7430E-6	 4.7510E-6	 4.7380E-6	 4.7510E-6	4.686133E-6	4.674696E-6	4.676859E-6	4.692373E-6	4.700604E-6	  -19.5225	    7.1279	   11.3150	  -21.0209	
  120.0000	 5.3670E-6	 5.3400E-6	 5.3650E-6	 5.3780E-6	 5.3850E-6	5.309152E-6	5.305886E-6	5.308268E-6	5.325175E-6	5.297280E-6	  -19.4284	    7.1279	   11.3134	  -21.0225	
  140.0000	 5.9055E-6	 5.9160E-6	 5.9160E-6	 5.8920E-6	 5.8980E-6	5.834871E-6	5.817827E-6	5.836524E-6	5.846709E-6	5.838423E-6	  -19.2936	    7.1561	   11.3308	  -20.9828	
  160.0000	 6.4720E-6	 6.4570E-6	 6.4760E-6	 6.4730E-6	 6.4820E-6	6.386635E-6	6.379810E-6	6.393949E-6	6.389437E-6	6.383344E-6	  -19.1740	    7.1465	   11.3257	  -20.9955	
  180.0000	 7.0023E-6	 6.9970E-6	 6.9820E-6	 7.0020E-6	 7.0280E-6	6.891089E-6	6.872203E-6	6.898894E-6	6.884761E-6	6.908499E-6	  -18.9984	    7.1824	   11.3378	  -20.9552	
  200.0000	 7.4915E-6	 7.4810E-6	 7.4730E-6	 7.5090E-6	 7.5030E-6	7.333510E-6	7.350642E-6	7.344640E-6	7.312555E-6	7.326204E-6	  -18.8763	    7.1241	   11.3374	  -21.0013	
  220.0000	 7.9485E-6	 7.8810E-6	 7.9540E-6	 7.9850E-6	 7.9740E-6	7.795386E-6	7.787055E-6	7.766073E-6	7.820909E-6	7.807507E-6	  -18.7669	    7.1859	   11.3409	  -20.9493	
  240.0000	 8.4068E-6	 8.4220E-6	 8.3860E-6	 8.4000E-6	 8.4190E-6	8.212009E-6	8.205569E-6	8.216846E-6	8.211928E-6	8.213695E-6	  -18.6142	    7.1765	   11.3539	  -20.9436	
  260.0000	 8.7772E-6	 8.7790E-6	 8.7680E-6	 8.7920E-6	 8.7700E-6	8.553336E-6	8.522802E-6	8.542505E-6	8.549119E-6	8.598918E-6	  -18.5557	    7.2092	   11.3574	  -20.9144	
  280.0000	 9.1390E-6	 9.1340E-6	 9.1240E-6	 9.1600E-6	 9.1380E-6	8.886745E-6	8.895497E-6	8.894935E-6	8.871738E-6	8.884809E-6	  -18.4386	    7.2141	   11.3514	  -20.9166	
  300.0000	 9.4898E-6	 9.5200E-6	 9.4860E-6	 9.4680E-6	 9.4850E-6	9.249634E-6	9.238157E-6	9.231616E-6	9.264532E-6	9.264230E-6	  -18.3826	    7.2275	   11.3536	  -20.9039	
  320.0000	 9.7583E-6	 9.7850E-6	 9.7320E-6	 9.7490E-6	 9.7670E-6	9.466300E-6	9.474445E-6	9.455135E-6	9.447214E-6	9.488408E-6	  -18.3343	    7.2262	   11.3599	  -20.8985	
  340.0000	 1.0065E-5	 1.0070E-5	 1.0080E-5	 1.0050E-5	 1.0060E-5	9.771103E-6	9.770964E-6	9.785836E-6	9.781455E-6	9.746156E-6	  -18.2936	    7.2216	   11.3763	  -20.8856	
  360.0000	 1.0322E-5	 1.0320E-5	 1.0300E-5	 1.0330E-5	 1.0340E-5	9.959627E-6	9.986273E-6	9.944342E-6	9.939868E-6	9.968025E-6	  -18.2834	    7.2652	   11.3960	  -20.8316	
  380.0000	 1.0562E-5	 1.0570E-5	 1.0570E-5	 1.0560E-5	 1.0550E-5	1.017979E-5	1.016664E-5	1.018255E-5	1.018392E-5	1.018607E-5	  -18.3012	    7.2675	   11.4102	  -20.8155	
  400.0000	 1.0792E-5	 1.0800E-5	 1.0770E-5	 1.0810E-5	 1.0790E-5	1.035943E-5	1.038123E-5	1.035910E-5	1.034060E-5	1.035678E-5	  -18.3088	    7.1840	   11.4443	  -20.8468	
  420.0000	 1.1013E-5	 1.1020E-5	 1.0990E-5	 1.1000E-5	 1.1040E-5	1.060570E-5	1.058764E-5	1.059566E-5	1.061321E-5	1.062630E-5	  -18.3394	    7.2084	   11.4817	  -20.7903	
  440.0000	 1.1188E-5	 1.1200E-5	 1.1160E-5	 1.1180E-5	 1.1210E-5	1.072374E-5	1.071519E-5	1.070607E-5	1.071296E-5	1.076075E-5	  -18.3674	    7.2520	   11.5092	  -20.7286	
  460.0000	 1.1353E-5	 1.1380E-5	 1.1380E-5	 1.1340E-5	 1.1310E-5	1.085034E-5	1.080944E-5	1.084767E-5	1.086883E-5	1.087541E-5	  -18.4132	    7.3105	   11.5459	  -20.6462	
  480.0000	 1.1555E-5	 1.1570E-5	 1.1540E-5	 1.1540E-5	 1.1570E-5	1.099532E-5	1.104561E-5	1.097664E-5	1.098131E-5	1.097770E-5	  -18.4361	    7.3001	   11.5585	  -20.6418	
  500.0000	 1.1702E-5	 1.1730E-5	 1.1700E-5	 1.1700E-5	 1.1680E-5	1.113828E-5	1.112094E-5	1.114826E-5	1.114005E-5	1.114388E-5	  -18.4819	    7.2953	   11.5901	  -20.6141	
  520.0000	 1.1925E-5	 1.1910E-5	 1.1900E-5	 1.1930E-5	 1.1960E-5	1.133495E-5	1.139986E-5	1.133882E-5	1.129265E-5	1.130846E-5	  -18.5379	    7.3320	   11.6404	  -20.5356	
  540.0000	 1.2102E-5	 1.2120E-5	 1.2100E-5	 1.2100E-5	 1.2090E-5	1.146317E-5	1.146839E-5	1.145361E-5	1.146629E-5	1.146439E-5	  -18.5811	    7.2866	   11.6701	  -20.5420	
  560.0000	 1.2328E-5	 1.2370E-5	 1.2320E-5	 1.2330E-5	 1.2290E-5	1.165013E-5	1.162630E-5	1.162832E-5	1.164027E-5	1.170562E-5	  -18.6142	    7.2762	   11.6841	  -20.5365	
  580.0000	 1.2580E-5	 1.2590E-5	 1.2630E-5	 1.2550E-5	 1.2550E-5	1.187062E-5	1.185771E-5	1.188420E-5	1.185128E-5	1.188927E-5	  -18.6371	    7.3092	   11.6999	  -20.4949	
  600.0000	 1.2883E-5	 1.2960E-5	 1.2900E-5	 1.2820E-5	 1.2850E-5	1.217094E-5	1.218416E-5	1.217062E-5	1.216663E-5	1.216234E-5	  -18.6855	    7.2853	   11.7154	  -20.4985	
  620.0000	 1.3208E-5	 1.3230E-5	 1.3210E-5	 1.3170E-5	 1.3220E-5	1.245034E-5	1.244755E-5	1.244953E-5	1.247101E-5	1.243325E-5	  -18.7134	    7.3027	   11.7328	  -20.4678	
  640.0000	 1.3613E-5	 1.3630E-5	 1.3610E-5	 1.3610E-5	 1.3600E-5	1.276992E-5	1.277571E-5	1.274463E-5	1.275200E-5	1.280736E-5	  -18.7313	    7.3025	   11.7347	  -20.4661	
  660.0000	 1.4042E-5	 1.4060E-5	 1.4040E-5	 1.4030E-5	 1.4040E-5	1.314124E-5	1.313445E-5	1.310728E-5	1.315133E-5	1.317191E-5	  -18.7414	    7.3642	   11.7524	  -20.4002	
  680.0000	 1.4552E-5	 1.4550E-5	 1.4520E-5	 1.4570E-5	 1.4570E-5	1.360000E-5	1.358826E-5	1.362193E-5	1.360331E-5	1.358649E-5	  -18.7491	    7.3815	   11.7638	  -20.3754	
  700.0000	 1.5095E-5	 1.5130E-5	 1.5150E-5	 1.5070E-5	 1.5030E-5	1.404480E-5	1.402851E-5	1.404236E-5	1.403003E-5	1.407829E-5	  -18.7363	    7.3686	   11.7679	  -20.3815	
  720.0000	 1.5700E-5	 1.5740E-5	 1.5720E-5	 1.5650E-5	 1.5690E-5	1.464233E-5	1.462613E-5	1.464861E-5	1.465377E-5	1.464083E-5	  -18.7185	    7.4077	   11.7796	  -20.3393	
  740.0000	 1.6420E-5	 1.6410E-5	 1.6410E-5	 1.6460E-5	 1.6400E-5	1.524261E-5	1.522557E-5	1.524972E-5	1.525075E-5	1.524441E-5	  -18.7058	    7.4549	   11.7878	  -20.2941	
  760.0000	 1.7085E-5	 1.7050E-5	 1.7070E-5	 1.7070E-5	 1.7150E-5	1.596727E-5	1.594881E-5	1.598299E-5	1.602790E-5	1.590938E-5	  -18.6778	    7.4495	   11.8071	  -20.2795	
  780.0000	 1.7875E-5	 1.7810E-5	 1.7890E-5	 1.7880E-5	 1.7920E-5	1.662354E-5	1.661175E-5	1.665416E-5	1.663966E-5	1.658858E-5	  -18.6244	    7.4713	   11.8182	  -20.2516	
  800.0000	 1.8742E-5	 1.8790E-5	 1.8770E-5	 1.8680E-5	 1.8730E-5	1.738483E-5	1.736956E-5	1.736900E-5	1.739502E-5	1.740576E-5	  -18.5760	    7.4766	   11.8238	  -20.2418	
  820.0000	 1.9640E-5	 1.9660E-5	 1.9610E-5	 1.9660E-5	 1.9630E-5	1.815736E-5	1.807386E-5	1.813508E-5	1.815642E-5	1.826408E-5	  -18.5226	    7.4170	   11.8128	  -20.2996	
  840.0000	 2.0585E-5	 2.0620E-5	 2.0630E-5	 2.0540E-5	 2.0550E-5	1.907492E-5	1.903256E-5	1.909198E-5	1.910714E-5	1.906799E-5	  -18.4590	    7.4374	   11.8121	  -20.2841	
  860.0000	 2.1735E-5	 2.1730E-5	 2.1700E-5	 2.1740E-5	 2.1770E-5	2.007322E-5	2.001891E-5	2.006983E-5	2.010862E-5	2.009553E-5	  -18.3979	    7.4291	   11.8197	  -20.2833	
  880.0000	 2.2747E-5	 2.2770E-5	 2.2810E-5	 2.2730E-5	 2.2680E-5	2.095616E-5	2.092951E-5	2.093191E-5	2.098933E-5	2.097389E-5	  -18.3572	    7.3990	   11.8166	  -20.3101	
  900.0000	 2.3905E-5	 2.3890E-5	 2.3900E-5	 2.3930E-5	 2.3900E-5	2.194352E-5	2.191138E-5	2.183855E-5	2.201831E-5	2.200585E-5	  -18.2579	    7.4411	   11.8090	  -20.2843	
  920.0000	 2.4983E-5	 2.4980E-5	 2.4970E-5	 2.4960E-5	 2.5020E-5	2.306825E-5	2.299066E-5	2.303614E-5	2.309972E-5	2.314647E-5	  -18.2249	    7.4411	   11.8014	  -20.2917	
  940.0000	 2.6263E-5	 2.6210E-5	 2.6240E-5	 2.6320E-5	 2.6280E-5	2.408477E-5	2.409371E-5	2.408895E-5	2.410447E-5	2.405194E-5	  -18.1740	    7.4898	   11.8106	  -20.2444	
  960.0000	 2.7370E-5	 2.7360E-5	 2.7340E-5	 2.7410E-5	 2.7370E-5	2.511511E-5	2.505266E-5	2.507408E-5	2.518059E-5	2.515310E-5	  -18.1383	    7.4778	   11.8096	  -20.2548	
  980.0000	 2.8528E-5	 2.8590E-5	 2.8490E-5	 2.8550E-5	 2.8480E-5	2.608377E-5	2.603481E-5	2.604190E-5	2.613048E-5	2.612790E-5	  -18.0823	    7.4671	   11.8283	  -20.2450	
 1000.0000	 2.9830E-5	 2.9770E-5	 2.9800E-5	 2.9850E-5	 2.9900E-5	2.733232E-5	2.735384E-5	2.727536E-5	2.736098E-5	2.733908E-5	  -18.0518	    7.4719	   11.8374	  -20.2323	
 1020.0000	 3.1070E-5	 3.1120E-5	 3.1060E-5	 3.1100E-5	 3.1000E-5	2.845235E-5	2.841120E-5	2.843818E-5	2.851639E-5	2.844365E-5	  -18.0238	    7.4713	   11.8381	  -20.2322	
 1040.0000	 3.2227E-5	 3.2210E-5	 3.2260E-5	 3.2230E-5	 3.2210E-5	2.946944E-5	2.938908E-5	2.950177E-5	2.950575E-5	2.948116E-5	  -18.0111	    7.5121	   11.8400	  -20.1982	
 1060.0000	 3.3427E-5	 3.3410E-5	 3.3380E-5	 3.3390E-5	 3.3530E-5	3.051450E-5	3.053483E-5	3.053026E-5	3.050382E-5	3.048907E-5	  -17.9933	    7.5452	   11.8416	  -20.1706	
 1080.0000	 3.4632E-5	 3.4760E-5	 3.4630E-5	 3.4580E-5	 3.4560E-5	3.149990E-5	3.148159E-5	3.152467E-5	3.150546E-5	3.148789E-5	  -17.9831	    7.5015	   11.8308	  -20.2155	
 1100.0000	 3.5682E-5	 3.5650E-5	 3.5730E-5	 3.5700E-5	 3.5650E-5	3.245783E-5	3.247058E-5	3.253008E-5	3.243403E-5	3.239663E-5	  -17.9780	    7.4997	   11.8333	  -20.2144
