Repository: ctiley/CERN_CMS_Silicon_Sensor

# CERN_CMS_Silicon_Sensor

# Code To-Do 
- Double check Halfmoon Diode Data

# Lab To-Do
- Measure more HGCAL Diodes
- Measure rest of Unirradiated Halfmoon Diodes
- Rebond D0 Diode
- Cleanup Wires at Alibava Station
-

File: Diodes/Ljubljana_Diodes/Data/Ljubljana_Diode_Annealing/CO140/0min/CV_D0_CO140_LargeDiode_GRConnected_Irradiated_7_28_2021_4_06_34_PM.txt
GCD Test
Bias: 5000.000000
IV_D0_CO140_LargeDiode_GRConnected_Irradiated
Date/Time: 7/28/2021 4:06:34 PM
Sensor Name: CO140
Type: N
Annealing Status: Irradiated, Not Annealed
Environment: -20C
Tester: Andrew Kent

Time Delay per Ramp Step (s): 0.500

CV Time Delay per Measurement (s) :0.500

AC Voltage (V): 0.500

Current Number of measurements per voltage: 4.000

IV Time Delay per Measurement (s) :0.000


BiasVoltage	LCR_Cp_freq1000.0	LCR_Cp_freq10000.0	LCR_Rp_freq1000.0	LCR_Rp_freq10000.0	Temperature	Air_Temp	Humidity	Dewpoint	
    1.0000	2.092E-11	1.827E-11	1.962E+6	1.587E+6	  -20.0542	    8.2843	    9.0357	  -22.6789	
    2.0000	3.186E-11	1.833E-11	1.809E+6	1.576E+6	  -20.0135	    8.2930	    9.0161	  -22.6967	
    3.0000	3.316E-11	1.838E-11	1.949E+6	1.640E+6	  -20.0008	    8.2093	    9.0066	  -22.7725	
    4.0000	2.951E-11	1.843E-11	2.076E+6	1.592E+6	  -19.9702	    8.1798	    8.9924	  -22.8129	
    5.0000	3.740E-11	1.850E-11	1.902E+6	1.594E+6	  -19.9524	    8.1355	    8.9775	  -22.8654	
    6.0000	3.738E-11	1.850E-11	1.990E+6	1.645E+6	  -19.9830	    8.2599	    8.9915	  -22.7528	
    7.0000	3.797E-11	1.848E-11	2.037E+6	1.692E+6	  -20.0440	    8.2599	    9.0041	  -22.7370	
    8.0000	3.751E-11	1.847E-11	2.118E+6	1.730E+6	  -20.1051	    8.4871	    9.0572	  -22.4969	
    9.0000	3.773E-11	1.841E-11	2.168E+6	1.794E+6	  -20.2195	    8.5365	    9.1882	  -22.2969	
   10.0000	3.754E-11	1.841E-11	2.233E+6	1.807E+6	  -20.2449	    8.4660	    9.2584	  -22.2649	
   20.0000	4.092E-11	1.864E-11	2.577E+6	1.851E+6	  -20.2475	    8.5426	    9.3485	  -22.0965	
   30.0000	3.949E-11	1.729E-11	2.903E+6	2.097E+6	  -20.2297	    8.5718	    9.5070	  -21.8835	
   40.0000	4.007E-11	1.744E-11	3.132E+6	2.102E+6	  -20.1915	    8.5612	    9.5661	  -21.8212	
   50.0000	4.134E-11	1.772E-11	3.338E+6	2.075E+6	  -20.1330	    8.6422	    9.6565	  -21.6519	
   60.0000	4.111E-11	1.790E-11	3.551E+6	2.090E+6	  -19.9957	    8.6131	    9.7789	  -21.5310	
   70.0000	4.174E-11	1.820E-11	3.732E+6	2.067E+6	  -19.8914	    8.6308	    9.8207	  -21.4689	
   80.0000	4.191E-11	1.816E-11	3.890E+6	2.091E+6	  -19.7566	    8.6500	    9.8960	  -21.3670	
   90.0000	4.172E-11	1.829E-11	4.058E+6	2.092E+6	  -19.4920	    8.7038	    9.9633	  -21.2480	
  100.0000	4.175E-11	1.835E-11	4.206E+6	2.112E+6	  -19.3546	    8.6923	   10.0054	  -21.2088	
  120.0000	4.117E-11	1.867E-11	4.564E+6	2.148E+6	  -19.1918	    8.6923	   10.0294	  -21.1814	
  140.0000	4.020E-11	1.878E-11	4.918E+6	2.224E+6	  -18.9577	    8.7055	   10.0816	  -21.1119	
  160.0000	3.960E-11	1.890E-11	5.218E+6	2.307E+6	  -18.8610	    8.7286	   10.1018	  -21.0711	
  180.0000	3.817E-11	1.896E-11	5.559E+6	2.414E+6	  -18.7949	    8.7181	   10.1180	  -21.0610	
  200.0000	3.737E-11	1.897E-11	5.925E+6	2.543E+6	  -18.7796	    8.7104	   10.1622	  -21.0170	
  220.0000	3.641E-11	1.893E-11	6.259E+6	2.687E+6	  -18.8280	    8.7400	   10.1834	  -20.9703	
  240.0000	3.530E-11	1.885E-11	6.627E+6	2.794E+6	  -18.8738	    8.6757	   10.1970	  -21.0048	
  260.0000	3.453E-11	1.882E-11	6.967E+6	2.967E+6	  -18.9425	    8.7120	   10.2160	  -20.9554	
  280.0000	3.368E-11	1.874E-11	7.313E+6	3.081E+6	  -19.0646	    8.7298	   10.2622	  -20.8899	
  300.0000	3.283E-11	1.873E-11	7.665E+6	3.203E+6	  -19.1078	    8.7737	   10.2808	  -20.8352	
  320.0000	3.239E-11	1.871E-11	7.919E+6	3.316E+6	  -19.1307	    8.7301	   10.3137	  -20.8323	
  340.0000	3.195E-11	1.867E-11	8.198E+6	3.435E+6	  -19.1104	    8.7292	   10.3419	  -20.8018	
  360.0000	3.145E-11	1.876E-11	8.506E+6	3.548E+6	  -19.0366	    8.7256	   10.3631	  -20.7811	
  380.0000	3.113E-11	1.881E-11	8.745E+6	3.694E+6	  -18.9704	    8.7427	   10.3852	  -20.7434	
  400.0000	3.071E-11	1.873E-11	8.988E+6	3.752E+6	  -18.8585	    8.7222	   10.3982	  -20.7450	
  420.0000	3.028E-11	1.867E-11	9.275E+6	3.865E+6	  -18.6397	    8.7536	   10.4194	  -20.6973	
  440.0000	2.988E-11	1.867E-11	9.578E+6	4.050E+6	  -18.5506	    8.7244	   10.4187	  -20.7206	
  460.0000	2.930E-11	1.860E-11	9.982E+6	4.267E+6	  -18.4641	    8.7729	   10.4260	  -20.6749	
  480.0000	2.868E-11	1.855E-11	1.039E+7	4.528E+6	  -18.4055	    8.7227	   10.4225	  -20.7178	
  500.0000	2.797E-11	1.849E-11	1.100E+7	4.817E+6	  -18.4234	    8.7478	   10.4118	  -20.7101	
  520.0000	2.734E-11	1.860E-11	1.162E+7	5.727E+6	  -18.4564	    8.7378	   10.4146	  -20.7148	
  540.0000	2.660E-11	1.854E-11	1.233E+7	6.260E+6	  -18.5201	    8.7176	   10.4165	  -20.7283	
  560.0000	2.584E-11	1.849E-11	1.314E+7	6.782E+6	  -18.6829	    8.7536	   10.4472	  -20.6666	
  580.0000	2.514E-11	1.845E-11	1.406E+7	7.444E+6	  -18.7592	    8.7679	   10.4630	  -20.6381	
  600.0000	2.453E-11	1.842E-11	1.499E+7	8.061E+6	  -18.8585	    8.8078	   10.4889	  -20.5787	
  620.0000	2.395E-11	1.839E-11	1.603E+7	8.712E+6	  -18.9246	    8.7821	   10.5307	  -20.5531	
  640.0000	2.341E-11	1.837E-11	1.713E+7	9.446E+6	  -18.9246	    8.7661	   10.5572	  -20.5366	
  660.0000	2.292E-11	1.836E-11	1.832E+7	1.014E+7	  -18.8967	    8.8269	   10.5769	  -20.4680	
  680.0000	2.249E-11	1.834E-11	1.953E+7	1.096E+7	  -18.8051	    8.8400	   10.5987	  -20.4341	
  700.0000	2.207E-11	1.833E-11	2.091E+7	1.181E+7	  -18.5913	    8.8521	   10.6426	  -20.3771	
  720.0000	2.165E-11	1.831E-11	2.252E+7	1.283E+7	  -18.4946	    8.8117	   10.6385	  -20.4129	
  740.0000	2.125E-11	1.830E-11	2.434E+7	1.398E+7	  -18.3419	    8.8283	   10.6546	  -20.3826	
  760.0000	2.087E-11	1.829E-11	2.656E+7	1.536E+7	  -18.1714	    8.8492	   10.6856	  -20.3329	
  780.0000	2.049E-11	1.827E-11	2.942E+7	1.704E+7	  -18.1180	    8.8748	   10.6705	  -20.3294	
  800.0000	2.017E-11	1.825E-11	3.250E+7	1.895E+7	  -18.1001	    8.8037	   10.6818	  -20.3724	
  820.0000	1.988E-11	1.824E-11	3.616E+7	2.111E+7	  -18.1129	    8.8724	   10.6743	  -20.3271	
  840.0000	1.962E-11	1.822E-11	4.043E+7	2.348E+7	  -18.1943	    8.8713	   10.6733	  -20.3290	
  860.0000	1.942E-11	1.820E-11	4.454E+7	2.596E+7	  -18.2579	    8.8425	   10.6784	  -20.3459	
  880.0000	1.924E-11	1.819E-11	4.910E+7	2.850E+7	  -18.3470	    8.8344	   10.6768	  -20.3539	
  900.0000	1.909E-11	1.818E-11	5.337E+7	3.101E+7	  -18.4488	    8.8118	   10.6904	  -20.3569	
  920.0000	1.899E-11	1.817E-11	5.695E+7	3.352E+7	  -18.4972	    8.8314	   10.7027	  -20.3284	
  940.0000	1.891E-11	1.816E-11	6.011E+7	3.552E+7	  -18.5251	    8.8390	   10.7059	  -20.3190	
  960.0000	1.883E-11	1.815E-11	6.260E+7	3.725E+7	  -18.5506	    8.8926	   10.7128	  -20.2698	
  980.0000	1.876E-11	1.814E-11	6.434E+7	3.898E+7	  -18.5226	    8.9092	   10.7423	  -20.2253	
 1000.0000	1.870E-11	1.813E-11	6.466E+7	3.999E+7	  -18.4768	    8.8834	   10.7404	  -20.2474	
 1020.0000	1.865E-11	1.813E-11	6.410E+7	4.095E+7	  -18.3877	    8.8856	   10.7483	  -20.2373	
 1040.0000	1.860E-11	1.812E-11	6.367E+7	4.150E+7	  -18.2274	    8.8182	   10.7460	  -20.2921	
 1060.0000	1.856E-11	1.811E-11	6.347E+7	4.234E+7	  -18.1154	    8.8062	   10.7441	  -20.3035	
 1080.0000	1.851E-11	1.811E-11	6.348E+7	4.317E+7	  -18.0518	    8.8429	   10.7454	  -20.2736	
 1100.0000	1.846E-11	1.810E-11	6.433E+7	4.491E+7	  -18.0060	    8.8404	   10.7555	  -20.2647

File: Diodes/Ljubljana_Diodes/Data/Ljubljana_Diode_Annealing/CO140/0min/CV_D0_CO140_LargeDiode_GRConnected_Irradiated_7_28_2021_4_13_28_PM.txt
GCD Test
Bias: 5000.000000
IV_D0_CO140_LargeDiode_GRConnected_Irradiated
Date/Time: 7/28/2021 4:13:28 PM
Sensor Name: CO140
Type: N
Annealing Status: Irradiated, Not Annealed
Environment: -20C
Tester: Andrew Kent

Time Delay per Ramp Step (s): 0.500

CV Time Delay per Measurement (s) :0.500

AC Voltage (V): 0.500

Current Number of measurements per voltage: 4.000

IV Time Delay per Measurement (s) :0.000


BiasVoltage	LCR_Cp_freq1000.0	LCR_Cp_freq10000.0	LCR_Rp_freq1000.0	LCR_Rp_freq10000.0	Temperature	Air_Temp	Humidity	Dewpoint	
    1.0000	2.598E-11	1.844E-11	1.473E+6	1.396E+6	  -18.0009	    8.9120	   10.8485	  -20.1097	
    2.0000	3.231E-11	1.854E-11	1.526E+6	1.410E+6	  -17.9296	    8.9025	   10.8460	  -20.1197	
    3.0000	3.608E-11	1.859E-11	1.580E+6	1.433E+6	  -17.8584	    8.9119	   10.8526	  -20.1054	
    4.0000	3.828E-11	1.864E-11	1.638E+6	1.450E+6	  -17.8405	    8.9097	   10.8751	  -20.0833	
    5.0000	3.997E-11	1.866E-11	1.687E+6	1.480E+6	  -17.8736	    8.9222	   10.8716	  -20.0772	
    6.0000	4.057E-11	1.869E-11	1.763E+6	1.499E+6	  -17.9500	    8.8861	   10.8944	  -20.0812	
    7.0000	4.150E-11	1.871E-11	1.811E+6	1.532E+6	  -18.0772	    8.8813	   10.9070	  -20.0716	
    8.0000	4.190E-11	1.872E-11	1.871E+6	1.556E+6	  -18.1510	    8.8687	   10.9374	  -20.0493	
    9.0000	4.268E-11	1.874E-11	1.908E+6	1.570E+6	  -18.2070	    8.8687	   10.9532	  -20.0326	
   10.0000	4.331E-11	1.877E-11	1.944E+6	1.567E+6	  -18.2554	    8.9445	   10.9627	  -19.9635	
   20.0000	4.703E-11	1.895E-11	2.264E+6	1.628E+6	  -18.2757	    8.9445	   10.9731	  -19.9525	
   30.0000	4.834E-11	1.909E-11	2.532E+6	1.665E+6	  -18.2274	    8.9462	   10.9839	  -19.9398	
   40.0000	4.891E-11	1.920E-11	2.755E+6	1.695E+6	  -18.1689	    8.9770	   10.9899	  -19.9095	
   50.0000	4.898E-11	1.931E-11	2.963E+6	1.717E+6	  -18.0594	    8.9845	   11.0161	  -19.8761	
   60.0000	4.887E-11	1.938E-11	3.154E+6	1.754E+6	  -17.8685	    8.9996	   11.0111	  -19.8696	
   70.0000	4.820E-11	1.947E-11	3.360E+6	1.774E+6	  -17.7795	    9.0219	   11.0127	  -19.8505	
   80.0000	4.757E-11	1.953E-11	3.550E+6	1.804E+6	  -17.6751	    9.0219	   11.0145	  -19.8485	
   90.0000	4.663E-11	1.953E-11	3.755E+6	1.869E+6	  -17.6191	    9.0685	   11.0145	  -19.8121	
  100.0000	4.580E-11	1.955E-11	3.949E+6	1.916E+6	  -17.5962	    9.0685	   11.0101	  -19.8168	
  120.0000	4.396E-11	1.954E-11	4.359E+6	2.044E+6	  -17.6344	    9.1142	   11.0070	  -19.7844	
  140.0000	4.237E-11	1.952E-11	4.737E+6	2.167E+6	  -17.6802	    9.1067	   10.9997	  -19.7979	
  160.0000	4.089E-11	1.949E-11	5.093E+6	2.282E+6	  -17.7438	    9.0644	   11.0038	  -19.8267	
  180.0000	3.969E-11	1.946E-11	5.434E+6	2.398E+6	  -17.8813	    9.0785	   11.0047	  -19.8146	
  200.0000	3.863E-11	1.943E-11	5.761E+6	2.511E+6	  -17.9220	    9.0466	   11.0171	  -19.8266	
  220.0000	3.754E-11	1.941E-11	6.100E+6	2.610E+6	  -17.9780	    9.0182	   11.0152	  -19.8508	
  240.0000	3.688E-11	1.937E-11	6.361E+6	2.717E+6	  -18.0034	    9.0244	   11.0082	  -19.8532	
  260.0000	3.606E-11	1.937E-11	6.657E+6	2.788E+6	  -17.9831	    8.9977	   11.0117	  -19.8704	
  280.0000	3.544E-11	1.933E-11	6.918E+6	2.892E+6	  -17.9602	    9.0370	   10.9991	  -19.8530	
  300.0000	3.466E-11	1.929E-11	7.223E+6	3.011E+6	  -17.9042	    9.0490	   10.9975	  -19.8453	
  320.0000	3.413E-11	1.926E-11	7.464E+6	3.100E+6	  -17.8049	    9.0395	   10.9877	  -19.8630	
  340.0000	3.360E-11	1.924E-11	7.710E+6	3.187E+6	  -17.7718	    9.0742	   10.9813	  -19.8426	
  360.0000	3.315E-11	1.919E-11	7.938E+6	3.314E+6	  -17.7031	    9.0318	   10.9605	  -19.8977	
  380.0000	3.254E-11	1.912E-11	8.235E+6	3.477E+6	  -17.6751	    8.8364	   10.8362	  -20.1817	
  400.0000	3.185E-11	1.905E-11	8.577E+6	3.678E+6	  -17.6751	    8.7610	   10.7242	  -20.3600	
  420.0000	3.120E-11	1.897E-11	8.932E+6	3.914E+6	  -17.6980	    8.6270	   10.6306	  -20.5652	
  440.0000	3.040E-11	1.889E-11	9.386E+6	4.200E+6	  -17.7795	    8.5975	   10.5155	  -20.7132	
  460.0000	2.952E-11	1.880E-11	9.942E+6	4.567E+6	  -18.0111	    8.5729	   10.3406	  -20.9245	
  480.0000	2.870E-11	1.874E-11	1.052E+7	4.906E+6	  -18.1180	    8.5226	   10.2758	  -21.0354	
  500.0000	2.795E-11	1.866E-11	1.110E+7	5.385E+6	  -18.3165	    8.4826	   10.1942	  -21.1576	
  520.0000	2.714E-11	1.860E-11	1.180E+7	5.881E+6	  -18.5506	    8.3883	   10.1034	  -21.3327	
  540.0000	2.639E-11	1.854E-11	1.253E+7	6.383E+6	  -18.7262	    8.4169	   10.0623	  -21.3571	
  560.0000	2.564E-11	1.848E-11	1.338E+7	6.996E+6	  -18.8534	    8.3268	   10.0398	  -21.4523	
  580.0000	2.491E-11	1.843E-11	1.436E+7	7.723E+6	  -19.0010	    8.3198	   10.0142	  -21.4867	
  600.0000	2.431E-11	1.840E-11	1.532E+7	8.452E+6	  -19.2605	    8.3680	    9.9823	  -21.4859	
  620.0000	2.367E-11	1.837E-11	1.652E+7	9.276E+6	  -19.3546	    8.4217	    9.9791	  -21.4480	
  640.0000	2.302E-11	1.834E-11	1.794E+7	1.028E+7	  -19.4793	    8.4261	    9.9655	  -21.4601	
  660.0000	2.252E-11	1.832E-11	1.932E+7	1.118E+7	  -19.6268	    8.3497	    9.9820	  -21.5004	
  680.0000	2.204E-11	1.830E-11	2.092E+7	1.221E+7	  -19.6853	    8.3613	    9.9662	  -21.5095	
  700.0000	2.157E-11	1.829E-11	2.273E+7	1.332E+7	  -19.7031	    8.3532	    9.9741	  -21.5067	
  720.0000	2.116E-11	1.828E-11	2.474E+7	1.441E+7	  -19.6879	    8.2564	    9.9772	  -21.5779	
  740.0000	2.083E-11	1.827E-11	2.685E+7	1.583E+7	  -19.6217	    8.3192	    9.9570	  -21.5525	
  760.0000	2.051E-11	1.826E-11	2.922E+7	1.728E+7	  -19.5734	    8.3042	    9.9412	  -21.5822	
  780.0000	2.018E-11	1.824E-11	3.229E+7	1.898E+7	  -19.5149	    8.2813	    9.9111	  -21.6343	
  800.0000	1.992E-11	1.823E-11	3.553E+7	2.096E+7	  -19.4488	    8.1916	    9.8770	  -21.7428	
  820.0000	1.968E-11	1.822E-11	3.949E+7	2.313E+7	  -19.4259	    8.1911	    9.8393	  -21.7867	
  840.0000	1.947E-11	1.821E-11	4.368E+7	2.542E+7	  -19.4360	    8.1871	    9.8156	  -21.8171	
  860.0000	1.929E-11	1.819E-11	4.864E+7	2.836E+7	  -19.4640	    8.2488	    9.7780	  -21.8132	
  880.0000	1.912E-11	1.818E-11	5.388E+7	3.141E+7	  -19.6116	    8.2372	    9.7385	  -21.8681	
  900.0000	1.898E-11	1.817E-11	5.915E+7	3.451E+7	  -19.7057	    8.2039	    9.7160	  -21.9199	
  920.0000	1.888E-11	1.815E-11	6.427E+7	3.783E+7	  -19.8329	    8.2220	    9.7005	  -21.9241	
  940.0000	1.879E-11	1.814E-11	6.852E+7	4.093E+7	  -20.0135	    8.2615	    9.6796	  -21.9181	
  960.0000	1.871E-11	1.814E-11	7.338E+7	4.344E+7	  -20.1152	    8.2226	    9.6806	  -21.9470	
  980.0000	1.865E-11	1.813E-11	7.520E+7	4.592E+7	  -20.1737	    8.2390	    9.6686	  -21.9484	
 1000.0000	1.859E-11	1.812E-11	7.690E+7	4.742E+7	  -20.2093	    8.2234	    9.6781	  -21.9494	
 1020.0000	1.854E-11	1.812E-11	7.828E+7	4.957E+7	  -20.2221	    8.2597	    9.6806	  -21.9184	
 1040.0000	1.850E-11	1.811E-11	7.818E+7	5.058E+7	  -20.1992	    8.2042	    9.6787	  -21.9634	
 1060.0000	1.845E-11	1.811E-11	7.814E+7	5.126E+7	  -20.1381	    8.2185	    9.6771	  -21.9542	
 1080.0000	1.842E-11	1.810E-11	7.817E+7	5.195E+7	  -20.0237	    8.2406	    9.6676	  -21.9483	
 1100.0000	1.839E-11	1.810E-11	7.756E+7	5.278E+7	  -19.9397	    8.2686	    9.6622	  -21.9331
