Repository: ctiley/CERN_CMS_Silicon_Sensor

# CERN_CMS_Silicon_Sensor

# Code To-Do 
- Double check Halfmoon Diode Data

# Lab To-Do
- Measure more HGCAL Diodes
- Measure rest of Unirradiated Halfmoon Diodes
- Rebond D0 Diode
- Cleanup Wires at Alibava Station
-

File: Diodes/Ljubljana_Diodes/Data/Ljubljana_Diode_Annealing/CO141/60min/CV_D0_CO139_LargeDiode_GRConnected_Irradiated_60min_9_1_2021_2_08_02_PM.txt
GCD Test
Bias: 5000.000000
CV_D0_CO139_LargeDiode_GRConnected_Irradiated_60min
Date/Time: 9/1/2021 2:08:02 PM
Sensor Name: CO139
Type: N
Annealing Status: Irradiated and Annealed at 60C for 60 minutes
Environment: -20C
Tester: Andrew Kent

Time Delay per Ramp Step (s): 0.500

CV Time Delay per Measurement (s) :0.500

AC Voltage (V): 0.500

Current Number of measurements per voltage: 4.000

IV Time Delay per Measurement (s) :0.000


BiasVoltage	LCR_Cp_freq1000.0	LCR_Cp_freq10000.0	LCR_Rp_freq1000.0	LCR_Rp_freq10000.0	Temperature	Air_Temp	Humidity	Dewpoint	
    1.0000	5.490E-11	1.861E-11	3.593E+6	1.710E+6	  -19.4513	   10.1352	    8.9934	  -21.3176	
    2.0000	5.477E-11	1.862E-11	3.583E+6	1.700E+6	  -19.4767	   10.1056	    8.9823	  -21.3543	
    3.0000	5.466E-11	1.863E-11	3.575E+6	1.697E+6	  -19.4793	   10.0537	    8.9636	  -21.4176	
    4.0000	5.395E-11	1.863E-11	3.575E+6	1.692E+6	  -19.4589	   10.0527	    8.9554	  -21.4289	
    5.0000	5.344E-11	1.864E-11	3.590E+6	1.692E+6	  -19.4360	    9.9920	    8.9500	  -21.4820	
    6.0000	5.291E-11	1.862E-11	3.612E+6	1.711E+6	  -19.4131	    9.9289	    8.9203	  -21.5680	
    7.0000	5.201E-11	1.863E-11	3.669E+6	1.723E+6	  -19.4106	    9.9319	    8.8991	  -21.5928	
    8.0000	5.114E-11	1.860E-11	3.800E+6	1.770E+6	  -19.4208	    9.8493	    8.8852	  -21.6736	
    9.0000	5.081E-11	1.862E-11	3.909E+6	1.776E+6	  -19.4488	    9.8479	    8.8624	  -21.7038	
   10.0000	5.031E-11	1.858E-11	4.017E+6	1.822E+6	  -19.5378	    9.9030	    8.8586	  -21.6667	
   20.0000	4.830E-11	1.852E-11	4.594E+6	1.938E+6	  -19.6065	    9.8886	    8.8567	  -21.6801	
   30.0000	4.765E-11	1.848E-11	4.841E+6	1.999E+6	  -19.6879	    9.8417	    8.8662	  -21.7037	
   40.0000	4.672E-11	1.844E-11	4.977E+6	2.085E+6	  -19.8176	    9.8752	    8.8760	  -21.6655	
   50.0000	4.481E-11	1.845E-11	5.192E+6	2.179E+6	  -19.8532	    9.9014	    8.8960	  -21.6201	
   60.0000	4.352E-11	1.848E-11	5.486E+6	2.252E+6	  -19.9016	    9.8071	    8.9067	  -21.6783	
   70.0000	4.196E-11	1.850E-11	5.808E+6	2.333E+6	  -19.9270	    9.7633	    8.9149	  -21.7012	
   80.0000	4.127E-11	1.848E-11	5.936E+6	2.413E+6	  -19.9041	    9.7162	    8.9257	  -21.7234	
   90.0000	3.984E-11	1.853E-11	6.411E+6	2.430E+6	  -19.8609	    9.7192	    8.9390	  -21.7042	
  100.0000	3.944E-11	1.851E-11	6.641E+6	2.477E+6	  -19.7744	    9.7238	    8.9399	  -21.6996	
  120.0000	3.802E-11	1.846E-11	7.062E+6	2.675E+6	  -19.7057	    9.6804	    8.9421	  -21.7299	
  140.0000	3.624E-11	1.844E-11	7.575E+6	2.784E+6	  -19.6395	    9.6552	    8.9231	  -21.7732	
  160.0000	3.559E-11	1.841E-11	7.719E+6	2.835E+6	  -19.6065	    9.7481	    8.9184	  -21.7083	
  180.0000	3.459E-11	1.836E-11	8.261E+6	3.010E+6	  -19.5683	    9.7450	    8.8918	  -21.7446	
  200.0000	3.353E-11	1.832E-11	8.732E+6	3.148E+6	  -19.5760	    9.6662	    8.8997	  -21.7947	
  220.0000	3.296E-11	1.825E-11	9.024E+6	3.338E+6	  -19.6039	    9.7750	    8.8738	  -21.7448	
  240.0000	3.205E-11	1.821E-11	9.370E+6	3.505E+6	  -19.6726	    9.6976	    8.8757	  -21.8014	
  260.0000	3.122E-11	1.819E-11	9.741E+6	3.697E+6	  -19.7311	    9.6854	    8.8703	  -21.8176	
  280.0000	3.048E-11	1.816E-11	1.043E+7	3.832E+6	  -19.7795	    9.6989	    8.8713	  -21.8061	
  300.0000	2.961E-11	1.814E-11	1.080E+7	4.035E+6	  -19.8354	    9.6351	    8.8849	  -21.8374	
  320.0000	2.936E-11	1.812E-11	1.148E+7	4.187E+6	  -19.8838	    9.6155	    8.8947	  -21.8398	
  340.0000	2.830E-11	1.808E-11	1.196E+7	4.504E+6	  -19.9117	    9.5661	    8.8922	  -21.8807	
  360.0000	2.781E-11	1.803E-11	1.265E+7	4.813E+6	  -19.9321	    9.5610	    8.8899	  -21.8874	
  380.0000	2.715E-11	1.804E-11	1.330E+7	5.023E+6	  -19.9652	    9.6171	    8.9067	  -21.8232	
  400.0000	2.640E-11	1.803E-11	1.418E+7	5.307E+6	  -19.9626	    9.5756	    8.8953	  -21.8694	
  420.0000	2.569E-11	1.804E-11	1.501E+7	5.587E+6	  -19.9601	    9.5581	    8.8997	  -21.8771	
  440.0000	2.534E-11	1.803E-11	1.584E+7	5.976E+6	  -19.9372	    9.5707	    8.9067	  -21.8586	
  460.0000	2.481E-11	1.796E-11	1.673E+7	6.319E+6	  -19.9270	    9.5236	    8.8877	  -21.9188	
  480.0000	2.409E-11	1.793E-11	1.771E+7	6.815E+6	  -19.9016	    9.5327	    8.8937	  -21.9041	
  500.0000	2.371E-11	1.796E-11	1.929E+7	7.327E+6	  -19.8558	    9.5345	    8.8703	  -21.9327	
  520.0000	2.322E-11	1.797E-11	2.027E+7	7.900E+6	  -19.8405	    9.4992	    8.8571	  -21.9766	
  540.0000	2.252E-11	1.793E-11	2.213E+7	8.490E+6	  -19.8405	    9.3956	    8.8416	  -22.0754	
  560.0000	2.198E-11	1.798E-11	2.456E+7	9.242E+6	  -19.8736	    9.4576	    8.8469	  -22.0213	
  580.0000	2.150E-11	1.794E-11	2.627E+7	9.838E+6	  -19.9219	    9.5529	    8.8238	  -21.9783	
  600.0000	2.106E-11	1.799E-11	2.805E+7	1.058E+7	  -19.9423	    9.5101	    8.8327	  -21.9995	
  620.0000	2.080E-11	1.798E-11	2.934E+7	1.120E+7	  -19.9779	    9.4465	    8.8052	  -22.0834	
  640.0000	2.040E-11	1.800E-11	3.105E+7	1.172E+7	  -20.0440	    9.4669	    8.8517	  -22.0081	
  660.0000	2.049E-11	1.802E-11	3.214E+7	1.179E+7	  -20.0644	    9.4314	    8.8393	  -22.0510	
  680.0000	2.038E-11	1.806E-11	3.294E+7	1.194E+7	  -20.1000	    9.3983	    8.8567	  -22.0540	
  700.0000	2.020E-11	1.809E-11	3.347E+7	1.144E+7	  -20.1127	    9.4033	    8.8700	  -22.0331	
  720.0000	2.040E-11	1.814E-11	3.176E+7	1.101E+7	  -20.1254	    9.2713	    8.8637	  -22.1419	
  740.0000	2.049E-11	1.823E-11	3.121E+7	1.068E+7	  -20.1127	    9.3217	    8.8751	  -22.0889	
  760.0000	2.041E-11	1.830E-11	2.971E+7	1.029E+7	  -20.0720	    9.3280	    8.8852	  -22.0712	
  780.0000	2.083E-11	1.840E-11	2.868E+7	9.644E+6	  -20.0262	    9.3253	    8.8817	  -22.0777	
  800.0000	2.079E-11	1.853E-11	2.684E+7	9.166E+6	  -19.9982	    9.3688	    8.8820	  -22.0441	
  820.0000	2.131E-11	1.871E-11	2.429E+7	8.514E+6	  -19.9473	    9.3676	    8.8843	  -22.0423	
  840.0000	2.154E-11	1.875E-11	2.273E+7	8.111E+6	  -19.9270	    9.2496	    8.8722	  -22.1476	
  860.0000	2.189E-11	1.889E-11	2.089E+7	7.760E+6	  -19.9092	    9.2969	    8.8722	  -22.1115	
  880.0000	2.235E-11	1.903E-11	2.050E+7	7.272E+6	  -19.9168	    9.2737	    8.8608	  -22.1438	
  900.0000	2.291E-11	1.919E-11	1.910E+7	6.914E+6	  -19.9397	    9.2652	    8.8615	  -22.1494	
  920.0000	2.320E-11	1.933E-11	1.734E+7	6.480E+6	  -19.9448	    9.3005	    8.8463	  -22.1419	
  940.0000	2.368E-11	1.942E-11	1.633E+7	6.175E+6	  -19.9830	    9.3069	    8.8507	  -22.1314	
  960.0000	2.397E-11	1.951E-11	1.580E+7	5.847E+6	  -20.0186	    9.2624	    8.8542	  -22.1608	
  980.0000	2.444E-11	1.975E-11	1.463E+7	5.575E+6	  -20.0516	    9.2829	    8.8656	  -22.1306	
 1000.0000	2.459E-11	1.987E-11	1.406E+7	5.292E+6	  -20.0593	    9.2452	    8.8634	  -22.1623

File: Diodes/Ljubljana_Diodes/Data/Ljubljana_Diode_Annealing/CO141/60min/CV_D0_CO141_LargeDiode_GRConnected_Irradiated_60min_9_1_2021_4_15_04_PM.txt
GCD Test
Bias: 5000.000000
CV_D0_CO142_LargeDiode_GRConnected_Irradiated_60min
Date/Time: 9/1/2021 4:15:04 PM
Sensor Name: CO141
Type: N
Annealing Status: Irradiated and Annealed at 60C for 60 minutes
Environment: -20C
Tester: Andrew Kent

Time Delay per Ramp Step (s): 0.500

CV Time Delay per Measurement (s) :0.500

AC Voltage (V): 0.500

Current Number of measurements per voltage: 4.000

IV Time Delay per Measurement (s) :0.000


BiasVoltage	LCR_Cp_freq1000.0	LCR_Cp_freq10000.0	LCR_Rp_freq1000.0	LCR_Rp_freq10000.0	Temperature	Air_Temp	Humidity	Dewpoint	
    1.0000	5.777E-11	1.859E-11	3.416E+6	1.822E+6	  -19.9066	    8.5942	    7.8096	  -24.0759	
    2.0000	5.775E-11	1.860E-11	3.417E+6	1.815E+6	  -19.8532	    8.6896	    7.8140	  -23.9978	
    3.0000	5.794E-11	1.860E-11	3.414E+6	1.813E+6	  -19.8049	    8.6467	    7.8118	  -24.0333	
    4.0000	5.745E-11	1.857E-11	3.422E+6	1.838E+6	  -19.8100	    8.6265	    7.8150	  -24.0440	
    5.0000	5.707E-11	1.856E-11	3.431E+6	1.850E+6	  -19.8787	    8.6428	    7.8289	  -24.0119	
    6.0000	5.657E-11	1.855E-11	3.441E+6	1.867E+6	  -19.9372	    8.5971	    7.8368	  -24.0351	
    7.0000	5.622E-11	1.853E-11	3.447E+6	1.889E+6	  -19.9982	    8.5472	    7.8536	  -24.0490	
    8.0000	5.579E-11	1.851E-11	3.454E+6	1.906E+6	  -20.0872	    8.5868	    7.8608	  -24.0088	
    9.0000	5.573E-11	1.851E-11	3.457E+6	1.904E+6	  -20.1381	    8.6029	    7.8805	  -23.9689	
   10.0000	5.586E-11	1.853E-11	3.453E+6	1.887E+6	  -20.1559	    8.5630	    7.8763	  -24.0048	
   20.0000	5.615E-11	1.853E-11	3.457E+6	1.880E+6	  -20.1534	    8.4991	    7.8915	  -24.0316	
   30.0000	5.577E-11	1.854E-11	3.483E+6	1.876E+6	  -20.1229	    8.5082	    7.8953	  -24.0194	
   40.0000	5.542E-11	1.856E-11	3.521E+6	1.870E+6	  -20.0237	    8.4996	    7.9168	  -23.9956	
   50.0000	5.484E-11	1.857E-11	3.593E+6	1.874E+6	  -19.9626	    8.4891	    7.9235	  -23.9942	
   60.0000	5.504E-11	1.858E-11	3.707E+6	1.892E+6	  -19.9295	    8.5602	    7.9307	  -23.9303	
   70.0000	5.460E-11	1.860E-11	3.838E+6	1.905E+6	  -19.8507	    8.5306	    7.9282	  -23.9562	
   80.0000	5.433E-11	1.858E-11	3.959E+6	1.943E+6	  -19.8456	    8.5020	    7.9219	  -23.9867	
   90.0000	5.354E-11	1.858E-11	4.076E+6	1.955E+6	  -19.8481	    8.5139	    7.9254	  -23.9728	
  100.0000	5.238E-11	1.855E-11	4.208E+6	2.017E+6	  -19.8914	    8.4841	    7.9405	  -23.9740	
  120.0000	5.094E-11	1.858E-11	4.448E+6	2.087E+6	  -19.9117	    8.5413	    7.9367	  -23.9362	
  140.0000	4.857E-11	1.859E-11	4.766E+6	2.172E+6	  -19.9601	    8.5768	    7.9453	  -23.8974	
  160.0000	4.712E-11	1.862E-11	5.026E+6	2.217E+6	  -20.0211	    8.5404	    7.9355	  -23.9386	
  180.0000	4.561E-11	1.861E-11	5.330E+6	2.306E+6	  -20.0542	    8.4876	    7.9409	  -23.9709	
  200.0000	2.670E-11	1.833E-11	6.378E+6	3.176E+6	  -20.1127	    8.4413	    7.9529	  -23.9890	
  220.0000	2.589E-11	1.832E-11	6.906E+6	3.288E+6	  -20.1254	    8.4032	    7.9636	  -24.0028	
  240.0000	2.483E-11	1.828E-11	7.413E+6	3.421E+6	  -20.1152	    8.4263	    7.9646	  -23.9840	
  260.0000	2.372E-11	1.825E-11	7.691E+6	3.573E+6	  -20.0974	    8.4263	    7.9769	  -23.9668	
  280.0000	2.379E-11	1.822E-11	7.919E+6	3.680E+6	  -20.0440	    8.4688	    7.9924	  -23.9131	
  300.0000	2.130E-11	1.820E-11	8.842E+6	3.818E+6	  -20.0211	    8.4016	    7.9962	  -23.9585	
  320.0000	2.068E-11	1.815E-11	9.285E+6	3.962E+6	  -19.9804	    8.4200	    7.9851	  -23.9601	
  340.0000	1.964E-11	1.809E-11	8.563E+6	4.149E+6	  -19.9295	    8.4200	    8.0054	  -23.9319	
  360.0000	1.782E-11	1.805E-11	8.442E+6	4.306E+6	  -19.8787	    8.3660	    8.0281	  -23.9410	
  380.0000	1.764E-11	1.801E-11	8.977E+6	4.510E+6	  -19.8558	    8.3803	    8.0553	  -23.8925	
  400.0000	1.794E-11	1.794E-11	9.086E+6	4.776E+6	  -19.8532	    8.3692	    8.0493	  -23.9092	
  420.0000	1.688E-11	1.790E-11	8.863E+6	4.970E+6	  -19.8659	    8.3481	    8.0724	  -23.8933	
  440.0000	1.536E-11	1.785E-11	9.474E+6	5.284E+6	  -19.9550	    8.3682	    8.0651	  -23.8882	
  460.0000	1.581E-11	1.782E-11	9.534E+6	5.554E+6	  -20.0008	    8.3637	    8.0854	  -23.8637	
  480.0000	1.413E-11	1.778E-11	1.072E+7	5.858E+6	  -20.0465	    8.3486	    8.0765	  -23.8873	
  500.0000	1.472E-11	1.775E-11	1.057E+7	6.183E+6	  -20.1076	    8.3829	    8.0870	  -23.8469	
  520.0000	1.421E-11	1.772E-11	9.746E+6	6.462E+6	  -20.1178	    8.3707	    8.0803	  -23.8653	
  540.0000	1.234E-11	1.772E-11	1.085E+7	6.705E+6	  -20.1152	    8.3352	    8.0980	  -23.8678	
  560.0000	1.233E-11	1.773E-11	9.716E+6	6.900E+6	  -20.1051	    8.3361	    8.1069	  -23.8549	
  580.0000	8.634E-12	1.774E-11	1.143E+7	6.964E+6	  -20.0618	    8.2964	    8.1094	  -23.8815	
  600.0000	9.334E-12	1.744E-11	9.243E+6	1.083E+7	  -20.0287	    8.3442	    8.1066	  -23.8492	
  620.0000	8.259E-12	1.738E-11	8.779E+6	1.223E+7	  -20.0059	    8.2993	    8.1088	  -23.8802	
  640.0000	1.016E-11	1.731E-11	8.601E+6	1.376E+7	  -19.9652	    8.2815	    8.1009	  -23.9045	
  660.0000	8.999E-12	1.726E-11	7.857E+6	1.538E+7	  -19.9397	    8.2894	    8.0927	  -23.9098	
  680.0000	9.638E-12	1.711E-11	7.396E+6	1.792E+7	  -19.9321	    8.3209	    8.0816	  -23.9012	
  700.0000	1.161E-11	1.680E-11	6.624E+6	2.108E+7	  -19.9295	    8.2541	    8.0708	  -23.9666	
  720.0000	-1.892E-12	1.660E-11	4.028E+6	2.306E+7	  -19.9524	    8.2636	    8.0708	  -23.9594	
  740.0000	1.906E-11	1.648E-11	7.136E+6	2.500E+7	  -19.9702	    8.2649	    8.0604	  -23.9728	
  760.0000	2.576E-11	1.596E-11	1.109E+7	2.040E+7	  -19.9830	    8.3135	    8.0544	  -23.9444	
  780.0000	2.479E-11	1.591E-11	1.394E+7	2.223E+7	  -19.9957	    8.3036	    8.0629	  -23.9401	
  800.0000	2.449E-11	1.586E-11	1.565E+7	2.385E+7	  -20.0287	    8.2770	    8.0626	  -23.9606	
  820.0000	2.517E-11	1.583E-11	1.844E+7	2.552E+7	  -20.0287	    8.2975	    8.0734	  -23.9303	
  840.0000	2.545E-11	1.580E-11	2.399E+7	2.792E+7	  -20.0465	    8.2660	    8.0727	  -23.9550	
  860.0000	2.535E-11	1.578E-11	2.931E+7	3.007E+7	  -20.0389	    8.2341	    8.1006	  -23.9408	
  880.0000	2.472E-11	1.575E-11	3.512E+7	3.138E+7	  -20.0262	    8.2279	    8.0927	  -23.9564	
  900.0000	2.471E-11	1.572E-11	3.973E+7	3.252E+7	  -20.0160	    8.2056	    8.1028	  -23.9593	
  920.0000	2.398E-11	1.570E-11	5.242E+7	3.323E+7	  -20.0008	    8.1780	    8.1123	  -23.9671	
  940.0000	2.315E-11	1.567E-11	5.482E+7	3.387E+7	  -19.9906	    8.1690	    8.1059	  -23.9826	
  960.0000	2.319E-11	1.566E-11	6.947E+7	3.522E+7	  -19.9830	    8.2047	    8.1107	  -23.9491	
  980.0000	2.269E-11	1.564E-11	8.738E+7	3.541E+7	  -19.9728	    8.1660	    8.1183	  -23.9680	
 1000.0000	2.263E-11	1.562E-11	1.148E+8	3.539E+7	  -19.9753	    8.1955	    8.1022	  -23.9678	
 1020.0000	2.186E-11	1.560E-11	8.610E+7	3.555E+7	  -19.9804	    8.2066	    8.1015	  -23.9603	
 1040.0000	2.202E-11	1.558E-11	1.131E+8	3.521E+7	  -19.9804	    8.1945	    8.0904	  -23.9846	
 1060.0000	2.212E-11	1.552E-11	8.959E+7	3.324E+7	  -19.9906	    8.2000	    8.0702	  -24.0084	
 1080.0000	2.180E-11	1.556E-11	1.501E+8	3.528E+7	  -19.9804	    8.1770	    8.0813	  -24.0105	
 1100.0000	2.156E-11	1.553E-11	9.510E+7	3.497E+7	  -20.0008	    8.1454	    8.0636	  -24.0588

File: Diodes/Ljubljana_Diodes/Data/Ljubljana_Diode_Annealing/CO141/60min/CV_D0_CO141_LargeDiode_GRConnected_Irradiated_60min_9_1_2021_4_22_49_PM.txt
GCD Test
Bias: 5000.000000
CV_D0_CO142_LargeDiode_GRConnected_Irradiated_60min
Date/Time: 9/1/2021 4:22:49 PM
Sensor Name: CO141
Type: N
Annealing Status: Irradiated and Annealed at 60C for 60 minutes
Environment: -20C
Tester: Andrew Kent

Time Delay per Ramp Step (s): 0.500

CV Time Delay per Measurement (s) :0.500

AC Voltage (V): 0.500

Current Number of measurements per voltage: 4.000

IV Time Delay per Measurement (s) :0.000


BiasVoltage	LCR_Cp_freq1000.0	LCR_Cp_freq10000.0	LCR_Rp_freq1000.0	LCR_Rp_freq10000.0	Temperature	Air_Temp	Humidity	Dewpoint	
    1.0000	4.978E-11	1.699E-11	4.059E+6	2.261E+6	  -19.9855	    8.2062	    8.0209	  -24.0719	
    2.0000	4.951E-11	1.698E-11	4.065E+6	2.267E+6	  -19.9931	    8.1799	    8.0114	  -24.1049	
    3.0000	4.949E-11	1.699E-11	4.065E+6	2.261E+6	  -19.9906	    8.2647	    8.0104	  -24.0422	
    4.0000	4.968E-11	1.698E-11	4.061E+6	2.266E+6	  -20.0059	    8.2017	    8.0180	  -24.0793	
    5.0000	4.953E-11	1.698E-11	4.064E+6	2.261E+6	  -19.9931	    8.0990	    8.0019	  -24.1793	
    6.0000	4.916E-11	1.697E-11	4.072E+6	2.276E+6	  -20.0135	    8.1248	    7.9943	  -24.1703	
    7.0000	4.936E-11	1.697E-11	4.069E+6	2.284E+6	  -20.0160	    8.1154	    7.9965	  -24.1743	
    8.0000	4.961E-11	1.698E-11	4.061E+6	2.272E+6	  -20.0287	    8.1166	    8.0054	  -24.1611	
    9.0000	4.920E-11	1.699E-11	4.069E+6	2.255E+6	  -20.0135	    8.1153	    8.0089	  -24.1573	
   10.0000	4.936E-11	1.698E-11	4.068E+6	2.266E+6	  -20.0059	    8.1147	    8.0028	  -24.1661	
   20.0000	4.935E-11	1.698E-11	4.069E+6	2.266E+6	  -20.0033	    8.1724	    8.0098	  -24.1128	
   30.0000	4.895E-11	1.697E-11	4.077E+6	2.268E+6	  -20.0008	    8.1631	    8.0123	  -24.1163	
   40.0000	4.815E-11	1.697E-11	4.105E+6	2.280E+6	  -19.9855	    8.2094	    8.0016	  -24.0963	
   50.0000	4.740E-11	1.698E-11	4.172E+6	2.305E+6	  -19.9753	    8.2078	    8.0019	  -24.0971	
   60.0000	4.677E-11	1.701E-11	4.381E+6	2.329E+6	  -19.9753	    8.1589	    7.9886	  -24.1524	
   70.0000	4.628E-11	1.703E-11	4.605E+6	2.368E+6	  -19.9779	    8.1136	    7.9905	  -24.1840	
   80.0000	4.570E-11	1.705E-11	4.818E+6	2.400E+6	  -19.9830	    8.1064	    7.9738	  -24.2128	
   90.0000	4.446E-11	1.706E-11	5.031E+6	2.440E+6	  -19.9702	    8.1031	    7.9750	  -24.2136	
  100.0000	4.308E-11	1.708E-11	5.271E+6	2.488E+6	  -19.9957	    8.1083	    7.9807	  -24.2017	
  120.0000	3.970E-11	1.713E-11	6.026E+6	2.613E+6	  -20.0008	    8.0996	    7.9731	  -24.2188	
  140.0000	3.559E-11	1.716E-11	6.948E+6	2.787E+6	  -20.0059	    8.0620	    7.9700	  -24.2516	
  160.0000	3.247E-11	1.717E-11	7.748E+6	2.953E+6	  -20.0287	    8.0569	    7.9693	  -24.2564	
  180.0000	3.004E-11	1.718E-11	8.489E+6	3.086E+6	  -20.0313	    8.0810	    7.9763	  -24.2284	
  200.0000	2.848E-11	1.716E-11	9.339E+6	3.262E+6	  -20.0364	    8.0694	    7.9703	  -24.2456	
  220.0000	2.691E-11	1.713E-11	9.769E+6	3.428E+6	  -20.0287	    8.0567	    7.9671	  -24.2596	
  240.0000	2.542E-11	1.712E-11	1.041E+7	3.552E+6	  -20.0186	    8.0639	    7.9652	  -24.2568	
  260.0000	2.422E-11	1.708E-11	1.088E+7	3.737E+6	  -20.0211	    8.0268	    7.9576	  -24.2954	
  280.0000	2.277E-11	1.704E-11	1.130E+7	3.934E+6	  -20.0033	    8.0227	    7.9500	  -24.3091	
  300.0000	2.223E-11	1.701E-11	1.188E+7	4.093E+6	  -20.0008	    8.0227	    7.9409	  -24.3219	
  320.0000	2.096E-11	1.696E-11	1.224E+7	4.285E+6	  -20.0008	    8.0408	    7.9257	  -24.3294	
  340.0000	1.969E-11	1.692E-11	1.292E+7	4.476E+6	  -19.9855	    8.0361	    7.9073	  -24.3587	
  360.0000	1.912E-11	1.688E-11	1.292E+7	4.689E+6	  -19.9779	    8.0361	    7.9032	  -24.3645	
  380.0000	1.863E-11	1.685E-11	1.336E+7	4.903E+6	  -19.9830	    8.0169	    7.9146	  -24.3630	
  400.0000	1.797E-11	1.679E-11	1.386E+7	5.171E+6	  -19.9880	    8.0670	    7.8941	  -24.3540	
  420.0000	1.694E-11	1.677E-11	1.496E+7	5.327E+6	  -19.9880	    8.1449	    7.8846	  -24.3086	
  440.0000	1.667E-11	1.672E-11	1.506E+7	5.645E+6	  -19.9957	    8.0742	    7.8846	  -24.3619	
  460.0000	1.335E-11	1.664E-11	1.262E+7	6.239E+6	  -20.0008	    8.0657	    7.8922	  -24.3577	
  480.0000	1.159E-11	1.660E-11	9.214E+6	6.617E+6	  -19.9982	    8.0239	    7.8918	  -24.3897	
  500.0000	1.212E-11	1.657E-11	1.178E+7	6.981E+6	  -20.0084	    8.0239	    7.8846	  -24.3999	
  520.0000	8.520E-12	1.654E-11	1.478E+7	7.450E+6	  -19.9931	    8.0373	    7.8744	  -24.4040	
  540.0000	9.006E-12	1.651E-11	1.179E+7	7.974E+6	  -19.9982	    7.9891	    7.8732	  -24.4422	
  560.0000	5.895E-12	1.646E-11	1.212E+7	8.672E+6	  -20.0008	    7.9728	    7.8719	  -24.4563	
  580.0000	6.131E-12	1.641E-11	1.893E+7	9.521E+6	  -20.0109	    8.0231	    7.8688	  -24.4227	
  600.0000	5.073E-12	1.636E-11	1.513E+7	1.038E+7	  -19.9982	    8.0588	    7.8577	  -24.4114	
  620.0000	4.934E-12	1.630E-11	1.454E+7	1.122E+7	  -20.0008	    8.0335	    7.8751	  -24.4060	
  640.0000	4.640E-13	1.624E-11	9.596E+6	1.237E+7	  -19.9906	    8.0335	    7.8741	  -24.4074	
  660.0000	-4.016E-12	1.620E-11	8.598E+6	1.356E+7	  -19.9931	    7.9834	    7.8650	  -24.4580	
  680.0000	5.909E-12	1.615E-11	5.980E+6	1.509E+7	  -20.0160	    7.9812	    7.8757	  -24.4446	
  700.0000	6.389E-12	1.610E-11	5.774E+6	1.672E+7	  -20.0237	    7.9753	    7.8738	  -24.4517	
  720.0000	2.384E-11	1.606E-11	4.553E+6	1.896E+7	  -20.0211	    8.0177	    7.8646	  -24.4326	
  740.0000	2.684E-11	1.603E-11	6.884E+6	2.151E+7	  -20.0033	    8.0007	    7.8574	  -24.4557	
  760.0000	2.737E-11	1.597E-11	8.133E+6	2.395E+7	  -19.9906	    7.9563	    7.8520	  -24.4968	
  780.0000	2.676E-11	1.593E-11	9.808E+6	2.682E+7	  -19.9830	    7.9563	    7.8406	  -24.5129	
  800.0000	2.870E-11	1.588E-11	1.537E+7	2.819E+7	  -19.9779	    8.0115	    7.8295	  -24.4869	
  820.0000	2.721E-11	1.584E-11	2.105E+7	3.234E+7	  -19.9880	    7.9976	    7.8264	  -24.5019	
  840.0000	2.491E-11	1.584E-11	2.048E+7	3.557E+7	  -19.9830	    8.0608	    7.8318	  -24.4466	
  860.0000	2.319E-11	1.579E-11	2.133E+7	3.882E+7	  -19.9931	    7.9517	    7.8188	  -24.5472	
  880.0000	2.310E-11	1.579E-11	2.522E+7	4.139E+7	  -20.0059	    7.9233	    7.8144	  -24.5749	
  900.0000	2.380E-11	1.574E-11	2.949E+7	4.445E+7	  -20.0135	    7.9236	    7.7992	  -24.5962	
  920.0000	2.417E-11	1.571E-11	3.297E+7	4.669E+7	  -20.0059	    7.9236	    7.8023	  -24.5917	
  940.0000	2.311E-11	1.570E-11	3.469E+7	4.806E+7	  -20.0059	    7.9032	    7.8011	  -24.6089	
  960.0000	2.246E-11	1.568E-11	5.023E+7	5.363E+7	  -20.0135	    7.9496	    7.7922	  -24.5865	
  980.0000	2.275E-11	1.568E-11	5.637E+7	5.236E+7	  -20.0211	    7.9801	    7.7815	  -24.5788	
 1000.0000	2.199E-11	1.565E-11	5.267E+7	5.228E+7	  -20.0135	    7.9806	    7.7796	  -24.5811	
 1020.0000	2.217E-11	1.563E-11	4.275E+7	5.152E+7	  -20.0211	    8.0065	    7.7780	  -24.5638	
 1040.0000	2.138E-11	1.562E-11	5.098E+7	5.295E+7	  -20.0186	    7.9471	    7.7726	  -24.6162	
 1060.0000	2.125E-11	1.557E-11	6.592E+7	4.711E+7	  -20.0160	    7.9471	    7.7691	  -24.6212	
 1080.0000	2.067E-11	1.558E-11	4.948E+7	4.998E+7	  -20.0109	    8.0193	    7.7470	  -24.5984	
 1100.0000	2.146E-11	1.554E-11	5.280E+7	4.548E+7	  -19.9804	    7.9775	    7.7505	  -24.6249

File: Diodes/Ljubljana_Diodes/Data/Ljubljana_Diode_Annealing/CO141/60min/CV_D0_CO141_LargeDiode_GRConnected_Irradiated_60min_9_1_2021_4_41_38_PM.txt
GCD Test
Bias: 5000.000000
CV_D0_CO142_LargeDiode_GRConnected_Irradiated_60min
Date/Time: 9/1/2021 4:41:38 PM
Sensor Name: CO141
Type: N
Annealing Status: Irradiated and Annealed at 60C for 60 minutes
Environment: -20C
Tester: Andrew Kent

Time Delay per Ramp Step (s): 0.500

CV Time Delay per Measurement (s) :0.500

AC Voltage (V): 0.500

Current Number of measurements per voltage: 4.000

IV Time Delay per Measurement (s) :0.000


BiasVoltage	LCR_Cp_freq1000.0	LCR_Cp_freq10000.0	LCR_Rp_freq1000.0	LCR_Rp_freq10000.0	Temperature	Air_Temp	Humidity	Dewpoint	
    1.0000	5.606E-11	1.853E-11	3.414E+6	1.889E+6	  -19.7922	    7.9091	    6.7502	  -26.1938	
    2.0000	5.595E-11	1.852E-11	3.415E+6	1.901E+6	  -19.9143	    7.8949	    6.7460	  -26.2111	
    3.0000	5.579E-11	1.852E-11	3.418E+6	1.895E+6	  -20.0287	    7.8911	    6.7340	  -26.2333	
    4.0000	5.579E-11	1.853E-11	3.418E+6	1.891E+6	  -20.0796	    7.8715	    6.7236	  -26.2648	
    5.0000	5.640E-11	1.854E-11	3.406E+6	1.881E+6	  -20.0822	    7.9002	    6.7132	  -26.2604	
    6.0000	5.691E-11	1.856E-11	3.396E+6	1.858E+6	  -20.0440	    7.8958	    6.7138	  -26.2626	
    7.0000	5.707E-11	1.857E-11	3.393E+6	1.849E+6	  -19.9906	    7.8328	    6.7090	  -26.3171	
    8.0000	5.736E-11	1.858E-11	3.387E+6	1.830E+6	  -19.9397	    7.8230	    6.7106	  -26.3218	
    9.0000	5.771E-11	1.859E-11	3.381E+6	1.826E+6	  -19.8812	    7.7858	    6.7097	  -26.3509	
   10.0000	5.738E-11	1.858E-11	3.387E+6	1.832E+6	  -19.8507	    7.8063	    6.6999	  -26.3517	
   20.0000	5.708E-11	1.859E-11	3.400E+6	1.825E+6	  -19.8481	    7.8520	    6.7059	  -26.3079	
   30.0000	5.658E-11	1.856E-11	3.419E+6	1.860E+6	  -19.8583	    7.7714	    6.6847	  -26.4022	
   40.0000	5.567E-11	1.854E-11	3.452E+6	1.878E+6	  -19.8914	    7.7120	    6.6743	  -26.4633	
   50.0000	5.448E-11	1.851E-11	3.533E+6	1.928E+6	  -19.9702	    7.7190	    6.6670	  -26.4700	
   60.0000	5.350E-11	1.852E-11	3.719E+6	1.969E+6	  -20.0186	    7.7517	    6.6651	  -26.4488	
   70.0000	5.213E-11	1.851E-11	3.988E+6	2.009E+6	  -20.0720	    7.7626	    6.6613	  -26.4469	
   80.0000	5.116E-11	1.850E-11	4.144E+6	2.059E+6	  -20.1152	    7.7891	    6.6373	  -26.4666	
   90.0000	4.834E-11	1.852E-11	4.511E+6	2.117E+6	  -20.1254	    7.7891	    6.6360	  -26.4686	
  100.0000	4.600E-11	1.857E-11	4.942E+6	2.212E+6	  -20.1305	    7.7674	    6.6376	  -26.4821	
  120.0000	4.283E-11	1.861E-11	5.835E+6	2.392E+6	  -20.1076	    7.7625	    6.6262	  -26.5045	
  140.0000	3.415E-11	1.864E-11	6.676E+6	2.575E+6	  -20.0822	    7.6974	    6.6142	  -26.5724	
  160.0000	3.920E-11	1.859E-11	6.026E+6	2.849E+6	  -20.0542	    7.7159	    6.6189	  -26.5509	
  180.0000	3.078E-11	1.851E-11	4.717E+6	3.018E+6	  -19.9880	    7.6817	    6.5996	  -26.6080	
  200.0000	3.008E-11	1.848E-11	8.956E+6	3.153E+6	  -19.9652	    7.6745	    6.5930	  -26.6242	
  220.0000	2.142E-11	1.845E-11	1.008E+7	3.284E+6	  -19.9423	    7.6750	    6.5914	  -26.6265	
  240.0000	3.287E-11	1.838E-11	3.655E+7	3.459E+6	  -19.8888	    7.6650	    6.5870	  -26.6412	
  260.0000	2.254E-11	1.830E-11	9.692E+6	3.575E+6	  -19.8939	    7.7202	    6.5772	  -26.6164	
  280.0000	-4.330E-11	1.826E-11	1.877E+6	3.782E+6	  -19.9219	    7.7038	    6.5629	  -26.6521	
  300.0000	1.987E-11	1.818E-11	1.095E+7	3.976E+6	  -19.9702	    7.6973	    6.5525	  -26.6742	
  320.0000	2.254E-11	1.815E-11	1.037E+7	4.127E+6	  -19.9982	    7.7098	    6.5335	  -26.6964	
  340.0000	2.168E-11	1.808E-11	1.179E+7	4.345E+6	  -20.0287	    7.7098	    6.5278	  -26.7059	
  360.0000	1.912E-11	1.803E-11	1.168E+7	4.537E+6	  -20.0415	    7.7118	    6.5247	  -26.7097	
  380.0000	1.935E-11	1.801E-11	1.123E+7	4.701E+6	  -20.0720	    7.7118	    6.5019	  -26.7476	
  400.0000	1.836E-11	1.795E-11	1.135E+7	4.923E+6	  -20.0771	    7.7636	    6.5051	  -26.7040	
  420.0000	1.643E-11	1.786E-11	1.860E+7	5.704E+6	  -20.0669	    7.7598	    6.4927	  -26.7274	
  440.0000	1.668E-11	1.787E-11	1.618E+7	5.353E+6	  -20.0593	    7.6746	    6.4820	  -26.8084	
  460.0000	1.555E-11	1.785E-11	1.232E+7	5.607E+6	  -20.0465	    7.7126	    6.4769	  -26.7887	
  480.0000	1.737E-11	1.781E-11	1.419E+7	5.920E+6	  -20.0287	    7.7252	    6.4674	  -26.7954	
  500.0000	1.466E-11	1.779E-11	1.169E+7	6.172E+6	  -20.0135	    7.6370	    6.4573	  -26.8775	
  520.0000	8.170E-12	1.774E-11	1.386E+7	6.458E+6	  -19.9906	    7.6456	    6.4497	  -26.8840	
  540.0000	1.069E-11	1.776E-11	1.671E+7	6.686E+6	  -19.9499	    7.6900	    6.4424	  -26.8633	
  560.0000	5.922E-12	1.776E-11	1.791E+7	6.878E+6	  -19.9423	    7.6994	    6.4409	  -26.8590	
  580.0000	9.029E-12	1.779E-11	1.006E+7	6.955E+6	  -19.9397	    7.6957	    6.4352	  -26.8713	
  600.0000	5.485E-12	1.784E-11	9.626E+6	6.934E+6	  -19.9397	    7.6849	    6.4276	  -26.8921	
  620.0000	2.935E-13	1.795E-11	1.315E+7	6.998E+6	  -19.9448	    7.7121	    6.4168	  -26.8902	
  640.0000	-4.681E-13	1.811E-11	1.066E+7	7.114E+6	  -19.9702	    7.6168	    6.4137	  -26.9659	
  660.0000	3.215E-13	1.826E-11	1.291E+7	7.321E+6	  -19.9982	    7.6587	    6.3912	  -26.9729	
  680.0000	3.698E-11	1.757E-11	1.272E+7	1.235E+7	  -20.0237	    7.6528	    6.3827	  -26.9917	
  700.0000	7.481E-12	1.734E-11	7.325E+6	1.930E+7	  -20.0389	    7.6863	    6.3789	  -26.9734	
  720.0000	-2.405E-11	1.733E-11	7.152E+6	2.214E+7	  -20.0516	    7.6514	    6.3694	  -27.0153	
  740.0000	1.267E-11	1.729E-11	4.842E+6	2.598E+7	  -20.0465	    7.6818	    6.3716	  -26.9891	
  760.0000	1.577E-11	1.701E-11	4.731E+6	3.931E+7	  -20.0338	    7.6543	    6.3444	  -27.0557	
  780.0000	2.840E-11	1.683E-11	6.546E+6	4.801E+7	  -20.0186	    7.5849	    6.3343	  -27.1242	
  800.0000	2.785E-11	1.633E-11	8.258E+6	5.794E+7	  -19.9982	    7.5763	    6.3295	  -27.1386	
  820.0000	2.297E-11	1.636E-11	1.849E+7	7.835E+7	  -19.9906	    7.5852	    6.3226	  -27.1440	
  840.0000	2.450E-11	1.632E-11	1.722E+7	9.230E+7	  -19.9931	    7.5796	    6.2998	  -27.1870	
  860.0000	2.386E-11	1.631E-11	1.909E+7	1.455E+8	  -19.9957	    7.5709	    6.3042	  -27.1859	
  880.0000	2.383E-11	1.576E-11	2.598E+7	4.044E+7	  -19.9779	    7.5883	    6.2963	  -27.1866	
  900.0000	2.376E-11	1.571E-11	3.188E+7	5.431E+7	  -19.9728	    7.6499	    6.2849	  -27.1607	
  920.0000	2.270E-11	1.574E-11	3.154E+7	4.360E+7	  -19.9524	    7.6012	    6.2834	  -27.1994	
  940.0000	2.283E-11	1.570E-11	3.582E+7	4.982E+7	  -19.9753	    7.5953	    6.2713	  -27.2244	
  960.0000	2.250E-11	1.565E-11	3.979E+7	5.241E+7	  -19.9931	    7.4978	    6.2751	  -27.2898	
  980.0000	2.225E-11	1.568E-11	4.271E+7	5.061E+7	  -20.0186	    7.4405	    6.2584	  -27.3608	
 1000.0000	2.152E-11	1.565E-11	5.760E+7	5.493E+7	  -20.0338	    7.4901	    6.2676	  -27.3085	
 1020.0000	2.244E-11	1.561E-11	4.724E+7	5.620E+7	  -20.0364	    7.5302	    6.2476	  -27.3132	
 1040.0000	2.121E-11	1.563E-11	5.274E+7	5.024E+7	  -20.0389	    7.5379	    6.2559	  -27.2934	
 1060.0000	2.180E-11	1.558E-11	6.058E+7	5.073E+7	  -20.0389	    7.5239	    6.2521	  -27.3103	
 1080.0000	2.132E-11	1.553E-11	3.940E+7	4.849E+7	  -20.0186	    7.5197	    6.2410	  -27.3325	
 1100.0000	2.012E-11	1.561E-11	5.105E+7	6.089E+7	  -20.0160	    7.5108	    6.2173	  -27.3801

File: Diodes/Ljubljana_Diodes/Data/Ljubljana_Diode_Annealing/CO141/60min/CV_D0_CO141_LargeDiode_GRConnected_Irradiated_60min_9_1_2021_4_48_33_PM.txt
GCD Test
Bias: 5000.000000
CV_D0_CO142_LargeDiode_GRConnected_Irradiated_60min
Date/Time: 9/1/2021 4:48:33 PM
Sensor Name: CO141
Type: N
Annealing Status: Irradiated and Annealed at 60C for 60 minutes
Environment: -20C
Tester: Andrew Kent

Time Delay per Ramp Step (s): 0.500

CV Time Delay per Measurement (s) :0.500

AC Voltage (V): 0.500

Current Number of measurements per voltage: 4.000

IV Time Delay per Measurement (s) :0.000


BiasVoltage	LCR_Cp_freq1000.0	LCR_Cp_freq10000.0	LCR_Rp_freq1000.0	LCR_Rp_freq10000.0	Temperature	Air_Temp	Humidity	Dewpoint	
    1.0000	5.376E-11	1.814E-11	4.442E+6	2.030E+6	  -20.0084	    7.6696	    6.2789	  -27.1565	
    2.0000	5.355E-11	1.814E-11	4.446E+6	2.041E+6	  -20.0237	    7.6623	    6.2963	  -27.1320	
    3.0000	5.358E-11	1.813E-11	4.446E+6	2.045E+6	  -20.0160	    7.6623	    6.3188	  -27.0935	
    4.0000	5.365E-11	1.813E-11	4.448E+6	2.049E+6	  -20.0262	    7.6778	    6.3359	  -27.0529	
    5.0000	5.351E-11	1.813E-11	4.447E+6	2.043E+6	  -20.0287	    7.7728	    6.3678	  -26.9284	
    6.0000	5.379E-11	1.813E-11	4.448E+6	2.040E+6	  -20.0287	    7.7421	    6.3884	  -26.9161	
    7.0000	5.358E-11	1.814E-11	4.451E+6	2.035E+6	  -20.0237	    7.7616	    6.4001	  -26.8819	
    8.0000	5.381E-11	1.815E-11	4.455E+6	2.020E+6	  -19.9982	    7.6910	    6.4108	  -26.9159	
    9.0000	5.378E-11	1.814E-11	4.462E+6	2.027E+6	  -20.0008	    7.7349	    6.4051	  -26.8931	
   10.0000	5.373E-11	1.814E-11	4.467E+6	2.027E+6	  -19.9982	    7.7025	    6.4048	  -26.9175	
   20.0000	5.385E-11	1.813E-11	4.463E+6	2.030E+6	  -19.9906	    7.6239	    6.3906	  -26.9997	
   30.0000	5.385E-11	1.815E-11	4.462E+6	2.019E+6	  -19.9804	    7.6707	    6.4051	  -26.9405	
   40.0000	5.365E-11	1.813E-11	4.454E+6	2.035E+6	  -19.9677	    7.6873	    6.3950	  -26.9453	
   50.0000	5.375E-11	1.813E-11	4.450E+6	2.033E+6	  -19.9906	    7.7340	    6.3966	  -26.9082	
   60.0000	5.356E-11	1.812E-11	4.447E+6	2.051E+6	  -19.9880	    7.7065	    6.4118	  -26.9028	
   70.0000	5.317E-11	1.780E-11	4.449E+6	2.497E+6	  -19.9957	    7.6835	    6.4061	  -26.9295	
   80.0000	3.313E-11	1.797E-11	4.283E+6	2.636E+6	  -20.0084	    7.6835	    6.4064	  -26.9289	
   90.0000	3.130E-11	1.789E-11	4.413E+6	2.727E+6	  -20.0160	    7.6052	    6.4130	  -26.9755	
  100.0000	3.266E-11	1.793E-11	4.788E+6	2.808E+6	  -20.0109	    7.6367	    6.4137	  -26.9512	
  120.0000	3.115E-11	1.792E-11	4.991E+6	2.936E+6	  -20.0211	    7.6668	    6.4156	  -26.9257	
  140.0000	3.187E-11	1.785E-11	6.293E+6	3.048E+6	  -20.0135	    7.6721	    6.4282	  -26.9005	
  160.0000	3.090E-11	1.779E-11	5.331E+6	3.143E+6	  -20.0109	    7.6246	    6.4254	  -26.9404	
  180.0000	3.067E-11	1.779E-11	5.638E+6	3.162E+6	  -19.9982	    7.6951	    6.4235	  -26.8915	
  200.0000	3.401E-11	1.776E-11	5.826E+6	3.058E+6	  -19.9855	    7.6428	    6.4225	  -26.9318	
  220.0000	3.218E-11	1.772E-11	5.837E+6	3.621E+6	  -19.9753	    7.7187	    6.4361	  -26.8527	
  240.0000	3.068E-11	1.767E-11	6.592E+6	3.507E+6	  -19.9880	    7.6515	    6.4538	  -26.8727	
  260.0000	3.304E-11	1.753E-11	7.009E+6	3.646E+6	  -19.9931	    7.6909	    6.4311	  -26.8818	
  280.0000	3.177E-11	1.760E-11	6.922E+6	3.791E+6	  -20.0211	    7.6777	    6.4478	  -26.8634	
  300.0000	2.960E-11	1.748E-11	7.469E+6	3.782E+6	  -20.0338	    7.6732	    6.4510	  -26.8614	
  320.0000	2.955E-11	1.750E-11	7.680E+6	3.966E+6	  -20.0160	    7.6633	    6.4447	  -26.8793	
  340.0000	2.873E-11	1.747E-11	7.065E+6	4.225E+6	  -20.0160	    7.6304	    6.4450	  -26.9031	
  360.0000	2.678E-11	1.747E-11	8.440E+6	4.355E+6	  -20.0186	    7.6420	    6.4453	  -26.8940	
  380.0000	2.831E-11	1.735E-11	8.428E+6	4.815E+6	  -20.0084	    7.6457	    6.4355	  -26.9078	
  400.0000	2.691E-11	1.731E-11	8.503E+6	5.173E+6	  -20.0135	    7.6245	    6.4538	  -26.8926	
  420.0000	2.713E-11	1.726E-11	9.132E+6	5.373E+6	  -19.9957	    7.6836	    6.4693	  -26.8229	
  440.0000	2.736E-11	1.716E-11	9.599E+6	5.699E+6	  -19.9830	    7.6635	    6.4620	  -26.8500	
  460.0000	2.533E-11	1.720E-11	9.541E+6	5.890E+6	  -19.9830	    7.6465	    6.4570	  -26.8710	
  480.0000	2.634E-11	1.720E-11	1.052E+7	5.743E+6	  -19.9855	    7.6703	    6.4526	  -26.8609	
  500.0000	2.574E-11	1.726E-11	1.086E+7	6.057E+6	  -19.9804	    7.6877	    6.4500	  -26.8523	
  520.0000	2.570E-11	1.722E-11	1.185E+7	6.083E+6	  -19.9855	    7.6585	    6.4535	  -26.8680	
  540.0000	2.159E-11	1.674E-11	1.319E+7	1.028E+7	  -19.9931	    7.6674	    6.4462	  -26.8737	
  560.0000	2.223E-11	1.669E-11	1.171E+7	1.092E+7	  -19.9957	    7.6712	    6.4510	  -26.8628	
  580.0000	2.183E-11	1.665E-11	1.420E+7	1.191E+7	  -19.9982	    7.6713	    6.4541	  -26.8575	
  600.0000	2.097E-11	1.658E-11	1.534E+7	1.320E+7	  -19.9906	    7.6758	    6.4570	  -26.8494	
  620.0000	1.997E-11	1.656E-11	1.576E+7	1.427E+7	  -19.9906	    7.6779	    6.4545	  -26.8521	
  640.0000	2.027E-11	1.654E-11	1.686E+7	1.597E+7	  -20.0059	    7.6002	    6.4554	  -26.9080	
  660.0000	1.977E-11	1.647E-11	1.826E+7	1.779E+7	  -20.0059	    7.6250	    6.4453	  -26.9066	
  680.0000	1.927E-11	1.643E-11	1.927E+7	2.056E+7	  -20.0211	    7.6115	    6.4374	  -26.9298	
  700.0000	1.899E-11	1.635E-11	2.009E+7	2.323E+7	  -20.0338	    7.7010	    6.4367	  -26.8648	
  720.0000	1.855E-11	1.628E-11	2.318E+7	2.849E+7	  -20.0415	    7.6747	    6.4345	  -26.8879	
  740.0000	1.817E-11	1.619E-11	2.397E+7	3.176E+7	  -20.0237	    7.7009	    6.4263	  -26.8824	
  760.0000	1.786E-11	1.558E-11	2.544E+7	2.238E+7	  -20.0135	    7.6548	    6.4187	  -26.9293	
  780.0000	1.635E-11	1.553E-11	2.952E+7	2.729E+7	  -19.9804	    7.6883	    6.4241	  -26.8955	
  800.0000	1.637E-11	1.548E-11	2.860E+7	3.006E+7	  -19.9702	    7.6615	    6.4200	  -26.9222	
  820.0000	1.560E-11	1.544E-11	3.299E+7	3.594E+7	  -19.9524	    7.6418	    6.4140	  -26.9469	
  840.0000	1.541E-11	1.543E-11	3.375E+7	4.447E+7	  -19.9524	    7.6086	    6.4143	  -26.9709	
  860.0000	1.534E-11	1.538E-11	4.821E+7	5.470E+7	  -19.9473	    7.6774	    6.4216	  -26.9078	
  880.0000	1.526E-11	1.536E-11	3.717E+7	6.552E+7	  -19.9626	    7.6942	    6.4225	  -26.8937	
  900.0000	1.606E-11	1.533E-11	3.356E+7	5.560E+7	  -19.9779	    7.6598	    6.4127	  -26.9357	
  920.0000	1.842E-11	1.529E-11	4.100E+7	4.753E+7	  -20.0109	    7.6671	    6.4099	  -26.9351	
  940.0000	1.647E-11	1.527E-11	3.427E+7	4.040E+7	  -20.0135	    7.7076	    6.4108	  -26.9036	
  960.0000	1.717E-11	1.524E-11	3.940E+7	7.862E+7	  -20.0338	    7.6991	    6.4102	  -26.9109	
  980.0000	2.893E-11	1.522E-11	2.124E+7	9.884E+7	  -20.0465	    7.7409	    6.4061	  -26.8870	
 1000.0000	1.621E-11	1.519E-11	3.514E+7	1.181E+8	  -20.0542	    7.7550	    6.3925	  -26.8996	
 1020.0000	1.524E-11	1.518E-11	3.031E+7	1.747E+8	  -20.0389	    7.7235	    6.3925	  -26.9229	
 1040.0000	1.605E-11	1.515E-11	3.162E+7	1.429E+8	  -20.0440	    7.6290	    6.3852	  -27.0051	
 1060.0000	1.741E-11	1.515E-11	2.989E+7	2.120E+8	  -20.0237	    7.6311	    6.3748	  -27.0212	
 1080.0000	1.439E-11	1.511E-11	2.180E+7	3.348E+8	  -20.0186	    7.6289	    6.3839	  -27.0072	
 1100.0000	1.549E-11	1.503E-11	2.622E+7	-9.711E+8	  -19.9880	    7.6146	    6.3719	  -27.0382

File: Diodes/Ljubljana_Diodes/Data/Ljubljana_Diode_Annealing/CO141/60min/CV_D0_CO141_LargeDiode_GRConnected_Irradiated_60min_9_1_2021_5_10_44_PM.txt
GCD Test
Bias: 5000.000000
CV_D0_CO142_LargeDiode_GRConnected_Irradiated_60min
Date/Time: 9/1/2021 5:10:44 PM
Sensor Name: CO141
Type: N
Annealing Status: Irradiated and Annealed at 60C for 60 minutes
Environment: -20C
Tester: Andrew Kent

Time Delay per Ramp Step (s): 0.500

CV Time Delay per Measurement (s) :0.500

AC Voltage (V): 0.500

Current Number of measurements per voltage: 4.000

IV Time Delay per Measurement (s) :0.000


BiasVoltage	LCR_Cp_freq1000.0	LCR_Cp_freq10000.0	LCR_Rp_freq1000.0	LCR_Rp_freq10000.0	Temperature	Air_Temp	Humidity	Dewpoint	
    1.0000	5.402E-11	1.819E-11	4.301E+6	2.023E+6	  -20.0313	    8.8472	    8.0430	  -23.5568	
    2.0000	5.397E-11	1.819E-11	4.300E+6	2.024E+6	  -19.9753	    8.8394	    7.9883	  -23.6389	
    3.0000	5.414E-11	1.821E-11	4.298E+6	2.005E+6	  -19.9626	    8.8738	    7.9595	  -23.6533	
    4.0000	5.422E-11	1.820E-11	4.297E+6	2.016E+6	  -19.9372	    8.9321	    7.9383	  -23.6390	
    5.0000	5.393E-11	1.819E-11	4.299E+6	2.028E+6	  -19.9372	    8.8564	    7.9118	  -23.7336	
    6.0000	5.378E-11	1.818E-11	4.301E+6	2.040E+6	  -19.9448	    8.8180	    7.9007	  -23.7782	
    7.0000	5.356E-11	1.817E-11	4.304E+6	2.050E+6	  -20.0008	    8.8289	    7.8678	  -23.8165	
    8.0000	5.347E-11	1.817E-11	4.304E+6	2.051E+6	  -20.0669	    8.8177	    7.8280	  -23.8814	
    9.0000	5.358E-11	1.817E-11	4.301E+6	2.045E+6	  -20.0822	    8.7962	    7.8099	  -23.9234	
   10.0000	5.344E-11	1.819E-11	4.301E+6	2.031E+6	  -20.0822	    8.7897	    7.7900	  -23.9567	
   20.0000	5.385E-11	1.819E-11	4.296E+6	2.020E+6	  -20.0593	    8.8394	    7.7897	  -23.9197	
   30.0000	5.398E-11	1.819E-11	4.289E+6	2.022E+6	  -20.0287	    8.7877	    7.7707	  -23.9858	
   40.0000	5.403E-11	1.820E-11	4.283E+6	2.015E+6	  -19.9880	    8.8255	    7.7457	  -23.9932	
   50.0000	5.416E-11	1.819E-11	4.278E+6	2.024E+6	  -19.9321	    8.7854	    7.7170	  -24.0648	
   60.0000	5.405E-11	1.820E-11	4.277E+6	2.020E+6	  -19.9295	    8.7711	    7.6977	  -24.1033	
   70.0000	5.391E-11	1.820E-11	4.277E+6	2.021E+6	  -19.9168	    8.7791	    7.6894	  -24.1092	
   80.0000	5.357E-11	1.818E-11	4.280E+6	2.039E+6	  -19.9473	    8.8131	    7.7090	  -24.0553	
   90.0000	5.349E-11	1.818E-11	4.285E+6	2.042E+6	  -19.9601	    8.7872	    7.7109	  -24.0721	
  100.0000	5.289E-11	1.816E-11	4.297E+6	2.062E+6	  -19.9830	    8.7799	    7.6841	  -24.1164	
  120.0000	5.224E-11	1.818E-11	4.342E+6	2.069E+6	  -20.0160	    8.7719	    7.6717	  -24.1402	
  140.0000	5.185E-11	1.817E-11	4.409E+6	2.109E+6	  -20.0389	    8.7602	    7.6534	  -24.1757	
  160.0000	5.121E-11	1.819E-11	4.560E+6	2.124E+6	  -20.0465	    8.7252	    7.6537	  -24.2015	
  180.0000	5.026E-11	1.819E-11	4.829E+6	2.153E+6	  -20.0542	    8.7265	    7.6844	  -24.1561	
  200.0000	4.999E-11	1.819E-11	4.963E+6	2.183E+6	  -20.0415	    8.7803	    7.6752	  -24.1289	
  220.0000	4.894E-11	1.819E-11	5.177E+6	2.225E+6	  -20.0287	    8.7659	    7.6774	  -24.1366	
  240.0000	2.924E-11	1.767E-11	6.803E+6	3.902E+6	  -20.0084	    8.7205	    7.6603	  -24.1954	
  260.0000	2.843E-11	1.766E-11	7.298E+6	4.021E+6	  -20.0059	    8.7223	    7.6414	  -24.2216	
  280.0000	2.891E-11	1.763E-11	6.808E+6	4.168E+6	  -19.9982	    8.7511	    7.6192	  -24.2322	
  300.0000	2.763E-11	1.758E-11	7.575E+6	4.173E+6	  -19.9779	    8.7790	    7.5712	  -24.2815	
  320.0000	2.892E-11	1.754E-11	7.655E+6	4.487E+6	  -19.9677	    8.7977	    7.5658	  -24.2754	
  340.0000	2.774E-11	1.751E-11	8.306E+6	4.640E+6	  -19.9626	    8.7879	    7.5474	  -24.3097	
  360.0000	2.766E-11	1.750E-11	8.415E+6	4.790E+6	  -19.9626	    8.8054	    7.5190	  -24.3385	
  380.0000	2.720E-11	1.746E-11	8.696E+6	4.996E+6	  -19.9677	    8.8592	    7.4908	  -24.3397	
  400.0000	2.676E-11	1.743E-11	8.957E+6	5.246E+6	  -19.9880	    8.8592	    7.4639	  -24.3796	
  420.0000	2.631E-11	1.742E-11	9.376E+6	5.453E+6	  -20.0033	    8.9061	    7.4402	  -24.3798	
  440.0000	2.601E-11	1.739E-11	9.535E+6	5.670E+6	  -20.0338	    8.8882	    7.4045	  -24.4465	
  460.0000	2.570E-11	1.739E-11	9.941E+6	5.843E+6	  -20.0364	    8.7949	    7.3858	  -24.5443	
  480.0000	2.513E-11	1.738E-11	1.007E+7	6.053E+6	  -20.0287	    8.7508	    7.3596	  -24.6167	
  500.0000	2.510E-11	1.739E-11	1.024E+7	6.182E+6	  -20.0262	    8.8034	    7.3270	  -24.6265	
  520.0000	2.495E-11	1.741E-11	1.041E+7	6.265E+6	  -20.0211	    8.8549	    7.3286	  -24.5856	
  540.0000	2.479E-11	1.745E-11	1.052E+7	6.311E+6	  -20.0186	    8.8766	    7.2948	  -24.6206	
  560.0000	2.483E-11	1.755E-11	1.070E+7	6.306E+6	  -20.0109	    8.8650	    7.2786	  -24.6537	
  580.0000	2.491E-11	1.769E-11	1.105E+7	6.190E+6	  -19.9957	    8.9016	    7.2524	  -24.6663	
  600.0000	2.495E-11	1.785E-11	1.132E+7	6.091E+6	  -19.9855	    8.9093	    7.2448	  -24.6722	
  620.0000	2.444E-11	1.798E-11	1.181E+7	6.254E+6	  -19.9702	    8.8937	    7.2280	  -24.7094	
  640.0000	2.420E-11	1.810E-11	1.221E+7	6.513E+6	  -19.9728	    8.7976	    7.1917	  -24.8370	
  660.0000	2.387E-11	1.818E-11	1.265E+7	6.721E+6	  -19.9702	    8.8226	    7.1856	  -24.8275	
  680.0000	2.364E-11	1.827E-11	1.308E+7	6.912E+6	  -19.9728	    8.8469	    7.1692	  -24.8346	
  700.0000	2.358E-11	1.834E-11	1.367E+7	7.079E+6	  -19.9728	    8.8414	    7.1553	  -24.8602	
  720.0000	2.328E-11	1.838E-11	1.441E+7	7.388E+6	  -19.9804	    8.8154	    7.1404	  -24.9025	
  740.0000	2.314E-11	1.844E-11	1.512E+7	7.609E+6	  -19.9830	    8.8633	    7.1224	  -24.8947	
  760.0000	2.291E-11	1.849E-11	1.558E+7	7.776E+6	  -19.9880	    8.8870	    7.1120	  -24.8932	
  780.0000	2.273E-11	1.853E-11	1.662E+7	8.020E+6	  -19.9906	    8.8571	    7.0984	  -24.9366	
  800.0000	2.260E-11	1.858E-11	1.724E+7	8.147E+6	  -20.0186	    8.8329	    7.0917	  -24.9650	
  820.0000	2.253E-11	1.860E-11	1.800E+7	8.391E+6	  -20.0364	    8.8345	    7.0939	  -24.9604	
  840.0000	2.240E-11	1.863E-11	1.852E+7	8.555E+6	  -20.0644	    8.7480	    7.0904	  -25.0303	
  860.0000	2.239E-11	1.867E-11	1.929E+7	8.656E+6	  -20.0542	    8.7626	    7.0819	  -25.0327	
  880.0000	2.228E-11	1.869E-11	2.014E+7	8.936E+6	  -20.0440	    8.7614	    7.0658	  -25.0587	
  900.0000	2.232E-11	1.872E-11	2.106E+7	9.043E+6	  -20.0313	    8.7355	    7.0601	  -25.0869	
  920.0000	2.217E-11	1.874E-11	2.160E+7	9.162E+6	  -19.9957	    8.6985	    7.0557	  -25.1214	
  940.0000	2.203E-11	1.876E-11	2.211E+7	9.363E+6	  -19.9652	    8.7518	    7.0345	  -25.1148	
  960.0000	2.204E-11	1.880E-11	2.242E+7	9.359E+6	  -19.9499	    8.7683	    7.0297	  -25.1099	
  980.0000	2.201E-11	1.880E-11	2.351E+7	9.472E+6	  -19.9448	    8.7746	    7.0323	  -25.1013	
 1000.0000	2.201E-11	1.882E-11	2.368E+7	9.558E+6	  -19.9499	    8.8099	    7.0095	  -25.1107	
 1020.0000	2.201E-11	1.884E-11	2.414E+7	9.610E+6	  -19.9677	    8.7908	    7.0085	  -25.1264	
 1040.0000	2.197E-11	1.886E-11	2.447E+7	9.675E+6	  -19.9830	    8.8113	    7.0063	  -25.1147	
 1060.0000	2.201E-11	1.888E-11	2.487E+7	9.648E+6	  -20.0109	    8.7693	    6.9984	  -25.1583	
 1080.0000	2.202E-11	1.890E-11	2.506E+7	9.688E+6	  -20.0211	    8.7731	    6.9889	  -25.1705	
 1100.0000	2.207E-11	1.892E-11	2.489E+7	9.619E+6	  -20.0313	    8.7807	    6.9902	  -25.1628
