Repository: ctiley/CERN_CMS_Silicon_Sensor

# CERN_CMS_Silicon_Sensor

# Code To-Do 
- Double check Halfmoon Diode Data

# Lab To-Do
- Measure more HGCAL Diodes
- Measure rest of Unirradiated Halfmoon Diodes
- Rebond D0 Diode
- Cleanup Wires at Alibava Station
-

File: Diodes/Ljubljana_Diodes/Data/Ljubljana_Diode_Annealing/CO141/60min/CV_D0_CO141_LargeDiode_GRConnected_Irradiated_60min_9_1_2021_5_40_29_PM.txt
GCD Test
Bias: 5000.000000
CV_D0_CO142_LargeDiode_GRConnected_Irradiated_60min
Date/Time: 9/1/2021 5:40:29 PM
Sensor Name: CO141
Type: N
Annealing Status: Irradiated and Annealed at 60C for 60 minutes
Environment: -20C
Tester: Andrew Kent

Time Delay per Ramp Step (s): 0.500

CV Time Delay per Measurement (s) :0.500

AC Voltage (V): 0.500

Current Number of measurements per voltage: 4.000

IV Time Delay per Measurement (s) :0.000


BiasVoltage	LCR_Cp_freq1000.0	LCR_Cp_freq10000.0	LCR_Rp_freq1000.0	LCR_Rp_freq10000.0	Temperature	Air_Temp	Humidity	Dewpoint	
    1.0000	5.388E-11	1.814E-11	4.235E+6	2.037E+6	  -19.9906	    8.7859	    5.9108	  -26.9897	
    2.0000	5.389E-11	1.814E-11	4.235E+6	2.040E+6	  -20.0008	    8.8273	    5.9159	  -26.9501	
    3.0000	5.399E-11	1.814E-11	4.234E+6	2.036E+6	  -20.0059	    8.8188	    5.9330	  -26.9251	
    4.0000	5.392E-11	1.813E-11	4.235E+6	2.050E+6	  -20.0287	    8.8568	    5.9538	  -26.8593	
    5.0000	5.377E-11	1.814E-11	4.234E+6	2.039E+6	  -20.0160	    8.8825	    5.9573	  -26.8341	
    6.0000	5.378E-11	1.814E-11	4.235E+6	2.045E+6	  -20.0313	    8.8434	    5.9608	  -26.8564	
    7.0000	5.367E-11	1.815E-11	4.236E+6	2.037E+6	  -20.0084	    8.8536	    5.9541	  -26.8610	
    8.0000	5.391E-11	1.815E-11	4.234E+6	2.029E+6	  -19.9830	    8.8709	    5.9491	  -26.8576	
    9.0000	5.379E-11	1.814E-11	4.234E+6	2.039E+6	  -19.9906	    8.8861	    5.9298	  -26.8816	
   10.0000	5.392E-11	1.814E-11	4.232E+6	2.038E+6	  -19.9728	    8.8329	    5.9304	  -26.9194	
   20.0000	5.390E-11	1.814E-11	4.233E+6	2.035E+6	  -19.9652	    8.7845	    5.9213	  -26.9716	
   30.0000	5.382E-11	1.814E-11	4.232E+6	2.041E+6	  -19.9779	    8.7965	    5.9307	  -26.9455	
   40.0000	3.102E-11	1.752E-11	2.695E+6	2.134E+6	  -19.9931	    8.8039	    5.9336	  -26.9348	
   50.0000	3.595E-11	1.772E-11	2.828E+6	2.296E+6	  -20.0059	    8.7935	    5.9345	  -26.9407	
   60.0000	3.725E-11	1.745E-11	3.130E+6	2.278E+6	  -20.0237	    8.7613	    5.9304	  -26.9718	
   70.0000	3.846E-11	1.755E-11	3.412E+6	2.388E+6	  -20.0237	    8.7368	    5.9295	  -26.9915	
   80.0000	3.932E-11	1.745E-11	3.574E+6	2.396E+6	  -20.0287	    8.7368	    5.9285	  -26.9933	
   90.0000	3.806E-11	1.755E-11	3.755E+6	2.476E+6	  -20.0287	    8.8330	    5.9209	  -26.9367	
  100.0000	3.684E-11	1.759E-11	4.009E+6	2.553E+6	  -20.0415	    8.8005	    5.9228	  -26.9570	
  120.0000	3.588E-11	1.760E-11	4.435E+6	2.681E+6	  -20.0364	    8.7326	    5.9266	  -26.9997	
  140.0000	3.588E-11	1.759E-11	4.895E+6	2.846E+6	  -20.0237	    8.8014	    5.9273	  -26.9482	
  160.0000	3.466E-11	1.760E-11	5.141E+6	2.933E+6	  -19.9906	    8.7992	    5.9345	  -26.9366	
  180.0000	3.398E-11	1.765E-11	5.467E+6	3.079E+6	  -19.9728	    8.8473	    5.9269	  -26.9152	
  200.0000	3.375E-11	1.766E-11	5.650E+6	3.182E+6	  -19.9702	    8.7945	    5.9336	  -26.9417	
  220.0000	3.329E-11	1.763E-11	6.097E+6	3.321E+6	  -19.9575	    8.7929	    5.9320	  -26.9458	
  240.0000	3.213E-11	1.761E-11	6.365E+6	3.424E+6	  -19.9626	    8.7727	    5.9298	  -26.9646	
  260.0000	3.154E-11	1.760E-11	6.642E+6	3.566E+6	  -19.9652	    8.7992	    5.9213	  -26.9608	
  280.0000	3.117E-11	1.757E-11	6.852E+6	3.717E+6	  -20.0008	    8.8064	    5.9203	  -26.9573	
  300.0000	3.028E-11	1.754E-11	7.191E+6	3.850E+6	  -20.0160	    8.8099	    5.9197	  -26.9559	
  320.0000	2.997E-11	1.752E-11	7.518E+6	3.987E+6	  -20.0338	    8.7745	    5.9206	  -26.9800	
  340.0000	2.948E-11	1.750E-11	7.817E+6	4.161E+6	  -20.0084	    8.8178	    5.9111	  -26.9658	
  360.0000	2.904E-11	1.748E-11	8.045E+6	4.290E+6	  -20.0033	    8.8049	    5.9051	  -26.9862	
  380.0000	2.882E-11	1.746E-11	8.314E+6	4.427E+6	  -20.0084	    8.7770	    5.8899	  -27.0344	
  400.0000	2.807E-11	1.743E-11	8.559E+6	4.639E+6	  -20.0084	    8.8551	    5.8899	  -26.9773	
  420.0000	2.781E-11	1.743E-11	8.855E+6	4.740E+6	  -20.0059	    8.8352	    5.8738	  -27.0215	
  440.0000	2.754E-11	1.742E-11	9.184E+6	4.953E+6	  -19.9957	    8.8950	    5.8744	  -26.9766	
  460.0000	2.721E-11	1.741E-11	9.609E+6	4.949E+6	  -19.9855	    8.8771	    5.8710	  -26.9962	
  480.0000	2.690E-11	1.741E-11	9.889E+6	5.128E+6	  -19.9753	    8.8597	    5.8707	  -27.0094	
  500.0000	2.666E-11	1.743E-11	1.018E+7	5.243E+6	  -19.9931	    8.8645	    5.8833	  -26.9827	
  520.0000	2.619E-11	1.747E-11	1.036E+7	5.205E+6	  -20.0033	    8.8576	    5.8776	  -26.9982	
  540.0000	2.583E-11	1.755E-11	1.038E+7	5.106E+6	  -20.0109	    8.8629	    5.8782	  -26.9931	
  560.0000	2.586E-11	1.759E-11	1.066E+7	5.159E+6	  -20.0008	    8.8540	    5.8871	  -26.9834	
  580.0000	2.585E-11	1.771E-11	1.074E+7	5.019E+6	  -19.9931	    8.8815	    5.8808	  -26.9748	
  600.0000	2.586E-11	1.783E-11	1.124E+7	4.994E+6	  -20.0084	    8.8841	    5.8861	  -26.9631	
  620.0000	2.575E-11	1.803E-11	1.159E+7	4.934E+6	  -20.0033	    8.8745	    5.8830	  -26.9759	
  640.0000	2.538E-11	1.819E-11	1.201E+7	4.965E+6	  -20.0059	    8.8964	    5.8937	  -26.9401	
  660.0000	2.498E-11	1.830E-11	1.236E+7	5.273E+6	  -20.0084	    8.7977	    5.9013	  -26.9984	
  680.0000	2.465E-11	1.837E-11	1.285E+7	5.470E+6	  -19.9957	    8.8612	    5.9140	  -26.9288	
  700.0000	2.457E-11	1.847E-11	1.332E+7	5.652E+6	  -19.9931	    8.8571	    5.9159	  -26.9283	
  720.0000	2.404E-11	1.850E-11	1.422E+7	5.876E+6	  -19.9982	    8.8733	    5.9219	  -26.9054	
  740.0000	2.387E-11	1.862E-11	1.471E+7	5.875E+6	  -20.0008	    8.8566	    5.9320	  -26.8992	
  760.0000	2.372E-11	1.868E-11	1.559E+7	6.093E+6	  -20.0033	    8.8462	    5.9333	  -26.9045	
  780.0000	2.348E-11	1.870E-11	1.635E+7	6.313E+6	  -20.0135	    8.8260	    5.9228	  -26.9383	
  800.0000	2.335E-11	1.880E-11	1.697E+7	6.245E+6	  -20.0109	    8.7900	    5.9247	  -26.9612	
  820.0000	2.314E-11	1.888E-11	1.749E+7	6.325E+6	  -20.0033	    8.8093	    5.9194	  -26.9569	
  840.0000	2.302E-11	1.887E-11	1.856E+7	6.587E+6	  -20.0008	    8.8331	    5.9247	  -26.9297	
  860.0000	2.296E-11	1.888E-11	1.947E+7	6.786E+6	  -19.9957	    8.8652	    5.9231	  -26.9091	
  880.0000	2.284E-11	1.894E-11	2.024E+7	6.837E+6	  -19.9957	    8.8622	    5.9276	  -26.9031	
  900.0000	2.272E-11	1.893E-11	2.079E+7	7.077E+6	  -19.9855	    8.8184	    5.9140	  -26.9601	
  920.0000	2.266E-11	1.899E-11	2.195E+7	7.093E+6	  -19.9753	    8.8216	    5.9175	  -26.9514	
  940.0000	2.263E-11	1.901E-11	2.219E+7	7.142E+6	  -19.9931	    8.8401	    5.9152	  -26.9419	
  960.0000	2.260E-11	1.901E-11	2.298E+7	7.298E+6	  -20.0008	    8.8647	    5.9295	  -26.8979	
  980.0000	2.248E-11	1.904E-11	2.362E+7	7.451E+6	  -19.9906	    8.8348	    5.9178	  -26.9411	
 1000.0000	2.241E-11	1.906E-11	2.431E+7	7.411E+6	  -19.9957	    8.8241	    5.9149	  -26.9542	
 1020.0000	2.240E-11	1.910E-11	2.461E+7	7.444E+6	  -20.0186	    8.8108	    5.9124	  -26.9685	
 1040.0000	2.243E-11	1.910E-11	2.515E+7	7.503E+6	  -20.0287	    8.7249	    5.9130	  -27.0303	
 1060.0000	2.247E-11	1.916E-11	2.492E+7	7.380E+6	  -20.0364	    8.7210	    5.9004	  -27.0563	
 1080.0000	2.246E-11	1.914E-11	2.542E+7	7.567E+6	  -20.0440	    8.8242	    5.8877	  -27.0040	
 1100.0000	2.246E-11	1.919E-11	2.583E+7	7.513E+6	  -20.0262	    8.7617	    5.8811	  -27.0619

File: Diodes/Ljubljana_Diodes/Data/Ljubljana_Diode_Annealing/CO141/60min/CV_D0_CO141_LargeDiode_GRConnected_Irradiated_60min_9_1_2021_5_48_17_PM.txt
GCD Test
Bias: 5000.000000
CV_D0_CO142_LargeDiode_GRConnected_Irradiated_60min
Date/Time: 9/1/2021 5:48:17 PM
Sensor Name: CO141
Type: N
Annealing Status: Irradiated and Annealed at 60C for 60 minutes
Environment: -20C
Tester: Andrew Kent

Time Delay per Ramp Step (s): 0.500

CV Time Delay per Measurement (s) :0.500

AC Voltage (V): 0.500

Current Number of measurements per voltage: 4.000

IV Time Delay per Measurement (s) :0.000


BiasVoltage	LCR_Cp_freq1000.0	LCR_Cp_freq10000.0	LCR_Rp_freq1000.0	LCR_Rp_freq10000.0	Temperature	Air_Temp	Humidity	Dewpoint	
    1.0000	5.418E-11	1.816E-11	4.230E+6	2.011E+6	  -19.9397	    8.8815	    5.8406	  -27.0490	
    2.0000	5.439E-11	1.817E-11	4.229E+6	2.007E+6	  -19.9295	    8.8335	    5.8204	  -27.1216	
    3.0000	5.411E-11	1.814E-11	4.232E+6	2.034E+6	  -19.9397	    8.7842	    5.7922	  -27.2100	
    4.0000	5.377E-11	1.814E-11	4.236E+6	2.041E+6	  -19.9702	    8.8422	    5.7783	  -27.1937	
    5.0000	5.353E-11	1.812E-11	4.239E+6	2.055E+6	  -19.9906	    8.8302	    5.7742	  -27.2101	
    6.0000	5.347E-11	1.811E-11	4.240E+6	2.067E+6	  -20.0186	    8.9028	    5.7441	  -27.2135	
    7.0000	5.335E-11	1.812E-11	4.241E+6	2.062E+6	  -20.0440	    8.8967	    5.7552	  -27.1971	
    8.0000	5.337E-11	1.812E-11	4.240E+6	2.060E+6	  -20.0465	    8.8549	    5.7552	  -27.2276	
    9.0000	5.327E-11	1.811E-11	4.241E+6	2.065E+6	  -20.0389	    8.8508	    5.7559	  -27.2294	
   10.0000	5.380E-11	1.813E-11	4.235E+6	2.053E+6	  -20.0287	    8.9029	    5.7657	  -27.1730	
   20.0000	5.364E-11	1.814E-11	4.236E+6	2.035E+6	  -20.0211	    8.9165	    5.7751	  -27.1453	
   30.0000	-6.570E-11	1.756E-11	2.104E+6	2.158E+6	  -20.0160	    8.9375	    5.8125	  -27.0603	
   40.0000	3.296E-11	1.767E-11	2.835E+6	2.102E+6	  -20.0135	    8.9375	    5.8359	  -27.0169	
   50.0000	3.485E-11	1.776E-11	3.158E+6	2.277E+6	  -19.9931	    8.9346	    5.8580	  -26.9780	
   60.0000	3.385E-11	1.780E-11	3.534E+6	2.415E+6	  -19.9855	    8.9367	    5.8732	  -26.9484	
   70.0000	3.511E-11	1.778E-11	3.654E+6	2.473E+6	  -19.9728	    8.9280	    5.8830	  -26.9368	
   80.0000	3.514E-11	1.775E-11	3.837E+6	2.549E+6	  -19.9550	    8.9156	    5.8669	  -26.9756	
   90.0000	3.586E-11	1.776E-11	4.049E+6	2.638E+6	  -19.9550	    8.8868	    5.8672	  -26.9961	
  100.0000	3.510E-11	1.776E-11	4.222E+6	2.714E+6	  -19.9473	    8.9162	    5.8694	  -26.9705	
  120.0000	3.413E-11	1.773E-11	4.595E+6	2.836E+6	  -19.9499	    8.9274	    5.8558	  -26.9873	
  140.0000	3.416E-11	1.768E-11	4.962E+6	2.966E+6	  -19.9880	    8.9374	    5.8466	  -26.9971	
  160.0000	3.352E-11	1.767E-11	5.252E+6	3.105E+6	  -20.0109	    8.9131	    5.8485	  -27.0113	
  180.0000	3.273E-11	1.769E-11	5.560E+6	3.230E+6	  -20.0287	    8.9130	    5.8590	  -26.9921	
  200.0000	3.224E-11	1.765E-11	5.856E+6	3.350E+6	  -20.0364	    8.9425	    5.8621	  -26.9647	
  220.0000	3.171E-11	1.764E-11	6.106E+6	3.494E+6	  -20.0338	    8.9323	    5.8561	  -26.9832	
  240.0000	3.141E-11	1.761E-11	6.432E+6	3.634E+6	  -20.0313	    8.9060	    5.8472	  -27.0188	
  260.0000	3.115E-11	1.760E-11	6.649E+6	3.704E+6	  -20.0262	    8.9007	    5.8311	  -27.0526	
  280.0000	3.085E-11	1.758E-11	6.871E+6	3.878E+6	  -20.0160	    8.9629	    5.8223	  -27.0236	
  300.0000	3.026E-11	1.755E-11	7.168E+6	3.949E+6	  -20.0059	    8.9268	    5.8153	  -27.0629	
  320.0000	2.970E-11	1.752E-11	7.389E+6	4.092E+6	  -19.9880	    8.9177	    5.7973	  -27.1031	
  340.0000	2.910E-11	1.750E-11	7.628E+6	4.274E+6	  -19.9804	    8.9172	    5.8065	  -27.0863	
  360.0000	2.874E-11	1.747E-11	7.844E+6	4.406E+6	  -19.9753	    8.9231	    5.8099	  -27.0755	
  380.0000	2.867E-11	1.746E-11	8.345E+6	4.599E+6	  -19.9779	    8.8706	    5.8498	  -27.0400	
  400.0000	2.810E-11	1.743E-11	8.537E+6	4.690E+6	  -19.9855	    8.8272	    5.8637	  -27.0461	
  420.0000	2.765E-11	1.742E-11	8.839E+6	4.857E+6	  -19.9830	    8.8537	    5.8827	  -26.9917	
  440.0000	2.733E-11	1.740E-11	9.201E+6	5.007E+6	  -19.9957	    8.8713	    5.8887	  -26.9678	
  460.0000	2.700E-11	1.740E-11	9.626E+6	5.145E+6	  -20.0186	    8.8585	    5.9007	  -26.9551	
  480.0000	2.659E-11	1.741E-11	1.005E+7	5.254E+6	  -20.0160	    8.8504	    5.9004	  -26.9616	
  500.0000	2.649E-11	1.740E-11	1.024E+7	5.309E+6	  -20.0262	    8.8879	    5.9032	  -26.9289	
  520.0000	2.601E-11	1.748E-11	1.040E+7	5.203E+6	  -20.0287	    8.9449	    5.9092	  -26.8762	
  540.0000	2.601E-11	1.753E-11	1.044E+7	5.228E+6	  -20.0084	    8.9094	    5.9067	  -26.9068	
  560.0000	2.594E-11	1.762E-11	1.068E+7	5.075E+6	  -20.0109	    8.9204	    5.9023	  -26.9069	
  580.0000	2.604E-11	1.782E-11	1.076E+7	4.737E+6	  -20.0084	    8.9238	    5.8937	  -26.9201	
  600.0000	2.603E-11	1.784E-11	1.101E+7	4.893E+6	  -19.9779	    8.9380	    5.8833	  -26.9289	
  620.0000	2.582E-11	1.890E-11	1.149E+7	3.877E+6	  -19.9702	    8.9283	    5.8792	  -26.9436	
  640.0000	2.542E-11	1.822E-11	1.175E+7	4.873E+6	  -19.9626	    8.9241	    5.8716	  -26.9606	
  660.0000	2.526E-11	1.903E-11	1.230E+7	4.306E+6	  -19.9804	    8.9546	    5.8779	  -26.9266	
  680.0000	2.504E-11	1.858E-11	1.290E+7	4.958E+6	  -19.9779	    8.9572	    5.9023	  -26.8800	
  700.0000	2.461E-11	1.863E-11	1.348E+7	5.218E+6	  -19.9804	    8.9315	    5.9026	  -26.8982	
  720.0000	2.413E-11	1.891E-11	1.413E+7	5.020E+6	  -19.9753	    8.9661	    5.8937	  -26.8891	
  740.0000	2.398E-11	1.874E-11	1.475E+7	5.565E+6	  -20.0160	    8.9433	    5.9020	  -26.8907	
  760.0000	2.372E-11	1.888E-11	1.536E+7	5.555E+6	  -20.0262	    8.9509	    5.9190	  -26.8539	
  780.0000	2.372E-11	1.892E-11	1.625E+7	5.705E+6	  -20.0415	    8.9472	    5.9266	  -26.8427	
  800.0000	2.338E-11	1.893E-11	1.700E+7	5.919E+6	  -20.0465	    8.8939	    5.9184	  -26.8967	
  820.0000	2.326E-11	1.897E-11	1.779E+7	6.073E+6	  -20.0440	    8.8727	    5.9197	  -26.9100	
  840.0000	2.303E-11	1.897E-11	1.840E+7	6.250E+6	  -20.0389	    8.8890	    5.9058	  -26.9235	
  860.0000	2.304E-11	1.901E-11	1.937E+7	6.400E+6	  -20.0287	    8.8424	    5.9165	  -26.9379	
  880.0000	2.287E-11	1.901E-11	2.016E+7	6.571E+6	  -19.9931	    8.8614	    5.9045	  -26.9460	
  900.0000	2.276E-11	1.901E-11	2.059E+7	6.807E+6	  -19.9830	    8.8830	    5.8982	  -26.9418	
  920.0000	2.264E-11	1.904E-11	2.153E+7	6.867E+6	  -19.9677	    8.8697	    5.8928	  -26.9614	
  940.0000	2.265E-11	1.905E-11	2.204E+7	6.971E+6	  -19.9473	    8.8875	    5.8880	  -26.9571	
  960.0000	2.261E-11	1.909E-11	2.246E+7	7.008E+6	  -19.9550	    8.8695	    5.8811	  -26.9831	
  980.0000	2.252E-11	1.907E-11	2.347E+7	7.215E+6	  -19.9626	    8.8525	    5.8880	  -26.9827	
 1000.0000	2.254E-11	1.909E-11	2.422E+7	7.274E+6	  -19.9728	    8.8933	    5.9042	  -26.9232	
 1020.0000	2.258E-11	1.915E-11	2.459E+7	7.260E+6	  -19.9626	    8.9121	    5.9349	  -26.8533	
 1040.0000	2.240E-11	1.915E-11	2.551E+7	7.293E+6	  -19.9779	    8.8942	    5.9418	  -26.8537	
 1060.0000	2.244E-11	1.916E-11	2.566E+7	7.391E+6	  -19.9906	    8.8782	    5.9478	  -26.8545	
 1080.0000	2.251E-11	1.920E-11	2.634E+7	7.367E+6	  -20.0262	    8.8761	    5.9500	  -26.8521	
 1100.0000	2.238E-11	1.917E-11	2.571E+7	7.548E+6	  -20.0313	    8.9103	    5.9421	  -26.8414

File: Diodes/Ljubljana_Diodes/Data/Ljubljana_Diode_Annealing/CO141/60min/CV_D0_CO141_LargeDiode_GRConnected_Irradiated_60min_9_1_2021_5_55_48_PM.txt
GCD Test
Bias: 5000.000000
CV_D0_CO142_LargeDiode_GRConnected_Irradiated_60min
Date/Time: 9/1/2021 5:55:48 PM
Sensor Name: CO141
Type: N
Annealing Status: Irradiated and Annealed at 60C for 60 minutes
Environment: -20C
Tester: Andrew Kent

Time Delay per Ramp Step (s): 0.500

CV Time Delay per Measurement (s) :0.500

AC Voltage (V): 0.500

Current Number of measurements per voltage: 4.000

IV Time Delay per Measurement (s) :0.000


BiasVoltage	LCR_Cp_freq1000.0	LCR_Cp_freq10000.0	LCR_Rp_freq1000.0	LCR_Rp_freq10000.0	Temperature	Air_Temp	Humidity	Dewpoint	
    1.0000	5.389E-11	1.813E-11	4.234E+6	2.045E+6	  -19.9830	    8.9459	    5.9206	  -26.8546	
    2.0000	5.354E-11	1.812E-11	4.238E+6	2.052E+6	  -19.9982	    8.8729	    5.9096	  -26.9283	
    3.0000	5.361E-11	1.813E-11	4.237E+6	2.038E+6	  -20.0186	    8.9182	    5.8846	  -26.9410	
    4.0000	5.370E-11	1.814E-11	4.236E+6	2.037E+6	  -20.0364	    8.9182	    5.8725	  -26.9631	
    5.0000	5.364E-11	1.813E-11	4.237E+6	2.040E+6	  -20.0287	    8.8920	    5.8593	  -27.0068	
    6.0000	5.381E-11	1.813E-11	4.234E+6	2.041E+6	  -20.0338	    8.8714	    5.8384	  -27.0605	
    7.0000	5.400E-11	1.814E-11	4.232E+6	2.031E+6	  -20.0262	    8.9007	    5.8286	  -27.0572	
    8.0000	5.396E-11	1.814E-11	4.232E+6	2.030E+6	  -20.0160	    8.8712	    5.8213	  -27.0923	
    9.0000	5.415E-11	1.814E-11	4.232E+6	2.032E+6	  -19.9957	    8.8953	    5.7966	  -27.1206	
   10.0000	5.403E-11	1.814E-11	4.232E+6	2.033E+6	  -19.9702	    8.9083	    5.7989	  -27.1223	
   20.0000	5.406E-11	1.815E-11	4.232E+6	2.024E+6	  -19.9728	    8.9100	    5.7938	  -27.1152	
   30.0000	5.396E-11	1.814E-11	4.231E+6	2.030E+6	  -19.9524	    8.8838	    5.7944	  -27.1331	
   40.0000	5.385E-11	1.814E-11	4.230E+6	2.035E+6	  -19.9524	    8.9039	    5.7998	  -27.1084	
   50.0000	5.382E-11	1.814E-11	4.229E+6	2.029E+6	  -19.9779	    8.9004	    5.7799	  -27.1482	
   60.0000	5.367E-11	1.813E-11	4.226E+6	2.043E+6	  -20.0084	    8.9273	    5.7698	  -27.1475	
   70.0000	3.246E-11	1.787E-11	3.859E+6	2.508E+6	  -20.0287	    8.9273	    5.7707	  -27.1457	
   80.0000	3.389E-11	1.777E-11	3.906E+6	2.565E+6	  -20.0516	    8.9049	    5.7584	  -27.1852	
   90.0000	3.499E-11	1.779E-11	3.947E+6	2.657E+6	  -20.0440	    8.9241	    5.7508	  -27.1854	
  100.0000	3.498E-11	1.778E-11	4.158E+6	2.673E+6	  -20.0389	    8.9475	    5.7486	  -27.1725	
  120.0000	3.538E-11	1.773E-11	4.586E+6	2.760E+6	  -20.0109	    8.9671	    5.7666	  -27.1244	
  140.0000	3.486E-11	1.770E-11	4.742E+6	2.848E+6	  -19.9957	    8.9408	    5.7742	  -27.1294	
  160.0000	3.436E-11	1.771E-11	5.164E+6	2.975E+6	  -19.9830	    8.9538	    5.7916	  -27.0873	
  180.0000	3.410E-11	1.770E-11	5.449E+6	3.064E+6	  -19.9601	    8.9173	    5.7938	  -27.1098	
  200.0000	3.360E-11	1.767E-11	5.700E+6	3.127E+6	  -19.9728	    8.9223	    5.8153	  -27.0662	
  220.0000	3.310E-11	1.764E-11	6.064E+6	3.201E+6	  -19.9830	    8.9333	    5.8245	  -27.0411	
  240.0000	3.263E-11	1.763E-11	6.208E+6	3.352E+6	  -19.9855	    8.9019	    5.8406	  -27.0341	
  260.0000	3.201E-11	1.763E-11	6.502E+6	3.367E+6	  -19.9804	    8.9131	    5.8346	  -27.0370	
  280.0000	3.184E-11	1.760E-11	6.847E+6	3.424E+6	  -19.9906	    8.9196	    5.8238	  -27.0523	
  300.0000	3.125E-11	1.761E-11	7.101E+6	3.635E+6	  -20.0033	    8.9215	    5.8289	  -27.0415	
  320.0000	3.043E-11	1.757E-11	7.405E+6	3.776E+6	  -20.0160	    8.9389	    5.8201	  -27.0452	
  340.0000	3.006E-11	1.752E-11	7.607E+6	4.014E+6	  -20.0338	    8.9353	    5.8207	  -27.0467	
  360.0000	2.959E-11	1.751E-11	7.846E+6	4.098E+6	  -20.0491	    8.9651	    5.8150	  -27.0355	
  380.0000	2.907E-11	1.749E-11	8.282E+6	4.295E+6	  -20.0491	    8.9857	    5.8125	  -27.0251	
  400.0000	2.831E-11	1.747E-11	8.570E+6	4.418E+6	  -20.0440	    9.0206	    5.8178	  -26.9896	
  420.0000	2.818E-11	1.744E-11	8.979E+6	4.606E+6	  -20.0364	    8.9654	    5.8102	  -27.0441	
  440.0000	2.778E-11	1.743E-11	9.199E+6	4.759E+6	  -20.0109	    8.9669	    5.8153	  -27.0336	
  460.0000	2.745E-11	1.745E-11	9.500E+6	4.839E+6	  -19.9957	    8.9263	    5.8213	  -27.0520	
  480.0000	2.737E-11	1.745E-11	9.725E+6	5.003E+6	  -19.9728	    8.9392	    5.8242	  -27.0374	
  500.0000	2.683E-11	1.760E-11	1.001E+7	4.826E+6	  -19.9295	    8.9880	    5.7941	  -27.0576	
  520.0000	2.620E-11	1.750E-11	1.076E+7	5.319E+6	  -19.9245	    8.9741	    5.7818	  -27.0908	
  540.0000	2.524E-11	1.741E-11	1.066E+7	5.931E+6	  -19.9346	    8.9453	    5.7710	  -27.1320	
  560.0000	2.507E-11	1.744E-11	1.064E+7	6.002E+6	  -19.9473	    8.9487	    5.7815	  -27.1099	
  580.0000	2.485E-11	1.749E-11	1.073E+7	6.079E+6	  -19.9728	    8.9105	    5.7916	  -27.1189	
  600.0000	2.483E-11	1.760E-11	1.101E+7	5.952E+6	  -19.9804	    8.9163	    5.7944	  -27.1094	
  620.0000	2.481E-11	1.774E-11	1.143E+7	6.048E+6	  -19.9880	    8.9199	    5.7786	  -27.1363	
  640.0000	2.460E-11	1.792E-11	1.188E+7	5.999E+6	  -20.0313	    8.9016	    5.7805	  -27.1461	
  660.0000	2.426E-11	1.808E-11	1.249E+7	5.994E+6	  -20.0567	    8.9210	    5.7887	  -27.1166	
  680.0000	2.431E-11	1.819E-11	1.279E+7	6.053E+6	  -20.0771	    8.9526	    5.7849	  -27.1006	
  700.0000	2.433E-11	1.836E-11	1.334E+7	5.997E+6	  -20.0847	    8.9650	    5.7938	  -27.0750	
  720.0000	2.397E-11	1.845E-11	1.378E+7	6.100E+6	  -20.0694	    8.9510	    5.7758	  -27.1189	
  740.0000	2.366E-11	1.848E-11	1.438E+7	6.469E+6	  -20.0542	    8.9581	    5.7824	  -27.1013	
  760.0000	2.357E-11	1.853E-11	1.502E+7	6.691E+6	  -20.0211	    8.9519	    5.7704	  -27.1283	
  780.0000	2.338E-11	1.857E-11	1.571E+7	6.866E+6	  -19.9855	    8.9333	    5.7625	  -27.1567	
  800.0000	2.325E-11	1.861E-11	1.637E+7	7.107E+6	  -19.9575	    8.9547	    5.7587	  -27.1483	
  820.0000	2.301E-11	1.865E-11	1.726E+7	7.241E+6	  -19.9270	    8.9634	    5.7517	  -27.1549	
  840.0000	2.289E-11	1.871E-11	1.802E+7	7.322E+6	  -19.9143	    8.9729	    5.7426	  -27.1652	
  860.0000	2.283E-11	1.876E-11	1.881E+7	7.384E+6	  -19.9194	    8.9828	    5.7464	  -27.1509	
  880.0000	2.274E-11	1.880E-11	1.987E+7	7.479E+6	  -19.9321	    9.0026	    5.7543	  -27.1216	
  900.0000	2.259E-11	1.880E-11	2.046E+7	7.756E+6	  -19.9652	    9.0223	    5.7596	  -27.0971	
  920.0000	2.244E-11	1.883E-11	2.122E+7	7.847E+6	  -20.0135	    9.0372	    5.7622	  -27.0815	
  940.0000	2.252E-11	1.886E-11	2.203E+7	7.868E+6	  -20.0516	    9.0394	    5.7638	  -27.0769	
  960.0000	2.243E-11	1.888E-11	2.277E+7	8.007E+6	  -20.0669	    9.0240	    5.7641	  -27.0876	
  980.0000	2.239E-11	1.891E-11	2.348E+7	8.048E+6	  -20.0720	    9.0169	    5.7676	  -27.0862	
 1000.0000	2.236E-11	1.895E-11	2.386E+7	8.057E+6	  -20.0694	    8.9982	    5.7527	  -27.1277	
 1020.0000	2.232E-11	1.897E-11	2.450E+7	8.097E+6	  -20.0567	    9.0203	    5.7524	  -27.1122	
 1040.0000	2.235E-11	1.897E-11	2.452E+7	8.248E+6	  -20.0262	    8.9834	    5.7467	  -27.1498	
 1060.0000	2.234E-11	1.901E-11	2.505E+7	8.220E+6	  -19.9880	    8.9677	    5.7321	  -27.1887	
 1080.0000	2.228E-11	1.901E-11	2.527E+7	8.351E+6	  -19.9677	    8.9864	    5.7264	  -27.1858	
 1100.0000	2.229E-11	1.902E-11	2.548E+7	8.264E+6	  -19.9626	    8.9906	    5.7340	  -27.1684

File: Diodes/Ljubljana_Diodes/Data/Ljubljana_Diode_Annealing/CO141/60min/CV_D0_CO141_LargeDiode_GRConnected_Irradiated_60min_9_1_2021_6_22_56_PM.txt
GCD Test
Bias: 5000.000000
CV_D0_CO142_LargeDiode_GRConnected_Irradiated_60min
Date/Time: 9/1/2021 6:22:56 PM
Sensor Name: CO141
Type: N
Annealing Status: Irradiated and Annealed at 60C for 60 minutes
Environment: -20C
Tester: Andrew Kent

Time Delay per Ramp Step (s): 0.500

CV Time Delay per Measurement (s) :0.500

AC Voltage (V): 0.500

Current Number of measurements per voltage: 4.000

IV Time Delay per Measurement (s) :0.000


BiasVoltage	LCR_Cp_freq1000.0	LCR_Cp_freq10000.0	LCR_Rp_freq1000.0	LCR_Rp_freq10000.0	Temperature	Air_Temp	Humidity	Dewpoint	
    1.0000	5.429E-11	1.815E-11	4.240E+6	2.020E+6	  -19.9855	    9.0925	    5.7046	  -27.1496	
    2.0000	5.410E-11	1.813E-11	4.242E+6	2.036E+6	  -19.9626	    9.0842	    5.7049	  -27.1551	
    3.0000	5.428E-11	1.813E-11	4.240E+6	2.030E+6	  -19.9550	    9.0980	    5.7271	  -27.1032	
    4.0000	5.402E-11	1.812E-11	4.243E+6	2.043E+6	  -19.9601	    9.0473	    5.7457	  -27.1050	
    5.0000	5.385E-11	1.813E-11	4.246E+6	2.038E+6	  -19.9906	    9.0436	    5.7521	  -27.0958	
    6.0000	5.375E-11	1.812E-11	4.246E+6	2.047E+6	  -20.0109	    9.0547	    5.7505	  -27.0907	
    7.0000	5.360E-11	1.811E-11	4.247E+6	2.055E+6	  -20.0415	    9.0372	    5.7634	  -27.0791	
    8.0000	5.365E-11	1.812E-11	4.246E+6	2.043E+6	  -20.0516	    9.0341	    5.7650	  -27.0784	
    9.0000	5.378E-11	1.812E-11	4.244E+6	2.047E+6	  -20.0415	    9.0503	    5.7669	  -27.0630	
   10.0000	5.405E-11	1.813E-11	4.241E+6	2.032E+6	  -20.0211	    9.0229	    5.7691	  -27.0788	
   20.0000	5.412E-11	1.814E-11	4.239E+6	2.023E+6	  -19.9931	    8.9915	    5.7688	  -27.1024	
   30.0000	5.409E-11	1.813E-11	4.236E+6	2.034E+6	  -19.9779	    9.0100	    5.7628	  -27.1001	
   40.0000	5.403E-11	1.815E-11	4.234E+6	2.014E+6	  -19.9575	    9.0353	    5.7862	  -27.0378	
   50.0000	5.409E-11	1.813E-11	4.231E+6	2.028E+6	  -19.9601	    9.0635	    5.7922	  -27.0060	
   60.0000	3.275E-11	1.767E-11	3.418E+6	2.369E+6	  -19.9677	    9.0401	    5.7815	  -27.0432	
   70.0000	3.828E-11	1.743E-11	3.333E+6	2.326E+6	  -19.9753	    9.0392	    5.7878	  -27.0320	
   80.0000	4.077E-11	1.704E-11	3.412E+6	2.267E+6	  -19.9830	    9.0291	    5.7916	  -27.0323	
   90.0000	4.296E-11	1.690E-11	3.665E+6	1.979E+6	  -20.0084	    9.0493	    5.7834	  -27.0330	
  100.0000	3.763E-11	1.741E-11	4.041E+6	2.472E+6	  -20.0186	    9.0210	    5.7805	  -27.0589	
  120.0000	4.014E-11	1.716E-11	4.213E+6	2.221E+6	  -20.0313	    9.0210	    5.7732	  -27.0725	
  140.0000	3.797E-11	1.743E-11	4.773E+6	2.529E+6	  -20.0440	    8.9939	    5.7691	  -27.1000	
  160.0000	3.679E-11	1.748E-11	5.036E+6	2.526E+6	  -20.0516	    9.0154	    5.7606	  -27.1003	
  180.0000	3.603E-11	1.759E-11	5.239E+6	2.376E+6	  -20.0491	    9.0081	    5.7641	  -27.0992	
  200.0000	3.519E-11	1.752E-11	5.680E+6	2.813E+6	  -20.0389	    9.1017	    5.7625	  -27.0338	
  220.0000	3.401E-11	1.757E-11	6.006E+6	2.944E+6	  -20.0186	    9.0701	    5.7426	  -27.0943	
  240.0000	3.348E-11	1.756E-11	6.141E+6	2.961E+6	  -19.9804	    9.0411	    5.7331	  -27.1334	
  260.0000	3.389E-11	1.782E-11	6.352E+6	2.781E+6	  -19.9702	    9.0570	    5.7448	  -27.0997	
  280.0000	3.295E-11	1.784E-11	6.792E+6	2.862E+6	  -19.9575	    9.0298	    5.7347	  -27.1386	
  300.0000	3.290E-11	1.780E-11	7.081E+6	2.977E+6	  -19.9499	    9.0125	    5.7495	  -27.1232	
  320.0000	3.153E-11	1.792E-11	7.323E+6	3.005E+6	  -19.9499	    9.0132	    5.7584	  -27.1061	
  340.0000	3.235E-11	1.832E-11	7.537E+6	2.860E+6	  -19.9550	    9.0132	    5.7891	  -27.0487	
  360.0000	3.132E-11	1.885E-11	7.965E+6	2.744E+6	  -19.9753	    8.9716	    5.8112	  -27.0378	
  380.0000	3.095E-11	1.820E-11	8.335E+6	3.175E+6	  -19.9982	    8.9780	    5.8340	  -26.9908	
  400.0000	3.021E-11	1.825E-11	8.515E+6	3.239E+6	  -20.0109	    8.9721	    5.8460	  -26.9729	
  420.0000	2.929E-11	1.783E-11	8.833E+6	3.678E+6	  -20.0262	    8.9696	    5.8732	  -26.9244	
  440.0000	2.909E-11	1.787E-11	9.261E+6	3.814E+6	  -20.0364	    8.9812	    5.9001	  -26.8665	
  460.0000	2.818E-11	1.770E-11	9.702E+6	4.164E+6	  -20.0338	    8.9917	    5.9175	  -26.8269	
  480.0000	2.749E-11	1.757E-11	9.998E+6	4.574E+6	  -20.0287	    8.9917	    5.9266	  -26.8101	
  500.0000	2.678E-11	1.753E-11	1.010E+7	4.824E+6	  -20.0211	    9.0200	    5.9443	  -26.7570	
  520.0000	2.632E-11	1.764E-11	1.042E+7	4.666E+6	  -20.0135	    9.0702	    5.9541	  -26.7024	
  540.0000	2.651E-11	1.761E-11	1.045E+7	4.959E+6	  -20.0059	    9.0532	    5.9652	  -26.6947	
  560.0000	2.615E-11	1.763E-11	1.050E+7	4.985E+6	  -19.9982	    9.0362	    5.9842	  -26.6727	
  580.0000	2.628E-11	1.786E-11	1.072E+7	4.713E+6	  -19.9880	    9.0377	    5.9687	  -26.6997	
  600.0000	2.613E-11	1.778E-11	1.099E+7	4.921E+6	  -19.9855	    9.0307	    5.9851	  -26.6750	
  620.0000	2.573E-11	1.798E-11	1.143E+7	4.851E+6	  -19.9855	    9.0307	    5.9614	  -26.7181	
  640.0000	2.513E-11	1.811E-11	1.171E+7	4.972E+6	  -19.9880	    9.0568	    5.9545	  -26.7116	
  660.0000	2.515E-11	1.825E-11	1.208E+7	5.054E+6	  -19.9906	    9.0568	    5.9317	  -26.7532	
  680.0000	2.472E-11	1.832E-11	1.276E+7	5.349E+6	  -19.9957	    9.0792	    5.9374	  -26.7264	
  700.0000	2.470E-11	1.837E-11	1.319E+7	5.672E+6	  -19.9982	    9.0887	    5.9307	  -26.7316	
  720.0000	2.413E-11	1.850E-11	1.381E+7	5.623E+6	  -20.0033	    9.1001	    5.9402	  -26.7059	
  740.0000	2.399E-11	1.855E-11	1.447E+7	6.003E+6	  -20.0033	    9.0915	    5.9405	  -26.7116	
  760.0000	2.382E-11	1.860E-11	1.529E+7	6.155E+6	  -20.0059	    9.0575	    5.9510	  -26.7174	
  780.0000	2.347E-11	1.865E-11	1.587E+7	6.397E+6	  -20.0033	    9.0368	    5.9579	  -26.7200	
  800.0000	2.331E-11	1.868E-11	1.683E+7	6.564E+6	  -20.0033	    9.0454	    5.9630	  -26.7044	
  820.0000	2.312E-11	1.871E-11	1.766E+7	6.799E+6	  -20.0109	    9.0177	    5.9535	  -26.7420	
  840.0000	2.297E-11	1.875E-11	1.822E+7	6.931E+6	  -20.0033	    9.0642	    5.9418	  -26.7293	
  860.0000	2.289E-11	1.879E-11	1.874E+7	7.082E+6	  -20.0033	    9.0903	    5.9447	  -26.7050	
  880.0000	2.281E-11	1.883E-11	1.976E+7	7.154E+6	  -20.0084	    9.0570	    5.9314	  -26.7536	
  900.0000	2.286E-11	1.887E-11	2.056E+7	7.211E+6	  -20.0059	    9.0598	    5.9099	  -26.7910	
  920.0000	2.266E-11	1.891E-11	2.128E+7	7.266E+6	  -20.0033	    9.0890	    5.9137	  -26.7626	
  940.0000	2.259E-11	1.893E-11	2.214E+7	7.425E+6	  -20.0008	    9.0514	    5.9067	  -26.8029	
  960.0000	2.244E-11	1.895E-11	2.285E+7	7.553E+6	  -19.9982	    9.0570	    5.9111	  -26.7907	
  980.0000	2.248E-11	1.897E-11	2.300E+7	7.583E+6	  -19.9931	    9.0319	    5.8985	  -26.8322	
 1000.0000	2.246E-11	1.899E-11	2.388E+7	7.698E+6	  -19.9830	    9.0791	    5.8947	  -26.8047	
 1020.0000	2.242E-11	1.898E-11	2.405E+7	7.848E+6	  -19.9830	    9.1019	    5.8972	  -26.7834	
 1040.0000	2.235E-11	1.903E-11	2.443E+7	7.802E+6	  -19.9880	    9.0720	    5.9099	  -26.7820	
 1060.0000	2.257E-11	1.920E-11	2.521E+7	7.137E+6	  -19.9880	    9.0139	    5.9108	  -26.8228	
 1080.0000	2.246E-11	1.936E-11	2.613E+7	6.847E+6	  -19.9931	    8.9953	    5.9149	  -26.8289	
 1100.0000	2.260E-11	1.941E-11	2.595E+7	6.847E+6	  -20.0008	    9.0398	    5.9222	  -26.7830

File: Diodes/Ljubljana_Diodes/Data/Ljubljana_Diode_Annealing/CO141/60min/CV_D0_CO141_LargeDiode_GRConnected_Irradiated_60min_9_3_2021_10_14_23_AM.txt
GCD Test
Bias: 5000.000000
CV_D0_CO141_LargeDiode_GRConnected_Irradiated_60min
Date/Time: 9/3/2021 10:14:23 AM
Sensor Name: CO141
Type: N
Annealing Status: Irradiated and Annealed at 60C for 60 minutes
Environment: -20C
Tester: Andrew Kent

Time Delay per Ramp Step (s): 0.500

CV Time Delay per Measurement (s) :0.500

AC Voltage (V): 0.500

Current Number of measurements per voltage: 4.000

IV Time Delay per Measurement (s) :0.000


BiasVoltage	LCR_Cp_freq1000.0	LCR_Cp_freq10000.0	LCR_Rp_freq1000.0	LCR_Rp_freq10000.0	Temperature	Air_Temp	Humidity	Dewpoint	
    1.0000	5.707E-11	1.860E-11	3.165E+6	1.834E+6	  -19.9066	   12.3512	    6.6120	  -23.1351	
    2.0000	5.721E-11	1.859E-11	3.162E+6	1.839E+6	  -19.8990	   12.3148	    6.5769	  -23.2217	
    3.0000	5.694E-11	1.858E-11	3.166E+6	1.847E+6	  -19.9092	   12.1505	    6.5614	  -23.3691	
    4.0000	5.626E-11	1.856E-11	3.183E+6	1.871E+6	  -19.9626	   12.0795	    6.4813	  -23.5587	
    5.0000	5.617E-11	1.856E-11	3.185E+6	1.872E+6	  -20.0008	   11.9733	    6.4023	  -23.7738	
    6.0000	5.623E-11	1.856E-11	3.185E+6	1.873E+6	  -20.0465	   11.8474	    6.3248	  -24.0020	
    7.0000	5.593E-11	1.856E-11	3.190E+6	1.875E+6	  -20.0771	   11.8913	    6.2388	  -24.1221	
    8.0000	5.607E-11	1.856E-11	3.187E+6	1.874E+6	  -20.0593	   11.7347	    6.1692	  -24.3614	
    9.0000	5.633E-11	1.858E-11	3.181E+6	1.853E+6	  -20.0491	   11.7155	    6.1284	  -24.4491	
   10.0000	5.635E-11	1.859E-11	3.181E+6	1.841E+6	  -20.0287	   11.5850	    6.0664	  -24.6571	
   20.0000	4.038E-11	1.824E-11	2.542E+6	1.883E+6	  -20.0033	   11.6138	    5.9921	  -24.7723	
   30.0000	4.200E-11	1.847E-11	2.868E+6	1.947E+6	  -19.9931	   11.6138	    5.9554	  -24.8402	
   40.0000	4.206E-11	1.857E-11	3.145E+6	1.989E+6	  -19.9880	   11.6738	    5.8950	  -24.9090	
   50.0000	4.223E-11	1.865E-11	3.377E+6	2.043E+6	  -19.9779	   11.6803	    5.8694	  -24.9523	
   60.0000	4.179E-11	1.871E-11	3.607E+6	2.081E+6	  -19.9728	   11.6803	    5.8450	  -24.9981	
   70.0000	4.150E-11	1.878E-11	3.814E+6	2.126E+6	  -19.9779	   11.7390	    5.8169	  -25.0086	
   80.0000	4.114E-11	1.882E-11	4.016E+6	2.193E+6	  -19.9804	   11.7527	    5.7758	  -25.0768	
   90.0000	4.049E-11	1.885E-11	4.234E+6	2.242E+6	  -19.9931	   11.5960	    5.7524	  -25.2355	
  100.0000	4.008E-11	1.891E-11	4.415E+6	2.292E+6	  -20.0084	   11.6246	    5.7321	  -25.2535	
  120.0000	3.904E-11	1.897E-11	4.801E+6	2.376E+6	  -20.0237	   11.6777	    5.6885	  -25.2989	
  140.0000	3.811E-11	1.900E-11	5.138E+6	2.479E+6	  -20.0313	   11.5904	    5.6724	  -25.3935	
  160.0000	3.730E-11	1.903E-11	5.452E+6	2.559E+6	  -20.0237	   11.5614	    5.6442	  -25.4692	
  180.0000	3.638E-11	1.906E-11	5.772E+6	2.675E+6	  -20.0491	   11.5466	    5.6091	  -25.5484	
  200.0000	3.549E-11	1.909E-11	6.105E+6	2.774E+6	  -20.0516	   11.6403	    5.5904	  -25.5170	
  220.0000	3.486E-11	1.909E-11	6.354E+6	2.882E+6	  -20.0593	   11.6447	    5.5750	  -25.5442	
  240.0000	3.433E-11	1.914E-11	6.654E+6	2.984E+6	  -20.0542	   11.6579	    5.5500	  -25.5840	
  260.0000	3.353E-11	1.911E-11	6.936E+6	3.076E+6	  -20.0237	   11.6982	    5.5553	  -25.5441	
  280.0000	3.291E-11	1.911E-11	7.217E+6	3.201E+6	  -20.0084	   11.6724	    5.5424	  -25.5885	
  300.0000	3.223E-11	1.910E-11	7.545E+6	3.338E+6	  -19.9753	   11.6787	    5.5395	  -25.5895	
  320.0000	3.170E-11	1.911E-11	7.808E+6	3.437E+6	  -19.9702	   11.7165	    5.5237	  -25.5935	
  340.0000	3.115E-11	1.912E-11	8.083E+6	3.611E+6	  -19.9550	   11.7764	    5.5237	  -25.5501	
  360.0000	3.065E-11	1.909E-11	8.418E+6	3.759E+6	  -19.9601	   11.7644	    5.5215	  -25.5632	
  380.0000	3.009E-11	1.910E-11	8.746E+6	3.924E+6	  -19.9626	   11.8208	    5.5304	  -25.5047	
  400.0000	2.952E-11	1.909E-11	9.103E+6	4.100E+6	  -19.9906	   11.8925	    5.5250	  -25.4635	
  420.0000	2.888E-11	1.907E-11	9.549E+6	4.299E+6	  -20.0135	   11.9026	    5.5332	  -25.4399	
  440.0000	2.833E-11	1.904E-11	9.904E+6	4.486E+6	  -20.0389	   11.8692	    5.5300	  -25.4703	
  460.0000	2.777E-11	1.911E-11	1.019E+7	4.665E+6	  -20.0618	   11.9034	    5.5351	  -25.4355	
  480.0000	2.731E-11	1.912E-11	1.035E+7	4.816E+6	  -20.0796	   11.9174	    5.5253	  -25.4448	
  500.0000	2.695E-11	1.917E-11	1.044E+7	4.937E+6	  -20.0847	   11.8874	    5.5386	  -25.4402	
  520.0000	2.692E-11	1.924E-11	1.047E+7	4.989E+6	  -20.0720	   11.9316	    5.5199	  -25.4453	
  540.0000	2.684E-11	1.914E-11	1.066E+7	5.500E+6	  -20.0338	   11.9799	    5.5234	  -25.4034	
  560.0000	2.433E-11	1.935E-11	1.575E+7	1.117E+7	  -20.0109	   11.9817	    5.5370	  -25.3750	
  580.0000	2.385E-11	1.932E-11	1.665E+7	1.257E+7	  -19.9855	   11.9911	    5.5515	  -25.3394	
  600.0000	2.339E-11	1.920E-11	1.805E+7	1.442E+7	  -19.9448	   11.7936	    5.5512	  -25.4831	
  620.0000	2.244E-11	1.843E-11	2.013E+7	1.409E+7	  -19.9346	   11.7541	    5.5487	  -25.5167	
  640.0000	2.201E-11	1.848E-11	2.190E+7	1.625E+7	  -19.9041	   11.7792	    5.5522	  -25.4917	
  660.0000	2.155E-11	1.849E-11	2.398E+7	1.876E+7	  -19.9219	   11.8300	    5.5693	  -25.4212	
  680.0000	2.116E-11	1.848E-11	2.618E+7	2.162E+7	  -19.9677	   11.8476	    5.5816	  -25.3841	
  700.0000	2.079E-11	1.847E-11	2.907E+7	2.472E+7	  -20.0008	   11.7975	    5.5731	  -25.4372	
  720.0000	2.044E-11	1.845E-11	3.229E+7	2.850E+7	  -20.0135	   11.8558	    5.5715	  -25.3981	
  740.0000	2.013E-11	1.845E-11	3.602E+7	3.344E+7	  -20.0618	   11.7804	    5.5977	  -25.4011	
  760.0000	1.990E-11	1.844E-11	4.007E+7	3.992E+7	  -20.0618	   11.8213	    5.6088	  -25.3497	
  780.0000	1.965E-11	1.844E-11	4.498E+7	4.721E+7	  -20.0720	   11.8785	    5.6120	  -25.3020	
  800.0000	1.948E-11	1.842E-11	5.022E+7	5.648E+7	  -20.0796	   11.8979	    5.6195	  -25.2731	
  820.0000	1.931E-11	1.842E-11	5.578E+7	7.146E+7	  -20.0644	   11.9059	    5.6521	  -25.2037	
  840.0000	1.916E-11	1.835E-11	6.125E+7	7.383E+7	  -20.0415	   11.9074	    5.6664	  -25.1750	
  860.0000	1.904E-11	1.833E-11	6.721E+7	8.525E+7	  -20.0262	   11.8073	    5.6860	  -25.2096	
  880.0000	1.890E-11	1.830E-11	7.362E+7	9.358E+7	  -19.9753	   11.8008	    5.7024	  -25.1826	
  900.0000	1.885E-11	1.827E-11	7.785E+7	1.009E+8	  -19.9702	   11.8187	    5.7043	  -25.1659	
  920.0000	1.876E-11	1.825E-11	8.230E+7	1.076E+8	  -19.9524	   11.7721	    5.7062	  -25.1961	
  940.0000	1.870E-11	1.825E-11	8.538E+7	1.298E+8	  -19.9473	   11.7653	    5.7125	  -25.1889	
  960.0000	1.863E-11	1.823E-11	8.935E+7	1.460E+8	  -19.9575	   11.8196	    5.7170	  -25.1408	
  980.0000	1.857E-11	1.823E-11	9.239E+7	1.727E+8	  -19.9779	   11.8527	    5.7122	  -25.1259	
 1000.0000	1.852E-11	1.821E-11	9.486E+7	1.742E+8	  -19.9931	   11.8760	    5.7204	  -25.0931	
 1020.0000	1.847E-11	1.820E-11	9.502E+7	1.981E+8	  -20.0135	   11.9035	    5.7207	  -25.0726	
 1040.0000	1.842E-11	1.821E-11	9.840E+7	2.761E+8	  -20.0262	   11.9528	    5.7195	  -25.0392	
 1060.0000	1.834E-11	1.808E-11	9.499E+7	7.934E+7	  -20.0415	   11.9718	    5.7116	  -25.0406	
 1080.0000	1.831E-11	1.807E-11	9.539E+7	7.777E+7	  -20.0364	   11.8577	    5.7157	  -25.1156	
 1100.0000	1.829E-11	1.806E-11	9.644E+7	8.095E+7	  -20.0338	   11.8825	    5.7226	  -25.0842

File: Diodes/Ljubljana_Diodes/Data/Ljubljana_Diode_Annealing/CO141/60min/IV_D0_CO141_LargeDiode_GRConnected_Irradiated_60min_9_1_2021_5_19_29_PM.txt
GCD Test
Bias: 5000.000000
IV_D0_CO142_LargeDiode_GRConnected_Irradiated_60min
Date/Time: 9/1/2021 5:19:29 PM
Sensor Name: CO141
Type: N
Annealing Status: Irradiated and Annealed at 60C for 60 minutes
Environment: -20C
Tester: Andrew Kent

Time Delay per Ramp Step (s): 0.500

CV Time Delay per Measurement (s) :0.500

AC Voltage (V): 0.500

Current Number of measurements per voltage: 4.000

IV Time Delay per Measurement (s) :0.000


BiasVoltage	Total Current_Avg	Total Current_0	Total Current_1	Total Current_2	Total Current_3	Bias Current_Avg	Bias Current_0	Bias Current_1	Bias Current_2	Bias Current_3	Temperature	Air_Temp	Humidity	Dewpoint	
    1.0000	-2.7475E-10	-1.7300E-10	-3.1900E-10	-3.3200E-10	-2.7500E-10	-2.827414E-12	-3.197304E-12	-2.809640E-12	-2.516498E-12	-2.786214E-12	  -20.0186	    8.7247	    6.9320	  -25.2965	
    2.0000	-4.7500E-11	-1.0600E-10	-1.4200E-10	1.2000E-11	4.6000E-11	1.247917E-10	1.241902E-10	1.248692E-10	1.254793E-10	1.246282E-10	  -20.0364	    8.6644	    6.9067	  -25.3815	
    3.0000	3.3950E-10	4.1100E-10	3.4400E-10	2.4800E-10	3.5500E-10	5.387839E-10	5.364839E-10	5.373809E-10	5.405194E-10	5.407515E-10	  -20.0313	    8.7344	    6.8789	  -25.3738	
    4.0000	8.7625E-10	7.8800E-10	8.2200E-10	8.6400E-10	 1.0310E-9	1.000176E-9	9.981975E-10	9.994876E-10	1.000011E-9	1.003007E-9	  -20.0287	    8.7035	    6.8640	  -25.4206	
    5.0000	 1.4230E-9	 1.3370E-9	 1.3850E-9	 1.5410E-9	 1.4290E-9	1.478815E-9	1.477854E-9	1.482442E-9	1.478956E-9	1.476009E-9	  -20.0287	    8.7234	    6.8488	  -25.4301	
    6.0000	 1.9502E-9	 1.8680E-9	 1.9130E-9	 2.0610E-9	 1.9590E-9	1.978529E-9	1.977287E-9	1.979073E-9	1.978007E-9	1.979750E-9	  -20.0415	    8.7412	    6.8305	  -25.4463	
    7.0000	 2.5170E-9	 2.5710E-9	 2.5440E-9	 2.5350E-9	 2.4180E-9	2.491417E-9	2.491808E-9	2.491825E-9	2.488808E-9	2.493228E-9	  -20.0364	    8.6778	    6.8182	  -25.5132	
    8.0000	 3.0055E-9	 3.0670E-9	 3.0960E-9	 2.8960E-9	 2.9630E-9	3.029595E-9	3.027414E-9	3.027868E-9	3.028845E-9	3.034253E-9	  -20.0160	    8.7436	    6.7840	  -25.5194	
    9.0000	 3.6660E-9	 3.5570E-9	 3.7550E-9	 3.6460E-9	 3.7060E-9	3.612833E-9	3.620889E-9	3.615632E-9	3.609777E-9	3.605032E-9	  -20.0237	    8.7239	    6.7843	  -25.5336	
   10.0000	 4.2612E-9	 4.3560E-9	 4.2920E-9	 4.2910E-9	 4.1060E-9	4.166373E-9	4.173046E-9	4.168240E-9	4.163923E-9	4.160284E-9	  -20.0186	    8.7532	    6.7717	  -25.5323	
   20.0000	 1.6700E-6	 1.6710E-6	 1.6700E-6	 1.6710E-6	 1.6680E-6	1.683789E-6	1.684793E-6	1.680250E-6	1.684968E-6	1.685146E-6	  -20.0160	    8.7553	    6.7647	  -25.5420	
   30.0000	 2.2398E-6	 2.2340E-6	 2.2550E-6	 2.2460E-6	 2.2240E-6	2.199561E-6	2.172535E-6	2.241696E-6	2.189269E-6	2.194743E-6	  -20.0262	    8.7747	    6.7562	  -25.5415	
   40.0000	 1.6937E-6	 2.7430E-6	 2.7460E-6	 1.2550E-6	 3.1000E-8	3.239632E-8	3.219225E-8	3.228646E-8	3.242969E-8	3.267689E-8	  -20.0186	    8.7956	    6.7381	  -25.5553	
   50.0000	 4.8137E-8	 4.7690E-8	 4.7940E-8	 4.8320E-8	 4.8600E-8	4.758598E-8	4.762759E-8	4.758488E-8	4.759765E-8	4.753379E-8	  -20.0084	    8.8488	    6.7283	  -25.5318	
   60.0000	 6.6655E-8	 6.6260E-8	 6.6490E-8	 6.6690E-8	 6.7180E-8	6.676678E-8	6.648713E-8	6.684088E-8	6.687647E-8	6.686264E-8	  -20.0160	    8.8341	    6.7249	  -25.5484	
   70.0000	 8.6447E-8	 8.6000E-8	 8.6530E-8	 8.6490E-8	 8.6770E-8	8.506582E-8	8.513793E-8	8.509235E-8	8.501981E-8	8.501319E-8	  -20.0160	    8.8341	    6.7268	  -25.5453	
   80.0000	 1.0908E-7	 1.0770E-7	 1.0840E-7	 1.0970E-7	 1.1050E-7	1.088028E-7	1.092582E-7	1.087878E-7	1.086094E-7	1.085558E-7	  -20.0059	    8.7766	    6.7565	  -25.5396	
   90.0000	 1.3387E-7	 1.3370E-7	 1.3400E-7	 1.3360E-7	 1.3420E-7	1.323698E-7	1.327290E-7	1.325028E-7	1.320644E-7	1.321828E-7	  -20.0008	    8.7650	    6.7549	  -25.5508	
  100.0000	 1.6073E-7	 1.6040E-7	 1.6150E-7	 1.6120E-7	 1.5980E-7	1.588907E-7	1.584807E-7	1.584965E-7	1.592227E-7	1.593630E-7	  -19.9855	    8.7650	    6.7657	  -25.5333	
  120.0000	 2.2153E-7	 2.2070E-7	 2.2100E-7	 2.2180E-7	 2.2260E-7	2.218170E-7	2.214481E-7	2.215641E-7	2.219511E-7	2.223046E-7	  -19.9880	    8.7598	    6.7622	  -25.5428	
  140.0000	 2.9685E-7	 2.9400E-7	 2.9730E-7	 2.9800E-7	 2.9810E-7	2.985105E-7	2.965772E-7	2.980519E-7	2.988221E-7	3.005908E-7	  -20.0059	    8.7543	    6.7568	  -25.5556	
  160.0000	 3.8525E-7	 3.8310E-7	 3.8510E-7	 3.8650E-7	 3.8630E-7	3.832297E-7	3.835793E-7	3.824437E-7	3.833048E-7	3.835910E-7	  -20.0008	    8.7644	    6.7657	  -25.5337	
  180.0000	 4.8133E-7	 4.7930E-7	 4.8000E-7	 4.8140E-7	 4.8460E-7	4.852434E-7	4.815984E-7	4.869676E-7	4.865511E-7	4.858566E-7	  -19.9830	    8.8317	    6.7584	  -25.4956	
  200.0000	 5.9705E-7	 5.9310E-7	 5.9780E-7	 5.9950E-7	 5.9780E-7	5.947101E-7	5.953963E-7	5.954261E-7	5.934649E-7	5.945529E-7	  -19.9830	    8.8431	    6.7596	  -25.4851	
  220.0000	 7.1698E-7	 7.0960E-7	 7.1680E-7	 7.1760E-7	 7.2390E-7	7.186378E-7	7.226975E-7	7.153284E-7	7.176612E-7	7.188642E-7	  -19.9753	    8.9036	    6.7495	  -25.4567	
  240.0000	 8.7387E-7	 8.4690E-7	 8.5710E-7	 8.6180E-7	 9.2970E-7	9.399838E-7	8.771746E-7	1.010285E-6	9.388762E-7	9.335992E-7	  -19.9702	    8.8762	    6.7362	  -25.4986	
  260.0000	 9.1653E-6	 9.1530E-6	 9.1940E-6	 9.1800E-6	 9.1340E-6	9.174417E-6	9.151028E-6	9.159985E-6	9.172357E-6	9.214299E-6	  -19.9804	    8.8852	    6.7233	  -25.5131	
  280.0000	 9.5675E-6	 9.5670E-6	 9.5600E-6	 9.5690E-6	 9.5740E-6	9.575613E-6	9.579023E-6	9.576282E-6	9.556230E-6	9.590918E-6	  -19.9753	    8.7991	    6.6992	  -25.6162	
  300.0000	 1.0033E-5	 1.0020E-5	 1.0020E-5	 1.0040E-5	 1.0050E-5	1.001803E-5	1.004474E-5	1.000002E-5	1.002604E-5	1.000134E-5	  -19.9880	    8.8210	    6.7021	  -25.5953	
  320.0000	 1.0408E-5	 1.0390E-5	 1.0400E-5	 1.0400E-5	 1.0440E-5	1.045415E-5	1.045054E-5	1.042822E-5	1.043882E-5	1.049900E-5	  -19.9880	    8.6751	    6.6828	  -25.7351	
  340.0000	 1.0862E-5	 1.0910E-5	 1.0840E-5	 1.0860E-5	 1.0840E-5	1.081675E-5	1.082217E-5	1.083358E-5	1.081373E-5	1.079751E-5	  -19.9982	    8.7870	    6.6682	  -25.6760	
  360.0000	 1.1235E-5	 1.1250E-5	 1.1220E-5	 1.1250E-5	 1.1220E-5	1.128573E-5	1.130673E-5	1.133028E-5	1.127321E-5	1.123269E-5	  -20.0084	    8.7870	    6.6591	  -25.6911	
  380.0000	 1.1640E-5	 1.1660E-5	 1.1660E-5	 1.1620E-5	 1.1620E-5	1.163714E-5	1.165174E-5	1.164878E-5	1.162522E-5	1.162283E-5	  -20.0109	    8.8481	    6.6550	  -25.6525	
  400.0000	 1.1945E-5	 1.1960E-5	 1.1910E-5	 1.1930E-5	 1.1980E-5	1.200210E-5	1.203527E-5	1.198901E-5	1.201607E-5	1.196804E-5	  -20.0059	    8.8333	    6.6401	  -25.6880	
  420.0000	 1.2393E-5	 1.2350E-5	 1.2410E-5	 1.2420E-5	 1.2390E-5	1.237815E-5	1.236262E-5	1.233382E-5	1.239444E-5	1.242174E-5	  -20.0135	    8.8254	    6.6312	  -25.7085	
  440.0000	 1.2753E-5	 1.2730E-5	 1.2770E-5	 1.2740E-5	 1.2770E-5	1.277155E-5	1.276652E-5	1.277883E-5	1.276426E-5	1.277660E-5	  -20.0059	    8.7726	    6.6195	  -25.7669	
  460.0000	 1.3142E-5	 1.3130E-5	 1.3120E-5	 1.3180E-5	 1.3140E-5	1.312429E-5	1.313828E-5	1.312365E-5	1.313521E-5	1.310004E-5	  -20.0059	    8.7597	    6.6044	  -25.8016	
  480.0000	 1.3447E-5	 1.3430E-5	 1.3440E-5	 1.3440E-5	 1.3480E-5	1.346270E-5	1.346362E-5	1.349972E-5	1.344738E-5	1.344007E-5	  -20.0084	    8.6753	    6.5784	  -25.9071	
  500.0000	 1.3748E-5	 1.3700E-5	 1.3790E-5	 1.3760E-5	 1.3740E-5	1.376478E-5	1.375835E-5	1.373503E-5	1.378156E-5	1.378416E-5	  -20.0109	    8.6890	    6.5794	  -25.8954	
  520.0000	 1.4135E-5	 1.4180E-5	 1.4100E-5	 1.4150E-5	 1.4110E-5	1.409228E-5	1.408952E-5	1.405629E-5	1.409231E-5	1.413101E-5	  -19.9906	    8.7514	    6.5825	  -25.8440	
  540.0000	 1.4590E-5	 1.4570E-5	 1.4570E-5	 1.4630E-5	 1.4590E-5	1.455129E-5	1.456309E-5	1.457141E-5	1.453269E-5	1.453797E-5	  -19.9906	    8.7508	    6.5939	  -25.8255	
  560.0000	 1.4940E-5	 1.4960E-5	 1.4940E-5	 1.4940E-5	 1.4920E-5	1.494069E-5	1.495624E-5	1.496636E-5	1.492459E-5	1.491557E-5	  -19.9906	    8.7869	    6.6078	  -25.7757	
  580.0000	 1.5323E-5	 1.5260E-5	 1.5380E-5	 1.5340E-5	 1.5310E-5	1.530970E-5	1.533623E-5	1.530996E-5	1.530476E-5	1.528784E-5	  -19.9957	    8.8119	    6.5946	  -25.7792	
  600.0000	 1.5688E-5	 1.5690E-5	 1.5720E-5	 1.5670E-5	 1.5670E-5	1.567764E-5	1.569978E-5	1.567084E-5	1.568521E-5	1.565472E-5	  -19.9804	    8.8400	    6.5920	  -25.7626	
  620.0000	 1.6102E-5	 1.6080E-5	 1.6120E-5	 1.6100E-5	 1.6110E-5	1.609488E-5	1.606601E-5	1.608298E-5	1.614485E-5	1.608570E-5	  -19.9779	    8.8071	    6.5914	  -25.7880	
  640.0000	 1.6663E-5	 1.6640E-5	 1.6690E-5	 1.6680E-5	 1.6640E-5	1.662577E-5	1.660551E-5	1.660389E-5	1.668580E-5	1.660786E-5	  -19.9906	    8.7815	    6.5867	  -25.8148	
  660.0000	 1.7083E-5	 1.7050E-5	 1.7090E-5	 1.7070E-5	 1.7120E-5	1.706913E-5	1.710765E-5	1.706896E-5	1.704007E-5	1.705986E-5	  -19.9906	    8.8276	    6.5769	  -25.7970	
  680.0000	 1.7465E-5	 1.7440E-5	 1.7430E-5	 1.7460E-5	 1.7530E-5	1.752672E-5	1.750796E-5	1.752707E-5	1.756937E-5	1.750249E-5	  -19.9804	    8.8658	    6.5721	  -25.7767	
  700.0000	 1.7792E-5	 1.7840E-5	 1.7740E-5	 1.7750E-5	 1.7840E-5	1.794488E-5	1.794557E-5	1.788964E-5	1.796337E-5	1.798094E-5	  -19.9906	    8.8348	    6.5639	  -25.8133	
  720.0000	 1.8325E-5	 1.8380E-5	 1.8350E-5	 1.8320E-5	 1.8250E-5	1.822543E-5	1.816704E-5	1.820304E-5	1.824952E-5	1.828211E-5	  -19.9906	    8.8581	    6.5623	  -25.7987	
  740.0000	 1.8700E-5	 1.8710E-5	 1.8750E-5	 1.8700E-5	 1.8640E-5	1.858748E-5	1.854896E-5	1.859302E-5	1.855072E-5	1.865720E-5	  -19.9880	    8.7778	    6.5579	  -25.8655	
  760.0000	 1.9100E-5	 1.9090E-5	 1.9060E-5	 1.9080E-5	 1.9170E-5	1.912704E-5	1.912894E-5	1.911127E-5	1.915007E-5	1.911789E-5	  -19.9855	    8.8109	    6.5636	  -25.8315	
  780.0000	 1.9493E-5	 1.9390E-5	 1.9590E-5	 1.9510E-5	 1.9480E-5	1.935880E-5	1.945607E-5	1.934308E-5	1.932314E-5	1.931290E-5	  -19.9931	    8.8169	    6.5531	  -25.8445	
  800.0000	 1.9935E-5	 1.9900E-5	 1.9930E-5	 1.9880E-5	 2.0030E-5	1.995148E-5	2.010380E-5	1.993894E-5	1.991735E-5	1.984585E-5	  -19.9906	    8.8702	    6.5544	  -25.8029	
  820.0000	 2.0268E-5	 2.0290E-5	 2.0230E-5	 2.0330E-5	 2.0220E-5	2.016629E-5	2.015678E-5	2.020192E-5	2.018337E-5	2.012309E-5	  -20.0033	    8.8576	    6.5566	  -25.8086	
  840.0000	 2.0587E-5	 2.0500E-5	 2.0600E-5	 2.0620E-5	 2.0630E-5	2.045352E-5	2.051377E-5	2.047252E-5	2.044506E-5	2.038271E-5	  -20.0033	    8.8016	    6.5455	  -25.8685	
  860.0000	 2.1032E-5	 2.1020E-5	 2.1090E-5	 2.1070E-5	 2.0950E-5	2.095752E-5	2.085540E-5	2.097549E-5	2.094636E-5	2.105283E-5	  -20.0109	    8.8123	    6.5500	  -25.8531	
  880.0000	 2.1242E-5	 2.1310E-5	 2.1260E-5	 2.1160E-5	 2.1240E-5	2.120619E-5	2.123451E-5	2.120572E-5	2.123470E-5	2.114982E-5	  -20.0033	    8.7979	    6.5550	  -25.8554	
  900.0000	 2.1688E-5	 2.1770E-5	 2.1670E-5	 2.1660E-5	 2.1650E-5	2.163980E-5	2.159082E-5	2.161815E-5	2.171657E-5	2.163364E-5	  -19.9830	    8.8006	    6.5765	  -25.8175	
  920.0000	 2.2015E-5	 2.1970E-5	 2.2050E-5	 2.1980E-5	 2.2060E-5	2.187292E-5	2.195792E-5	2.189423E-5	2.182261E-5	2.181691E-5	  -19.9906	    8.8017	    6.5658	  -25.8346	
  940.0000	 2.2298E-5	 2.2280E-5	 2.2290E-5	 2.2300E-5	 2.2320E-5	2.226932E-5	2.227682E-5	2.221157E-5	2.230180E-5	2.228708E-5	  -19.9931	    8.8188	    6.5569	  -25.8367	
  960.0000	 2.2555E-5	 2.2510E-5	 2.2530E-5	 2.2560E-5	 2.2620E-5	2.262791E-5	2.264718E-5	2.256381E-5	2.264404E-5	2.265660E-5	  -20.0084	    8.8188	    6.5443	  -25.8579	
  980.0000	 2.3005E-5	 2.2940E-5	 2.2940E-5	 2.3020E-5	 2.3120E-5	2.307317E-5	2.312392E-5	2.304061E-5	2.306661E-5	2.306155E-5	  -20.0135	    8.8089	    6.5212	  -25.9038	
 1000.0000	 2.3345E-5	 2.3410E-5	 2.3350E-5	 2.3330E-5	 2.3290E-5	2.326368E-5	2.327572E-5	2.327702E-5	2.322033E-5	2.328167E-5	  -20.0262	    8.7863	    6.5212	  -25.9206	
 1020.0000	 2.3727E-5	 2.3670E-5	 2.3770E-5	 2.3760E-5	 2.3710E-5	2.375989E-5	2.373714E-5	2.377183E-5	2.377732E-5	2.375327E-5	  -20.0211	    8.8196	    6.4981	  -25.9347	
 1040.0000	 2.4002E-5	 2.3990E-5	 2.4050E-5	 2.4040E-5	 2.3930E-5	2.389800E-5	2.386279E-5	2.389354E-5	2.389057E-5	2.394508E-5	  -20.0211	    8.7504	    6.4975	  -25.9869	
 1060.0000	 2.4347E-5	 2.4290E-5	 2.4360E-5	 2.4330E-5	 2.4410E-5	2.446707E-5	2.449345E-5	2.453670E-5	2.448182E-5	2.435630E-5	  -20.0135	    8.7729	    6.4845	  -25.9921	
 1080.0000	 2.4495E-5	 2.4440E-5	 2.4530E-5	 2.4540E-5	 2.4470E-5	2.442392E-5	2.439006E-5	2.445321E-5	2.444769E-5	2.440473E-5	  -20.0262	    8.7523	    6.4794	  -26.0158	
 1100.0000	 2.5070E-5	 2.5090E-5	 2.5140E-5	 2.5080E-5	 2.4970E-5	2.495889E-5	2.488376E-5	2.502089E-5	2.496191E-5	2.496899E-5	  -20.0160	    8.7544	    6.4794	  -26.0143
