Repository: ctiley/CERN_CMS_Silicon_Sensor

# CERN_CMS_Silicon_Sensor

# Code To-Do 
- Double check Halfmoon Diode Data

# Lab To-Do
- Measure more HGCAL Diodes
- Measure rest of Unirradiated Halfmoon Diodes
- Rebond D0 Diode
- Cleanup Wires at Alibava Station
-

File: Diodes/Ljubljana_Diodes/Data/Ljubljana_Diode_Annealing/CO141/70min/CV_D0_CO141_LargeDiode_GRConnected_Irradiated_70min_9_17_2021_1_46_04_PM.txt
GCD Test
Bias: 5000.000000
CV_D0_CO141_LargeDiode_GRConnected_Irradiated_70min
Date/Time: 9/17/2021 1:46:04 PM
Sensor Name: CO141
Type: N
Annealing Status: Irradiated and Annealed at 60C for 70 min
Environment: -20C
Tester: Andrew Kent

Time Delay per Ramp Step (s): 0.500

CV Time Delay per Measurement (s) :0.500

AC Voltage (V): 0.500

Current Number of measurements per voltage: 4.000

IV Time Delay per Measurement (s) :0.000


BiasVoltage	LCR_Cp_freq1000.0	LCR_Cp_freq10000.0	LCR_Rp_freq1000.0	LCR_Rp_freq10000.0	Temperature	Air_Temp	Humidity	Dewpoint	
    1.0000	4.897E-11	1.702E-11	3.790E+6	2.232E+6	  -19.7973	   12.8783	    7.2157	  -21.7582	
    2.0000	5.007E-11	1.652E-11	3.787E+6	2.005E+6	  -19.7591	   12.8492	    7.2090	  -21.7903	
    3.0000	3.145E-11	1.844E-11	1.960E+6	1.774E+6	  -19.7210	   12.8311	    7.1904	  -21.8332	
    4.0000	2.894E-11	1.659E-11	2.141E+6	2.043E+6	  -19.6955	   12.8311	    7.1708	  -21.8642	
    5.0000	3.464E-11	1.849E-11	2.059E+6	1.821E+6	  -19.6981	   12.8177	    7.1569	  -21.8962	
    6.0000	3.558E-11	1.851E-11	2.113E+6	1.846E+6	  -19.7617	   12.7691	    7.1531	  -21.9384	
    7.0000	3.618E-11	1.852E-11	2.174E+6	1.870E+6	  -19.8074	   12.7872	    7.1309	  -21.9601	
    8.0000	3.662E-11	1.853E-11	2.235E+6	1.912E+6	  -19.8609	   12.7524	    7.0854	  -22.0585	
    9.0000	3.684E-11	1.854E-11	2.304E+6	1.948E+6	  -20.0160	   12.7197	    7.0433	  -22.1502	
   10.0000	3.715E-11	1.854E-11	2.360E+6	1.974E+6	  -20.0720	   12.7117	    7.0269	  -22.1827	
   20.0000	4.014E-11	1.865E-11	2.718E+6	2.079E+6	  -20.1229	   12.7454	    7.0262	  -22.1586	
   30.0000	4.094E-11	1.873E-11	3.028E+6	2.135E+6	  -20.1890	   12.7261	    6.9813	  -22.2455	
   40.0000	4.129E-11	1.878E-11	3.286E+6	2.213E+6	  -20.2195	   12.8051	    6.9703	  -22.2049	
   50.0000	4.094E-11	1.883E-11	3.557E+6	2.274E+6	  -20.2221	   12.8051	    6.9684	  -22.2080	
   60.0000	4.085E-11	1.887E-11	3.775E+6	2.324E+6	  -20.1814	   12.7851	    6.9295	  -22.2862	
   70.0000	4.065E-11	1.891E-11	3.982E+6	2.366E+6	  -20.1305	   12.8094	    6.9045	  -22.3090	
   80.0000	4.033E-11	1.894E-11	4.184E+6	2.415E+6	  -20.0949	   12.7183	    6.9171	  -22.3558	
   90.0000	3.969E-11	1.898E-11	4.410E+6	2.442E+6	  -20.0237	   12.7417	    6.9260	  -22.3240	
  100.0000	3.920E-11	1.898E-11	4.612E+6	2.516E+6	  -19.9194	   12.7454	    6.9630	  -22.2610	
  120.0000	3.821E-11	1.901E-11	5.014E+6	2.629E+6	  -19.8914	   12.7714	    6.9760	  -22.2206	
  140.0000	3.713E-11	1.900E-11	5.408E+6	2.769E+6	  -19.8761	   12.6884	    6.9583	  -22.3109	
  160.0000	3.610E-11	1.898E-11	5.794E+6	2.935E+6	  -19.9016	   12.6720	    6.9690	  -22.3056	
  180.0000	3.511E-11	1.895E-11	6.181E+6	3.100E+6	  -19.9194	   12.6967	    6.9567	  -22.3073	
  200.0000	3.411E-11	1.892E-11	6.579E+6	3.266E+6	  -19.9321	   12.7073	    6.9491	  -22.3118	
  220.0000	3.331E-11	1.888E-11	6.942E+6	3.437E+6	  -20.0008	   12.7831	    6.9178	  -22.3067	
  240.0000	3.252E-11	1.884E-11	7.321E+6	3.621E+6	  -20.0364	   12.7420	    6.8906	  -22.3817	
  260.0000	3.170E-11	1.880E-11	7.689E+6	3.793E+6	  -20.0720	   12.6826	    6.8852	  -22.4345	
  280.0000	3.109E-11	1.876E-11	8.045E+6	4.007E+6	  -20.1127	   12.6410	    6.8688	  -22.4923	
  300.0000	3.042E-11	1.873E-11	8.435E+6	4.192E+6	  -20.1076	   12.6702	    6.8697	  -22.4691	
  320.0000	2.991E-11	1.869E-11	8.786E+6	4.397E+6	  -20.0974	   12.6872	    6.8665	  -22.4617	
  340.0000	2.939E-11	1.866E-11	9.157E+6	4.630E+6	  -20.0516	   12.6439	    6.8318	  -22.5510	
  360.0000	2.889E-11	1.862E-11	9.545E+6	4.865E+6	  -20.0109	   12.6517	    6.7720	  -22.6444	
  380.0000	2.836E-11	1.859E-11	9.968E+6	5.133E+6	  -19.9779	   12.7119	    6.7432	  -22.6479	
  400.0000	2.781E-11	1.856E-11	1.045E+7	5.430E+6	  -19.9652	   12.6683	    6.7078	  -22.7394	
  420.0000	2.731E-11	1.852E-11	1.094E+7	5.769E+6	  -19.9652	   12.6975	    6.6692	  -22.7828	
  440.0000	2.673E-11	1.849E-11	1.155E+7	6.198E+6	  -19.9753	   12.6782	    6.6575	  -22.8168	
  460.0000	2.616E-11	1.845E-11	1.222E+7	6.668E+6	  -19.9804	   12.6686	    6.6436	  -22.8474	
  480.0000	2.555E-11	1.842E-11	1.301E+7	7.211E+6	  -19.9957	   12.6401	    6.6426	  -22.8700	
  500.0000	2.500E-11	1.838E-11	1.383E+7	7.839E+6	  -20.0059	   12.6505	    6.6581	  -22.8361	
  520.0000	2.449E-11	1.835E-11	1.469E+7	8.433E+6	  -20.0135	   12.6169	    6.6524	  -22.8705	
  540.0000	2.394E-11	1.831E-11	1.575E+7	9.183E+6	  -20.0186	   12.5602	    6.6325	  -22.9461	
  560.0000	2.343E-11	1.828E-11	1.687E+7	9.989E+6	  -19.9906	   12.5704	    6.5987	  -22.9961	
  580.0000	2.293E-11	1.826E-11	1.815E+7	1.086E+7	  -19.9830	   12.5942	    6.5942	  -22.9861	
  600.0000	2.243E-11	1.824E-11	1.968E+7	1.189E+7	  -19.9804	   12.6200	    6.6104	  -22.9396	
  620.0000	2.195E-11	1.823E-11	2.146E+7	1.301E+7	  -19.9728	   12.6164	    6.5917	  -22.9740	
  640.0000	2.152E-11	1.821E-11	2.337E+7	1.426E+7	  -19.9855	   12.6605	    6.5626	  -22.9912	
  660.0000	2.109E-11	1.820E-11	2.573E+7	1.582E+7	  -19.9982	   12.5161	    6.5158	  -23.1779	
  680.0000	2.072E-11	1.819E-11	2.838E+7	1.747E+7	  -19.9906	   12.5525	    6.4908	  -23.1942	
  700.0000	2.038E-11	1.818E-11	3.139E+7	1.929E+7	  -20.0211	   12.5519	    6.4684	  -23.2335	
  720.0000	2.007E-11	1.816E-11	3.491E+7	2.156E+7	  -20.0364	   12.5787	    6.4836	  -23.1875	
  740.0000	1.981E-11	1.815E-11	3.894E+7	2.390E+7	  -20.0389	   12.5806	    6.4706	  -23.2085	
  760.0000	1.958E-11	1.814E-11	4.349E+7	2.666E+7	  -20.0364	   12.5049	    6.4655	  -23.2730	
  780.0000	1.938E-11	1.813E-11	4.848E+7	2.953E+7	  -20.0262	   12.5202	    6.4646	  -23.2634	
  800.0000	1.923E-11	1.812E-11	5.354E+7	3.276E+7	  -20.0186	   12.4649	    6.4598	  -23.3123	
  820.0000	1.908E-11	1.811E-11	5.921E+7	3.607E+7	  -20.0008	   12.5552	    6.4349	  -23.2893	
  840.0000	1.896E-11	1.810E-11	6.485E+7	3.965E+7	  -19.9830	   12.4852	    6.3817	  -23.4335	
  860.0000	1.885E-11	1.809E-11	7.046E+7	4.352E+7	  -19.9779	   12.4637	    6.3732	  -23.4643	
  880.0000	1.877E-11	1.809E-11	7.556E+7	4.701E+7	  -19.9677	   12.5139	    6.3485	  -23.4708	
  900.0000	1.869E-11	1.808E-11	8.014E+7	5.099E+7	  -19.9321	   12.5114	    6.3090	  -23.5425	
  920.0000	1.862E-11	1.807E-11	8.399E+7	5.453E+7	  -19.9346	   12.5726	    6.2985	  -23.5161	
  940.0000	1.855E-11	1.806E-11	8.691E+7	5.788E+7	  -19.9550	   12.5561	    6.2767	  -23.5670	
  960.0000	1.849E-11	1.806E-11	9.031E+7	6.129E+7	  -19.9779	   12.5195	    6.2454	  -23.6497	
  980.0000	1.844E-11	1.805E-11	9.290E+7	6.453E+7	  -20.0033	   12.5412	    6.2179	  -23.6831	
 1000.0000	1.840E-11	1.805E-11	9.582E+7	6.763E+7	  -20.0186	   12.4968	    6.2147	  -23.7213	
 1020.0000	1.835E-11	1.804E-11	9.754E+7	7.042E+7	  -20.0237	   12.4468	    6.2350	  -23.7216	
 1040.0000	1.833E-11	1.804E-11	9.940E+7	7.247E+7	  -20.0440	   12.4518	    6.2306	  -23.7259	
 1060.0000	1.830E-11	1.804E-11	1.016E+8	7.425E+7	  -20.0415	   12.4250	    6.2268	  -23.7523	
 1080.0000	1.827E-11	1.802E-11	1.021E+8	7.717E+7	  -20.0287	   12.4596	    6.2122	  -23.7531	
 1100.0000	1.823E-11	1.803E-11	1.034E+8	7.810E+7	  -20.0135	   12.4823	    6.2094	  -23.7415

File: Diodes/Ljubljana_Diodes/Data/Ljubljana_Diode_Annealing/CO141/70min/CV_D0_CO141_LargeDiode_GRConnected_Irradiated_70min_9_17_2021_1_53_12_PM.txt
GCD Test
Bias: 5000.000000
CV_D0_CO141_LargeDiode_GRConnected_Irradiated_70min
Date/Time: 9/17/2021 1:53:12 PM
Sensor Name: CO141
Type: N
Annealing Status: Irradiated and Annealed at 60C for 70 min
Environment: -20C
Tester: Andrew Kent

Time Delay per Ramp Step (s): 0.500

CV Time Delay per Measurement (s) :0.500

AC Voltage (V): 0.500

Current Number of measurements per voltage: 4.000

IV Time Delay per Measurement (s) :0.000


BiasVoltage	LCR_Cp_freq1000.0	LCR_Cp_freq10000.0	LCR_Rp_freq1000.0	LCR_Rp_freq10000.0	Temperature	Air_Temp	Humidity	Dewpoint	
    1.0000	4.735E-11	1.698E-11	3.807E+6	2.311E+6	  -19.9550	   12.4557	    6.3254	  -23.5542	
    2.0000	2.828E-11	1.839E-11	1.974E+6	1.836E+6	  -19.9601	   12.3926	    6.3460	  -23.5643	
    3.0000	3.075E-11	1.843E-11	2.026E+6	1.850E+6	  -19.9880	   12.3988	    6.3640	  -23.5281	
    4.0000	3.245E-11	1.845E-11	2.076E+6	1.865E+6	  -20.0389	   12.3487	    6.3760	  -23.5438	
    5.0000	3.370E-11	1.847E-11	2.134E+6	1.886E+6	  -20.0644	   12.4126	    6.3710	  -23.5058	
    6.0000	3.466E-11	1.849E-11	2.182E+6	1.903E+6	  -20.0847	   12.3817	    6.3586	  -23.5501	
    7.0000	3.558E-11	1.852E-11	2.219E+6	1.892E+6	  -20.0923	   12.3491	    6.3472	  -23.5940	
    8.0000	3.638E-11	1.854E-11	2.254E+6	1.900E+6	  -20.0745	   12.3182	    6.3627	  -23.5895	
    9.0000	3.729E-11	1.856E-11	2.274E+6	1.911E+6	  -20.0389	   12.2616	    6.3719	  -23.6150	
   10.0000	3.799E-11	1.858E-11	2.302E+6	1.905E+6	  -20.0059	   12.3231	    6.3839	  -23.5487	
   20.0000	4.124E-11	1.869E-11	2.644E+6	1.987E+6	  -19.9652	   12.3377	    6.3498	  -23.5980	
   30.0000	4.215E-11	1.871E-11	2.943E+6	2.044E+6	  -19.9499	   12.3428	    6.3232	  -23.6410	
   40.0000	3.828E-11	1.734E-11	3.294E+6	2.135E+6	  -19.9499	   12.2595	    6.2925	  -23.7565	
   50.0000	4.008E-11	1.761E-11	3.499E+6	2.149E+6	  -19.9448	   12.1899	    6.2530	  -23.8778	
   60.0000	3.952E-11	1.777E-11	3.751E+6	2.188E+6	  -19.9473	   12.2451	    6.2249	  -23.8876	
   70.0000	3.926E-11	1.762E-11	3.973E+6	2.273E+6	  -19.9473	   12.3094	    6.2078	  -23.8711	
   80.0000	3.869E-11	1.759E-11	4.219E+6	2.341E+6	  -19.9473	   12.3453	    6.1996	  -23.8595	
   90.0000	3.828E-11	1.776E-11	4.422E+6	2.385E+6	  -19.9626	   12.4178	    6.1866	  -23.8298	
  100.0000	3.801E-11	1.795E-11	4.631E+6	2.426E+6	  -19.9957	   12.3905	    6.1739	  -23.8726	
  120.0000	3.692E-11	1.811E-11	5.064E+6	2.523E+6	  -20.0186	   12.3962	    6.1860	  -23.8467	
  140.0000	3.620E-11	1.830E-11	5.455E+6	2.655E+6	  -20.0415	   12.4247	    6.1913	  -23.8161	
  160.0000	3.569E-11	1.872E-11	5.828E+6	2.863E+6	  -20.0618	   12.4247	    6.2132	  -23.7769	
  180.0000	3.486E-11	1.886E-11	6.214E+6	3.058E+6	  -20.0694	   12.2413	    6.1951	  -23.9437	
  200.0000	3.402E-11	1.881E-11	6.554E+6	3.167E+6	  -20.0669	   12.2229	    6.1781	  -23.9879	
  220.0000	3.332E-11	1.889E-11	6.896E+6	3.396E+6	  -20.0567	   12.2412	    6.1452	  -24.0339	
  240.0000	3.275E-11	1.886E-11	7.254E+6	3.556E+6	  -20.0109	   12.1784	    6.0794	  -24.1995	
  260.0000	3.191E-11	1.882E-11	7.620E+6	3.742E+6	  -19.9728	   12.2184	    6.0329	  -24.2555	
  280.0000	3.143E-11	1.880E-11	7.921E+6	3.891E+6	  -19.9524	   12.2591	    5.9978	  -24.2905	
  300.0000	3.077E-11	1.876E-11	8.304E+6	4.094E+6	  -19.9524	   12.3241	    5.9801	  -24.2759	
  320.0000	3.013E-11	1.871E-11	8.695E+6	4.341E+6	  -19.9397	   12.3030	    5.9715	  -24.3072	
  340.0000	2.950E-11	1.867E-11	9.109E+6	4.569E+6	  -19.9397	   12.2990	    5.9696	  -24.3136	
  360.0000	2.899E-11	1.862E-11	9.503E+6	4.864E+6	  -19.9448	   12.3099	    5.9595	  -24.3245	
  380.0000	2.833E-11	1.859E-11	9.989E+6	5.124E+6	  -19.9931	   12.2810	    5.9279	  -24.4046	
  400.0000	2.781E-11	1.856E-11	1.045E+7	5.438E+6	  -20.0237	   12.2230	    5.9083	  -24.4836	
  420.0000	2.724E-11	1.852E-11	1.100E+7	5.804E+6	  -20.0364	   12.2489	    5.9061	  -24.4689	
  440.0000	2.671E-11	1.848E-11	1.157E+7	6.227E+6	  -20.0440	   12.2282	    5.9054	  -24.4852	
  460.0000	2.608E-11	1.845E-11	1.228E+7	6.649E+6	  -20.0644	   12.2166	    5.9200	  -24.4664	
  480.0000	2.557E-11	1.842E-11	1.299E+7	7.200E+6	  -20.0542	   12.2142	    5.9336	  -24.4427	
  500.0000	2.505E-11	1.839E-11	1.377E+7	7.742E+6	  -20.0237	   12.1798	    5.9513	  -24.4348	
  520.0000	2.454E-11	1.835E-11	1.464E+7	8.393E+6	  -20.0059	   12.1909	    5.9665	  -24.3984	
  540.0000	2.400E-11	1.832E-11	1.566E+7	9.098E+6	  -19.9982	   12.1921	    5.9573	  -24.4145	
  560.0000	2.348E-11	1.829E-11	1.681E+7	9.844E+6	  -19.9804	   12.2681	    5.9345	  -24.4016	
  580.0000	2.298E-11	1.826E-11	1.807E+7	1.075E+7	  -19.9753	   12.2241	    5.9418	  -24.4201	
  600.0000	2.245E-11	1.825E-11	1.962E+7	1.170E+7	  -19.9702	   12.2437	    5.8947	  -24.4940	
  620.0000	2.202E-11	1.823E-11	2.124E+7	1.286E+7	  -19.9753	   12.2224	    5.8776	  -24.5417	
  640.0000	2.158E-11	1.822E-11	2.319E+7	1.408E+7	  -19.9652	   12.2228	    5.8510	  -24.5916	
  660.0000	2.115E-11	1.820E-11	2.549E+7	1.560E+7	  -19.9753	   12.1476	    5.8115	  -24.7213	
  680.0000	2.076E-11	1.819E-11	2.813E+7	1.732E+7	  -19.9906	   12.1228	    5.7644	  -24.8293	
  700.0000	2.043E-11	1.818E-11	3.097E+7	1.915E+7	  -20.0059	   12.1900	    5.7293	  -24.8479	
  720.0000	2.008E-11	1.817E-11	3.472E+7	2.127E+7	  -20.0059	   12.1700	    5.7195	  -24.8813	
  740.0000	1.983E-11	1.815E-11	3.855E+7	2.379E+7	  -20.0262	   12.1772	    5.6784	  -24.9557	
  760.0000	1.959E-11	1.814E-11	4.315E+7	2.609E+7	  -20.0364	   12.1082	    5.6717	  -25.0187	
  780.0000	1.940E-11	1.814E-11	4.794E+7	2.929E+7	  -20.0211	   12.0795	    5.6692	  -25.0445	
  800.0000	1.923E-11	1.812E-11	5.332E+7	3.247E+7	  -19.9880	   12.0867	    5.7052	  -24.9694	
  820.0000	1.909E-11	1.811E-11	5.861E+7	3.585E+7	  -19.9779	   12.1335	    5.7160	  -24.9145	
  840.0000	1.897E-11	1.810E-11	6.401E+7	3.950E+7	  -19.9855	   12.1233	    5.6977	  -24.9574	
  860.0000	1.887E-11	1.809E-11	6.987E+7	4.351E+7	  -19.9855	   12.1280	    5.6942	  -24.9607	
  880.0000	1.877E-11	1.809E-11	7.562E+7	4.693E+7	  -19.9931	   12.0884	    5.6781	  -25.0208	
  900.0000	1.869E-11	1.808E-11	8.012E+7	5.082E+7	  -20.0033	   12.0990	    5.6917	  -24.9868	
  920.0000	1.862E-11	1.807E-11	8.379E+7	5.444E+7	  -20.0186	   12.1184	    5.7125	  -24.9323	
  940.0000	1.855E-11	1.806E-11	8.763E+7	5.784E+7	  -20.0186	   12.1130	    5.7375	  -24.8881	
  960.0000	1.850E-11	1.806E-11	9.054E+7	6.094E+7	  -20.0033	   12.1512	    5.7698	  -24.7983	
  980.0000	1.845E-11	1.805E-11	9.342E+7	6.422E+7	  -20.0008	   12.1394	    5.7881	  -24.7719	
 1000.0000	1.842E-11	1.805E-11	9.455E+7	6.675E+7	  -19.9830	   12.0939	    5.8115	  -24.7604	
 1020.0000	1.838E-11	1.805E-11	9.694E+7	6.956E+7	  -19.9830	   12.1519	    5.8270	  -24.6887	
 1040.0000	1.833E-11	1.804E-11	9.927E+7	7.191E+7	  -19.9728	   12.1760	    5.8517	  -24.6245	
 1060.0000	1.830E-11	1.804E-11	9.994E+7	7.372E+7	  -19.9652	   12.2074	    5.8748	  -24.5580	
 1080.0000	1.828E-11	1.803E-11	1.013E+8	7.598E+7	  -19.9880	   12.1957	    5.8956	  -24.5273	
 1100.0000	1.826E-11	1.803E-11	1.020E+8	7.714E+7	  -20.0109	   12.1803	    5.9133	  -24.5053

File: Diodes/Ljubljana_Diodes/Data/Ljubljana_Diode_Annealing/CO141/70min/CV_D0_CO141_LargeDiode_GRConnected_Irradiated_70min_9_17_2021_1_59_46_PM.txt
GCD Test
Bias: 5000.000000
CV_D0_CO141_LargeDiode_GRConnected_Irradiated_70min
Date/Time: 9/17/2021 1:59:46 PM
Sensor Name: CO141
Type: N
Annealing Status: Irradiated and Annealed at 60C for 70 min
Environment: -20C
Tester: Andrew Kent

Time Delay per Ramp Step (s): 0.500

CV Time Delay per Measurement (s) :0.500

AC Voltage (V): 0.500

Current Number of measurements per voltage: 4.000

IV Time Delay per Measurement (s) :0.000


BiasVoltage	LCR_Cp_freq1000.0	LCR_Cp_freq10000.0	LCR_Rp_freq1000.0	LCR_Rp_freq10000.0	Temperature	Air_Temp	Humidity	Dewpoint	
    1.0000	2.414E-11	1.833E-11	1.880E+6	1.790E+6	  -19.9728	   12.0288	    6.0579	  -24.3482	
    2.0000	2.842E-11	1.839E-11	1.955E+6	1.803E+6	  -19.9423	   12.0848	    6.0509	  -24.3200	
    3.0000	3.091E-11	1.843E-11	2.009E+6	1.836E+6	  -19.9448	   12.0576	    6.0534	  -24.3352	
    4.0000	3.256E-11	1.846E-11	2.064E+6	1.846E+6	  -19.9499	   12.1000	    6.0512	  -24.3083	
    5.0000	3.396E-11	1.848E-11	2.112E+6	1.869E+6	  -19.9779	   12.1240	    6.0446	  -24.3030	
    6.0000	3.482E-11	1.850E-11	2.170E+6	1.887E+6	  -19.9880	   12.1019	    6.0522	  -24.3052	
    7.0000	3.574E-11	1.852E-11	2.207E+6	1.896E+6	  -19.9957	   12.0822	    6.0462	  -24.3306	
    8.0000	3.650E-11	1.854E-11	2.245E+6	1.907E+6	  -20.0338	   12.0822	    6.0572	  -24.3103	
    9.0000	3.703E-11	1.855E-11	2.292E+6	1.927E+6	  -20.0669	   12.0922	    5.9956	  -24.4165	
   10.0000	3.764E-11	1.857E-11	2.325E+6	1.931E+6	  -20.0771	   12.1071	    5.9620	  -24.4677	
   20.0000	4.085E-11	1.868E-11	2.670E+6	2.010E+6	  -20.0771	   12.0822	    5.9494	  -24.5095	
   30.0000	4.195E-11	1.877E-11	2.959E+6	2.077E+6	  -20.0745	   11.9688	    5.9209	  -24.6453	
   40.0000	4.195E-11	1.883E-11	3.237E+6	2.144E+6	  -20.0109	   11.9989	    5.8909	  -24.6796	
   50.0000	4.189E-11	1.889E-11	3.480E+6	2.183E+6	  -19.9804	   12.0036	    5.8941	  -24.6702	
   60.0000	4.148E-11	1.891E-11	3.721E+6	2.263E+6	  -19.9346	   12.0802	    5.8972	  -24.6085	
   70.0000	4.102E-11	1.894E-11	3.949E+6	2.319E+6	  -19.9245	   12.0473	    5.9282	  -24.5745	
   80.0000	4.034E-11	1.895E-11	4.186E+6	2.398E+6	  -19.9219	   12.0686	    5.9016	  -24.6086	
   90.0000	3.989E-11	1.895E-11	4.390E+6	2.480E+6	  -19.9168	   12.0742	    5.8909	  -24.6247	
  100.0000	3.905E-11	1.896E-11	4.635E+6	2.548E+6	  -19.9702	   12.0591	    5.8564	  -24.7007	
  120.0000	3.779E-11	1.897E-11	5.082E+6	2.697E+6	  -19.9906	   12.0357	    5.8523	  -24.7254	
  140.0000	3.690E-11	1.896E-11	5.452E+6	2.844E+6	  -20.0186	   12.0146	    5.8476	  -24.7498	
  160.0000	3.582E-11	1.896E-11	5.855E+6	2.969E+6	  -20.0644	   12.0750	    5.8267	  -24.7453	
  180.0000	3.496E-11	1.894E-11	6.219E+6	3.107E+6	  -20.0771	   12.0872	    5.7985	  -24.7899	
  200.0000	3.417E-11	1.893E-11	6.574E+6	3.232E+6	  -20.0847	   12.0243	    5.7732	  -24.8840	
  220.0000	3.339E-11	1.889E-11	6.931E+6	3.413E+6	  -20.0745	   12.0066	    5.7283	  -24.9830	
  240.0000	3.282E-11	1.888E-11	7.242E+6	3.533E+6	  -20.0440	   11.9532	    5.7059	  -25.0651	
  260.0000	3.202E-11	1.884E-11	7.596E+6	3.701E+6	  -20.0262	   11.9532	    5.6613	  -25.1515	
  280.0000	3.142E-11	1.880E-11	7.933E+6	3.873E+6	  -20.0059	   11.9045	    5.6325	  -25.2430	
  300.0000	3.080E-11	1.876E-11	8.297E+6	4.072E+6	  -19.9677	   11.9045	    5.5750	  -25.3559	
  320.0000	3.022E-11	1.872E-11	8.664E+6	4.291E+6	  -19.9295	   11.9011	    5.5183	  -25.4704	
  340.0000	2.965E-11	1.869E-11	9.051E+6	4.491E+6	  -19.9270	   11.9571	    5.5180	  -25.4305	
  360.0000	2.910E-11	1.863E-11	9.444E+6	4.809E+6	  -19.9321	   11.9622	    5.5161	  -25.4306	
  380.0000	2.841E-11	1.860E-11	9.949E+6	5.083E+6	  -19.9245	   11.9265	    5.5101	  -25.4685	
  400.0000	2.790E-11	1.856E-11	1.040E+7	5.423E+6	  -19.9677	   11.9151	    5.4965	  -25.5038	
  420.0000	2.725E-11	1.852E-11	1.098E+7	5.784E+6	  -19.9779	   11.9183	    5.4880	  -25.5186	
  440.0000	2.673E-11	1.849E-11	1.156E+7	6.196E+6	  -19.9855	   11.8604	    5.4782	  -25.5801	
  460.0000	2.613E-11	1.845E-11	1.226E+7	6.670E+6	  -20.0364	   11.8824	    5.4677	  -25.5850	
  480.0000	2.557E-11	1.842E-11	1.300E+7	7.205E+6	  -20.0593	   11.8891	    5.4829	  -25.5498	
  500.0000	2.503E-11	1.839E-11	1.380E+7	7.802E+6	  -20.0745	   11.8724	    5.4984	  -25.5310	
  520.0000	2.447E-11	1.836E-11	1.475E+7	8.365E+6	  -20.0720	   11.8332	    5.5240	  -25.5083	
  540.0000	2.398E-11	1.832E-11	1.570E+7	9.106E+6	  -20.0618	   11.8156	    5.5718	  -25.4266	
  560.0000	2.350E-11	1.829E-11	1.675E+7	9.841E+6	  -20.0465	   11.8161	    5.5746	  -25.4206	
  580.0000	2.298E-11	1.827E-11	1.807E+7	1.073E+7	  -20.0186	   11.8331	    5.6059	  -25.3468	
  600.0000	2.250E-11	1.825E-11	1.953E+7	1.168E+7	  -19.9626	   11.8539	    5.6350	  -25.2747	
  620.0000	2.201E-11	1.823E-11	2.127E+7	1.277E+7	  -19.9321	   11.8755	    5.6322	  -25.2646	
  640.0000	2.159E-11	1.822E-11	2.314E+7	1.403E+7	  -19.9194	   11.8991	    5.6496	  -25.2136	
  660.0000	2.119E-11	1.820E-11	2.533E+7	1.553E+7	  -19.9092	   11.9442	    5.6689	  -25.1433	
  680.0000	2.079E-11	1.819E-11	2.790E+7	1.712E+7	  -19.9499	   11.9650	    5.7467	  -24.9780	
  700.0000	2.042E-11	1.818E-11	3.113E+7	1.916E+7	  -19.9575	   11.9500	    5.7748	  -24.9350	
  720.0000	2.012E-11	1.817E-11	3.449E+7	2.133E+7	  -19.9906	   11.9530	    5.7910	  -24.9021	
  740.0000	1.983E-11	1.816E-11	3.846E+7	2.377E+7	  -20.0135	   11.9257	    5.7976	  -24.9093	
  760.0000	1.960E-11	1.814E-11	4.309E+7	2.651E+7	  -20.0364	   11.9572	    5.8397	  -24.8065	
  780.0000	1.939E-11	1.813E-11	4.820E+7	2.935E+7	  -20.0491	   11.9742	    5.8650	  -24.7464	
  800.0000	1.923E-11	1.812E-11	5.351E+7	3.271E+7	  -20.0694	   11.9858	    5.8928	  -24.6856	
  820.0000	1.909E-11	1.811E-11	5.902E+7	3.610E+7	  -20.0644	   12.0011	    5.8776	  -24.7029	
  840.0000	1.897E-11	1.810E-11	6.438E+7	3.963E+7	  -20.0669	   12.0031	    5.8877	  -24.6825	
  860.0000	1.886E-11	1.810E-11	7.007E+7	4.326E+7	  -20.0491	   11.9463	    5.8849	  -24.7292	
  880.0000	1.878E-11	1.809E-11	7.536E+7	4.678E+7	  -20.0160	   11.8697	    5.8729	  -24.8077	
  900.0000	1.870E-11	1.808E-11	7.987E+7	5.050E+7	  -20.0008	   11.8463	    5.8431	  -24.8807	
  920.0000	1.863E-11	1.807E-11	8.373E+7	5.385E+7	  -19.9906	   11.8523	    5.8333	  -24.8949	
  940.0000	1.857E-11	1.807E-11	8.683E+7	5.720E+7	  -19.9804	   11.8710	    5.8536	  -24.8431	
  960.0000	1.851E-11	1.806E-11	8.982E+7	6.024E+7	  -19.9601	   11.8250	    5.8618	  -24.8611	
  980.0000	1.845E-11	1.805E-11	9.223E+7	6.342E+7	  -19.9601	   11.8205	    5.8688	  -24.8513	
 1000.0000	1.842E-11	1.805E-11	9.484E+7	6.654E+7	  -19.9499	   11.8245	    5.8665	  -24.8525	
 1020.0000	1.837E-11	1.805E-11	9.630E+7	6.868E+7	  -19.9677	   11.8009	    5.8488	  -24.9031	
 1040.0000	1.835E-11	1.804E-11	9.841E+7	7.170E+7	  -19.9804	   11.8231	    5.8441	  -24.8959	
 1060.0000	1.832E-11	1.804E-11	1.001E+8	7.387E+7	  -19.9931	   11.7796	    5.8242	  -24.9652	
 1080.0000	1.827E-11	1.803E-11	1.013E+8	7.703E+7	  -20.0059	   11.7095	    5.8049	  -25.0528	
 1100.0000	1.826E-11	1.803E-11	1.039E+8	7.813E+7	  -20.0084	   11.7143	    5.7726	  -25.1107

File: Diodes/Ljubljana_Diodes/Data/Ljubljana_Diode_Annealing/CO141/70min/IV_D0_CO141_LargeDiode_GRConnected_Irradiated_70min_9_17_2021_2_07_56_PM.txt
GCD Test
Bias: 5000.000000
IV_D0_CO141_LargeDiode_GRConnected_Irradiated_70min
Date/Time: 9/17/2021 2:07:56 PM
Sensor Name: CO141
Type: N
Annealing Status: Irradiated and Annealed at 60C for 70 min
Environment: -20C
Tester: Andrew Kent

Time Delay per Ramp Step (s): 0.500

CV Time Delay per Measurement (s) :0.500

AC Voltage (V): 0.500

Current Number of measurements per voltage: 4.000

IV Time Delay per Measurement (s) :0.000


BiasVoltage	Total Current_Avg	Total Current_0	Total Current_1	Total Current_2	Total Current_3	Bias Current_Avg	Bias Current_0	Bias Current_1	Bias Current_2	Bias Current_3	Temperature	Air_Temp	Humidity	Dewpoint	
    1.0000	 1.7708E-7	 1.8720E-7	 1.7370E-7	 1.6630E-7	 1.8110E-7	1.920750E-7	1.862282E-7	1.934767E-7	1.940009E-7	1.945942E-7	  -20.0109	   11.7737	    5.6610	  -25.2825	
    2.0000	 6.0180E-7	 6.0410E-7	 6.1230E-7	 5.9730E-7	 5.9350E-7	5.414114E-7	5.477002E-7	5.412515E-7	5.382727E-7	5.384210E-7	  -20.0186	   11.7686	    5.6458	  -25.3157	
    3.0000	 7.1395E-7	 7.2130E-7	 7.1420E-7	 7.1130E-7	 7.0900E-7	6.483639E-7	6.480170E-7	6.524021E-7	6.457868E-7	6.472496E-7	  -20.0186	   11.7501	    5.6040	  -25.4107	
    4.0000	 8.3268E-7	 8.2890E-7	 8.3050E-7	 8.3070E-7	 8.4060E-7	7.767448E-7	7.749595E-7	7.794363E-7	7.765062E-7	7.760774E-7	  -20.0008	   11.7501	    5.5746	  -25.4685	
    5.0000	 9.6053E-7	 9.5800E-7	 9.7180E-7	 9.5270E-7	 9.5960E-7	8.839975E-7	8.792263E-7	8.816653E-7	8.882961E-7	8.868025E-7	  -20.0008	   11.7580	    5.5816	  -25.4491	
    6.0000	 1.0805E-6	 1.0860E-6	 1.0860E-6	 1.0770E-6	 1.0730E-6	9.826030E-7	9.689710E-7	9.852185E-7	9.860413E-7	9.901812E-7	  -19.9880	   11.8243	    5.5753	  -25.4134	
    7.0000	 1.2280E-6	 1.2150E-6	 1.2290E-6	 1.2410E-6	 1.2270E-6	1.090152E-6	1.112044E-6	1.075707E-6	1.073017E-6	1.099841E-6	  -19.9855	   11.8796	    5.5791	  -25.3659	
    8.0000	 1.2787E-6	 1.2720E-6	 1.2790E-6	 1.2800E-6	 1.2840E-6	1.164640E-6	1.168274E-6	1.166958E-6	1.165357E-6	1.157971E-6	  -20.0059	   11.8796	    5.5588	  -25.4058	
    9.0000	 1.3560E-6	 1.3440E-6	 1.3650E-6	 1.3660E-6	 1.3490E-6	1.243194E-6	1.238164E-6	1.252370E-6	1.241081E-6	1.241162E-6	  -20.0059	   11.7854	    5.5557	  -25.4803	
   10.0000	 1.4418E-6	 1.4430E-6	 1.4410E-6	 1.4460E-6	 1.4370E-6	1.312853E-6	1.306577E-6	1.312534E-6	1.313271E-6	1.319031E-6	  -20.0033	   11.7375	    5.5541	  -25.5181	
   20.0000	 2.2085E-6	 2.2120E-6	 2.2100E-6	 2.2050E-6	 2.2070E-6	1.983988E-6	1.987950E-6	1.982083E-6	1.981716E-6	1.984203E-6	  -19.9982	   11.7896	    5.5376	  -25.5130	
   30.0000	 2.7922E-6	 2.7890E-6	 2.7930E-6	 2.7950E-6	 2.7920E-6	2.492779E-6	2.501115E-6	2.500029E-6	2.486440E-6	2.483534E-6	  -19.9982	   11.8024	    5.5164	  -25.5457	
   40.0000	 3.3290E-6	 3.3140E-6	 3.3290E-6	 3.3400E-6	 3.3330E-6	2.951038E-6	2.966719E-6	2.958601E-6	2.941842E-6	2.936990E-6	  -20.0135	   11.8024	    5.5326	  -25.5137	
   50.0000	 3.8055E-6	 3.8060E-6	 3.8060E-6	 3.8000E-6	 3.8100E-6	3.367506E-6	3.349363E-6	3.365375E-6	3.377124E-6	3.378162E-6	  -20.0084	   11.8310	    5.5626	  -25.4335	
   60.0000	 4.2542E-6	 4.2450E-6	 4.2620E-6	 4.2530E-6	 4.2570E-6	3.737814E-6	3.737521E-6	3.736508E-6	3.743321E-6	3.733907E-6	  -20.0109	   11.8310	    5.6040	  -25.3520	
   70.0000	 4.6693E-6	 4.6820E-6	 4.6480E-6	 4.6590E-6	 4.6880E-6	4.082285E-6	4.097824E-6	4.087512E-6	4.077654E-6	4.066150E-6	  -20.0135	   11.8368	    5.6265	  -25.3038	
   80.0000	 5.0653E-6	 5.0680E-6	 5.0540E-6	 5.0610E-6	 5.0780E-6	4.425830E-6	4.443524E-6	4.422281E-6	4.423757E-6	4.413758E-6	  -20.0059	   11.7065	    5.6540	  -25.3448	
   90.0000	 5.4480E-6	 5.4340E-6	 5.4460E-6	 5.4570E-6	 5.4550E-6	4.750545E-6	4.765746E-6	4.749190E-6	4.739805E-6	4.747437E-6	  -20.0135	   11.7345	    5.6863	  -25.2619	
  100.0000	 5.7900E-6	 5.7990E-6	 5.7880E-6	 5.7780E-6	 5.7950E-6	5.033218E-6	5.041343E-6	5.033059E-6	5.024301E-6	5.034169E-6	  -19.9804	   11.7064	    5.7106	  -25.2354	
  120.0000	 6.5038E-6	 6.5080E-6	 6.5030E-6	 6.5050E-6	 6.4990E-6	5.632316E-6	5.617117E-6	5.633847E-6	5.630807E-6	5.647493E-6	  -19.9931	   11.7095	    5.7068	  -25.2404	
  140.0000	 7.1587E-6	 7.1700E-6	 7.1610E-6	 7.1480E-6	 7.1560E-6	6.184487E-6	6.193384E-6	6.180584E-6	6.179001E-6	6.184978E-6	  -19.9855	   11.7252	    5.6917	  -25.2583	
  160.0000	 7.7495E-6	 7.7400E-6	 7.7420E-6	 7.7680E-6	 7.7480E-6	6.681441E-6	6.667793E-6	6.695136E-6	6.679963E-6	6.682871E-6	  -19.9779	   11.7845	    5.6869	  -25.2244	
  180.0000	 8.3355E-6	 8.2980E-6	 8.3550E-6	 8.3540E-6	 8.3350E-6	7.209867E-6	7.220908E-6	7.202498E-6	7.204497E-6	7.211564E-6	  -19.9702	   11.7572	    5.7005	  -25.2180	
  200.0000	 8.8980E-6	 8.8890E-6	 8.8920E-6	 8.9010E-6	 8.9100E-6	7.656745E-6	7.643955E-6	7.641835E-6	7.668906E-6	7.672284E-6	  -19.9830	   11.7089	    5.7154	  -25.2244	
  220.0000	 9.4475E-6	 9.4500E-6	 9.4810E-6	 9.4350E-6	 9.4240E-6	8.117854E-6	8.146895E-6	8.126120E-6	8.106645E-6	8.091758E-6	  -19.9906	   11.6938	    5.7340	  -25.1995	
  240.0000	 9.9005E-6	 9.9030E-6	 9.8760E-6	 9.8820E-6	 9.9410E-6	8.535403E-6	8.544484E-6	8.529158E-6	8.522920E-6	8.545052E-6	  -20.0008	   11.6938	    5.7324	  -25.2025	
  260.0000	 1.0375E-5	 1.0400E-5	 1.0370E-5	 1.0370E-5	 1.0360E-5	8.919233E-6	8.943705E-6	8.914604E-6	8.896821E-6	8.921803E-6	  -20.0008	   11.7402	    5.7619	  -25.1125	
  280.0000	 1.0837E-5	 1.0860E-5	 1.0860E-5	 1.0820E-5	 1.0810E-5	9.252778E-6	9.276383E-6	9.257007E-6	9.230072E-6	9.247650E-6	  -20.0084	   11.7567	    5.7932	  -25.0407	
  300.0000	 1.1252E-5	 1.1240E-5	 1.1240E-5	 1.1260E-5	 1.1270E-5	9.630470E-6	9.628938E-6	9.625475E-6	9.631235E-6	9.636233E-6	  -20.0059	   11.7928	    5.8159	  -24.9712	
  320.0000	 1.1683E-5	 1.1700E-5	 1.1690E-5	 1.1680E-5	 1.1660E-5	9.991869E-6	1.001572E-5	1.001687E-5	9.970516E-6	9.964371E-6	  -20.0160	   11.7928	    5.8469	  -24.9126	
  340.0000	 1.2085E-5	 1.2100E-5	 1.2130E-5	 1.2070E-5	 1.2040E-5	1.032418E-5	1.029212E-5	1.030451E-5	1.033749E-5	1.036259E-5	  -20.0211	   11.8045	    5.8782	  -24.8451	
  360.0000	 1.2515E-5	 1.2500E-5	 1.2520E-5	 1.2500E-5	 1.2540E-5	1.069044E-5	1.067333E-5	1.069773E-5	1.070241E-5	1.068830E-5	  -20.0186	   11.7424	    5.8817	  -24.8838	
  380.0000	 1.2875E-5	 1.2900E-5	 1.2880E-5	 1.2830E-5	 1.2890E-5	1.094748E-5	1.097624E-5	1.094646E-5	1.091190E-5	1.095531E-5	  -20.0135	   11.7417	    5.8994	  -24.8511	
  400.0000	 1.3275E-5	 1.3300E-5	 1.3270E-5	 1.3260E-5	 1.3270E-5	1.124959E-5	1.124519E-5	1.120963E-5	1.125186E-5	1.129168E-5	  -20.0059	   11.7280	    5.8773	  -24.9026	
  420.0000	 1.3718E-5	 1.3730E-5	 1.3710E-5	 1.3750E-5	 1.3680E-5	1.156006E-5	1.154519E-5	1.154167E-5	1.156959E-5	1.158381E-5	  -20.0211	   11.6627	    5.8681	  -24.9675	
  440.0000	 1.4100E-5	 1.4200E-5	 1.4130E-5	 1.4030E-5	 1.4040E-5	1.180454E-5	1.180470E-5	1.182085E-5	1.180940E-5	1.178319E-5	  -20.0160	   11.6852	    5.8514	  -24.9826	
  460.0000	 1.4470E-5	 1.4480E-5	 1.4470E-5	 1.4440E-5	 1.4490E-5	1.207063E-5	1.209857E-5	1.210286E-5	1.207184E-5	1.200926E-5	  -20.0211	   11.6897	    5.8270	  -25.0253	
  480.0000	 1.4873E-5	 1.4860E-5	 1.4880E-5	 1.4860E-5	 1.4890E-5	1.226778E-5	1.226627E-5	1.227096E-5	1.228111E-5	1.225279E-5	  -19.9982	   11.6293	    5.8093	  -25.1029	
  500.0000	 1.5377E-5	 1.5350E-5	 1.5360E-5	 1.5370E-5	 1.5430E-5	1.255308E-5	1.252571E-5	1.258860E-5	1.259479E-5	1.250323E-5	  -20.0109	   11.6524	    5.8457	  -25.0173	
  520.0000	 1.5935E-5	 1.5970E-5	 1.5930E-5	 1.5960E-5	 1.5880E-5	1.273450E-5	1.272340E-5	1.274649E-5	1.275872E-5	1.270938E-5	  -20.0160	   11.6649	    5.8302	  -25.0374	
  540.0000	 1.6568E-5	 1.6550E-5	 1.6620E-5	 1.6600E-5	 1.6500E-5	1.283815E-5	1.285048E-5	1.285272E-5	1.281639E-5	1.283299E-5	  -20.0135	   11.7047	    5.8068	  -25.0528	
  560.0000	 1.7220E-5	 1.7220E-5	 1.7230E-5	 1.7210E-5	 1.7220E-5	1.312788E-5	1.314288E-5	1.314865E-5	1.313806E-5	1.308192E-5	  -20.0160	   11.6548	    5.7910	  -25.1191	
  580.0000	 1.7845E-5	 1.7790E-5	 1.7830E-5	 1.7850E-5	 1.7910E-5	1.324550E-5	1.322535E-5	1.324216E-5	1.326071E-5	1.325377E-5	  -20.0135	   11.6606	    5.8011	  -25.0956	
  600.0000	 1.8640E-5	 1.8680E-5	 1.8650E-5	 1.8600E-5	 1.8630E-5	1.335260E-5	1.335257E-5	1.334271E-5	1.338319E-5	1.333193E-5	  -19.9652	   11.7341	    5.7723	  -25.0970	
  620.0000	 1.9527E-5	 1.9450E-5	 1.9520E-5	 1.9580E-5	 1.9560E-5	1.348915E-5	1.349057E-5	1.351172E-5	1.347700E-5	1.347732E-5	  -19.9677	   11.7669	    5.7543	  -25.1076	
  640.0000	 2.0587E-5	 2.0630E-5	 2.0600E-5	 2.0610E-5	 2.0510E-5	1.360064E-5	1.357680E-5	1.361053E-5	1.360379E-5	1.361146E-5	  -19.9702	   11.6926	    5.7179	  -25.2314	
  660.0000	 2.1630E-5	 2.1620E-5	 2.1650E-5	 2.1610E-5	 2.1640E-5	1.386051E-5	1.388007E-5	1.386291E-5	1.387295E-5	1.382612E-5	  -19.9753	   11.6662	    5.6698	  -25.3433	
  680.0000	 2.2850E-5	 2.2730E-5	 2.2810E-5	 2.2970E-5	 2.2890E-5	1.403690E-5	1.397902E-5	1.404706E-5	1.402681E-5	1.409473E-5	  -19.9931	   11.7124	    5.6733	  -25.3031	
  700.0000	 2.3962E-5	 2.4000E-5	 2.4030E-5	 2.3950E-5	 2.3870E-5	1.404008E-5	1.402308E-5	1.404770E-5	1.403626E-5	1.405329E-5	  -20.0059	   11.6983	    5.6847	  -25.2913	
  720.0000	 2.5127E-5	 2.5170E-5	 2.5160E-5	 2.5100E-5	 2.5080E-5	1.418614E-5	1.415278E-5	1.419883E-5	1.419136E-5	1.420160E-5	  -20.0160	   11.6750	    5.6790	  -25.3192	
  740.0000	 2.6122E-5	 2.6120E-5	 2.6120E-5	 2.6100E-5	 2.6150E-5	1.425516E-5	1.425514E-5	1.425935E-5	1.423452E-5	1.427161E-5	  -20.0135	   11.6799	    5.6477	  -25.3764	
  760.0000	 2.6998E-5	 2.7010E-5	 2.7040E-5	 2.6960E-5	 2.6980E-5	1.436426E-5	1.438059E-5	1.438121E-5	1.435015E-5	1.434511E-5	  -20.0211	   11.6656	    5.6354	  -25.4109	
  780.0000	 2.7732E-5	 2.7730E-5	 2.7760E-5	 2.7790E-5	 2.7650E-5	1.439264E-5	1.438080E-5	1.437899E-5	1.441885E-5	1.439190E-5	  -20.0262	   11.6171	    5.5980	  -25.5189	
  800.0000	 2.8365E-5	 2.8260E-5	 2.8310E-5	 2.8500E-5	 2.8390E-5	1.450889E-5	1.446727E-5	1.444745E-5	1.459257E-5	1.452828E-5	  -20.0084	   11.6312	    5.5939	  -25.5168	
  820.0000	 2.9135E-5	 2.9040E-5	 2.9150E-5	 2.9140E-5	 2.9210E-5	1.461220E-5	1.461600E-5	1.459019E-5	1.461480E-5	1.462779E-5	  -19.9957	   11.6281	    5.5648	  -25.5763	
  840.0000	 3.0005E-5	 3.0010E-5	 2.9990E-5	 2.9990E-5	 3.0030E-5	1.477983E-5	1.472968E-5	1.479086E-5	1.478819E-5	1.481059E-5	  -20.0033	   11.6281	    5.5550	  -25.5956	
  860.0000	 3.0593E-5	 3.0450E-5	 3.0540E-5	 3.0730E-5	 3.0650E-5	1.480906E-5	1.481568E-5	1.476469E-5	1.482281E-5	1.483307E-5	  -20.0160	   11.6734	    5.5025	  -25.6668	
  880.0000	 3.1288E-5	 3.1180E-5	 3.1320E-5	 3.1300E-5	 3.1350E-5	1.493716E-5	1.489716E-5	1.497690E-5	1.495333E-5	1.492127E-5	  -20.0186	   11.6555	    5.4700	  -25.7448	
  900.0000	 3.1995E-5	 3.2040E-5	 3.2060E-5	 3.1970E-5	 3.1910E-5	1.499300E-5	1.495915E-5	1.501726E-5	1.500153E-5	1.499408E-5	  -20.0237	   11.6159	    5.4617	  -25.7899	
  920.0000	 3.2633E-5	 3.2650E-5	 3.2650E-5	 3.2620E-5	 3.2610E-5	1.502817E-5	1.498375E-5	1.501241E-5	1.504394E-5	1.507259E-5	  -20.0084	   11.6447	    5.4567	  -25.7793	
  940.0000	 3.3162E-5	 3.3180E-5	 3.3120E-5	 3.3080E-5	 3.3270E-5	1.511761E-5	1.508845E-5	1.512065E-5	1.512233E-5	1.513902E-5	  -19.9880	   11.6223	    5.4712	  -25.7663	
  960.0000	 3.4043E-5	 3.4080E-5	 3.4120E-5	 3.4120E-5	 3.3850E-5	1.522057E-5	1.517433E-5	1.524124E-5	1.522969E-5	1.523701E-5	  -19.9830	   11.6232	    5.4643	  -25.7796	
  980.0000	 3.4577E-5	 3.4520E-5	 3.4520E-5	 3.4640E-5	 3.4630E-5	1.532709E-5	1.525009E-5	1.533511E-5	1.536232E-5	1.536083E-5	  -19.9677	   11.6396	    5.4684	  -25.7595	
 1000.0000	 3.5262E-5	 3.5350E-5	 3.5340E-5	 3.5240E-5	 3.5120E-5	1.535639E-5	1.535739E-5	1.536871E-5	1.536824E-5	1.533121E-5	  -19.9906	   11.6328	    5.4817	  -25.7378	
 1020.0000	 3.5955E-5	 3.5830E-5	 3.5910E-5	 3.6110E-5	 3.5970E-5	1.540708E-5	1.539180E-5	1.538930E-5	1.541736E-5	1.542985E-5	  -19.9906	   11.5803	    5.4791	  -25.7809	
 1040.0000	 3.8387E-5	 3.8270E-5	 3.8580E-5	 3.8810E-5	 3.7890E-5	1.548952E-5	1.550252E-5	1.551413E-5	1.547409E-5	1.546732E-5	  -19.9957	   11.5844	    5.4883	  -25.7596	
 1060.0000	 3.7165E-5	 3.7220E-5	 3.7200E-5	 3.7140E-5	 3.7100E-5	1.554764E-5	1.556181E-5	1.555337E-5	1.554326E-5	1.553213E-5	  -20.0008	   11.5842	    5.4870	  -25.7623	
 1080.0000	 3.7855E-5	 3.7770E-5	 3.7860E-5	 3.7940E-5	 3.7850E-5	1.567587E-5	1.566463E-5	1.568214E-5	1.566660E-5	1.569011E-5	  -19.9931	   11.5778	    5.4620	  -25.8169	
 1100.0000	 3.9342E-5	 4.0050E-5	 4.0060E-5	 3.8730E-5	 3.8530E-5	1.583192E-5	1.576862E-5	1.582567E-5	1.586835E-5	1.586503E-5	  -19.9982	   11.5778	    5.4583	  -25.8245
