Repository: ctiley/CERN_CMS_Silicon_Sensor

# CERN_CMS_Silicon_Sensor

# Code To-Do 
- Double check Halfmoon Diode Data

# Lab To-Do
- Measure more HGCAL Diodes
- Measure rest of Unirradiated Halfmoon Diodes
- Rebond D0 Diode
- Cleanup Wires at Alibava Station
-

File: Diodes/Ljubljana_Diodes/Data/Ljubljana_Diode_Annealing/CO142/90min/CV_D0_CO142_LargeDiode_GRConnected_Irradiated_90min_9_29_2021_7_05_08_PM.txt
GCD Test
Bias: 5000.000000
CV_D0_CO142_LargeDiode_GRConnected_Irradiated_90min
Date/Time: 9/29/2021 7:05:08 PM
Sensor Name: CO142
Type: N
Annealing Status: Irradiated and Annealed at 60C for 90 min
Environment: -20C
Tester: Andrew Kent

Time Delay per Ramp Step (s): 0.500

CV Time Delay per Measurement (s) :0.500

AC Voltage (V): 0.500

Current Number of measurements per voltage: 4.000

IV Time Delay per Measurement (s) :0.000


BiasVoltage	LCR_Cp_freq1000.0	LCR_Cp_freq10000.0	LCR_Rp_freq1000.0	LCR_Rp_freq10000.0	Temperature	Air_Temp	Humidity	Dewpoint	
    1.0000	1.625E-11	1.445E-11	1.924E+6	1.880E+6	  -19.9804	   11.7918	    3.0380	  -31.9021	
    2.0000	2.053E-11	1.451E-11	1.998E+6	1.924E+6	  -19.9804	   11.8335	    3.0316	  -31.8952	
    3.0000	2.281E-11	1.454E-11	2.054E+6	1.933E+6	  -19.9906	   11.8394	    3.0351	  -31.8794	
    4.0000	2.423E-11	1.456E-11	2.110E+6	1.951E+6	  -19.9957	   11.8282	    3.0329	  -31.8945	
    5.0000	2.547E-11	1.458E-11	2.144E+6	1.967E+6	  -20.0008	   11.8655	    3.0281	  -31.8853	
    6.0000	2.647E-11	1.460E-11	2.175E+6	1.989E+6	  -20.0084	   11.7913	    3.0149	  -31.9812	
    7.0000	2.735E-11	1.461E-11	2.204E+6	1.995E+6	  -20.0084	   11.7767	    3.0079	  -32.0150	
    8.0000	2.791E-11	1.463E-11	2.252E+6	1.994E+6	  -20.0160	   11.7349	    3.0120	  -32.0294	
    9.0000	2.853E-11	1.464E-11	2.285E+6	2.010E+6	  -20.0338	   11.8103	    3.0041	  -32.0051	
   10.0000	2.922E-11	1.465E-11	2.305E+6	2.016E+6	  -20.0389	   11.7615	    3.0022	  -32.0449	
   20.0000	3.273E-11	1.475E-11	2.593E+6	2.102E+6	  -20.0542	   11.7407	    3.0085	  -32.0373	
   30.0000	3.436E-11	1.482E-11	2.821E+6	2.155E+6	  -20.0440	   11.7464	    3.0108	  -32.0259	
   40.0000	3.495E-11	1.487E-11	3.039E+6	2.215E+6	  -20.0313	   11.7464	    3.0041	  -32.0487	
   50.0000	3.521E-11	1.491E-11	3.241E+6	2.271E+6	  -19.9931	   11.6304	    3.0022	  -32.1341	
   60.0000	3.518E-11	1.493E-11	3.439E+6	2.353E+6	  -19.9830	   11.6304	    3.0016	  -32.1363	
   70.0000	3.505E-11	1.496E-11	3.623E+6	2.388E+6	  -19.9702	   11.6372	    3.0073	  -32.1122	
   80.0000	3.477E-11	1.498E-11	3.809E+6	2.455E+6	  -19.9601	   11.6574	    3.0003	  -32.1223	
   90.0000	3.441E-11	1.499E-11	3.991E+6	2.515E+6	  -19.9575	   11.6574	    3.0060	  -32.1028	
  100.0000	3.399E-11	1.500E-11	4.176E+6	2.585E+6	  -19.9652	   11.6081	    2.9978	  -32.1646	
  120.0000	3.315E-11	1.502E-11	4.538E+6	2.709E+6	  -19.9779	   11.6289	    2.9959	  -32.1569	
  140.0000	3.238E-11	1.502E-11	4.862E+6	2.845E+6	  -19.9880	   11.6289	    2.9880	  -32.1841	
  160.0000	3.154E-11	1.501E-11	5.199E+6	2.974E+6	  -20.0160	   11.6381	    2.9753	  -32.2215	
  180.0000	3.077E-11	1.500E-11	5.491E+6	3.090E+6	  -20.0160	   11.5798	    2.9719	  -32.2732	
  200.0000	3.005E-11	1.499E-11	5.800E+6	3.220E+6	  -20.0211	   11.5798	    2.9684	  -32.2853	
  220.0000	2.938E-11	1.497E-11	6.095E+6	3.361E+6	  -20.0262	   11.5853	    2.9712	  -32.2717	
  240.0000	2.880E-11	1.495E-11	6.374E+6	3.498E+6	  -20.0491	   11.5882	    2.9747	  -32.2577	
  260.0000	2.816E-11	1.493E-11	6.675E+6	3.665E+6	  -20.0313	   11.5419	    2.9649	  -32.3232	
  280.0000	2.763E-11	1.491E-11	6.947E+6	3.810E+6	  -20.0262	   11.4819	    2.9624	  -32.3727	
  300.0000	2.700E-11	1.488E-11	7.267E+6	3.966E+6	  -19.9906	   11.4783	    2.9766	  -32.3259	
  320.0000	2.651E-11	1.485E-11	7.545E+6	4.143E+6	  -19.9804	   11.5077	    2.9605	  -32.3618	
  340.0000	2.597E-11	1.483E-11	7.854E+6	4.301E+6	  -19.9779	   11.5077	    2.9630	  -32.3530	
  360.0000	2.550E-11	1.480E-11	8.150E+6	4.509E+6	  -19.9753	   11.4847	    2.9668	  -32.3555	
  380.0000	2.499E-11	1.477E-11	8.486E+6	4.733E+6	  -19.9779	   11.4907	    2.9671	  -32.3503	
  400.0000	2.452E-11	1.474E-11	8.820E+6	4.965E+6	  -19.9830	   11.5507	    2.9652	  -32.3161	
  420.0000	2.405E-11	1.471E-11	9.177E+6	5.222E+6	  -20.0033	   11.5675	    2.9541	  -32.3431	
  440.0000	2.365E-11	1.468E-11	9.519E+6	5.474E+6	  -19.9931	   11.5153	    2.9481	  -32.3996	
  460.0000	2.316E-11	1.465E-11	9.951E+6	5.756E+6	  -19.9957	   11.5300	    2.9288	  -32.4570	
  480.0000	2.274E-11	1.462E-11	1.035E+7	6.075E+6	  -20.0084	   11.5300	    2.9225	  -32.4792	
  500.0000	2.232E-11	1.458E-11	1.077E+7	6.448E+6	  -20.0008	   11.4615	    2.9118	  -32.5635	
  520.0000	2.192E-11	1.454E-11	1.122E+7	6.784E+6	  -20.0160	   11.4740	    2.9086	  -32.5662	
  540.0000	2.147E-11	1.450E-11	1.172E+7	7.155E+6	  -20.0186	   11.4735	    2.9054	  -32.5777	
  560.0000	2.110E-11	1.447E-11	1.219E+7	7.532E+6	  -20.0262	   11.4603	    2.8956	  -32.6214	
  580.0000	2.066E-11	1.445E-11	1.282E+7	8.014E+6	  -20.0186	   11.4965	    2.8944	  -32.6012	
  600.0000	2.029E-11	1.443E-11	1.339E+7	8.478E+6	  -20.0059	   11.4172	    2.8893	  -32.6730	
  620.0000	1.990E-11	1.441E-11	1.408E+7	8.985E+6	  -20.0033	   11.4172	    2.8941	  -32.6562	
  640.0000	1.953E-11	1.440E-11	1.479E+7	9.592E+6	  -19.9804	   11.4558	    2.8884	  -32.6502	
  660.0000	1.915E-11	1.439E-11	1.557E+7	1.022E+7	  -19.9804	   11.4826	    2.9105	  -32.5537	
  680.0000	1.872E-11	1.438E-11	1.653E+7	1.094E+7	  -19.9830	   11.4518	    2.9064	  -32.5891	
  700.0000	1.835E-11	1.437E-11	1.748E+7	1.173E+7	  -19.9931	   11.5027	    2.8991	  -32.5802	
  720.0000	1.800E-11	1.436E-11	1.854E+7	1.269E+7	  -19.9880	   11.5262	    2.8817	  -32.6260	
  740.0000	1.762E-11	1.435E-11	1.973E+7	1.359E+7	  -20.0008	   11.4546	    2.8801	  -32.6802	
  760.0000	1.730E-11	1.434E-11	2.102E+7	1.472E+7	  -19.9957	   11.4018	    2.8779	  -32.7239	
  780.0000	1.696E-11	1.434E-11	2.258E+7	1.584E+7	  -20.0084	   11.3386	    2.8558	  -32.8459	
  800.0000	1.669E-11	1.433E-11	2.408E+7	1.733E+7	  -20.0211	   11.3750	    2.8608	  -32.8031	
  820.0000	1.642E-11	1.433E-11	2.583E+7	1.872E+7	  -20.0237	   11.4098	    2.8590	  -32.7862	
  840.0000	1.616E-11	1.432E-11	2.776E+7	2.029E+7	  -20.0059	   11.4018	    2.8741	  -32.7374	
  860.0000	1.595E-11	1.432E-11	2.967E+7	2.206E+7	  -19.9880	   11.4405	    2.8650	  -32.7439	
  880.0000	1.576E-11	1.431E-11	3.189E+7	2.394E+7	  -19.9957	   11.3695	    2.8602	  -32.8090	
  900.0000	1.559E-11	1.430E-11	3.403E+7	2.606E+7	  -19.9957	   11.3642	    2.8754	  -32.7585	
  920.0000	1.543E-11	1.430E-11	3.662E+7	2.813E+7	  -19.9830	   11.4043	    2.8615	  -32.7809	
  940.0000	1.529E-11	1.429E-11	3.883E+7	3.058E+7	  -19.9957	   11.4100	    2.8681	  -32.7533	
  960.0000	1.517E-11	1.428E-11	4.119E+7	3.277E+7	  -19.9830	   11.4144	    2.8703	  -32.7424	
  980.0000	1.507E-11	1.428E-11	4.349E+7	3.558E+7	  -19.9880	   11.3619	    2.8795	  -32.7454	
 1000.0000	1.498E-11	1.428E-11	4.542E+7	3.883E+7	  -20.0008	   11.3486	    2.9054	  -32.6626	
 1020.0000	1.489E-11	1.427E-11	4.778E+7	4.022E+7	  -19.9931	   11.3902	    2.8953	  -32.6700	
 1040.0000	1.483E-11	1.426E-11	4.925E+7	4.249E+7	  -19.9982	   11.3378	    2.9118	  -32.6475	
 1060.0000	1.478E-11	1.426E-11	5.078E+7	4.447E+7	  -19.9982	   11.2840	    2.9048	  -32.7087	
 1080.0000	1.472E-11	1.425E-11	5.240E+7	4.698E+7	  -20.0008	   11.2699	    2.8884	  -32.7764	
 1100.0000	1.469E-11	1.425E-11	5.357E+7	4.845E+7	  -20.0059	   11.2961	    2.8852	  -32.7698

File: Diodes/Ljubljana_Diodes/Data/Ljubljana_Diode_Annealing/CO142/90min/IV_D0_CO142_LargeDiode_GRConnected_Irradiated_90min_9_29_2021_7_20_13_PM.txt
GCD Test
Bias: 5000.000000
IV_D0_CO142_LargeDiode_GRConnected_Irradiated_90min
Date/Time: 9/29/2021 7:20:13 PM
Sensor Name: CO142
Type: N
Annealing Status: Irradiated and Annealed at 60C for 90 min
Environment: -20C
Tester: Andrew Kent

Time Delay per Ramp Step (s): 0.500

CV Time Delay per Measurement (s) :0.500

AC Voltage (V): 0.500

Current Number of measurements per voltage: 4.000

IV Time Delay per Measurement (s) :0.000


BiasVoltage	Total Current_Avg	Total Current_0	Total Current_1	Total Current_2	Total Current_3	Bias Current_Avg	Bias Current_0	Bias Current_1	Bias Current_2	Bias Current_3	Temperature	Air_Temp	Humidity	Dewpoint	
    1.0000	 5.1060E-7	 5.0950E-7	 5.1000E-7	 5.1190E-7	 5.1100E-7	5.217183E-7	5.229512E-7	5.214677E-7	5.220679E-7	5.203862E-7	  -19.9931	   10.8533	    2.6664	  -33.8727	
    2.0000	 8.1057E-7	 8.1030E-7	 8.0900E-7	 8.0970E-7	 8.1330E-7	8.110435E-7	8.132172E-7	8.102915E-7	8.107115E-7	8.099536E-7	  -20.0084	   10.7634	    2.6461	  -34.0104	
    3.0000	 9.9395E-7	 9.9460E-7	 9.9320E-7	 9.9370E-7	 9.9430E-7	9.996135E-7	1.001533E-6	1.002264E-6	1.000340E-6	9.943171E-7	  -19.9982	   10.7392	    2.6480	  -34.0194	
    4.0000	 1.1462E-6	 1.1440E-6	 1.1500E-6	 1.1470E-6	 1.1440E-6	1.150108E-6	1.150335E-6	1.147666E-6	1.150666E-6	1.151763E-6	  -20.0084	   10.6756	    2.6433	  -34.0803	
    5.0000	 1.2807E-6	 1.2800E-6	 1.2810E-6	 1.2780E-6	 1.2840E-6	1.280455E-6	1.281944E-6	1.282886E-6	1.280959E-6	1.276031E-6	  -19.9982	   10.6693	    2.6493	  -34.0617	
    6.0000	 1.4063E-6	 1.4070E-6	 1.4100E-6	 1.4010E-6	 1.4070E-6	1.405593E-6	1.403175E-6	1.404588E-6	1.408456E-6	1.406155E-6	  -19.9830	   10.6352	    2.6331	  -34.1463	
    7.0000	 1.5242E-6	 1.5240E-6	 1.5260E-6	 1.5260E-6	 1.5210E-6	1.521473E-6	1.518744E-6	1.521756E-6	1.522072E-6	1.523321E-6	  -19.9906	   10.7021	    2.6265	  -34.1268	
    8.0000	 1.6350E-6	 1.6310E-6	 1.6340E-6	 1.6390E-6	 1.6360E-6	1.639102E-6	1.642228E-6	1.644623E-6	1.635724E-6	1.633832E-6	  -19.9931	   10.7202	    2.6354	  -34.0806	
    9.0000	 1.7390E-6	 1.7400E-6	 1.7370E-6	 1.7380E-6	 1.7410E-6	1.742903E-6	1.740409E-6	1.742127E-6	1.748549E-6	1.740528E-6	  -19.9804	   10.6897	    2.6357	  -34.1000	
   10.0000	 1.8348E-6	 1.8330E-6	 1.8330E-6	 1.8390E-6	 1.8340E-6	1.834882E-6	1.833030E-6	1.831252E-6	1.841861E-6	1.833385E-6	  -20.0059	   10.6849	    2.6645	  -33.9934	
   20.0000	 2.6802E-6	 2.6860E-6	 2.6850E-6	 2.6790E-6	 2.6710E-6	2.670993E-6	2.662927E-6	2.678386E-6	2.664616E-6	2.678044E-6	  -20.0109	   10.6849	    2.6762	  -33.9490	
   30.0000	 3.3713E-6	 3.3770E-6	 3.3680E-6	 3.3670E-6	 3.3730E-6	3.368110E-6	3.369909E-6	3.361975E-6	3.367731E-6	3.372826E-6	  -19.9906	   10.6404	    2.6638	  -34.0257	
   40.0000	 3.9683E-6	 3.9970E-6	 3.9640E-6	 3.9510E-6	 3.9610E-6	3.963774E-6	3.951586E-6	3.962302E-6	3.965709E-6	3.975501E-6	  -19.9982	   10.6127	    2.6714	  -34.0156	
   50.0000	 4.5233E-6	 4.5250E-6	 4.5130E-6	 4.5250E-6	 4.5300E-6	4.529016E-6	4.544807E-6	4.525736E-6	4.509781E-6	4.535741E-6	  -20.0008	   10.6777	    2.6834	  -33.9264	
   60.0000	 5.0372E-6	 5.0460E-6	 5.0320E-6	 5.0370E-6	 5.0340E-6	5.041797E-6	5.025403E-6	5.032106E-6	5.050715E-6	5.058963E-6	  -19.9906	   10.6098	    2.6841	  -33.9698	
   70.0000	 5.5350E-6	 5.5280E-6	 5.5550E-6	 5.5340E-6	 5.5230E-6	5.504982E-6	5.488721E-6	5.511245E-6	5.505120E-6	5.514843E-6	  -19.9855	   10.6261	    2.6796	  -33.9755	
   80.0000	 5.9847E-6	 5.9940E-6	 5.9790E-6	 5.9830E-6	 5.9830E-6	5.982702E-6	5.986099E-6	5.990108E-6	5.983123E-6	5.971478E-6	  -19.9880	   10.6579	    2.6714	  -33.9851	
   90.0000	 6.4205E-6	 6.4250E-6	 6.4270E-6	 6.4090E-6	 6.4210E-6	6.401848E-6	6.420509E-6	6.409558E-6	6.385121E-6	6.392205E-6	  -19.9906	   10.5983	    2.6917	  -33.9490	
  100.0000	 6.8333E-6	 6.8390E-6	 6.8290E-6	 6.8350E-6	 6.8300E-6	6.832187E-6	6.822004E-6	6.813038E-6	6.873175E-6	6.820532E-6	  -20.0084	   10.5983	    2.6882	  -33.9621	
  120.0000	 7.6135E-6	 7.5830E-6	 7.6120E-6	 7.6300E-6	 7.6290E-6	7.602699E-6	7.617014E-6	7.602278E-6	7.588341E-6	7.603162E-6	  -20.0211	   10.6203	    2.6844	  -33.9615	
  140.0000	 8.3645E-6	 8.3710E-6	 8.3510E-6	 8.3800E-6	 8.3560E-6	8.354771E-6	8.362126E-6	8.357901E-6	8.355698E-6	8.343358E-6	  -20.0262	   10.5975	    2.6898	  -33.9566	
  160.0000	 9.0507E-6	 9.0560E-6	 9.0740E-6	 9.0430E-6	 9.0300E-6	9.065918E-6	9.031596E-6	9.073553E-6	9.091139E-6	9.067382E-6	  -20.0160	   10.6315	    2.6844	  -33.9540	
  180.0000	 9.7810E-6	 9.8090E-6	 9.7860E-6	 9.7730E-6	 9.7560E-6	9.726568E-6	9.746410E-6	9.725984E-6	9.707221E-6	9.726658E-6	  -20.0008	   10.5725	    2.6667	  -34.0607	
  200.0000	 1.0380E-5	 1.0350E-5	 1.0370E-5	 1.0410E-5	 1.0390E-5	1.038715E-5	1.037678E-5	1.040732E-5	1.039245E-5	1.037203E-5	  -20.0135	   10.5725	    2.6701	  -34.0476	
  220.0000	 1.1017E-5	 1.1000E-5	 1.1020E-5	 1.1030E-5	 1.1020E-5	1.099955E-5	1.098220E-5	1.097407E-5	1.103164E-5	1.101028E-5	  -20.0109	   10.5669	    2.6613	  -34.0849	
  240.0000	 1.1612E-5	 1.1600E-5	 1.1630E-5	 1.1640E-5	 1.1580E-5	1.164809E-5	1.159206E-5	1.163588E-5	1.166095E-5	1.170345E-5	  -20.0059	   10.5814	    2.6512	  -34.1136	
  260.0000	 1.2217E-5	 1.2210E-5	 1.2210E-5	 1.2250E-5	 1.2200E-5	1.223579E-5	1.227469E-5	1.223438E-5	1.220530E-5	1.222879E-5	  -19.9906	   10.5541	    2.6461	  -34.1513	
  280.0000	 1.2760E-5	 1.2780E-5	 1.2730E-5	 1.2770E-5	 1.2760E-5	1.279376E-5	1.277139E-5	1.283485E-5	1.278137E-5	1.278743E-5	  -20.0008	   10.5824	    2.6439	  -34.1407	
  300.0000	 1.3335E-5	 1.3350E-5	 1.3360E-5	 1.3330E-5	 1.3300E-5	1.339386E-5	1.336149E-5	1.340647E-5	1.338452E-5	1.342295E-5	  -20.0059	   10.6035	    2.6455	  -34.1205	
  320.0000	 1.3842E-5	 1.3830E-5	 1.3830E-5	 1.3860E-5	 1.3850E-5	1.383830E-5	1.387931E-5	1.382390E-5	1.382341E-5	1.382658E-5	  -20.0033	   10.6054	    2.6388	  -34.1446	
  340.0000	 1.4375E-5	 1.4410E-5	 1.4330E-5	 1.4390E-5	 1.4370E-5	1.435665E-5	1.436708E-5	1.434376E-5	1.438324E-5	1.433254E-5	  -19.9957	   10.6220	    2.6233	  -34.1929	
  360.0000	 1.4947E-5	 1.4950E-5	 1.4960E-5	 1.4980E-5	 1.4900E-5	1.496691E-5	1.494434E-5	1.497555E-5	1.500544E-5	1.494231E-5	  -19.9880	   10.5846	    2.6442	  -34.1380	
  380.0000	 1.6555E-5	 1.6560E-5	 1.6560E-5	 1.6570E-5	 1.6530E-5	1.432326E-5	1.434462E-5	1.429432E-5	1.431332E-5	1.434078E-5	  -19.9906	   10.5300	    2.6423	  -34.1821	
  400.0000	 1.7140E-5	 1.7120E-5	 1.7140E-5	 1.7180E-5	 1.7120E-5	1.476415E-5	1.476648E-5	1.473138E-5	1.475384E-5	1.480489E-5	  -20.0033	   10.4943	    2.6581	  -34.1458	
  420.0000	 1.7647E-5	 1.7570E-5	 1.7640E-5	 1.7700E-5	 1.7680E-5	1.524154E-5	1.528708E-5	1.523101E-5	1.520909E-5	1.523897E-5	  -20.0033	   10.5406	    2.6578	  -34.1158	
  440.0000	 1.8255E-5	 1.8240E-5	 1.8210E-5	 1.8270E-5	 1.8300E-5	1.562224E-5	1.565651E-5	1.561990E-5	1.559119E-5	1.562134E-5	  -20.0033	   10.5379	    2.6556	  -34.1261	
  460.0000	 1.8905E-5	 1.8810E-5	 1.8890E-5	 1.8930E-5	 1.8990E-5	1.604179E-5	1.605846E-5	1.607508E-5	1.599569E-5	1.603795E-5	  -20.0033	   10.5289	    2.6486	  -34.1587	
  480.0000	 1.9702E-5	 1.9700E-5	 1.9780E-5	 1.9710E-5	 1.9620E-5	1.633835E-5	1.630826E-5	1.631840E-5	1.635728E-5	1.636947E-5	  -19.9957	   10.4566	    2.6483	  -34.2086	
  500.0000	 2.0395E-5	 2.0450E-5	 2.0400E-5	 2.0360E-5	 2.0370E-5	1.667909E-5	1.675385E-5	1.667628E-5	1.663572E-5	1.665051E-5	  -20.0084	   10.5379	    2.6553	  -34.1273	
  520.0000	 2.1295E-5	 2.1300E-5	 2.1320E-5	 2.1270E-5	 2.1290E-5	1.709067E-5	1.708271E-5	1.706345E-5	1.710985E-5	1.710666E-5	  -20.0135	   10.4749	    2.6436	  -34.2144	
  540.0000	 2.2258E-5	 2.2300E-5	 2.2230E-5	 2.2240E-5	 2.2260E-5	1.744705E-5	1.744706E-5	1.743618E-5	1.742187E-5	1.748309E-5	  -20.0135	   10.4982	    2.6338	  -34.2362	
  560.0000	 2.3460E-5	 2.3420E-5	 2.3520E-5	 2.3470E-5	 2.3430E-5	1.772280E-5	1.771881E-5	1.770745E-5	1.768737E-5	1.777758E-5	  -20.0109	   10.4982	    2.6433	  -34.1999	
  580.0000	 2.4742E-5	 2.4810E-5	 2.4770E-5	 2.4680E-5	 2.4710E-5	1.798287E-5	1.799535E-5	1.795293E-5	1.804361E-5	1.793957E-5	  -20.0084	   10.4800	    2.6543	  -34.1699	
  600.0000	 2.6130E-5	 2.6190E-5	 2.6090E-5	 2.6090E-5	 2.6150E-5	1.828132E-5	1.826902E-5	1.828830E-5	1.827694E-5	1.829102E-5	  -20.0008	   10.5455	    2.6540	  -34.1270	
  620.0000	 2.7425E-5	 2.7420E-5	 2.7430E-5	 2.7440E-5	 2.7410E-5	1.851315E-5	1.856023E-5	1.847667E-5	1.854189E-5	1.847380E-5	  -20.0008	   10.4876	    2.6483	  -34.1877	
  640.0000	 2.8420E-5	 2.8400E-5	 2.8400E-5	 2.8440E-5	 2.8440E-5	1.877192E-5	1.880770E-5	1.883682E-5	1.870331E-5	1.873985E-5	  -19.9931	   10.5078	    2.6521	  -34.1596	
  660.0000	 2.9375E-5	 2.9310E-5	 2.9410E-5	 2.9360E-5	 2.9420E-5	1.900266E-5	1.903821E-5	1.895363E-5	1.901545E-5	1.900335E-5	  -20.0008	   10.5190	    2.6578	  -34.1304	
  680.0000	 3.0273E-5	 3.0230E-5	 3.0250E-5	 3.0300E-5	 3.0310E-5	1.920360E-5	1.920965E-5	1.922538E-5	1.915235E-5	1.922701E-5	  -19.9906	   10.5402	    2.6515	  -34.1402	
  700.0000	 3.1208E-5	 3.1210E-5	 3.1290E-5	 3.1190E-5	 3.1140E-5	1.941886E-5	1.945684E-5	1.939887E-5	1.941370E-5	1.940602E-5	  -20.0008	   10.5461	    2.6534	  -34.1290	
  720.0000	 3.2010E-5	 3.1910E-5	 3.1960E-5	 3.2050E-5	 3.2120E-5	1.975134E-5	1.981068E-5	1.974404E-5	1.969220E-5	1.975843E-5	  -20.0008	   10.5153	    2.6448	  -34.1823	
  740.0000	 3.2915E-5	 3.3040E-5	 3.2910E-5	 3.2890E-5	 3.2820E-5	1.991178E-5	1.995329E-5	1.992838E-5	1.985769E-5	1.990776E-5	  -19.9855	   10.5200	    2.6322	  -34.2276	
  760.0000	 3.3695E-5	 3.3570E-5	 3.3720E-5	 3.3760E-5	 3.3730E-5	2.019173E-5	2.018078E-5	2.018736E-5	2.018251E-5	2.021626E-5	  -19.9931	   10.4819	    2.6335	  -34.2483	
  780.0000	 3.4515E-5	 3.4500E-5	 3.4490E-5	 3.4470E-5	 3.4600E-5	2.037254E-5	2.030809E-5	2.039988E-5	2.043950E-5	2.034269E-5	  -19.9957	   10.4160	    2.6157	  -34.3607	
  800.0000	 3.5320E-5	 3.5280E-5	 3.5380E-5	 3.5280E-5	 3.5340E-5	2.053079E-5	2.051047E-5	2.049090E-5	2.050956E-5	2.061222E-5	  -19.9957	   10.4282	    2.6195	  -34.3379	
  820.0000	 3.6245E-5	 3.6220E-5	 3.6200E-5	 3.6300E-5	 3.6260E-5	2.078554E-5	2.080391E-5	2.073206E-5	2.084389E-5	2.076230E-5	  -19.9982	   10.3759	    2.6028	  -34.4378	
  840.0000	 3.6850E-5	 3.6920E-5	 3.6750E-5	 3.6830E-5	 3.6900E-5	2.090139E-5	2.091047E-5	2.085275E-5	2.089188E-5	2.095047E-5	  -20.0084	   10.3414	    2.6078	  -34.4415	
  860.0000	 3.7635E-5	 3.7610E-5	 3.7660E-5	 3.7640E-5	 3.7630E-5	2.111598E-5	2.110095E-5	2.107160E-5	2.108100E-5	2.121036E-5	  -20.0135	   10.3883	    2.6003	  -34.4393	
  880.0000	 3.8478E-5	 3.8510E-5	 3.8580E-5	 3.8410E-5	 3.8410E-5	2.134531E-5	2.136095E-5	2.132890E-5	2.135064E-5	2.134076E-5	  -20.0008	   10.4045	    2.5949	  -34.4493	
  900.0000	 3.9157E-5	 3.9210E-5	 3.9150E-5	 3.9100E-5	 3.9170E-5	2.154627E-5	2.155156E-5	2.150304E-5	2.151310E-5	2.161738E-5	  -19.9855	   10.4045	    2.5892	  -34.4714	
  920.0000	 4.0013E-5	 4.0020E-5	 3.9960E-5	 3.9980E-5	 4.0090E-5	2.171804E-5	2.184552E-5	2.169580E-5	2.164065E-5	2.169020E-5	  -19.9931	   10.3570	    2.5800	  -34.5390	
  940.0000	 4.0710E-5	 4.0800E-5	 4.0540E-5	 4.0810E-5	 4.0690E-5	2.184660E-5	2.177938E-5	2.184683E-5	2.185659E-5	2.190362E-5	  -19.9931	   10.2833	    2.5781	  -34.5960	
  960.0000	 4.1485E-5	 4.1480E-5	 4.1440E-5	 4.1500E-5	 4.1520E-5	2.197418E-5	2.195515E-5	2.199031E-5	2.201606E-5	2.193520E-5	  -19.9957	   10.3273	    2.5800	  -34.5590	
  980.0000	 4.2175E-5	 4.2150E-5	 4.2110E-5	 4.2230E-5	 4.2210E-5	2.215960E-5	2.214121E-5	2.223945E-5	2.211532E-5	2.214244E-5	  -19.9931	   10.3497	    2.5639	  -34.6070	
 1000.0000	 4.3017E-5	 4.2950E-5	 4.3010E-5	 4.2980E-5	 4.3130E-5	2.245266E-5	2.251589E-5	2.243422E-5	2.246669E-5	2.239384E-5	  -19.9931	   10.2844	    2.5538	  -34.6907	
 1020.0000	 4.3965E-5	 4.3960E-5	 4.3900E-5	 4.3900E-5	 4.4100E-5	2.251196E-5	2.252992E-5	2.256419E-5	2.252090E-5	2.243283E-5	  -20.0059	   10.3251	    2.5557	  -34.6559	
 1040.0000	 4.4770E-5	 4.4870E-5	 4.4850E-5	 4.4670E-5	 4.4690E-5	2.259430E-5	2.257070E-5	2.256220E-5	2.259047E-5	2.265383E-5	  -20.0059	   10.3122	    2.5468	  -34.6994	
 1060.0000	 4.5578E-5	 4.5690E-5	 4.5650E-5	 4.5430E-5	 4.5540E-5	2.268723E-5	2.269943E-5	2.265214E-5	2.266167E-5	2.273569E-5	  -20.0186	   10.3683	    2.5430	  -34.6767	
 1080.0000	 4.6510E-5	 4.6580E-5	 4.6440E-5	 4.6510E-5	 4.6510E-5	2.287156E-5	2.289455E-5	2.282298E-5	2.288890E-5	2.287980E-5	  -20.0160	   10.3552	    2.5591	  -34.6219	
 1100.0000	 4.7575E-5	 4.7570E-5	 4.7510E-5	 4.7630E-5	 4.7590E-5	2.309346E-5	2.309501E-5	2.311486E-5	2.308720E-5	2.307678E-5	  -20.0186	   10.3689	    2.5696	  -34.5718

File: Diodes/Ljubljana_Diodes/Data/Ljubljana_Diode_Annealing/CO142/90min/IV_D0_CO142_LargeDiode_GRConnected_Irradiated_90min_9_29_2021_7_28_11_PM.txt
GCD Test
Bias: 5000.000000
IV_D0_CO142_LargeDiode_GRConnected_Irradiated_90min
Date/Time: 9/29/2021 7:28:11 PM
Sensor Name: CO142
Type: N
Annealing Status: Irradiated and Annealed at 60C for 90 min
Environment: -20C
Tester: Andrew Kent

Time Delay per Ramp Step (s): 0.500

CV Time Delay per Measurement (s) :0.500

AC Voltage (V): 0.500

Current Number of measurements per voltage: 4.000

IV Time Delay per Measurement (s) :0.000


BiasVoltage	Total Current_Avg	Total Current_0	Total Current_1	Total Current_2	Total Current_3	Bias Current_Avg	Bias Current_0	Bias Current_1	Bias Current_2	Bias Current_3	Temperature	Air_Temp	Humidity	Dewpoint	
    1.0000	 5.4412E-7	 5.4330E-7	 5.4410E-7	 5.4350E-7	 5.4560E-7	5.095360E-7	5.112183E-7	5.090363E-7	5.074272E-7	5.104624E-7	  -20.0033	   10.3203	    2.6139	  -34.4325	
    2.0000	 8.5685E-7	 8.5650E-7	 8.5670E-7	 8.5790E-7	 8.5630E-7	7.864924E-7	7.892975E-7	7.863504E-7	7.861063E-7	7.842156E-7	  -20.0008	   10.3203	    2.6142	  -34.4313	
    3.0000	 1.0483E-6	 1.0460E-6	 1.0450E-6	 1.0490E-6	 1.0530E-6	9.684406E-7	9.673349E-7	9.683520E-7	9.693437E-7	9.687320E-7	  -19.9957	   10.2855	    2.6180	  -34.4401	
    4.0000	 1.2118E-6	 1.2100E-6	 1.2100E-6	 1.2130E-6	 1.2140E-6	1.109053E-6	1.107588E-6	1.107286E-6	1.111460E-6	1.109879E-6	  -19.9931	   10.2855	    2.6145	  -34.4535	
    5.0000	 1.3533E-6	 1.3510E-6	 1.3560E-6	 1.3540E-6	 1.3520E-6	1.238838E-6	1.242113E-6	1.234405E-6	1.238861E-6	1.239972E-6	  -19.9982	   10.1945	    2.6148	  -34.5135	
    6.0000	 1.4812E-6	 1.4860E-6	 1.4760E-6	 1.4770E-6	 1.4860E-6	1.360126E-6	1.361860E-6	1.363338E-6	1.360640E-6	1.354667E-6	  -19.9931	   10.1920	    2.6063	  -34.5481	
    7.0000	 1.6090E-6	 1.6110E-6	 1.6060E-6	 1.6080E-6	 1.6110E-6	1.470593E-6	1.472779E-6	1.469672E-6	1.470767E-6	1.469155E-6	  -19.9906	   10.2423	    2.5993	  -34.5412	
    8.0000	 1.7185E-6	 1.7230E-6	 1.7160E-6	 1.7150E-6	 1.7200E-6	1.573361E-6	1.576088E-6	1.575605E-6	1.571402E-6	1.570348E-6	  -19.9855	   10.1889	    2.6025	  -34.5649	
    9.0000	 1.8297E-6	 1.8320E-6	 1.8280E-6	 1.8280E-6	 1.8310E-6	1.670850E-6	1.669206E-6	1.670376E-6	1.674824E-6	1.668996E-6	  -19.9855	   10.1946	    2.5961	  -34.5855	
   10.0000	 1.9305E-6	 1.9300E-6	 1.9280E-6	 1.9330E-6	 1.9310E-6	1.758758E-6	1.754518E-6	1.757562E-6	1.761101E-6	1.761852E-6	  -19.9779	   10.1936	    2.5927	  -34.5997	
   20.0000	 2.8188E-6	 2.8110E-6	 2.8200E-6	 2.8230E-6	 2.8210E-6	2.549806E-6	2.550618E-6	2.557868E-6	2.550910E-6	2.539830E-6	  -19.9830	   10.2671	    2.5939	  -34.5453	
   30.0000	 3.5385E-6	 3.5450E-6	 3.5440E-6	 3.5330E-6	 3.5320E-6	3.187823E-6	3.192953E-6	3.181217E-6	3.182249E-6	3.194874E-6	  -19.9931	   10.2576	    2.6009	  -34.5248	
   40.0000	 4.1897E-6	 4.1860E-6	 4.1980E-6	 4.1860E-6	 4.1890E-6	3.761579E-6	3.757626E-6	3.765845E-6	3.762665E-6	3.760179E-6	  -19.9957	   10.2191	    2.5908	  -34.5899	
   50.0000	 4.7972E-6	 4.7910E-6	 4.8150E-6	 4.7900E-6	 4.7930E-6	4.259518E-6	4.276137E-6	4.252558E-6	4.240730E-6	4.268647E-6	  -20.0008	   10.2624	    2.6037	  -34.5105	
   60.0000	 5.3417E-6	 5.3310E-6	 5.3520E-6	 5.3350E-6	 5.3490E-6	4.734617E-6	4.752947E-6	4.741391E-6	4.731084E-6	4.713047E-6	  -20.0033	   10.1641	    2.5977	  -34.6000	
   70.0000	 5.8630E-6	 5.8670E-6	 5.8670E-6	 5.8680E-6	 5.8500E-6	5.187382E-6	5.164286E-6	5.187761E-6	5.197546E-6	5.199937E-6	  -20.0059	   10.1898	    2.6066	  -34.5484	
   80.0000	 6.3615E-6	 6.3650E-6	 6.3720E-6	 6.3470E-6	 6.3620E-6	5.593273E-6	5.589604E-6	5.589468E-6	5.585636E-6	5.608382E-6	  -20.0084	   10.2037	    2.6025	  -34.5549	
   90.0000	 6.8450E-6	 6.8380E-6	 6.8480E-6	 6.8550E-6	 6.8390E-6	6.011262E-6	6.011406E-6	5.996466E-6	6.008153E-6	6.029023E-6	  -20.0135	   10.1935	    2.5841	  -34.6329	
  100.0000	 7.2947E-6	 7.2940E-6	 7.3020E-6	 7.2860E-6	 7.2970E-6	6.411497E-6	6.423270E-6	6.412221E-6	6.419263E-6	6.391233E-6	  -20.0109	   10.1752	    2.5867	  -34.6354	
  120.0000	 8.1563E-6	 8.1770E-6	 8.1460E-6	 8.1510E-6	 8.1510E-6	7.123223E-6	7.119020E-6	7.116169E-6	7.144481E-6	7.113222E-6	  -20.0109	   10.1545	    2.5655	  -34.7320	
  140.0000	 8.9507E-6	 8.9660E-6	 8.9430E-6	 8.9610E-6	 8.9330E-6	7.811876E-6	7.814136E-6	7.822661E-6	7.806329E-6	7.804377E-6	  -20.0135	   10.1761	    2.5544	  -34.7609	
  160.0000	 9.7310E-6	 9.7610E-6	 9.7300E-6	 9.7130E-6	 9.7200E-6	8.482403E-6	8.509224E-6	8.479521E-6	8.470869E-6	8.469997E-6	  -20.0109	   10.1867	    2.5595	  -34.7339	
  180.0000	 1.0450E-5	 1.0440E-5	 1.0450E-5	 1.0470E-5	 1.0440E-5	9.125308E-6	9.111340E-6	9.133269E-6	9.146270E-6	9.110353E-6	  -20.0033	   10.2106	    2.5500	  -34.7552	
  200.0000	 1.1133E-5	 1.1170E-5	 1.1130E-5	 1.1120E-5	 1.1110E-5	9.723849E-6	9.790781E-6	9.746049E-6	9.685450E-6	9.673117E-6	  -20.0033	   10.1707	    2.5468	  -34.7944	
  220.0000	 1.1810E-5	 1.1810E-5	 1.1800E-5	 1.1800E-5	 1.1830E-5	1.031459E-5	1.032440E-5	1.029233E-5	1.031248E-5	1.032913E-5	  -20.0109	   10.1648	    2.5440	  -34.8096	
  240.0000	 1.2468E-5	 1.2450E-5	 1.2490E-5	 1.2470E-5	 1.2460E-5	1.084167E-5	1.079376E-5	1.082254E-5	1.086903E-5	1.088136E-5	  -20.0135	   10.1996	    2.5471	  -34.7737	
  260.0000	 1.3107E-5	 1.3130E-5	 1.3130E-5	 1.3090E-5	 1.3080E-5	1.143659E-5	1.142899E-5	1.143745E-5	1.144258E-5	1.143733E-5	  -20.0135	   10.1456	    2.5522	  -34.7901	
  280.0000	 1.3720E-5	 1.3720E-5	 1.3740E-5	 1.3730E-5	 1.3690E-5	1.194194E-5	1.194036E-5	1.191207E-5	1.195969E-5	1.195563E-5	  -20.0084	   10.1627	    2.5598	  -34.7488	
  300.0000	 1.4300E-5	 1.4300E-5	 1.4310E-5	 1.4270E-5	 1.4320E-5	1.244460E-5	1.242328E-5	1.243338E-5	1.246983E-5	1.245193E-5	  -20.0059	   10.1318	    2.5550	  -34.7882	
  320.0000	 1.4893E-5	 1.4870E-5	 1.4890E-5	 1.4870E-5	 1.4940E-5	1.295618E-5	1.296631E-5	1.295274E-5	1.293461E-5	1.297106E-5	  -20.0059	   10.1736	    2.5484	  -34.7863	
  340.0000	 1.5465E-5	 1.5470E-5	 1.5460E-5	 1.5430E-5	 1.5500E-5	1.341490E-5	1.344329E-5	1.337489E-5	1.341329E-5	1.342813E-5	  -20.0033	   10.1856	    2.5459	  -34.7882	
  360.0000	 1.5998E-5	 1.6060E-5	 1.5960E-5	 1.6010E-5	 1.5960E-5	1.383495E-5	1.381166E-5	1.386740E-5	1.383071E-5	1.383002E-5	  -20.0135	   10.1524	    2.5566	  -34.7681	
  380.0000	 1.6520E-5	 1.6490E-5	 1.6510E-5	 1.6540E-5	 1.6540E-5	1.435142E-5	1.431642E-5	1.431996E-5	1.437730E-5	1.439198E-5	  -20.0135	   10.1360	    2.5503	  -34.8040	
  400.0000	 1.7130E-5	 1.7100E-5	 1.7130E-5	 1.7130E-5	 1.7160E-5	1.474537E-5	1.475519E-5	1.470208E-5	1.472216E-5	1.480204E-5	  -20.0109	   10.0996	    2.5427	  -34.8584	
  420.0000	 1.7697E-5	 1.7710E-5	 1.7690E-5	 1.7690E-5	 1.7700E-5	1.523937E-5	1.525494E-5	1.522769E-5	1.521382E-5	1.526102E-5	  -20.0008	   10.1109	    2.5408	  -34.8583	
  440.0000	 1.8293E-5	 1.8270E-5	 1.8340E-5	 1.8320E-5	 1.8240E-5	1.561207E-5	1.559207E-5	1.564057E-5	1.559702E-5	1.561863E-5	  -20.0109	   10.1081	    2.5459	  -34.8402	
  460.0000	 1.8945E-5	 1.8970E-5	 1.8960E-5	 1.8950E-5	 1.8900E-5	1.600187E-5	1.598713E-5	1.598103E-5	1.600741E-5	1.603191E-5	  -20.0033	   10.1623	    2.5392	  -34.8300	
  480.0000	 1.9607E-5	 1.9630E-5	 1.9620E-5	 1.9550E-5	 1.9630E-5	1.639013E-5	1.647558E-5	1.638737E-5	1.630461E-5	1.639295E-5	  -20.0059	   10.1327	    2.5250	  -34.9062	
  500.0000	 2.0355E-5	 2.0310E-5	 2.0360E-5	 2.0350E-5	 2.0400E-5	1.674683E-5	1.678478E-5	1.672506E-5	1.675054E-5	1.672696E-5	  -20.0084	   10.1740	    2.5316	  -34.8522	
  520.0000	 2.1258E-5	 2.1300E-5	 2.1270E-5	 2.1210E-5	 2.1250E-5	1.708276E-5	1.709503E-5	1.704359E-5	1.707582E-5	1.711659E-5	  -20.0084	   10.0661	    2.5183	  -34.9773	
  540.0000	 2.2242E-5	 2.2290E-5	 2.2150E-5	 2.2230E-5	 2.2300E-5	1.746768E-5	1.752443E-5	1.746488E-5	1.747154E-5	1.740985E-5	  -19.9931	   10.0661	    2.5285	  -34.9371	
  560.0000	 2.3400E-5	 2.3420E-5	 2.3390E-5	 2.3410E-5	 2.3380E-5	1.775628E-5	1.777702E-5	1.779914E-5	1.773109E-5	1.771787E-5	  -19.9855	   10.0262	    2.5266	  -34.9714	
  580.0000	 2.4810E-5	 2.4740E-5	 2.4870E-5	 2.4880E-5	 2.4750E-5	1.797188E-5	1.802429E-5	1.799750E-5	1.793206E-5	1.793367E-5	  -19.9880	   10.1023	    2.5089	  -34.9909	
  600.0000	 2.6112E-5	 2.6110E-5	 2.6120E-5	 2.6090E-5	 2.6130E-5	1.838599E-5	1.831369E-5	1.841329E-5	1.839296E-5	1.842401E-5	  -19.9957	   10.1486	    2.5092	  -34.9585	
  620.0000	 2.7375E-5	 2.7370E-5	 2.7350E-5	 2.7400E-5	 2.7380E-5	1.862116E-5	1.867844E-5	1.861538E-5	1.854187E-5	1.864894E-5	  -19.9982	   10.1570	    2.4994	  -34.9921	
  640.0000	 2.8422E-5	 2.8560E-5	 2.8340E-5	 2.8440E-5	 2.8350E-5	1.885298E-5	1.875272E-5	1.887571E-5	1.891290E-5	1.887059E-5	  -19.9906	   10.1658	    2.4953	  -35.0028	
  660.0000	 2.9460E-5	 2.9510E-5	 2.9490E-5	 2.9400E-5	 2.9440E-5	1.911946E-5	1.912612E-5	1.917676E-5	1.907265E-5	1.910231E-5	  -19.9855	   10.1951	    2.4943	  -34.9869	
  680.0000	 3.0380E-5	 3.0410E-5	 3.0310E-5	 3.0330E-5	 3.0470E-5	1.929050E-5	1.928615E-5	1.928124E-5	1.929193E-5	1.930266E-5	  -19.9957	   10.1378	    2.5006	  -35.0000	
  700.0000	 3.1145E-5	 3.1090E-5	 3.1250E-5	 3.1120E-5	 3.1120E-5	1.957951E-5	1.959465E-5	1.958344E-5	1.961203E-5	1.952793E-5	  -20.0033	   10.0853	    2.5114	  -34.9922	
  720.0000	 3.2015E-5	 3.2000E-5	 3.2000E-5	 3.2000E-5	 3.2060E-5	1.979781E-5	1.981191E-5	1.982123E-5	1.981625E-5	1.974186E-5	  -20.0109	   10.0774	    2.5161	  -34.9786	
  740.0000	 3.2848E-5	 3.2830E-5	 3.2890E-5	 3.2840E-5	 3.2830E-5	1.995160E-5	1.991639E-5	1.996363E-5	1.997070E-5	1.995568E-5	  -19.9982	   10.0783	    2.5196	  -34.9641	
  760.0000	 3.3703E-5	 3.3650E-5	 3.3660E-5	 3.3790E-5	 3.3710E-5	2.021010E-5	2.015844E-5	2.021884E-5	2.018237E-5	2.028076E-5	  -19.9906	   10.1273	    2.5212	  -34.9249	
  780.0000	 3.4458E-5	 3.4410E-5	 3.4490E-5	 3.4520E-5	 3.4410E-5	2.040572E-5	2.035562E-5	2.035235E-5	2.048081E-5	2.043410E-5	  -19.9931	   10.0627	    2.5139	  -34.9973	
  800.0000	 3.5400E-5	 3.5500E-5	 3.5520E-5	 3.5360E-5	 3.5220E-5	2.053218E-5	2.057586E-5	2.052259E-5	2.052948E-5	2.050081E-5	  -19.9957	   10.0654	    2.5199	  -34.9715	
  820.0000	 3.6122E-5	 3.6070E-5	 3.6200E-5	 3.6200E-5	 3.6020E-5	2.082392E-5	2.080643E-5	2.088310E-5	2.076483E-5	2.084134E-5	  -19.9830	   10.1041	    2.5225	  -34.9355	
  840.0000	 3.6857E-5	 3.6900E-5	 3.6900E-5	 3.6810E-5	 3.6820E-5	2.097750E-5	2.092096E-5	2.100354E-5	2.096637E-5	2.101912E-5	  -19.9753	   10.0683	    2.5490	  -34.8545	
  860.0000	 3.7643E-5	 3.7650E-5	 3.7770E-5	 3.7620E-5	 3.7530E-5	2.121101E-5	2.113205E-5	2.133418E-5	2.119041E-5	2.118738E-5	  -19.9855	    9.9893	    2.5642	  -34.8480	
  880.0000	 3.8295E-5	 3.8280E-5	 3.8310E-5	 3.8220E-5	 3.8370E-5	2.141478E-5	2.140720E-5	2.138779E-5	2.140382E-5	2.146031E-5	  -20.0008	    9.9893	    2.5655	  -34.8430	
  900.0000	 3.9098E-5	 3.9000E-5	 3.9090E-5	 3.9160E-5	 3.9140E-5	2.149233E-5	2.150134E-5	2.148238E-5	2.154212E-5	2.144349E-5	  -19.9880	    9.9946	    2.5759	  -34.7987	
  920.0000	 3.9895E-5	 3.9980E-5	 3.9900E-5	 3.9880E-5	 3.9820E-5	2.164912E-5	2.163501E-5	2.166231E-5	2.170769E-5	2.159149E-5	  -19.9931	    9.9846	    2.5746	  -34.8104	
  940.0000	 4.0665E-5	 4.0610E-5	 4.0580E-5	 4.0820E-5	 4.0650E-5	2.187932E-5	2.193794E-5	2.180266E-5	2.187843E-5	2.189826E-5	  -19.9931	    9.9808	    2.5693	  -34.8339	
  960.0000	 4.1455E-5	 4.1410E-5	 4.1440E-5	 4.1470E-5	 4.1500E-5	2.198302E-5	2.199998E-5	2.200584E-5	2.201830E-5	2.190795E-5	  -19.9855	    9.9816	    2.5759	  -34.8075	
  980.0000	 4.2198E-5	 4.2180E-5	 4.2090E-5	 4.2270E-5	 4.2250E-5	2.217497E-5	2.222447E-5	2.220960E-5	2.219217E-5	2.207366E-5	  -20.0084	    9.9572	    2.5993	  -34.7330	
 1000.0000	 4.2978E-5	 4.3040E-5	 4.2900E-5	 4.2900E-5	 4.3070E-5	2.235263E-5	2.236863E-5	2.239378E-5	2.232252E-5	2.232557E-5	  -20.0109	    9.9731	    2.6082	  -34.6882	
 1020.0000	 4.3823E-5	 4.3730E-5	 4.3840E-5	 4.3850E-5	 4.3870E-5	2.247582E-5	2.252266E-5	2.243741E-5	2.244209E-5	2.250112E-5	  -20.0160	    9.9458	    2.6164	  -34.6749	
 1040.0000	 4.4783E-5	 4.4990E-5	 4.4800E-5	 4.4520E-5	 4.4820E-5	2.267760E-5	2.268970E-5	2.264899E-5	2.273138E-5	2.264035E-5	  -20.0160	    9.9883	    2.6316	  -34.5881	
 1060.0000	 4.5587E-5	 4.5650E-5	 4.5620E-5	 4.5590E-5	 4.5490E-5	2.279391E-5	2.272177E-5	2.282559E-5	2.281499E-5	2.281331E-5	  -20.0262	    9.9457	    2.6388	  -34.5891	
 1080.0000	 4.6697E-5	 4.6710E-5	 4.6630E-5	 4.6760E-5	 4.6690E-5	2.302181E-5	2.301908E-5	2.292390E-5	2.300435E-5	2.313989E-5	  -20.0160	    9.8716	    2.6379	  -34.6426	
 1100.0000	 4.7700E-5	 4.7550E-5	 4.7680E-5	 4.7820E-5	 4.7750E-5	2.305534E-5	2.307242E-5	2.312808E-5	2.307561E-5	2.294524E-5	  -20.0186	    9.9412	    2.6490	  -34.5536
