Repository: ctiley/CERN_CMS_Silicon_Sensor

# CERN_CMS_Silicon_Sensor

# Code To-Do 
- Double check Halfmoon Diode Data

# Lab To-Do
- Measure more HGCAL Diodes
- Measure rest of Unirradiated Halfmoon Diodes
- Rebond D0 Diode
- Cleanup Wires at Alibava Station
-

File: Diodes/Ljubljana_Diodes/Data/Ljubljana_Diode_Annealing/CO143/0min/CV_D0_CO143_LargeDiode_GRConnected_Irradiated_7_29_2021_2_31_02_PM.txt
GCD Test
Bias: 5000.000000
CV_D0_CO143_LargeDiode_GRConnected_Irradiated
Date/Time: 7/29/2021 2:31:02 PM
Sensor Name: CO143
Type: N
Annealing Status: Irradiated not Annealed
Environment: -20C
Tester: Andrew Kent

Time Delay per Ramp Step (s): 0.500

CV Time Delay per Measurement (s) :0.500

AC Voltage (V): 0.500

Current Number of measurements per voltage: 4.000

IV Time Delay per Measurement (s) :0.000


BiasVoltage	LCR_Cp_freq1000.0	LCR_Cp_freq10000.0	LCR_Rp_freq1000.0	LCR_Rp_freq10000.0	Temperature	Air_Temp	Humidity	Dewpoint	
    1.0000	2.422E-11	1.976E-11	1.664E+6	1.583E+6	  -20.0389	    7.0242	   10.2015	  -22.2802	
    2.0000	2.844E-11	1.982E-11	1.732E+6	1.610E+6	  -20.0465	    6.9966	   10.2071	  -22.2952	
    3.0000	3.079E-11	1.986E-11	1.763E+6	1.633E+6	  -20.0440	    7.0713	   10.1989	  -22.2464	
    4.0000	3.216E-11	1.988E-11	1.815E+6	1.654E+6	  -20.0440	    7.0919	   10.2154	  -22.2122	
    5.0000	3.347E-11	1.991E-11	1.842E+6	1.657E+6	  -20.0440	    7.0411	   10.2249	  -22.2411	
    6.0000	3.433E-11	1.993E-11	1.886E+6	1.667E+6	  -20.0389	    7.0789	   10.2353	  -22.2002	
    7.0000	3.532E-11	1.995E-11	1.905E+6	1.683E+6	  -20.0135	    7.0176	   10.2647	  -22.2154	
    8.0000	3.615E-11	1.997E-11	1.927E+6	1.682E+6	  -20.0084	    7.0604	   10.2707	  -22.1755	
    9.0000	3.680E-11	1.998E-11	1.956E+6	1.697E+6	  -20.0109	    6.9822	   10.2815	  -22.2244	
   10.0000	3.728E-11	2.000E-11	1.992E+6	1.706E+6	  -20.0084	    6.9984	   10.2875	  -22.2052	
   20.0000	4.090E-11	2.011E-11	2.261E+6	1.788E+6	  -20.0109	    7.0477	   10.2948	  -22.1589	
   30.0000	4.245E-11	2.018E-11	2.483E+6	1.864E+6	  -20.0033	    7.0466	   10.2998	  -22.1542	
   40.0000	4.336E-11	2.024E-11	2.678E+6	1.909E+6	  -20.0008	    7.0281	   10.3083	  -22.1592	
   50.0000	4.332E-11	2.026E-11	2.891E+6	1.972E+6	  -19.9830	    6.9950	   10.3096	  -22.1835	
   60.0000	4.335E-11	2.028E-11	3.072E+6	2.024E+6	  -19.9753	    6.9417	   10.3096	  -22.2249	
   70.0000	4.325E-11	2.030E-11	3.243E+6	2.078E+6	  -19.9855	    7.0837	   10.3014	  -22.1236	
   80.0000	4.298E-11	2.031E-11	3.411E+6	2.123E+6	  -20.0008	    7.0488	   10.3071	  -22.1445	
   90.0000	4.267E-11	2.032E-11	3.573E+6	2.166E+6	  -20.0109	    7.0363	   10.3093	  -22.1518	
  100.0000	4.243E-11	2.033E-11	3.718E+6	2.208E+6	  -20.0084	    7.0689	   10.2951	  -22.1421	
  120.0000	4.164E-11	2.034E-11	4.025E+6	2.308E+6	  -20.0084	    7.0550	   10.3061	  -22.1407	
  140.0000	4.097E-11	2.034E-11	4.292E+6	2.390E+6	  -20.0109	    7.0221	   10.2963	  -22.1770	
  160.0000	4.023E-11	2.032E-11	4.537E+6	2.491E+6	  -20.0211	    7.0196	   10.3017	  -22.1731	
  180.0000	3.942E-11	2.031E-11	4.799E+6	2.590E+6	  -20.0160	    6.9579	   10.3042	  -22.2182	
  200.0000	3.860E-11	2.030E-11	5.055E+6	2.674E+6	  -20.0109	    6.9809	   10.2970	  -22.2084	
  220.0000	3.797E-11	2.029E-11	5.279E+6	2.756E+6	  -20.0109	    6.9809	   10.2897	  -22.2164	
  240.0000	3.729E-11	2.027E-11	5.507E+6	2.854E+6	  -20.0033	    6.9105	   10.2840	  -22.2773	
  260.0000	3.668E-11	2.025E-11	5.722E+6	2.947E+6	  -20.0059	    6.9800	   10.2751	  -22.2330	
  280.0000	3.597E-11	2.023E-11	5.957E+6	3.043E+6	  -20.0084	    7.0072	   10.2755	  -22.2116	
  300.0000	3.540E-11	2.021E-11	6.167E+6	3.149E+6	  -19.9982	    7.0492	   10.2549	  -22.2016	
  320.0000	3.487E-11	2.019E-11	6.365E+6	3.231E+6	  -20.0008	    7.0176	   10.2479	  -22.2338	
  340.0000	3.431E-11	2.017E-11	6.574E+6	3.324E+6	  -19.9931	    6.9533	   10.2473	  -22.2844	
  360.0000	3.390E-11	2.014E-11	6.737E+6	3.449E+6	  -19.9982	    6.9533	   10.2277	  -22.3061	
  380.0000	3.330E-11	2.012E-11	6.963E+6	3.544E+6	  -20.0059	    7.0104	   10.2147	  -22.2762	
  400.0000	3.295E-11	2.009E-11	7.112E+6	3.663E+6	  -20.0109	    7.0288	   10.2046	  -22.2731	
  420.0000	3.240E-11	2.007E-11	7.327E+6	3.776E+6	  -20.0160	    6.9757	   10.1964	  -22.3234	
  440.0000	3.199E-11	2.003E-11	7.489E+6	3.921E+6	  -20.0160	    6.9325	   10.2113	  -22.3405	
  460.0000	3.153E-11	2.001E-11	7.660E+6	4.014E+6	  -20.0033	    6.9066	   10.2100	  -22.3619	
  480.0000	3.111E-11	1.999E-11	7.789E+6	4.114E+6	  -20.0033	    6.8990	   10.2040	  -22.3745	
  500.0000	3.074E-11	1.998E-11	7.854E+6	4.202E+6	  -19.9906	    6.8990	   10.2141	  -22.3633	
  520.0000	3.043E-11	1.997E-11	7.855E+6	4.323E+6	  -19.9906	    6.8672	   10.2170	  -22.3848	
  540.0000	3.026E-11	1.998E-11	7.835E+6	4.361E+6	  -19.9906	    6.8647	   10.2151	  -22.3888	
  560.0000	3.020E-11	2.003E-11	7.849E+6	4.363E+6	  -19.9880	    6.8814	   10.2163	  -22.3745	
  580.0000	3.008E-11	2.011E-11	7.926E+6	4.367E+6	  -19.9931	    6.9727	   10.2081	  -22.3127	
  600.0000	3.002E-11	2.023E-11	7.992E+6	4.370E+6	  -20.0008	    6.9549	   10.2268	  -22.3059	
  620.0000	2.974E-11	2.035E-11	8.163E+6	4.446E+6	  -20.0033	    6.9961	   10.2087	  -22.2939	
  640.0000	2.956E-11	2.047E-11	8.272E+6	4.532E+6	  -19.9982	    6.9641	   10.2034	  -22.3247	
  660.0000	2.927E-11	2.057E-11	8.451E+6	4.661E+6	  -20.0033	    6.9710	   10.2043	  -22.3182	
  680.0000	2.899E-11	2.067E-11	8.605E+6	4.776E+6	  -20.0059	    6.9594	   10.2151	  -22.3154	
  700.0000	2.865E-11	2.075E-11	8.804E+6	4.955E+6	  -20.0084	    6.9471	   10.2094	  -22.3312	
  720.0000	2.833E-11	2.083E-11	9.007E+6	5.093E+6	  -20.0084	    6.9197	   10.2094	  -22.3525	
  740.0000	2.795E-11	2.089E-11	9.244E+6	5.308E+6	  -20.0033	    6.9484	   10.2087	  -22.3309	
  760.0000	2.762E-11	2.094E-11	9.452E+6	5.521E+6	  -20.0059	    6.8386	   10.2132	  -22.4112	
  780.0000	2.722E-11	2.100E-11	9.744E+6	5.695E+6	  -20.0008	    6.8880	   10.1961	  -22.3918	
  800.0000	2.693E-11	2.106E-11	9.923E+6	5.888E+6	  -19.9957	    6.9528	   10.1939	  -22.3439	
  820.0000	2.660E-11	2.110E-11	1.017E+7	6.148E+6	  -19.9906	    6.8767	   10.1917	  -22.4054	
  840.0000	2.621E-11	2.114E-11	1.052E+7	6.388E+6	  -19.9931	    6.8991	   10.1841	  -22.3965	
  860.0000	2.591E-11	2.118E-11	1.078E+7	6.616E+6	  -19.9880	    6.9242	   10.1812	  -22.3802	
  880.0000	2.555E-11	2.122E-11	1.116E+7	6.855E+6	  -20.0008	    6.9682	   10.1815	  -22.3457	
  900.0000	2.529E-11	2.126E-11	1.138E+7	7.102E+6	  -19.9931	    6.9721	   10.1727	  -22.3525	
  920.0000	2.501E-11	2.130E-11	1.164E+7	7.304E+6	  -20.0008	    6.9110	   10.1648	  -22.4086	
  940.0000	2.480E-11	2.133E-11	1.177E+7	7.485E+6	  -20.0109	    6.8277	   10.1505	  -22.4891	
  960.0000	2.461E-11	2.137E-11	1.185E+7	7.620E+6	  -20.0135	    6.8852	   10.1499	  -22.4452	
  980.0000	2.444E-11	2.140E-11	1.187E+7	7.708E+6	  -20.0135	    6.9159	   10.1379	  -22.4347	
 1000.0000	2.438E-11	2.144E-11	1.177E+7	7.796E+6	  -20.0135	    6.9177	   10.1221	  -22.4510	
 1020.0000	2.429E-11	2.147E-11	1.162E+7	7.813E+6	  -20.0160	    6.9592	   10.1259	  -22.4146	
 1040.0000	2.426E-11	2.151E-11	1.168E+7	7.767E+6	  -20.0186	    6.9401	   10.1293	  -22.4255	
 1060.0000	2.430E-11	2.154E-11	1.136E+7	7.717E+6	  -20.0084	    6.8681	   10.1180	  -22.4940	
 1080.0000	2.427E-11	2.158E-11	1.142E+7	7.661E+6	  -20.0033	    6.9537	   10.1221	  -22.4231	
 1100.0000	2.438E-11	2.160E-11	1.111E+7	7.709E+6	  -19.9957	    6.9358	   10.1167	  -22.4429

File: Diodes/Ljubljana_Diodes/Data/Ljubljana_Diode_Annealing/CO143/0min/CV_D0_CO143_LargeDiode_GRConnected_Irradiated_7_29_2021_2_37_34_PM.txt
GCD Test
Bias: 5000.000000
CV_D0_CO143_LargeDiode_GRConnected_Irradiated
Date/Time: 7/29/2021 2:37:34 PM
Sensor Name: CO143
Type: N
Annealing Status: Irradiated not Annealed
Environment: -20C
Tester: Andrew Kent

Time Delay per Ramp Step (s): 0.500

CV Time Delay per Measurement (s) :0.500

AC Voltage (V): 0.500

Current Number of measurements per voltage: 4.000

IV Time Delay per Measurement (s) :0.000


BiasVoltage	LCR_Cp_freq1000.0	LCR_Cp_freq10000.0	LCR_Rp_freq1000.0	LCR_Rp_freq10000.0	Temperature	Air_Temp	Humidity	Dewpoint	
    1.0000	2.409E-11	1.977E-11	1.663E+6	1.569E+6	  -20.0033	    6.9179	   10.1350	  -22.4364	
    2.0000	2.835E-11	1.983E-11	1.724E+6	1.607E+6	  -20.0033	    6.9272	   10.1293	  -22.4356	
    3.0000	3.052E-11	1.986E-11	1.777E+6	1.631E+6	  -20.0059	    6.9536	   10.1303	  -22.4140	
    4.0000	3.213E-11	1.989E-11	1.810E+6	1.644E+6	  -20.0008	    6.9457	   10.1303	  -22.4202	
    5.0000	3.338E-11	1.992E-11	1.844E+6	1.647E+6	  -19.9931	    6.8721	   10.1360	  -22.4709	
    6.0000	3.450E-11	1.993E-11	1.869E+6	1.671E+6	  -19.9957	    6.8597	   10.1379	  -22.4784	
    7.0000	3.535E-11	1.996E-11	1.901E+6	1.672E+6	  -19.9931	    6.9029	   10.1433	  -22.4388	
    8.0000	3.608E-11	1.997E-11	1.931E+6	1.686E+6	  -19.9906	    6.9238	   10.1312	  -22.4360	
    9.0000	3.674E-11	1.998E-11	1.960E+6	1.696E+6	  -19.9982	    6.9238	   10.1404	  -22.4258	
   10.0000	3.718E-11	2.000E-11	1.997E+6	1.705E+6	  -20.0033	    6.8980	   10.1490	  -22.4363	
   20.0000	4.075E-11	2.010E-11	2.264E+6	1.797E+6	  -20.0059	    6.8743	   10.1543	  -22.4488	
   30.0000	4.232E-11	2.018E-11	2.488E+6	1.849E+6	  -20.0059	    6.9034	   10.1407	  -22.4413	
   40.0000	4.314E-11	2.022E-11	2.687E+6	1.924E+6	  -20.0059	    6.8975	   10.1354	  -22.4519	
   50.0000	4.339E-11	2.026E-11	2.883E+6	1.973E+6	  -20.0135	    6.9042	   10.1382	  -22.4435	
   60.0000	4.338E-11	2.028E-11	3.068E+6	2.023E+6	  -20.0033	    6.8356	   10.1360	  -22.4991	
   70.0000	4.328E-11	2.031E-11	3.237E+6	2.062E+6	  -20.0033	    6.8682	   10.1224	  -22.4890	
   80.0000	4.314E-11	2.031E-11	3.396E+6	2.115E+6	  -19.9982	    6.8559	   10.1284	  -22.4919	
   90.0000	4.281E-11	2.032E-11	3.558E+6	2.172E+6	  -19.9957	    6.8725	   10.1085	  -22.5012	
  100.0000	4.250E-11	2.033E-11	3.709E+6	2.204E+6	  -19.9982	    6.8325	   10.1078	  -22.5329	
  120.0000	4.188E-11	2.035E-11	3.998E+6	2.294E+6	  -20.0033	    6.9062	   10.1075	  -22.4762	
  140.0000	4.103E-11	2.035E-11	4.284E+6	2.378E+6	  -19.9982	    6.8541	   10.0898	  -22.5363	
  160.0000	4.019E-11	2.032E-11	4.538E+6	2.491E+6	  -20.0008	    6.8470	   10.0946	  -22.5365	
  180.0000	3.930E-11	2.032E-11	4.815E+6	2.564E+6	  -20.0033	    6.8499	   10.0851	  -22.5449	
  200.0000	3.865E-11	2.031E-11	5.046E+6	2.658E+6	  -20.0008	    6.8009	   10.0901	  -22.5772	
  220.0000	3.802E-11	2.029E-11	5.270E+6	2.765E+6	  -20.0033	    6.7810	   10.0936	  -22.5888	
  240.0000	3.730E-11	2.028E-11	5.504E+6	2.834E+6	  -20.0059	    6.8877	   10.0734	  -22.5287	
  260.0000	3.665E-11	2.026E-11	5.729E+6	2.940E+6	  -20.0084	    6.8736	   10.0705	  -22.5428	
  280.0000	3.610E-11	2.024E-11	5.929E+6	3.030E+6	  -20.0059	    6.8506	   10.0595	  -22.5731	
  300.0000	3.547E-11	2.021E-11	6.150E+6	3.131E+6	  -20.0084	    6.7989	   10.0449	  -22.6294	
  320.0000	3.495E-11	2.020E-11	6.344E+6	3.217E+6	  -19.9957	    6.8007	   10.0398	  -22.6337	
  340.0000	3.444E-11	2.018E-11	6.537E+6	3.308E+6	  -19.9982	    6.7838	   10.0335	  -22.6539	
  360.0000	3.388E-11	2.015E-11	6.748E+6	3.422E+6	  -19.9931	    6.7245	   10.0319	  -22.7016	
  380.0000	3.338E-11	2.012E-11	6.938E+6	3.538E+6	  -19.9957	    6.6583	   10.0193	  -22.7671	
  400.0000	3.293E-11	2.010E-11	7.119E+6	3.637E+6	  -19.9957	    6.7660	   10.0373	  -22.6634	
  420.0000	3.256E-11	2.006E-11	7.278E+6	3.784E+6	  -19.9957	    6.6930	   10.0183	  -22.7413	
  440.0000	3.200E-11	2.004E-11	7.497E+6	3.882E+6	  -20.0033	    6.7337	   10.0291	  -22.6977	
  460.0000	3.158E-11	2.002E-11	7.666E+6	4.006E+6	  -20.0033	    6.7212	   10.0329	  -22.7031	
  480.0000	3.113E-11	1.999E-11	7.828E+6	4.137E+6	  -20.0059	    6.7697	   10.0348	  -22.6634	
  500.0000	3.073E-11	1.997E-11	7.936E+6	4.247E+6	  -20.0033	    6.7378	   10.0348	  -22.6881	
  520.0000	3.036E-11	1.996E-11	7.994E+6	4.345E+6	  -19.9957	    6.7815	   10.0357	  -22.6532	
  540.0000	3.006E-11	1.996E-11	7.996E+6	4.416E+6	  -20.0008	    6.8362	   10.0493	  -22.5955	
  560.0000	2.996E-11	1.998E-11	7.978E+6	4.476E+6	  -20.0033	    6.8319	   10.0392	  -22.6102	
  580.0000	2.989E-11	2.004E-11	8.015E+6	4.462E+6	  -20.0033	    6.7601	   10.0512	  -22.6523	
  600.0000	2.981E-11	2.015E-11	8.094E+6	4.439E+6	  -19.9982	    6.6768	   10.0474	  -22.7212	
  620.0000	2.970E-11	2.028E-11	8.172E+6	4.471E+6	  -19.9957	    6.7463	   10.0500	  -22.6645	
  640.0000	2.951E-11	2.040E-11	8.293E+6	4.575E+6	  -19.9982	    6.7373	   10.0531	  -22.6679	
  660.0000	2.926E-11	2.052E-11	8.445E+6	4.663E+6	  -19.9931	    6.7042	   10.0468	  -22.7007	
  680.0000	2.895E-11	2.062E-11	8.635E+6	4.807E+6	  -19.9982	    6.7332	   10.0598	  -22.6636	
  700.0000	2.858E-11	2.071E-11	8.860E+6	4.938E+6	  -19.9957	    6.7953	   10.0459	  -22.6311	
  720.0000	2.830E-11	2.078E-11	9.019E+6	5.127E+6	  -19.9906	    6.7516	   10.0478	  -22.6629	
  740.0000	2.797E-11	2.085E-11	9.226E+6	5.310E+6	  -20.0008	    6.7174	   10.0515	  -22.6851	
  760.0000	2.763E-11	2.092E-11	9.447E+6	5.487E+6	  -20.0059	    6.6822	   10.0478	  -22.7167	
  780.0000	2.728E-11	2.097E-11	9.689E+6	5.723E+6	  -20.0059	    6.6870	   10.0452	  -22.7158	
  800.0000	2.692E-11	2.103E-11	9.964E+6	5.912E+6	  -20.0059	    6.6566	   10.0383	  -22.7471	
  820.0000	2.658E-11	2.108E-11	1.023E+7	6.102E+6	  -20.0084	    6.6825	   10.0468	  -22.7175	
  840.0000	2.620E-11	2.113E-11	1.056E+7	6.363E+6	  -20.0135	    6.7306	   10.0405	  -22.6873	
  860.0000	2.591E-11	2.117E-11	1.081E+7	6.605E+6	  -20.0109	    6.7281	   10.0364	  -22.6938	
  880.0000	2.558E-11	2.121E-11	1.117E+7	6.858E+6	  -20.0008	    6.7198	   10.0237	  -22.7145	
  900.0000	2.529E-11	2.124E-11	1.147E+7	7.125E+6	  -19.9957	    6.7895	   10.0247	  -22.6594	
  920.0000	2.501E-11	2.128E-11	1.180E+7	7.350E+6	  -19.9931	    6.7280	   10.0209	  -22.7113	
  940.0000	2.478E-11	2.132E-11	1.199E+7	7.546E+6	  -19.9880	    6.7061	   10.0244	  -22.7244	
  960.0000	2.459E-11	2.136E-11	1.215E+7	7.735E+6	  -19.9830	    6.6761	   10.0158	  -22.7572	
  980.0000	2.443E-11	2.139E-11	1.217E+7	7.863E+6	  -19.9906	    6.7266	   10.0117	  -22.7227	
 1000.0000	2.428E-11	2.142E-11	1.222E+7	7.916E+6	  -19.9982	    6.7012	   10.0057	  -22.7491	
 1020.0000	2.421E-11	2.145E-11	1.209E+7	8.028E+6	  -20.0109	    6.7013	    9.9921	  -22.7644	
 1040.0000	2.422E-11	2.149E-11	1.187E+7	7.940E+6	  -20.0109	    6.7268	    9.9785	  -22.7600	
 1060.0000	2.420E-11	2.153E-11	1.177E+7	7.876E+6	  -20.0211	    6.6507	    9.9753	  -22.8225	
 1080.0000	2.418E-11	2.157E-11	1.189E+7	7.773E+6	  -20.0186	    6.6571	    9.9722	  -22.8211	
 1100.0000	2.427E-11	2.161E-11	1.162E+7	7.633E+6	  -20.0160	    6.6902	    9.9728	  -22.7947

File: Diodes/Ljubljana_Diodes/Data/Ljubljana_Diode_Annealing/CO143/0min/IV_D0_CO143_LargeDiode_GRConnected_Irradiated_7_29_2021_2_23_52_PM.txt
GCD Test
Bias: 5000.000000
IV_D0_CO143_LargeDiode_GRConnected_Irradiated
Date/Time: 7/29/2021 2:23:52 PM
Sensor Name: CO143
Type: N
Annealing Status: Irradiated not Annealed
Environment: -20C
Tester: Andrew Kent

Time Delay per Ramp Step (s): 0.500

CV Time Delay per Measurement (s) :0.500

AC Voltage (V): 0.500

Current Number of measurements per voltage: 4.000

IV Time Delay per Measurement (s) :0.000


BiasVoltage	Total Current_Avg	Total Current_0	Total Current_1	Total Current_2	Total Current_3	Bias Current_Avg	Bias Current_0	Bias Current_1	Bias Current_2	Bias Current_3	Temperature	Air_Temp	Humidity	Dewpoint	
    1.0000	 5.7435E-7	 5.7540E-7	 5.7510E-7	 5.7310E-7	 5.7380E-7	5.877377E-7	5.863042E-7	5.883431E-7	5.893343E-7	5.869691E-7	  -19.4767	    7.4796	   10.6464	  -21.4415	
    2.0000	 9.2710E-7	 9.2480E-7	 9.2630E-7	 9.3040E-7	 9.2690E-7	9.199804E-7	9.258024E-7	9.187186E-7	9.187229E-7	9.166777E-7	  -19.5124	    7.4562	   10.6546	  -21.4509	
    3.0000	 1.1372E-6	 1.1390E-6	 1.1350E-6	 1.1390E-6	 1.1360E-6	1.135847E-6	1.140683E-6	1.131345E-6	1.134860E-6	1.136500E-6	  -19.5632	    7.4335	   10.6540	  -21.4692	
    4.0000	 1.3150E-6	 1.3170E-6	 1.3200E-6	 1.3130E-6	 1.3100E-6	1.312438E-6	1.308274E-6	1.313632E-6	1.315811E-6	1.312034E-6	  -19.5912	    7.4335	   10.6664	  -21.4560	
    5.0000	 1.4680E-6	 1.4740E-6	 1.4670E-6	 1.4650E-6	 1.4660E-6	1.470663E-6	1.469486E-6	1.471862E-6	1.473441E-6	1.467863E-6	  -19.6268	    7.4788	   10.6765	  -21.4099	
    6.0000	 1.6113E-6	 1.6180E-6	 1.6110E-6	 1.6100E-6	 1.6060E-6	1.612466E-6	1.613317E-6	1.615887E-6	1.607850E-6	1.612808E-6	  -19.6599	    7.4143	   10.6654	  -21.4720	
    7.0000	 1.7472E-6	 1.7460E-6	 1.7440E-6	 1.7480E-6	 1.7510E-6	1.745404E-6	1.747756E-6	1.745287E-6	1.744253E-6	1.744321E-6	  -19.6853	    7.3247	   10.6708	  -21.5361	
    8.0000	 1.8770E-6	 1.8840E-6	 1.8760E-6	 1.8760E-6	 1.8720E-6	1.868155E-6	1.870137E-6	1.870618E-6	1.867975E-6	1.863889E-6	  -19.7031	    7.4244	   10.6550	  -21.4753	
    9.0000	 1.9900E-6	 2.0020E-6	 1.9840E-6	 1.9860E-6	 1.9880E-6	1.987942E-6	1.989367E-6	1.986517E-6	1.989644E-6	1.986239E-6	  -19.7311	    7.3886	   10.6426	  -21.5164	
   10.0000	 2.1023E-6	 2.0920E-6	 2.1020E-6	 2.1090E-6	 2.1060E-6	2.097824E-6	2.100749E-6	2.106457E-6	2.094656E-6	2.089433E-6	  -19.7845	    7.4847	   10.6338	  -21.4511	
   20.0000	 3.0700E-6	 3.0710E-6	 3.0740E-6	 3.0660E-6	 3.0690E-6	3.047167E-6	3.064592E-6	3.052293E-6	3.034765E-6	3.037018E-6	  -19.8024	    7.5127	   10.6512	  -21.4106	
   30.0000	 3.8550E-6	 3.8540E-6	 3.8630E-6	 3.8560E-6	 3.8470E-6	3.833448E-6	3.829559E-6	3.842022E-6	3.824612E-6	3.837597E-6	  -19.8202	    7.4494	   10.6423	  -21.4694	
   40.0000	 4.5518E-6	 4.5660E-6	 4.5580E-6	 4.5480E-6	 4.5350E-6	4.519352E-6	4.519143E-6	4.528555E-6	4.515046E-6	4.514663E-6	  -19.8329	    7.4899	   10.6619	  -21.4169	
   50.0000	 5.1797E-6	 5.1690E-6	 5.1860E-6	 5.1890E-6	 5.1750E-6	5.168165E-6	5.155370E-6	5.163219E-6	5.183086E-6	5.170985E-6	  -19.8456	    7.4162	   10.6667	  -21.4692	
   60.0000	 5.7925E-6	 5.7530E-6	 5.7930E-6	 5.8130E-6	 5.8110E-6	5.767288E-6	5.761479E-6	5.775741E-6	5.763215E-6	5.768718E-6	  -19.8354	    7.3771	   10.6641	  -21.5024	
   70.0000	 6.3705E-6	 6.3470E-6	 6.3640E-6	 6.4110E-6	 6.3600E-6	6.314240E-6	6.319677E-6	6.298579E-6	6.322359E-6	6.316343E-6	  -19.8354	    7.4145	   10.6597	  -21.4779	
   80.0000	 6.9105E-6	 6.8960E-6	 6.8830E-6	 6.9250E-6	 6.9380E-6	6.887559E-6	6.909384E-6	6.875842E-6	6.872428E-6	6.892584E-6	  -19.8125	    7.4665	   10.6550	  -21.4425	
   90.0000	 7.4418E-6	 7.4410E-6	 7.4460E-6	 7.4390E-6	 7.4410E-6	7.421863E-6	7.428093E-6	7.434941E-6	7.426931E-6	7.397486E-6	  -19.7947	    7.4525	   10.6350	  -21.4747	
  100.0000	 7.9745E-6	 7.9540E-6	 7.9910E-6	 7.9780E-6	 7.9750E-6	7.915762E-6	7.920954E-6	7.936712E-6	7.917296E-6	7.888086E-6	  -19.7820	    7.4543	   10.6170	  -21.4927	
  120.0000	 8.9200E-6	 8.8990E-6	 8.9010E-6	 8.9290E-6	 8.9510E-6	8.940196E-6	8.949903E-6	8.921017E-6	8.948631E-6	8.941233E-6	  -19.7591	    7.3451	   10.6120	  -21.5831	
  140.0000	 9.8732E-6	 9.8430E-6	 9.8790E-6	 9.8670E-6	 9.9040E-6	9.831400E-6	9.812911E-6	9.859429E-6	9.816283E-6	9.836976E-6	  -19.7184	    7.3491	   10.5797	  -21.6146	
  160.0000	 1.0720E-5	 1.0770E-5	 1.0690E-5	 1.0690E-5	 1.0730E-5	1.068826E-5	1.068952E-5	1.070193E-5	1.069324E-5	1.066836E-5	  -19.6752	    7.3760	   10.5370	  -21.6398	
  180.0000	 1.1515E-5	 1.1510E-5	 1.1490E-5	 1.1530E-5	 1.1530E-5	1.147236E-5	1.145290E-5	1.148076E-5	1.149541E-5	1.146039E-5	  -19.6497	    7.3760	   10.5250	  -21.6527	
  200.0000	 1.2438E-5	 1.2450E-5	 1.2490E-5	 1.2420E-5	 1.2390E-5	1.229485E-5	1.229974E-5	1.229934E-5	1.228445E-5	1.229587E-5	  -19.6268	    7.3786	   10.5082	  -21.6689	
  220.0000	 1.3182E-5	 1.3180E-5	 1.3180E-5	 1.3190E-5	 1.3180E-5	1.308884E-5	1.310870E-5	1.312321E-5	1.309969E-5	1.302376E-5	  -19.5912	    7.4331	   10.4934	  -21.6425	
  240.0000	 1.3943E-5	 1.3930E-5	 1.3930E-5	 1.3950E-5	 1.3960E-5	1.380074E-5	1.385558E-5	1.380245E-5	1.377975E-5	1.376517E-5	  -19.5683	    7.3617	   10.4706	  -21.7228	
  260.0000	 1.4677E-5	 1.4670E-5	 1.4670E-5	 1.4680E-5	 1.4690E-5	1.466566E-5	1.458668E-5	1.466105E-5	1.473295E-5	1.468195E-5	  -19.5531	    7.3488	   10.4579	  -21.7465	
  280.0000	 1.5363E-5	 1.5420E-5	 1.5360E-5	 1.5330E-5	 1.5340E-5	1.526860E-5	1.524165E-5	1.532765E-5	1.526775E-5	1.523734E-5	  -19.5429	    7.3875	   10.4434	  -21.7323	
  300.0000	 1.6003E-5	 1.6020E-5	 1.5940E-5	 1.6010E-5	 1.6040E-5	1.590325E-5	1.588247E-5	1.593252E-5	1.591437E-5	1.588364E-5	  -19.5403	    7.2966	   10.4367	  -21.8101	
  320.0000	 1.6715E-5	 1.6760E-5	 1.6760E-5	 1.6690E-5	 1.6650E-5	1.648877E-5	1.640907E-5	1.654845E-5	1.648478E-5	1.651277E-5	  -19.5403	    7.3588	   10.4187	  -21.7814	
  340.0000	 1.7310E-5	 1.7340E-5	 1.7330E-5	 1.7230E-5	 1.7340E-5	1.712941E-5	1.708947E-5	1.711458E-5	1.711464E-5	1.719893E-5	  -19.5454	    7.3054	   10.4048	  -21.8381	
  360.0000	 1.7942E-5	 1.7950E-5	 1.7910E-5	 1.7940E-5	 1.7970E-5	1.774484E-5	1.782195E-5	1.774989E-5	1.771715E-5	1.769037E-5	  -19.5607	    7.2940	   10.4013	  -21.8508	
  380.0000	 1.8510E-5	 1.8570E-5	 1.8480E-5	 1.8450E-5	 1.8540E-5	1.825486E-5	1.827498E-5	1.821929E-5	1.824912E-5	1.827603E-5	  -19.5734	    7.2190	   10.3833	  -21.9288	
  400.0000	 1.9015E-5	 1.9050E-5	 1.9040E-5	 1.8960E-5	 1.9010E-5	1.889054E-5	1.888537E-5	1.891132E-5	1.893648E-5	1.882899E-5	  -19.5912	    7.2190	   10.3798	  -21.9326	
  420.0000	 1.9585E-5	 1.9580E-5	 1.9560E-5	 1.9610E-5	 1.9590E-5	1.929307E-5	1.938128E-5	1.927660E-5	1.920272E-5	1.931166E-5	  -19.6446	    7.2813	   10.3684	  -21.8966	
  440.0000	 2.0197E-5	 2.0130E-5	 2.0180E-5	 2.0240E-5	 2.0240E-5	1.995691E-5	1.997300E-5	2.000049E-5	1.991849E-5	1.993566E-5	  -19.6624	    7.3493	   10.3552	  -21.8583	
  460.0000	 2.0753E-5	 2.0870E-5	 2.0730E-5	 2.0690E-5	 2.0720E-5	2.048997E-5	2.042848E-5	2.045444E-5	2.053068E-5	2.054628E-5	  -19.6955	    7.2618	   10.3466	  -21.9356	
  480.0000	 2.1333E-5	 2.1370E-5	 2.1390E-5	 2.1350E-5	 2.1220E-5	2.088213E-5	2.091061E-5	2.097333E-5	2.081390E-5	2.083067E-5	  -19.7464	    7.3029	   10.3374	  -21.9138	
  500.0000	 2.1835E-5	 2.1760E-5	 2.1790E-5	 2.1930E-5	 2.1860E-5	2.137278E-5	2.136095E-5	2.138661E-5	2.136397E-5	2.137961E-5	  -19.7871	    7.3090	   10.3479	  -21.8976	
  520.0000	 2.2450E-5	 2.2400E-5	 2.2470E-5	 2.2510E-5	 2.2420E-5	2.203623E-5	2.205808E-5	2.199477E-5	2.202321E-5	2.206887E-5	  -19.8329	    7.2439	   10.3450	  -21.9513	
  540.0000	 2.3100E-5	 2.3060E-5	 2.3150E-5	 2.3140E-5	 2.3050E-5	2.255066E-5	2.259098E-5	2.258445E-5	2.256950E-5	2.245771E-5	  -19.8838	    7.2355	   10.3422	  -21.9609	
  560.0000	 2.3530E-5	 2.3670E-5	 2.3620E-5	 2.3480E-5	 2.3350E-5	2.309811E-5	2.310253E-5	2.303557E-5	2.311176E-5	2.314259E-5	  -19.9168	    7.3241	   10.3552	  -21.8779	
  580.0000	 2.4178E-5	 2.4270E-5	 2.4200E-5	 2.4080E-5	 2.4160E-5	2.367366E-5	2.367244E-5	2.372723E-5	2.370547E-5	2.358949E-5	  -19.9524	    7.2913	   10.3643	  -21.8934	
  600.0000	 2.4735E-5	 2.4820E-5	 2.4620E-5	 2.4760E-5	 2.4740E-5	2.424871E-5	2.423816E-5	2.424535E-5	2.430472E-5	2.420663E-5	  -20.0135	    7.1890	   10.3725	  -21.9639	
  620.0000	 2.5315E-5	 2.5340E-5	 2.5300E-5	 2.5350E-5	 2.5270E-5	2.489310E-5	2.485735E-5	2.491073E-5	2.492144E-5	2.488288E-5	  -20.0364	    7.1890	   10.3814	  -21.9542	
  640.0000	 2.5955E-5	 2.6010E-5	 2.6010E-5	 2.5920E-5	 2.5880E-5	2.541738E-5	2.542144E-5	2.547577E-5	2.542811E-5	2.534421E-5	  -20.0669	    7.2525	   10.3839	  -21.9020	
  660.0000	 2.6592E-5	 2.6650E-5	 2.6680E-5	 2.6460E-5	 2.6580E-5	2.594777E-5	2.600895E-5	2.592523E-5	2.591917E-5	2.593774E-5	  -20.0923	    7.2230	   10.3956	  -21.9121	
  680.0000	 2.7172E-5	 2.7070E-5	 2.7110E-5	 2.7200E-5	 2.7310E-5	2.668716E-5	2.669112E-5	2.665637E-5	2.670264E-5	2.669851E-5	  -20.1152	    7.1979	   10.4039	  -21.9227	
  700.0000	 2.7920E-5	 2.7960E-5	 2.7950E-5	 2.7950E-5	 2.7820E-5	2.729333E-5	2.727756E-5	2.727736E-5	2.731495E-5	2.730346E-5	  -20.1178	    7.1989	   10.4137	  -21.9112	
  720.0000	 2.8482E-5	 2.8630E-5	 2.8540E-5	 2.8450E-5	 2.8310E-5	2.786742E-5	2.782039E-5	2.795435E-5	2.796153E-5	2.773340E-5	  -20.1356	    7.2279	   10.4203	  -21.8815	
  740.0000	 2.9242E-5	 2.9280E-5	 2.9250E-5	 2.9250E-5	 2.9190E-5	2.859259E-5	2.862378E-5	2.856030E-5	2.850963E-5	2.867665E-5	  -20.1356	    7.2279	   10.4257	  -21.8756	
  760.0000	 3.0035E-5	 2.9980E-5	 3.0020E-5	 3.0060E-5	 3.0080E-5	2.944891E-5	2.952912E-5	2.943940E-5	2.946595E-5	2.936116E-5	  -20.1279	    7.2199	   10.4317	  -21.8753	
  780.0000	 3.0623E-5	 3.0610E-5	 3.0640E-5	 3.0610E-5	 3.0630E-5	3.002239E-5	2.994027E-5	3.006284E-5	3.005473E-5	3.003171E-5	  -20.1254	    7.1351	   10.4244	  -21.9491	
  800.0000	 3.1533E-5	 3.1570E-5	 3.1590E-5	 3.1510E-5	 3.1460E-5	3.079621E-5	3.074568E-5	3.081502E-5	3.086012E-5	3.076402E-5	  -20.1127	    7.1933	   10.4276	  -21.9005	
  820.0000	 3.2167E-5	 3.2170E-5	 3.2140E-5	 3.2200E-5	 3.2160E-5	3.144843E-5	3.154987E-5	3.145063E-5	3.136997E-5	3.142325E-5	  -20.1076	    7.2675	   10.4190	  -21.8521	
  840.0000	 3.2927E-5	 3.2740E-5	 3.2960E-5	 3.2970E-5	 3.3040E-5	3.220524E-5	3.213621E-5	3.225995E-5	3.216832E-5	3.225648E-5	  -20.0949	    7.1578	   10.4216	  -21.9346	
  860.0000	 3.3840E-5	 3.3910E-5	 3.3770E-5	 3.3830E-5	 3.3850E-5	3.313151E-5	3.312997E-5	3.306703E-5	3.319413E-5	3.313492E-5	  -20.0771	    7.1838	   10.4194	  -21.9168	
  880.0000	 3.4745E-5	 3.4650E-5	 3.4770E-5	 3.4840E-5	 3.4720E-5	3.369320E-5	3.374994E-5	3.374439E-5	3.366804E-5	3.361044E-5	  -20.0516	    7.1816	   10.4146	  -21.9237	
  900.0000	 3.5445E-5	 3.5470E-5	 3.5410E-5	 3.5430E-5	 3.5470E-5	3.446903E-5	3.446250E-5	3.451920E-5	3.443976E-5	3.445468E-5	  -20.0338	    7.1450	   10.4105	  -21.9566	
  920.0000	 3.6395E-5	 3.6410E-5	 3.6340E-5	 3.6400E-5	 3.6430E-5	3.546487E-5	3.546510E-5	3.546435E-5	3.549624E-5	3.543380E-5	  -20.0059	    7.1380	   10.4039	  -21.9693	
  940.0000	 3.7360E-5	 3.7350E-5	 3.7360E-5	 3.7540E-5	 3.7190E-5	3.628985E-5	3.632240E-5	3.634078E-5	3.616650E-5	3.632973E-5	  -19.9906	    7.0920	   10.3896	  -22.0206	
  960.0000	 3.8038E-5	 3.8100E-5	 3.8100E-5	 3.7910E-5	 3.8040E-5	3.713202E-5	3.709693E-5	3.708623E-5	3.711691E-5	3.722801E-5	  -19.9601	    7.1629	   10.3672	  -21.9900	
  980.0000	 3.8975E-5	 3.9050E-5	 3.9020E-5	 3.9020E-5	 3.8810E-5	3.775391E-5	3.761449E-5	3.784278E-5	3.773947E-5	3.781890E-5	  -19.9321	    7.1100	   10.3523	  -22.0473	
 1000.0000	 3.9885E-5	 3.9950E-5	 3.9980E-5	 3.9960E-5	 3.9650E-5	3.857069E-5	3.858108E-5	3.852836E-5	3.852019E-5	3.865312E-5	  -19.9168	    7.1100	   10.3457	  -22.0546	
 1020.0000	 4.0645E-5	 4.0590E-5	 4.0730E-5	 4.0620E-5	 4.0640E-5	3.948341E-5	3.945925E-5	3.941337E-5	3.954442E-5	3.951661E-5	  -19.8939	    7.0853	   10.3340	  -22.0867	
 1040.0000	 4.1412E-5	 4.1440E-5	 4.1420E-5	 4.1460E-5	 4.1330E-5	4.020416E-5	4.011644E-5	4.022787E-5	4.022432E-5	4.024801E-5	  -19.8888	    7.0511	   10.3185	  -22.1302	
 1060.0000	 4.2272E-5	 4.2390E-5	 4.2460E-5	 4.2070E-5	 4.2170E-5	4.091149E-5	4.098592E-5	4.088393E-5	4.093153E-5	4.084457E-5	  -19.8888	    7.0751	   10.3042	  -22.1272	
 1080.0000	 4.3173E-5	 4.3050E-5	 4.3110E-5	 4.3360E-5	 4.3170E-5	4.181950E-5	4.192803E-5	4.190301E-5	4.178093E-5	4.166602E-5	  -19.8787	    7.0812	   10.2745	  -22.1552	
 1100.0000	 4.3775E-5	 4.3950E-5	 4.3640E-5	 4.3840E-5	 4.3670E-5	4.256231E-5	4.249370E-5	4.288522E-5	4.243312E-5	4.243722E-5	  -19.8838	    7.1456	   10.2619	  -22.1191
