Repository: ctiley/CERN_CMS_Silicon_Sensor

# CERN_CMS_Silicon_Sensor

# Code To-Do 
- Double check Halfmoon Diode Data

# Lab To-Do
- Measure more HGCAL Diodes
- Measure rest of Unirradiated Halfmoon Diodes
- Rebond D0 Diode
- Cleanup Wires at Alibava Station
-

File: Diodes/Ljubljana_Diodes/Data/Ljubljana_Diode_Annealing/CO144/60min/CV_D0_CO144_LargeDiode_GRConnected_Irradiated_60min_9_3_2021_1_44_09_PM.txt
GCD Test
Bias: 5000.000000
CV_D0_CO144_LargeDiode_GRConnected_Irradiated_60min
Date/Time: 9/3/2021 1:44:09 PM
Sensor Name: CO144
Type: N
Annealing Status: Irradiated and Annealed at 60C for 60 minutes
Environment: -20C
Tester: Andrew Kent

Time Delay per Ramp Step (s): 0.500

CV Time Delay per Measurement (s) :0.500

AC Voltage (V): 0.500

Current Number of measurements per voltage: 4.000

IV Time Delay per Measurement (s) :0.000


BiasVoltage	LCR_Cp_freq1000.0	LCR_Cp_freq10000.0	LCR_Rp_freq1000.0	LCR_Rp_freq10000.0	Temperature	Air_Temp	Humidity	Dewpoint	
    1.0000	2.404E-11	1.972E-11	1.745E+6	1.620E+6	  -20.0440	   10.8354	    7.7770	  -22.4367	
    2.0000	2.679E-11	1.976E-11	1.794E+6	1.640E+6	  -20.0644	   10.7563	    7.7881	  -22.4801	
    3.0000	2.917E-11	1.979E-11	1.816E+6	1.638E+6	  -20.0465	   10.7806	    7.7856	  -22.4654	
    4.0000	3.065E-11	1.981E-11	1.819E+6	1.635E+6	  -20.0059	   10.8044	    7.7897	  -22.4416	
    5.0000	3.177E-11	1.983E-11	1.825E+6	1.633E+6	  -19.9270	   10.7888	    7.7887	  -22.4547	
    6.0000	3.257E-11	1.985E-11	1.848E+6	1.642E+6	  -19.8787	   10.7899	    7.7868	  -22.4566	
    7.0000	3.320E-11	1.987E-11	1.875E+6	1.645E+6	  -19.8558	   10.7700	    7.7849	  -22.4743	
    8.0000	3.391E-11	1.987E-11	1.890E+6	1.670E+6	  -19.8431	   10.7305	    7.7840	  -22.5054	
    9.0000	3.438E-11	1.988E-11	1.921E+6	1.685E+6	  -19.8736	   10.7762	    7.7856	  -22.4687	
   10.0000	3.468E-11	1.989E-11	1.962E+6	1.699E+6	  -19.8888	   10.7420	    7.7789	  -22.5041	
   20.0000	3.764E-11	1.997E-11	2.180E+6	1.791E+6	  -19.9092	   10.6097	    7.7891	  -22.5888	
   30.0000	3.894E-11	2.002E-11	2.364E+6	1.865E+6	  -19.9855	   10.6509	    7.7935	  -22.5514	
   40.0000	3.957E-11	2.005E-11	2.538E+6	1.918E+6	  -20.0160	   10.6062	    7.7853	  -22.5970	
   50.0000	4.008E-11	2.007E-11	2.672E+6	1.975E+6	  -20.0542	   10.5855	    7.7925	  -22.6020	
   60.0000	4.035E-11	2.008E-11	2.799E+6	2.022E+6	  -20.0949	   10.6503	    7.7815	  -22.5693	
   70.0000	4.037E-11	2.009E-11	2.928E+6	2.057E+6	  -20.0822	   10.6500	    7.7758	  -22.5778	
   80.0000	4.044E-11	2.010E-11	3.038E+6	2.096E+6	  -20.1000	   10.6566	    7.7707	  -22.5802	
   90.0000	4.048E-11	2.011E-11	3.140E+6	2.128E+6	  -20.0872	   10.6045	    7.7527	  -22.6455	
  100.0000	4.044E-11	2.011E-11	3.242E+6	2.159E+6	  -20.0516	   10.5683	    7.7524	  -22.6732	
  120.0000	4.016E-11	2.012E-11	3.436E+6	2.220E+6	  -20.0364	   10.5718	    7.7524	  -22.6705	
  140.0000	3.977E-11	2.010E-11	3.628E+6	2.317E+6	  -19.9931	   10.4863	    7.7473	  -22.7421	
  160.0000	3.938E-11	2.011E-11	3.805E+6	2.370E+6	  -19.9524	   10.4955	    7.7400	  -22.7458	
  180.0000	3.871E-11	2.009E-11	4.007E+6	2.460E+6	  -19.9219	   10.5109	    7.7337	  -22.7434	
  200.0000	3.818E-11	2.007E-11	4.183E+6	2.538E+6	  -19.9194	   10.5198	    7.7223	  -22.7533	
  220.0000	3.763E-11	2.006E-11	4.358E+6	2.614E+6	  -19.9219	   10.4982	    7.7021	  -22.7991	
  240.0000	3.691E-11	2.003E-11	4.558E+6	2.731E+6	  -19.9448	   10.4847	    7.6847	  -22.8347	
  260.0000	3.638E-11	2.001E-11	4.724E+6	2.813E+6	  -19.9601	   10.5290	    7.6572	  -22.8417	
  280.0000	3.579E-11	1.999E-11	4.906E+6	2.904E+6	  -19.9779	   10.4659	    7.6331	  -22.9245	
  300.0000	3.533E-11	1.997E-11	5.053E+6	2.981E+6	  -20.0364	   10.4412	    7.6047	  -22.9849	
  320.0000	3.482E-11	1.995E-11	5.199E+6	3.062E+6	  -20.0440	   10.4815	    7.5987	  -22.9637	
  340.0000	3.437E-11	1.993E-11	5.312E+6	3.148E+6	  -20.0669	   10.4664	    7.5860	  -22.9937	
  360.0000	3.397E-11	1.992E-11	5.373E+6	3.204E+6	  -20.0771	   10.4244	    7.5607	  -23.0627	
  380.0000	3.375E-11	1.992E-11	5.332E+6	3.207E+6	  -20.0796	   10.3542	    7.5509	  -23.1298	
  400.0000	3.388E-11	1.994E-11	5.196E+6	3.158E+6	  -20.0644	   10.3996	    7.5348	  -23.1198	
  420.0000	3.418E-11	2.006E-11	5.115E+6	3.057E+6	  -20.0593	   10.3527	    7.5225	  -23.1733	
  440.0000	3.440E-11	2.029E-11	5.114E+6	2.994E+6	  -20.0237	   10.3347	    7.4943	  -23.2289	
  460.0000	3.432E-11	2.051E-11	5.182E+6	2.999E+6	  -20.0135	   10.3990	    7.4813	  -23.2001	
  480.0000	3.431E-11	2.068E-11	5.234E+6	3.025E+6	  -19.9575	   10.3906	    7.4497	  -23.2539	
  500.0000	3.417E-11	2.080E-11	5.310E+6	3.064E+6	  -19.9270	   10.4370	    7.4269	  -23.2535	
  520.0000	3.393E-11	2.089E-11	5.411E+6	3.140E+6	  -19.9168	   10.3860	    7.4099	  -23.3174	
  540.0000	3.362E-11	2.095E-11	5.527E+6	3.215E+6	  -19.9092	   10.3131	    7.4004	  -23.3863	
  560.0000	3.335E-11	2.101E-11	5.637E+6	3.299E+6	  -19.9194	   10.3578	    7.3874	  -23.3725	
  580.0000	3.305E-11	2.106E-11	5.755E+6	3.385E+6	  -19.9626	   10.3659	    7.3786	  -23.3798	
  600.0000	3.266E-11	2.111E-11	5.904E+6	3.453E+6	  -19.9855	   10.3642	    7.3719	  -23.3912	
  620.0000	3.247E-11	2.115E-11	5.994E+6	3.550E+6	  -20.0186	   10.3622	    7.3650	  -23.4033	
  640.0000	3.217E-11	2.118E-11	6.120E+6	3.616E+6	  -20.0618	   10.3802	    7.3330	  -23.4384	
  660.0000	3.195E-11	2.122E-11	6.210E+6	3.663E+6	  -20.0542	   10.3231	    7.3128	  -23.5120	
  680.0000	3.172E-11	2.125E-11	6.304E+6	3.739E+6	  -20.0491	   10.2880	    7.3023	  -23.5541	
  700.0000	3.152E-11	2.127E-11	6.383E+6	3.777E+6	  -20.0338	   10.1369	    7.2985	  -23.6728	
  720.0000	3.122E-11	2.129E-11	6.491E+6	3.823E+6	  -20.0313	   10.1459	    7.2783	  -23.6971	
  740.0000	3.097E-11	2.130E-11	6.582E+6	3.897E+6	  -20.0186	   10.1999	    7.2875	  -23.6427	
  760.0000	3.085E-11	2.131E-11	6.596E+6	3.923E+6	  -20.0033	   10.2344	    7.2663	  -23.6495	
  780.0000	3.057E-11	2.131E-11	6.707E+6	4.007E+6	  -19.9931	   10.1992	    7.2334	  -23.7264	
  800.0000	3.038E-11	2.132E-11	6.743E+6	4.033E+6	  -19.9779	   10.2475	    7.2113	  -23.7245	
  820.0000	3.018E-11	2.132E-11	6.777E+6	4.073E+6	  -20.0008	   10.2304	    7.2078	  -23.7427	
  840.0000	2.549E-11	1.835E-11	9.585E+6	6.024E+6	  -19.9931	   10.1430	    7.1948	  -23.8279	
  860.0000	2.526E-11	1.834E-11	9.787E+6	6.156E+6	  -19.9982	   10.1564	    7.1667	  -23.8617	
  880.0000	2.503E-11	1.833E-11	9.935E+6	6.328E+6	  -20.0008	   10.1008	    7.1578	  -23.9168	
  900.0000	2.480E-11	1.833E-11	1.010E+7	6.435E+6	  -20.0008	   10.1334	    7.1382	  -23.9232	
  920.0000	2.454E-11	1.832E-11	1.026E+7	6.637E+6	  -19.9906	   10.0372	    7.1240	  -24.0170	
  940.0000	2.436E-11	1.831E-11	1.037E+7	6.764E+6	  -20.0033	   10.0273	    7.1072	  -24.0506	
  960.0000	2.411E-11	1.830E-11	1.055E+7	6.917E+6	  -20.0008	   10.0389	    7.0879	  -24.0722	
  980.0000	2.388E-11	1.830E-11	1.071E+7	7.079E+6	  -20.0109	   10.0257	    7.0791	  -24.0960	
 1000.0000	2.364E-11	1.828E-11	1.088E+7	7.333E+6	  -20.0033	   10.0513	    7.0591	  -24.1082	
 1020.0000	2.342E-11	1.828E-11	1.100E+7	7.487E+6	  -19.9931	   10.0145	    7.0389	  -24.1676	
 1040.0000	2.318E-11	1.827E-11	1.118E+7	7.728E+6	  -20.0059	   10.0576	    7.0183	  -24.1679	
 1060.0000	2.292E-11	1.826E-11	1.134E+7	7.929E+6	  -20.0084	   10.1253	    6.9845	  -24.1713	
 1080.0000	2.270E-11	1.826E-11	1.147E+7	8.084E+6	  -20.0084	   10.1669	    6.9665	  -24.1691	
 1100.0000	2.246E-11	1.825E-11	1.164E+7	8.408E+6	  -20.0033	   10.1338	    6.9513	  -24.2180

File: Diodes/Ljubljana_Diodes/Data/Ljubljana_Diode_Annealing/CO144/60min/CV_D0_CO144_LargeDiode_GRConnected_Irradiated_60min_9_3_2021_1_50_58_PM.txt
GCD Test
Bias: 5000.000000
CV_D0_CO144_LargeDiode_GRConnected_Irradiated_60min
Date/Time: 9/3/2021 1:50:58 PM
Sensor Name: CO144
Type: N
Annealing Status: Irradiated and Annealed at 60C for 60 minutes
Environment: -20C
Tester: Andrew Kent

Time Delay per Ramp Step (s): 0.500

CV Time Delay per Measurement (s) :0.500

AC Voltage (V): 0.500

Current Number of measurements per voltage: 4.000

IV Time Delay per Measurement (s) :0.000


BiasVoltage	LCR_Cp_freq1000.0	LCR_Cp_freq10000.0	LCR_Rp_freq1000.0	LCR_Rp_freq10000.0	Temperature	Air_Temp	Humidity	Dewpoint	
    1.0000	1.868E-11	1.827E-11	1.892E+6	1.858E+6	  -20.0135	    9.9385	    6.7590	  -24.6738	
    2.0000	2.147E-11	1.831E-11	1.955E+6	1.886E+6	  -20.0287	    9.9264	    6.7502	  -24.6972	
    3.0000	2.395E-11	1.834E-11	1.984E+6	1.904E+6	  -20.0313	    9.9830	    6.7470	  -24.6605	
    4.0000	2.531E-11	1.836E-11	2.016E+6	1.900E+6	  -20.0262	   10.0051	    6.7423	  -24.6519	
    5.0000	2.644E-11	1.837E-11	2.027E+6	1.911E+6	  -20.0262	   10.0168	    6.7407	  -24.6458	
    6.0000	2.736E-11	1.838E-11	2.043E+6	1.916E+6	  -20.0160	   10.0168	    6.7340	  -24.6567	
    7.0000	2.815E-11	1.839E-11	2.061E+6	1.921E+6	  -20.0033	    9.9507	    6.7274	  -24.7166	
    8.0000	2.880E-11	1.841E-11	2.085E+6	1.915E+6	  -19.9779	    9.9321	    6.7078	  -24.7626	
    9.0000	2.940E-11	1.842E-11	2.105E+6	1.926E+6	  -19.9779	    9.9629	    6.6948	  -24.7612	
   10.0000	2.998E-11	1.843E-11	2.123E+6	1.931E+6	  -19.9702	    9.9675	    6.6932	  -24.7604	
   20.0000	3.370E-11	1.849E-11	2.302E+6	1.992E+6	  -19.9931	    9.9356	    6.6777	  -24.8096	
   30.0000	3.557E-11	1.854E-11	2.465E+6	2.040E+6	  -19.9880	    9.9354	    6.6787	  -24.8082	
   40.0000	3.672E-11	1.858E-11	2.598E+6	2.089E+6	  -19.9880	    9.9825	    6.6664	  -24.7938	
   50.0000	3.742E-11	1.861E-11	2.730E+6	2.134E+6	  -20.0059	    9.9888	    6.6670	  -24.7881	
   60.0000	3.786E-11	1.864E-11	2.854E+6	2.169E+6	  -20.0059	    9.9974	    6.6559	  -24.8000	
   70.0000	3.808E-11	1.866E-11	2.975E+6	2.223E+6	  -20.0109	    9.9836	    6.6490	  -24.8218	
   80.0000	3.820E-11	1.867E-11	3.090E+6	2.261E+6	  -20.0389	    9.9978	    6.6407	  -24.8250	
   90.0000	3.799E-11	1.869E-11	3.225E+6	2.307E+6	  -20.0262	    9.9515	    6.6309	  -24.8756	
  100.0000	3.805E-11	1.868E-11	3.304E+6	2.341E+6	  -20.0338	    9.9686	    6.6139	  -24.8914	
  120.0000	3.788E-11	1.873E-11	3.526E+6	2.419E+6	  -20.0059	    9.9331	    6.6059	  -24.9308	
  140.0000	3.741E-11	1.874E-11	3.747E+6	2.492E+6	  -19.9982	    9.9137	    6.5987	  -24.9573	
  160.0000	3.690E-11	1.875E-11	3.958E+6	2.582E+6	  -19.9931	    9.9023	    6.5803	  -24.9964	
  180.0000	3.651E-11	1.875E-11	4.142E+6	2.658E+6	  -19.9931	    9.9064	    6.5693	  -25.0119	
  200.0000	3.598E-11	1.876E-11	4.339E+6	2.728E+6	  -19.9880	    9.9640	    6.5560	  -24.9917	
  220.0000	3.542E-11	1.876E-11	4.540E+6	2.814E+6	  -19.9931	    9.9949	    6.5376	  -24.9998	
  240.0000	3.499E-11	1.875E-11	4.716E+6	2.895E+6	  -19.9830	    9.9344	    6.5357	  -25.0476	
  260.0000	3.456E-11	1.875E-11	4.889E+6	2.979E+6	  -20.0008	    9.8775	    6.5218	  -25.1132	
  280.0000	3.400E-11	1.874E-11	5.087E+6	3.058E+6	  -20.0008	    9.8518	    6.4946	  -25.1782	
  300.0000	3.365E-11	1.873E-11	5.238E+6	3.150E+6	  -20.0084	    9.8358	    6.4896	  -25.1986	
  320.0000	3.321E-11	1.872E-11	5.415E+6	3.243E+6	  -20.0059	    9.8174	    6.4681	  -25.2486	
  340.0000	3.283E-11	1.871E-11	5.577E+6	3.306E+6	  -20.0008	    9.8731	    6.4655	  -25.2119	
  360.0000	3.242E-11	1.870E-11	5.752E+6	3.413E+6	  -19.9906	    9.8339	    6.4459	  -25.2742	
  380.0000	3.198E-11	1.869E-11	5.938E+6	3.493E+6	  -19.9982	    9.8223	    6.4247	  -25.3189	
  400.0000	3.163E-11	1.867E-11	6.107E+6	3.578E+6	  -19.9931	    9.8484	    6.4257	  -25.2981	
  420.0000	3.124E-11	1.863E-11	6.278E+6	3.698E+6	  -20.0109	    9.8453	    6.4102	  -25.3269	
  440.0000	3.087E-11	1.860E-11	6.450E+6	3.796E+6	  -20.0160	    9.7961	    6.4039	  -25.3740	
  460.0000	3.056E-11	1.857E-11	6.607E+6	3.878E+6	  -20.0084	    9.8126	    6.3912	  -25.3836	
  480.0000	3.030E-11	1.856E-11	6.745E+6	3.959E+6	  -20.0084	    9.7742	    6.3713	  -25.4462	
  500.0000	2.993E-11	1.854E-11	6.926E+6	4.039E+6	  -19.9957	    9.7562	    6.3558	  -25.4862	
  520.0000	2.969E-11	1.852E-11	7.069E+6	4.160E+6	  -19.9957	    9.7880	    6.3482	  -25.4759	
  540.0000	2.942E-11	1.851E-11	7.220E+6	4.242E+6	  -19.9830	    9.7420	    6.3324	  -25.5371	
  560.0000	2.911E-11	1.850E-11	7.393E+6	4.329E+6	  -19.9753	    9.7202	    6.3163	  -25.5811	
  580.0000	2.879E-11	1.849E-11	7.568E+6	4.450E+6	  -19.9804	    9.7672	    6.2998	  -25.5751	
  600.0000	2.854E-11	1.848E-11	7.712E+6	4.542E+6	  -19.9855	    9.7699	    6.2868	  -25.5957	
  620.0000	2.822E-11	1.846E-11	7.898E+6	4.707E+6	  -19.9830	    9.7311	    6.2694	  -25.6547	
  640.0000	2.791E-11	1.845E-11	8.077E+6	4.778E+6	  -19.9931	    9.7920	    6.2521	  -25.6403	
  660.0000	2.768E-11	1.844E-11	8.219E+6	4.881E+6	  -19.9931	    9.7279	    6.2495	  -25.6919	
  680.0000	2.741E-11	1.843E-11	8.382E+6	5.018E+6	  -20.0135	    9.7566	    6.2388	  -25.6896	
  700.0000	2.715E-11	1.842E-11	8.549E+6	5.142E+6	  -19.9982	    9.7928	    6.2084	  -25.7164	
  720.0000	2.688E-11	1.841E-11	8.716E+6	5.254E+6	  -20.0135	    9.8291	    6.2071	  -25.6920	
  740.0000	2.669E-11	1.840E-11	8.839E+6	5.363E+6	  -20.0135	    9.8475	    6.1935	  -25.7025	
  760.0000	2.639E-11	1.839E-11	9.035E+6	5.489E+6	  -20.0262	    9.8010	    6.1724	  -25.7742	
  780.0000	2.617E-11	1.838E-11	9.184E+6	5.596E+6	  -20.0135	    9.7780	    6.1610	  -25.8113	
  800.0000	2.595E-11	1.837E-11	9.322E+6	5.754E+6	  -20.0109	    9.7489	    6.1439	  -25.8630	
  820.0000	2.569E-11	1.836E-11	9.497E+6	5.871E+6	  -20.0109	    9.7150	    6.1284	  -25.9155	
  840.0000	2.550E-11	1.836E-11	9.620E+6	6.001E+6	  -20.0033	    9.6592	    6.1180	  -25.9751	
  860.0000	2.530E-11	1.834E-11	9.743E+6	6.177E+6	  -20.0109	    9.6856	    6.1075	  -25.9744	
  880.0000	2.509E-11	1.834E-11	9.880E+6	6.298E+6	  -20.0059	    9.6455	    6.1154	  -25.9897	
  900.0000	2.482E-11	1.833E-11	1.006E+7	6.435E+6	  -19.9880	    9.6723	    6.1003	  -25.9972	
  920.0000	2.463E-11	1.832E-11	1.019E+7	6.574E+6	  -19.9855	    9.6470	    6.0917	  -26.0310	
  940.0000	2.435E-11	1.831E-11	1.040E+7	6.721E+6	  -19.9804	    9.6637	    6.0848	  -26.0312	
  960.0000	2.417E-11	1.830E-11	1.049E+7	6.894E+6	  -19.9855	    9.6599	    6.0670	  -26.0658	
  980.0000	2.394E-11	1.829E-11	1.066E+7	7.088E+6	  -19.9931	    9.6078	    6.0547	  -26.1262	
 1000.0000	2.365E-11	1.829E-11	1.086E+7	7.304E+6	  -20.0059	    9.6403	    6.0430	  -26.1236	
 1020.0000	2.343E-11	1.828E-11	1.100E+7	7.462E+6	  -20.0135	    9.6141	    6.0335	  -26.1599	
 1040.0000	2.317E-11	1.827E-11	1.117E+7	7.657E+6	  -20.0160	    9.6898	    6.0247	  -26.1205	
 1060.0000	2.297E-11	1.826E-11	1.131E+7	7.829E+6	  -20.0135	    9.7243	    6.0152	  -26.1124	
 1080.0000	2.273E-11	1.826E-11	1.144E+7	8.070E+6	  -20.0109	    9.7212	    6.0092	  -26.1255	
 1100.0000	2.249E-11	1.825E-11	1.161E+7	8.321E+6	  -20.0109	    9.7293	    5.9981	  -26.1397

File: Diodes/Ljubljana_Diodes/Data/Ljubljana_Diode_Annealing/CO144/60min/CV_D0_CO144_LargeDiode_GRConnected_Irradiated_60min_9_9_2021_12_47_54_PM.txt
GCD Test
Bias: 5000.000000
CV_D0_CO144_LargeDiode_GRConnected_Irradiated_60min
Date/Time: 9/9/2021 12:47:54 PM
Sensor Name: CO144
Type: N
Annealing Status: Irradiated and Annealed at 60C for 60 min
Environment: -20C
Tester: Andrew Kent

Time Delay per Ramp Step (s): 0.500

CV Time Delay per Measurement (s) :0.500

AC Voltage (V): 0.500

Current Number of measurements per voltage: 4.000

IV Time Delay per Measurement (s) :0.000


BiasVoltage	LCR_Cp_freq1000.0	LCR_Cp_freq10000.0	LCR_Rp_freq1000.0	LCR_Rp_freq10000.0	Temperature	Air_Temp	Humidity	Dewpoint	
    1.0000	5.026E-11	5.009E-11	1.360E+5	1.168E+5	   17.8039	   19.5942	   12.1717	  -10.3859	
    2.0000	3.978E-11	2.635E-11	8.765E+4	8.614E+4	   17.1506	   19.5755	   11.7770	  -10.8144	
    3.0000	9.001E-11	2.674E-11	8.943E+4	8.453E+4	   16.2275	   19.5656	   11.1828	  -11.1323	
    4.0000	1.878E-10	3.181E-11	1.018E+5	8.848E+4	   15.6414	   19.5059	   10.8068	  -11.9410	
    5.0000	2.660E-10	3.697E-11	1.200E+5	9.355E+4	   15.2121	   19.4599	   10.5636	  -12.2586	
    6.0000	2.978E-10	3.965E-11	1.371E+5	9.878E+4	   14.6313	   19.4359	   10.2043	  -12.7045	
    7.0000	3.067E-10	4.097E-11	1.528E+5	1.044E+5	   13.7474	   19.4020	    9.8280	  -13.1928	
    8.0000	3.063E-10	4.166E-11	1.680E+5	1.100E+5	   13.1335	   19.4020	    9.5731	  -13.5150	
    9.0000	3.022E-10	4.184E-11	1.826E+5	1.159E+5	   12.7302	   19.3495	    9.4282	  -13.7413	
   10.0000	2.954E-10	4.174E-11	1.977E+5	1.222E+5	   12.2834	   19.3244	    9.2309	  -14.0185	
   20.0000	2.724E-10	4.786E-11	2.647E+5	1.398E+5	   11.3642	   19.3062	    9.0509	  -14.2719	
   30.0000	2.446E-10	4.958E-11	3.184E+5	1.566E+5	   10.9329	   19.2467	    8.9779	  -14.4154	
   40.0000	2.220E-10	4.994E-11	3.678E+5	1.732E+5	   10.4170	   19.2467	    8.9070	  -14.5116	
   50.0000	2.043E-10	4.947E-11	4.148E+5	1.892E+5	   10.0064	   19.1775	    8.8947	  -14.5807	
   60.0000	1.901E-10	4.855E-11	4.599E+5	2.054E+5	    9.1493	   19.1685	    8.8033	  -14.7127	
   70.0000	1.784E-10	4.751E-11	5.038E+5	2.212E+5	    8.7953	   19.1288	    8.7521	  -14.8133	
   80.0000	1.668E-10	4.643E-11	5.471E+5	2.368E+5	    8.3182	   19.1083	    8.6682	  -14.9451	
   90.0000	1.575E-10	4.527E-11	5.878E+5	2.530E+5	    7.5898	   19.0787	    8.6120	  -15.0461	
  100.0000	1.487E-10	4.415E-11	6.319E+5	2.690E+5	    7.0898	   19.0306	    8.5433	  -15.1788	
  120.0000	1.394E-10	4.300E-11	7.057E+5	2.935E+5	    6.7590	   18.9888	    8.4766	  -15.3048	
  140.0000	1.275E-10	4.181E-11	7.681E+5	3.176E+5	    6.3976	   18.9685	    8.3700	  -15.4724	
  160.0000	1.222E-10	4.060E-11	8.366E+5	3.418E+5	    5.6389	   18.9573	    8.1910	  -15.7406	
  180.0000	1.152E-10	3.940E-11	8.894E+5	3.667E+5	    5.2211	   18.9351	    8.0829	  -15.9166	
  200.0000	1.067E-10	3.832E-11	9.647E+5	3.906E+5	    4.9085	   18.9102	    7.9953	  -16.0657	
  220.0000	9.997E-11	3.732E-11	1.024E+6	4.144E+5	    4.5754	   18.8151	    7.8963	  -16.2856	
  240.0000	9.484E-11	3.627E-11	1.065E+6	4.394E+5	    3.8376	   18.7940	    7.6635	  -16.6581	
  260.0000	9.499E-11	3.530E-11	1.132E+6	4.651E+5	    3.5507	   18.7521	    7.5607	  -16.8498	
  280.0000	8.898E-11	3.443E-11	1.222E+6	4.899E+5	    3.1717	   18.7658	    7.4589	  -17.0006	
  300.0000	8.374E-11	3.357E-11	1.239E+6	5.161E+5	    2.8618	   18.7621	    7.3773	  -17.1338	
  320.0000	7.959E-11	3.285E-11	1.323E+6	5.397E+5	    2.2191	   18.7129	    7.2075	  -17.4458	
  340.0000	8.140E-11	3.208E-11	1.363E+6	5.639E+5	    1.9528	   18.6467	    7.1448	  -17.5978	
  360.0000	7.431E-11	3.152E-11	1.373E+6	5.827E+5	    1.5535	   18.6297	    7.0392	  -17.7860	
  380.0000	7.459E-11	3.092E-11	1.380E+6	5.936E+5	    1.0313	   18.6361	    6.9184	  -17.9850	
  400.0000	7.702E-11	3.049E-11	1.417E+6	5.944E+5	    0.6525	   18.5768	    6.8131	  -18.2089	
  420.0000	7.185E-11	3.046E-11	1.380E+6	5.937E+5	    0.4017	   18.5396	    6.7562	  -18.3346	
  440.0000	7.641E-11	3.043E-11	1.398E+6	6.044E+5	    0.0665	   18.4902	    6.6736	  -18.5148	
  460.0000	5.907E-11	2.702E-11	1.951E+6	7.787E+5	   -0.4426	   18.4310	    6.5762	  -18.7301	
  480.0000	6.137E-11	2.663E-11	2.091E+6	8.082E+5	   -0.7701	   18.4020	    6.5253	  -18.8421	
  500.0000	5.955E-11	2.615E-11	2.173E+6	8.446E+5	   -1.0310	   18.4183	    6.4839	  -18.9045	
  520.0000	5.868E-11	2.576E-11	2.189E+6	8.772E+5	   -1.2893	   18.3595	    6.4238	  -19.0560	
  540.0000	5.463E-11	2.536E-11	2.215E+6	9.121E+5	   -1.8110	   18.3524	    6.3213	  -19.2483	
  560.0000	5.170E-11	2.498E-11	2.383E+6	9.485E+5	   -2.0284	   18.3058	    6.2736	  -19.3703	
  580.0000	5.034E-11	2.461E-11	2.461E+6	9.859E+5	   -2.3122	   18.3058	    6.2432	  -19.4267	
  600.0000	5.284E-11	2.426E-11	2.579E+6	1.025E+6	   -2.5654	   18.2516	    6.1986	  -19.5493	
  620.0000	4.777E-11	2.392E-11	2.610E+6	1.066E+6	   -3.0843	   18.2213	    6.0848	  -19.7860	
  640.0000	4.934E-11	2.365E-11	2.763E+6	1.102E+6	   -3.2607	   18.2213	    6.0576	  -19.8379	
  660.0000	4.930E-11	2.333E-11	2.780E+6	1.146E+6	   -3.5572	   18.2096	    6.0044	  -19.9481	
  680.0000	4.742E-11	2.303E-11	2.919E+6	1.192E+6	   -3.9789	   18.2040	    5.9374	  -20.0819	
  700.0000	4.414E-11	2.278E-11	2.796E+6	1.234E+6	   -4.2396	   18.2043	    5.8824	  -20.1891	
  720.0000	4.245E-11	2.255E-11	3.042E+6	1.273E+6	   -4.4338	   18.1716	    5.8590	  -20.2586	
  740.0000	4.256E-11	2.229E-11	2.969E+6	1.323E+6	   -4.6893	   18.1028	    5.8046	  -20.4158	
  760.0000	4.002E-11	2.204E-11	3.105E+6	1.373E+6	   -5.0777	   18.0594	    5.7258	  -20.6041	
  780.0000	4.141E-11	2.186E-11	3.324E+6	1.415E+6	   -5.3204	   18.0415	    5.6616	  -20.7465	
  800.0000	3.983E-11	2.163E-11	3.417E+6	1.469E+6	   -5.4966	   17.9725	    5.6180	  -20.8848	
  820.0000	4.069E-11	2.145E-11	3.340E+6	1.514E+6	   -5.7214	   18.0241	    5.5759	  -20.9337	
  840.0000	3.931E-11	2.125E-11	3.601E+6	1.572E+6	   -6.1250	   17.9782	    5.5149	  -21.0927	
  860.0000	3.893E-11	2.106E-11	3.492E+6	1.628E+6	   -6.3063	   17.9535	    5.4994	  -21.1426	
  880.0000	3.861E-11	2.089E-11	3.775E+6	1.684E+6	   -6.5106	   17.9535	    5.4662	  -21.2118	
  900.0000	3.532E-11	2.069E-11	3.794E+6	1.750E+6	   -6.6945	   17.8674	    5.4282	  -21.3531	
  920.0000	3.389E-11	2.054E-11	3.675E+6	1.811E+6	   -7.0775	   17.8521	    5.3552	  -21.5185	
  940.0000	3.616E-11	2.039E-11	4.046E+6	1.873E+6	   -7.2588	   17.8290	    5.3235	  -21.6025	
  960.0000	3.468E-11	2.023E-11	4.111E+6	1.942E+6	   -7.4707	   17.8511	    5.2840	  -21.6714	
  980.0000	3.481E-11	2.014E-11	4.184E+6	2.016E+6	   -7.8102	   17.7956	    5.2559	  -21.7719	
 1000.0000	3.131E-11	2.000E-11	4.104E+6	2.090E+6	   -8.0042	   17.7931	    5.2119	  -21.8690

File: Diodes/Ljubljana_Diodes/Data/Ljubljana_Diode_Annealing/CO144/60min/CV_D0_CO144_LargeDiode_GRConnected_Irradiated_60min_9_9_2021_1_03_50_PM.txt
GCD Test
Bias: 5000.000000
CV_D0_CO144_LargeDiode_GRConnected_Irradiated_60min
Date/Time: 9/9/2021 1:03:50 PM
Sensor Name: CO144
Type: N
Annealing Status: Irradiated and Annealed at 60C for 60 min
Environment: -20C
Tester: Andrew Kent

Time Delay per Ramp Step (s): 0.500

CV Time Delay per Measurement (s) :0.500

AC Voltage (V): 0.500

Current Number of measurements per voltage: 4.000

IV Time Delay per Measurement (s) :0.000


BiasVoltage	LCR_Cp_freq1000.0	LCR_Cp_freq10000.0	LCR_Rp_freq1000.0	LCR_Rp_freq10000.0	Temperature	Air_Temp	Humidity	Dewpoint	
    1.0000	2.372E-11	1.961E-11	1.643E+6	1.541E+6	  -19.7057	   15.4002	    3.5848	  -27.6837	
    2.0000	2.676E-11	1.964E-11	1.706E+6	1.578E+6	  -19.7540	   15.3552	    3.5781	  -27.7347	
    3.0000	2.946E-11	1.967E-11	1.730E+6	1.603E+6	  -19.7845	   15.3842	    3.5863	  -27.6900	
    4.0000	3.084E-11	1.969E-11	1.761E+6	1.625E+6	  -19.8176	   15.3975	    3.5803	  -27.6989	
    5.0000	3.172E-11	1.970E-11	1.798E+6	1.640E+6	  -19.8405	   15.2824	    3.5889	  -27.7527	
    6.0000	3.250E-11	1.972E-11	1.822E+6	1.649E+6	  -19.8888	   15.3828	    3.5781	  -27.7156	
    7.0000	3.326E-11	1.973E-11	1.841E+6	1.660E+6	  -19.9295	   15.3222	    3.5816	  -27.7470	
    8.0000	3.366E-11	1.975E-11	1.880E+6	1.668E+6	  -19.9346	   15.2217	    3.5683	  -27.8562	
    9.0000	3.428E-11	1.976E-11	1.897E+6	1.671E+6	  -19.9702	   15.2108	    3.5674	  -27.8666	
   10.0000	3.466E-11	1.979E-11	1.930E+6	1.668E+6	  -19.9906	   15.1849	    3.5648	  -27.8921	
   20.0000	3.804E-11	1.987E-11	2.134E+6	1.768E+6	  -19.9906	   15.2012	    3.5487	  -27.9295	
   30.0000	3.957E-11	1.995E-11	2.300E+6	1.832E+6	  -20.0008	   15.1311	    3.5398	  -28.0046	
   40.0000	4.054E-11	2.002E-11	2.453E+6	1.851E+6	  -19.9982	   15.1748	    3.5459	  -27.9563	
   50.0000	4.113E-11	2.004E-11	2.583E+6	1.910E+6	  -19.9906	   15.1748	    3.5364	  -27.9850	
   60.0000	4.123E-11	2.005E-11	2.721E+6	1.968E+6	  -19.9830	   15.1522	    3.5101	  -28.0804	
   70.0000	4.129E-11	2.008E-11	2.845E+6	1.990E+6	  -19.9957	   15.1528	    3.5108	  -28.0781	
   80.0000	4.154E-11	2.009E-11	2.940E+6	2.040E+6	  -20.0059	   15.1796	    3.5187	  -28.0355	
   90.0000	4.113E-11	2.010E-11	3.078E+6	2.060E+6	  -20.0186	   15.1033	    3.5111	  -28.1112	
  100.0000	4.106E-11	2.008E-11	3.163E+6	2.115E+6	  -20.0287	   15.1065	    3.5161	  -28.0936	
  120.0000	4.062E-11	2.010E-11	3.391E+6	2.190E+6	  -20.0287	   15.1352	    3.5177	  -28.0690	
  140.0000	3.817E-11	1.875E-11	3.661E+6	2.437E+6	  -20.0237	   15.0808	    3.5120	  -28.1238	
  160.0000	3.764E-11	1.877E-11	3.866E+6	2.506E+6	  -20.0160	   15.0182	    3.5073	  -28.1814	
  180.0000	3.700E-11	1.878E-11	4.077E+6	2.587E+6	  -20.0287	   14.9749	    3.5044	  -28.2199	
  200.0000	3.848E-11	2.007E-11	4.143E+6	2.491E+6	  -20.0262	   15.0221	    3.4987	  -28.2048	
  220.0000	3.800E-11	2.007E-11	4.307E+6	2.546E+6	  -20.0287	   15.0272	    3.4826	  -28.2507	
  240.0000	3.740E-11	2.005E-11	4.483E+6	2.624E+6	  -20.0211	   15.0166	    3.4877	  -28.2424	
  260.0000	3.695E-11	2.002E-11	4.633E+6	2.736E+6	  -20.0135	   15.0234	    3.4829	  -28.2523	
  280.0000	3.461E-11	1.877E-11	4.971E+6	2.953E+6	  -20.0084	   14.9374	    3.4722	  -28.3445	
  300.0000	3.431E-11	1.876E-11	5.107E+6	3.024E+6	  -20.0008	   14.9486	    3.4836	  -28.3019	
  320.0000	3.384E-11	1.875E-11	5.275E+6	3.105E+6	  -20.0033	   14.9748	    3.4734	  -28.3149	
  340.0000	3.324E-11	1.874E-11	5.483E+6	3.204E+6	  -19.9804	   14.9978	    3.4779	  -28.2855	
  360.0000	3.283E-11	1.873E-11	5.645E+6	3.300E+6	  -19.9753	   14.9905	    3.4779	  -28.2905	
  380.0000	3.252E-11	1.872E-11	5.792E+6	3.356E+6	  -19.9804	   14.9051	    3.4674	  -28.3814	
  400.0000	3.217E-11	1.870E-11	5.953E+6	3.454E+6	  -19.9931	   14.8547	    3.4592	  -28.4414	
  420.0000	3.165E-11	1.867E-11	6.158E+6	3.563E+6	  -19.9880	   14.8051	    3.4617	  -28.4677	
  440.0000	3.127E-11	1.864E-11	6.327E+6	3.653E+6	  -20.0109	   14.7988	    3.4462	  -28.5199	
  460.0000	3.100E-11	1.860E-11	6.460E+6	3.791E+6	  -20.0135	   14.8080	    3.4516	  -28.4969	
  480.0000	3.056E-11	1.857E-11	6.654E+6	3.882E+6	  -20.0262	   14.8615	    3.4386	  -28.5003	
  500.0000	3.030E-11	1.856E-11	6.784E+6	3.945E+6	  -20.0415	   14.7897	    3.4336	  -28.5654	
  520.0000	3.004E-11	1.854E-11	6.928E+6	4.035E+6	  -20.0160	   14.7137	    3.4219	  -28.6540	
  540.0000	2.965E-11	1.853E-11	7.128E+6	4.122E+6	  -20.0262	   14.7905	    3.4279	  -28.5826	
  560.0000	2.942E-11	1.851E-11	7.260E+6	4.220E+6	  -20.0160	   14.8628	    3.4127	  -28.5802	
  580.0000	2.915E-11	1.850E-11	7.415E+6	4.335E+6	  -20.0059	   14.7085	    3.4121	  -28.6881	
  600.0000	2.885E-11	1.849E-11	7.584E+6	4.425E+6	  -20.0008	   14.7135	    3.4054	  -28.7054	
  620.0000	2.863E-11	1.848E-11	7.704E+6	4.524E+6	  -19.9830	   14.7019	    3.4058	  -28.7124	
  640.0000	2.831E-11	1.847E-11	7.888E+6	4.634E+6	  -19.9804	   14.6652	    3.3934	  -28.7762	
  660.0000	2.801E-11	1.846E-11	8.059E+6	4.723E+6	  -19.9855	   14.6765	    3.3884	  -28.7844	
  680.0000	2.778E-11	1.844E-11	8.198E+6	4.849E+6	  -19.9779	   14.6826	    3.3956	  -28.7574	
  700.0000	2.745E-11	1.844E-11	8.394E+6	4.919E+6	  -20.0084	   14.5939	    3.3918	  -28.8302	
  720.0000	2.719E-11	1.842E-11	8.558E+6	5.090E+6	  -20.0211	   14.6097	    3.3763	  -28.8680	
  740.0000	2.703E-11	1.841E-11	8.649E+6	5.216E+6	  -20.0135	   14.6448	    3.3814	  -28.8280	
  760.0000	2.683E-11	1.840E-11	8.761E+6	5.312E+6	  -20.0160	   14.6197	    3.3700	  -28.8811	
  780.0000	2.649E-11	1.839E-11	8.982E+6	5.431E+6	  -19.9880	   14.4855	    3.3665	  -28.9841	
  800.0000	2.630E-11	1.839E-11	9.103E+6	5.497E+6	  -19.9906	   14.5403	    3.3659	  -28.9485	
  820.0000	2.604E-11	1.837E-11	9.266E+6	5.725E+6	  -19.9880	   14.5741	    3.3653	  -28.9273	
  840.0000	2.582E-11	1.836E-11	9.398E+6	5.818E+6	  -20.0008	   14.5572	    3.3681	  -28.9299	
  860.0000	2.551E-11	1.835E-11	9.614E+6	5.929E+6	  -20.0186	   14.6125	    3.3659	  -28.8990	
  880.0000	2.531E-11	1.834E-11	9.732E+6	6.115E+6	  -20.0237	   14.6400	    3.3574	  -28.9071	
  900.0000	2.502E-11	1.833E-11	9.956E+6	6.238E+6	  -20.0135	   14.5728	    3.3650	  -28.9292	
  920.0000	2.490E-11	1.833E-11	9.973E+6	6.347E+6	  -20.0135	   14.5849	    3.3631	  -28.9269	
  940.0000	2.458E-11	1.832E-11	1.023E+7	6.517E+6	  -20.0135	   14.5543	    3.3574	  -28.9659	
  960.0000	2.436E-11	1.831E-11	1.037E+7	6.712E+6	  -20.0237	   14.5245	    3.3656	  -28.9604	
  980.0000	2.415E-11	1.830E-11	1.050E+7	6.852E+6	  -20.0186	   14.5930	    3.3520	  -28.9564	
 1000.0000	2.396E-11	1.829E-11	1.057E+7	7.039E+6	  -20.0262	   14.5009	    3.3472	  -29.0346

File: Diodes/Ljubljana_Diodes/Data/Ljubljana_Diode_Annealing/CO144/60min/CV_D0_CO144_LargeDiode_GRConnected_Irradiated_60min_9_9_2021_1_12_16_PM.txt
GCD Test
Bias: 5000.000000
CV_D0_CO144_LargeDiode_GRConnected_Irradiated_60min
Date/Time: 9/9/2021 1:12:16 PM
Sensor Name: CO144
Type: N
Annealing Status: Irradiated and Annealed at 60C for 60 min
Environment: -20C
Tester: Andrew Kent

Time Delay per Ramp Step (s): 0.500

CV Time Delay per Measurement (s) :0.500

AC Voltage (V): 0.500

Current Number of measurements per voltage: 4.000

IV Time Delay per Measurement (s) :0.000


BiasVoltage	LCR_Cp_freq1000.0	LCR_Cp_freq10000.0	LCR_Rp_freq1000.0	LCR_Rp_freq10000.0	Temperature	Air_Temp	Humidity	Dewpoint	
    1.0000	3.886E-12	3.784E-12	2.585E+9	3.220E+8	  -19.9957	   13.5610	    3.1110	  -30.4489	
    2.0000	3.891E-12	3.784E-12	2.460E+9	3.191E+8	  -19.9957	   13.4511	    3.1211	  -30.4899	
    3.0000	3.885E-12	3.780E-12	2.331E+9	3.075E+8	  -19.9804	   13.4571	    3.1284	  -30.4613	
    4.0000	3.884E-12	3.780E-12	2.260E+9	3.051E+8	  -19.9931	   13.4585	    3.1116	  -30.5166	
    5.0000	3.883E-12	3.780E-12	2.255E+9	3.045E+8	  -19.9830	   13.4714	    3.1151	  -30.4962	
    6.0000	3.884E-12	3.780E-12	2.374E+9	3.026E+8	  -20.0008	   13.4129	    3.1139	  -30.5403	
    7.0000	3.884E-12	3.780E-12	2.287E+9	3.018E+8	  -20.0160	   13.4710	    3.1069	  -30.5241	
    8.0000	3.886E-12	3.780E-12	2.380E+9	3.028E+8	  -20.0186	   13.4317	    3.1120	  -30.5338	
    9.0000	3.887E-12	3.781E-12	2.320E+9	3.005E+8	  -20.0313	   13.4034	    3.1199	  -30.5266	
   10.0000	3.890E-12	3.781E-12	2.287E+9	3.001E+8	  -20.0237	   13.3623	    3.1022	  -30.6142	
   20.0000	3.891E-12	3.777E-12	2.326E+9	3.009E+8	  -20.0135	   13.2965	    3.1056	  -30.6473	
   30.0000	3.892E-12	3.777E-12	2.326E+9	2.981E+8	  -20.0008	   13.2622	    3.1078	  -30.6632	
   40.0000	3.896E-12	3.777E-12	2.366E+9	2.953E+8	  -20.0033	   13.2587	    3.1113	  -30.6540	
   50.0000	3.895E-12	3.777E-12	2.281E+9	2.950E+8	  -19.9906	   13.3042	    3.1028	  -30.6517	
   60.0000	3.854E-12	3.776E-12	1.915E+9	3.179E+8	  -19.9931	   13.4517	    3.1148	  -30.5107	
   70.0000	3.852E-12	3.776E-12	2.003E+9	3.170E+8	  -20.0033	   13.3519	    3.1097	  -30.5957	
   80.0000	3.855E-12	3.776E-12	1.974E+9	3.163E+8	  -20.0084	   13.2948	    3.1078	  -30.6411	
   90.0000	3.853E-12	3.776E-12	2.046E+9	3.164E+8	    0.0000	    0.0000	    0.0000	    0.0000

File: Diodes/Ljubljana_Diodes/Data/Ljubljana_Diode_Annealing/CO144/60min/IV_D0_CO144_LargeDiode_GRConnected_Irradiated_60min_9_3_2021_1_59_12_PM.txt
GCD Test
Bias: 5000.000000
IV_D0_CO144_LargeDiode_GRConnected_Irradiated_60min
Date/Time: 9/3/2021 1:59:12 PM
Sensor Name: CO144
Type: N
Annealing Status: Irradiated and Annealed at 60C for 60 minutes
Environment: -20C
Tester: Andrew Kent

Time Delay per Ramp Step (s): 0.500

CV Time Delay per Measurement (s) :0.500

AC Voltage (V): 0.500

Current Number of measurements per voltage: 4.000

IV Time Delay per Measurement (s) :0.000


BiasVoltage	Total Current_Avg	Total Current_0	Total Current_1	Total Current_2	Total Current_3	Bias Current_Avg	Bias Current_0	Bias Current_1	Bias Current_2	Bias Current_3	Temperature	Air_Temp	Humidity	Dewpoint	
    1.0000	 5.6215E-7	 5.6160E-7	 5.6120E-7	 5.6250E-7	 5.6330E-7	5.273173E-7	5.276223E-7	5.276545E-7	5.265269E-7	5.274653E-7	  -19.9931	    9.5332	    5.9633	  -26.3467	
    2.0000	 1.0497E-6	 1.0500E-6	 1.0490E-6	 1.0500E-6	 1.0500E-6	9.807084E-7	9.793894E-7	9.803761E-7	9.818151E-7	9.812530E-7	  -20.0109	    9.5169	    5.9560	  -26.3719	
    3.0000	 1.3567E-6	 1.3570E-6	 1.3580E-6	 1.3570E-6	 1.3550E-6	1.274171E-6	1.274384E-6	1.272102E-6	1.276406E-6	1.273793E-6	  -20.0186	    9.5084	    5.9526	  -26.3845	
    4.0000	 1.5943E-6	 1.5850E-6	 1.5950E-6	 1.6000E-6	 1.5970E-6	1.488798E-6	1.487630E-6	1.491211E-6	1.488869E-6	1.487483E-6	  -20.0008	    9.5106	    5.9428	  -26.4008	
    5.0000	 1.7877E-6	 1.7880E-6	 1.7840E-6	 1.7860E-6	 1.7930E-6	1.671873E-6	1.672343E-6	1.672703E-6	1.669932E-6	1.672512E-6	  -20.0059	    9.5106	    5.9314	  -26.4216	
    6.0000	 1.9725E-6	 1.9750E-6	 1.9720E-6	 1.9710E-6	 1.9720E-6	1.839868E-6	1.841581E-6	1.841106E-6	1.844271E-6	1.832514E-6	  -20.0033	    9.4795	    5.9254	  -26.4554	
    7.0000	 2.1400E-6	 2.1340E-6	 2.1390E-6	 2.1470E-6	 2.1400E-6	1.991454E-6	1.990555E-6	1.989934E-6	1.993271E-6	1.992056E-6	  -20.0135	    9.5189	    5.9314	  -26.4156	
    8.0000	 2.3168E-6	 2.3110E-6	 2.3180E-6	 2.3240E-6	 2.3140E-6	2.150627E-6	2.154973E-6	2.145995E-6	2.148060E-6	2.153479E-6	  -20.0160	    9.5430	    5.9298	  -26.4009	
    9.0000	 2.4513E-6	 2.4590E-6	 2.4500E-6	 2.4490E-6	 2.4470E-6	2.290000E-6	2.284625E-6	2.292816E-6	2.290463E-6	2.292098E-6	  -20.0237	    9.3468	    5.9197	  -26.5630	
   10.0000	 2.6097E-6	 2.6090E-6	 2.6110E-6	 2.6090E-6	 2.6100E-6	2.420617E-6	2.419575E-6	2.425150E-6	2.419237E-6	2.418506E-6	  -20.0186	    9.3542	    5.9077	  -26.5796	
   20.0000	 3.8555E-6	 3.8640E-6	 3.8610E-6	 3.8480E-6	 3.8490E-6	3.565806E-6	3.580286E-6	3.566989E-6	3.550857E-6	3.565093E-6	  -20.0237	    9.4297	    5.9165	  -26.5081	
   30.0000	 4.9062E-6	 4.9190E-6	 4.9050E-6	 4.8920E-6	 4.9090E-6	4.529617E-6	4.524818E-6	4.524852E-6	4.538472E-6	4.530325E-6	  -20.0262	    9.4792	    5.9250	  -26.4563	
   40.0000	 5.8757E-6	 5.8690E-6	 5.8790E-6	 5.8820E-6	 5.8730E-6	5.389381E-6	5.378981E-6	5.374572E-6	5.392249E-6	5.411724E-6	  -20.0465	    9.4899	    5.9140	  -26.4687	
   50.0000	 6.7558E-6	 6.7600E-6	 6.7480E-6	 6.7360E-6	 6.7790E-6	6.178190E-6	6.212220E-6	6.189022E-6	6.169709E-6	6.141808E-6	  -20.0237	    9.4334	    5.9070	  -26.5229	
   60.0000	 7.5960E-6	 7.6050E-6	 7.6060E-6	 7.5700E-6	 7.6030E-6	6.890545E-6	6.911266E-6	6.887535E-6	6.851064E-6	6.912316E-6	  -20.0237	    9.4476	    5.8960	  -26.5329	
   70.0000	 8.3690E-6	 8.3760E-6	 8.3590E-6	 8.3770E-6	 8.3640E-6	7.617958E-6	7.612316E-6	7.600730E-6	7.619293E-6	7.639494E-6	  -20.0287	    9.4236	    5.8827	  -26.5749	
   80.0000	 9.1125E-6	 9.1130E-6	 9.0950E-6	 9.1140E-6	 9.1280E-6	8.250634E-6	8.268078E-6	8.283188E-6	8.222909E-6	8.228361E-6	  -20.0237	    9.4814	    5.8707	  -26.5549	
   90.0000	 9.7965E-6	 9.7650E-6	 9.8080E-6	 9.8010E-6	 9.8120E-6	8.923270E-6	8.896828E-6	8.935626E-6	8.927300E-6	8.933327E-6	  -20.0287	    9.4203	    5.8533	  -26.6318	
  100.0000	 1.0570E-5	 1.0590E-5	 1.0600E-5	 1.0530E-5	 1.0560E-5	9.502888E-6	9.475718E-6	9.490147E-6	9.511943E-6	9.533745E-6	  -20.0109	    9.4362	    5.8419	  -26.6413	
  120.0000	 1.1837E-5	 1.1840E-5	 1.1830E-5	 1.1820E-5	 1.1860E-5	1.066865E-5	1.067663E-5	1.067743E-5	1.065342E-5	1.066711E-5	  -20.0160	    9.5321	    5.8416	  -26.5719	
  140.0000	 1.3123E-5	 1.3080E-5	 1.3130E-5	 1.3130E-5	 1.3150E-5	1.179783E-5	1.182912E-5	1.176394E-5	1.178474E-5	1.181352E-5	  -20.0033	    9.5553	    5.8336	  -26.5696	
  160.0000	 1.4315E-5	 1.4280E-5	 1.4340E-5	 1.4310E-5	 1.4330E-5	1.281787E-5	1.285979E-5	1.280629E-5	1.280443E-5	1.280097E-5	  -20.0084	    9.4954	    5.8163	  -26.6458	
  180.0000	 1.5468E-5	 1.5440E-5	 1.5470E-5	 1.5490E-5	 1.5470E-5	1.388031E-5	1.391403E-5	1.388762E-5	1.382240E-5	1.389719E-5	  -20.0084	    9.4556	    5.8042	  -26.6973	
  200.0000	 1.6593E-5	 1.6620E-5	 1.6600E-5	 1.6580E-5	 1.6570E-5	1.486300E-5	1.490168E-5	1.485480E-5	1.484860E-5	1.484692E-5	  -19.9957	    9.4155	    5.8027	  -26.7295	
  220.0000	 1.7667E-5	 1.7670E-5	 1.7690E-5	 1.7620E-5	 1.7690E-5	1.582430E-5	1.578794E-5	1.577499E-5	1.586404E-5	1.587024E-5	  -20.0033	    9.4027	    5.7891	  -26.7643	
  240.0000	 1.8717E-5	 1.8750E-5	 1.8720E-5	 1.8660E-5	 1.8740E-5	1.668273E-5	1.671453E-5	1.667545E-5	1.666381E-5	1.667712E-5	  -19.9906	    9.3885	    5.7827	  -26.7865	
  260.0000	 1.9758E-5	 1.9720E-5	 1.9770E-5	 1.9750E-5	 1.9790E-5	1.763292E-5	1.762694E-5	1.767081E-5	1.762106E-5	1.761288E-5	  -19.9855	    9.3427	    5.7808	  -26.8235	
  280.0000	 2.0822E-5	 2.0890E-5	 2.0810E-5	 2.0810E-5	 2.0780E-5	1.849043E-5	1.856217E-5	1.850838E-5	1.841652E-5	1.847464E-5	  -19.9652	    9.3421	    5.7704	  -26.8436	
  300.0000	 2.1792E-5	 2.1780E-5	 2.1770E-5	 2.1840E-5	 2.1780E-5	1.942465E-5	1.933948E-5	1.939613E-5	1.944750E-5	1.951550E-5	  -19.9677	    9.2529	    5.7698	  -26.9098	
  320.0000	 2.2787E-5	 2.2720E-5	 2.2800E-5	 2.2820E-5	 2.2810E-5	2.031798E-5	2.030860E-5	2.029081E-5	2.030219E-5	2.037034E-5	  -19.9575	    9.3307	    5.7805	  -26.8329	
  340.0000	 2.3795E-5	 2.3850E-5	 2.3740E-5	 2.3780E-5	 2.3810E-5	2.116946E-5	2.115651E-5	2.112576E-5	2.117661E-5	2.121896E-5	  -19.9448	    9.3147	    5.7666	  -26.8707	
  360.0000	 2.4802E-5	 2.4780E-5	 2.4790E-5	 2.4790E-5	 2.4850E-5	2.199496E-5	2.199490E-5	2.194284E-5	2.199655E-5	2.204556E-5	  -19.9575	    9.2465	    5.7679	  -26.9181	
  380.0000	 2.5977E-5	 2.5930E-5	 2.5950E-5	 2.6010E-5	 2.6020E-5	2.283360E-5	2.286258E-5	2.289421E-5	2.281674E-5	2.276087E-5	  -19.9601	    9.3667	    5.7489	  -26.8660	
  400.0000	 2.7192E-5	 2.7180E-5	 2.7130E-5	 2.7230E-5	 2.7230E-5	2.365230E-5	2.367104E-5	2.359755E-5	2.362714E-5	2.371345E-5	  -19.9575	    9.3784	    5.7533	  -26.8492	
  420.0000	 2.8445E-5	 2.8400E-5	 2.8420E-5	 2.8520E-5	 2.8440E-5	2.441791E-5	2.436730E-5	2.441497E-5	2.445325E-5	2.443611E-5	  -19.9601	    9.3450	    5.7369	  -26.9046	
  440.0000	 2.9940E-5	 2.9860E-5	 2.9820E-5	 3.0100E-5	 2.9980E-5	2.509270E-5	2.507775E-5	2.507522E-5	2.517723E-5	2.504058E-5	  -19.9652	    9.3179	    5.7324	  -26.9326	
  460.0000	 3.1595E-5	 3.1620E-5	 3.1640E-5	 3.1510E-5	 3.1610E-5	2.580248E-5	2.576914E-5	2.577789E-5	2.588636E-5	2.577652E-5	  -19.9753	    9.3618	    5.7309	  -26.9037	
  480.0000	 3.3230E-5	 3.3330E-5	 3.3130E-5	 3.3160E-5	 3.3300E-5	2.646618E-5	2.642691E-5	2.644906E-5	2.642855E-5	2.656021E-5	  -19.9855	    9.3881	    5.7287	  -26.8886	
  500.0000	 3.4827E-5	 3.4820E-5	 3.4830E-5	 3.4790E-5	 3.4870E-5	2.716775E-5	2.714396E-5	2.718610E-5	2.718598E-5	2.715494E-5	  -20.0008	    9.2623	    5.7182	  -27.0001	
  520.0000	 3.6440E-5	 3.6430E-5	 3.6460E-5	 3.6490E-5	 3.6380E-5	2.788102E-5	2.784381E-5	2.797932E-5	2.785740E-5	2.784356E-5	  -20.0211	    9.3337	    5.6917	  -26.9984	
  540.0000	 3.7822E-5	 3.7910E-5	 3.7820E-5	 3.7870E-5	 3.7690E-5	2.851826E-5	2.844192E-5	2.848493E-5	2.860828E-5	2.853792E-5	  -20.0186	    9.3518	    5.6904	  -26.9876	
  560.0000	 3.9203E-5	 3.9110E-5	 3.9260E-5	 3.9260E-5	 3.9180E-5	2.915593E-5	2.913789E-5	2.921948E-5	2.906190E-5	2.920446E-5	  -20.0237	    9.3584	    5.6667	  -27.0281	
  580.0000	 4.0473E-5	 4.0460E-5	 4.0500E-5	 4.0430E-5	 4.0500E-5	2.980940E-5	2.981851E-5	2.973124E-5	2.986579E-5	2.982205E-5	  -20.0160	    9.3259	    5.6505	  -27.0826	
  600.0000	 4.1793E-5	 4.1740E-5	 4.1900E-5	 4.1760E-5	 4.1770E-5	3.047919E-5	3.046684E-5	3.051896E-5	3.041870E-5	3.051225E-5	  -20.0211	    9.3316	    5.6395	  -27.0996	
  620.0000	 4.2985E-5	 4.2880E-5	 4.2920E-5	 4.3140E-5	 4.3000E-5	3.098242E-5	3.092047E-5	3.101275E-5	3.091005E-5	3.108640E-5	  -20.0313	    9.2879	    5.6221	  -27.1648	
  640.0000	 4.4305E-5	 4.4110E-5	 4.4230E-5	 4.4450E-5	 4.4430E-5	3.176718E-5	3.176552E-5	3.169062E-5	3.184807E-5	3.176452E-5	  -20.0465	    9.2858	    5.5949	  -27.2187	
  660.0000	 4.5675E-5	 4.5550E-5	 4.5700E-5	 4.5770E-5	 4.5680E-5	3.245196E-5	3.257417E-5	3.247111E-5	3.232148E-5	3.244109E-5	  -20.0211	    9.3431	    5.5870	  -27.1923	
  680.0000	 4.7095E-5	 4.6890E-5	 4.7150E-5	 4.7130E-5	 4.7210E-5	3.304100E-5	3.310172E-5	3.299650E-5	3.298255E-5	3.308324E-5	  -20.0084	    9.3752	    5.5753	  -27.1916	
  700.0000	 4.8112E-5	 4.8070E-5	 4.8190E-5	 4.8060E-5	 4.8130E-5	3.360905E-5	3.369579E-5	3.350323E-5	3.359711E-5	3.364006E-5	  -20.0135	    9.3423	    5.5591	  -27.2468	
  720.0000	 4.9388E-5	 4.9380E-5	 4.9350E-5	 4.9270E-5	 4.9550E-5	3.430125E-5	3.438278E-5	3.422864E-5	3.430326E-5	3.429033E-5	  -19.9982	    9.3287	    5.5509	  -27.2727	
  740.0000	 5.0562E-5	 5.0670E-5	 5.0390E-5	 5.0570E-5	 5.0620E-5	3.496179E-5	3.495291E-5	3.490541E-5	3.497395E-5	3.501490E-5	  -20.0338	    9.3553	    5.5392	  -27.2761	
  760.0000	 5.2060E-5	 5.1850E-5	 5.2000E-5	 5.2080E-5	 5.2310E-5	3.589037E-5	3.603292E-5	3.595601E-5	3.580851E-5	3.576405E-5	  -20.0313	    9.3380	    5.5370	  -27.2930	
  780.0000	 5.3320E-5	 5.3220E-5	 5.3140E-5	 5.3370E-5	 5.3550E-5	3.637545E-5	3.637620E-5	3.646024E-5	3.637271E-5	3.629263E-5	  -20.0415	    9.3353	    5.5199	  -27.3283	
  800.0000	 5.4505E-5	 5.4510E-5	 5.4540E-5	 5.4450E-5	 5.4520E-5	3.695536E-5	3.708035E-5	3.700416E-5	3.689409E-5	3.684283E-5	  -20.0262	    9.3142	    5.5079	  -27.3671	
  820.0000	 5.5860E-5	 5.5860E-5	 5.5920E-5	 5.5790E-5	 5.5870E-5	3.761839E-5	3.763115E-5	3.766170E-5	3.766313E-5	3.751759E-5	  -20.0008	    9.3589	    5.4994	  -27.3514	
  840.0000	 5.7015E-5	 5.7120E-5	 5.6960E-5	 5.6860E-5	 5.7120E-5	3.842419E-5	3.837911E-5	3.843625E-5	3.843084E-5	3.845056E-5	  -20.0033	    9.3719	    5.4937	  -27.3532	
  860.0000	 5.8245E-5	 5.8310E-5	 5.8250E-5	 5.8260E-5	 5.8160E-5	3.886215E-5	3.891952E-5	3.890102E-5	3.871466E-5	3.891342E-5	  -19.9957	    9.3839	    5.4892	  -27.3531	
  880.0000	 5.9850E-5	 5.9760E-5	 5.9860E-5	 5.9870E-5	 5.9910E-5	3.966119E-5	3.971853E-5	3.967757E-5	3.960626E-5	3.964242E-5	  -20.0008	    9.3044	    5.4804	  -27.4282	
  900.0000	 6.0945E-5	 6.1080E-5	 6.1000E-5	 6.0830E-5	 6.0870E-5	4.028310E-5	4.029515E-5	4.026950E-5	4.024658E-5	4.032117E-5	  -20.0033	    9.2807	    5.4785	  -27.4491	
  920.0000	 6.2348E-5	 6.2440E-5	 6.2130E-5	 6.2260E-5	 6.2560E-5	4.113218E-5	4.118968E-5	4.103017E-5	4.114961E-5	4.115928E-5	  -20.0033	    9.2807	    5.4728	  -27.4603	
  940.0000	 6.3568E-5	 6.3460E-5	 6.3570E-5	 6.3600E-5	 6.3640E-5	4.156856E-5	4.160652E-5	4.148285E-5	4.166545E-5	4.151941E-5	  -20.0084	    9.3227	    5.4668	  -27.4417	
  960.0000	 6.5202E-5	 6.5280E-5	 6.5320E-5	 6.5210E-5	 6.5000E-5	4.236337E-5	4.238294E-5	4.244870E-5	4.222385E-5	4.239800E-5	  -20.0008	    9.2876	    5.4592	  -27.4821	
  980.0000	 6.6015E-5	 6.6030E-5	 6.6010E-5	 6.5920E-5	 6.6100E-5	4.305636E-5	4.316102E-5	4.316726E-5	4.293013E-5	4.296703E-5	  -19.9880	    9.3202	    5.4567	  -27.4635	
 1000.0000	 6.7667E-5	 6.7620E-5	 6.7800E-5	 6.7610E-5	 6.7640E-5	4.365970E-5	4.382927E-5	4.359892E-5	4.372450E-5	4.348610E-5	  -19.9880	    9.2624	    5.4583	  -27.5023	
 1020.0000	 6.8908E-5	 6.9030E-5	 6.8950E-5	 6.8830E-5	 6.8820E-5	4.426766E-5	4.435352E-5	4.429198E-5	4.425772E-5	4.416741E-5	  -19.9855	    9.1889	    5.4383	  -27.5950	
 1040.0000	 7.0155E-5	 7.0240E-5	 7.0180E-5	 7.0110E-5	 7.0090E-5	4.505012E-5	4.503049E-5	4.516893E-5	4.510460E-5	4.489645E-5	  -19.9804	    9.1632	    5.4339	  -27.6224	
 1060.0000	 7.1672E-5	 7.1890E-5	 7.1750E-5	 7.1670E-5	 7.1380E-5	4.567304E-5	4.550468E-5	4.577806E-5	4.565840E-5	4.575103E-5	  -19.9804	    9.1620	    5.4345	  -27.6220	
 1080.0000	 7.2902E-5	 7.2960E-5	 7.2600E-5	 7.2910E-5	 7.3140E-5	4.650283E-5	4.663774E-5	4.646098E-5	4.646716E-5	4.644544E-5	  -20.0033	    9.1313	    5.4247	  -27.6637	
 1100.0000	 7.4345E-5	 7.4270E-5	 7.4200E-5	 7.4490E-5	 7.4420E-5	4.691642E-5	4.704747E-5	4.686608E-5	4.682285E-5	4.692930E-5	  -20.0084	    9.1887	    5.4282	  -27.6152
