Repository: ctiley/CERN_CMS_Silicon_Sensor

# CERN_CMS_Silicon_Sensor

# Code To-Do 
- Double check Halfmoon Diode Data

# Lab To-Do
- Measure more HGCAL Diodes
- Measure rest of Unirradiated Halfmoon Diodes
- Rebond D0 Diode
- Cleanup Wires at Alibava Station
-

File: Diodes/Ljubljana_Diodes/Data/Ljubljana_Diode_Annealing/CO144/90min/CV_D0_CO144_LargeDiode_GRConnected_Irradiated_90min_9_30_2021_1_09_15_PM.txt
GCD Test
Bias: 5000.000000
CV_D0_CO144_LargeDiode_GRConnected_Irradiated_90min
Date/Time: 9/30/2021 1:09:15 PM
Sensor Name: CO144
Type: N
Annealing Status: Irradiated and Annealed at 60C for 90 min
Environment: -20C
Tester: Andrew Kent

Time Delay per Ramp Step (s): 0.500

CV Time Delay per Measurement (s) :0.500

AC Voltage (V): 0.500

Current Number of measurements per voltage: 4.000

IV Time Delay per Measurement (s) :0.000


BiasVoltage	LCR_Cp_freq1000.0	LCR_Cp_freq10000.0	LCR_Rp_freq1000.0	LCR_Rp_freq10000.0	Temperature	Air_Temp	Humidity	Dewpoint	
    1.0000	1.439E-11	1.439E-11	1.882E+6	1.870E+6	  -20.0135	   11.6323	    2.1894	  -35.3351	
    2.0000	1.763E-11	1.443E-11	1.957E+6	1.911E+6	  -19.9830	   11.5866	    2.1841	  -35.3898	
    3.0000	2.010E-11	1.446E-11	1.986E+6	1.908E+6	  -19.9677	   11.6211	    2.1714	  -35.4250	
    4.0000	2.159E-11	1.448E-11	1.999E+6	1.903E+6	  -19.9473	   11.5974	    2.1720	  -35.4377	
    5.0000	2.254E-11	1.449E-11	2.038E+6	1.931E+6	  -19.9423	   11.5256	    2.1755	  -35.4691	
    6.0000	2.347E-11	1.450E-11	2.056E+6	1.940E+6	  -19.9245	   11.5721	    2.1477	  -35.5668	
    7.0000	2.406E-11	1.452E-11	2.098E+6	1.947E+6	  -19.9194	   11.5454	    2.1445	  -35.5991	
    8.0000	2.475E-11	1.453E-11	2.118E+6	1.964E+6	  -19.9397	   11.4711	    2.1543	  -35.6026	
    9.0000	2.524E-11	1.453E-11	2.152E+6	1.977E+6	  -19.9804	   11.4715	    2.1363	  -35.6860	
   10.0000	2.580E-11	1.454E-11	2.170E+6	1.996E+6	  -19.9804	   11.4249	    2.1322	  -35.7359	
   20.0000	2.941E-11	1.460E-11	2.352E+6	2.063E+6	  -20.0186	   11.3792	    2.1350	  -35.7527	
   30.0000	3.118E-11	1.466E-11	2.516E+6	2.101E+6	  -20.0593	   11.4153	    2.1101	  -35.8460	
   40.0000	3.234E-11	1.469E-11	2.647E+6	2.160E+6	  -20.0822	   11.3846	    2.1142	  -35.8469	
   50.0000	3.285E-11	1.473E-11	2.794E+6	2.193E+6	  -20.0694	   11.3846	    2.1063	  -35.8841	
   60.0000	3.343E-11	1.475E-11	2.904E+6	2.238E+6	  -20.0822	   11.3560	    2.1170	  -35.8523	
   70.0000	3.371E-11	1.477E-11	3.019E+6	2.269E+6	  -20.0593	   11.3432	    2.1218	  -35.8385	
   80.0000	3.388E-11	1.479E-11	3.129E+6	2.303E+6	  -20.0364	   11.3241	    2.1173	  -35.8718	
   90.0000	3.382E-11	1.483E-11	3.249E+6	2.316E+6	  -19.9830	   11.3184	    2.1385	  -35.7766	
  100.0000	3.375E-11	1.482E-11	3.342E+6	2.364E+6	  -19.9423	   11.3120	    2.1265	  -35.8369	
  120.0000	3.357E-11	1.485E-11	3.564E+6	2.451E+6	  -19.9168	   11.3137	    2.1354	  -35.7944	
  140.0000	3.313E-11	1.487E-11	3.784E+6	2.532E+6	  -19.9143	   11.2470	    2.1151	  -35.9330	
  160.0000	3.249E-11	1.486E-11	4.014E+6	2.645E+6	  -19.9245	   11.2905	    2.1040	  -35.9564	
  180.0000	3.204E-11	1.487E-11	4.212E+6	2.733E+6	  -19.9423	   11.2947	    2.1034	  -35.9566	
  200.0000	3.148E-11	1.486E-11	4.419E+6	2.831E+6	  -19.9753	   11.2341	    2.0886	  -36.0668	
  220.0000	3.095E-11	1.486E-11	4.622E+6	2.932E+6	  -20.0237	   11.3044	    2.0901	  -36.0131	
  240.0000	3.046E-11	1.485E-11	4.812E+6	3.031E+6	  -20.0542	   11.2732	    2.0838	  -36.0637	
  260.0000	2.999E-11	1.484E-11	5.002E+6	3.113E+6	  -20.0593	   11.2898	    2.0825	  -36.0588	
  280.0000	2.949E-11	1.484E-11	5.195E+6	3.205E+6	  -20.0745	   11.2664	    2.0933	  -36.0231	
  300.0000	2.902E-11	1.483E-11	5.383E+6	3.287E+6	  -20.0618	   11.2942	    2.0949	  -35.9973	
  320.0000	2.873E-11	1.483E-11	5.534E+6	3.351E+6	  -20.0516	   11.2576	    2.1015	  -35.9900	
  340.0000	2.841E-11	1.481E-11	5.690E+6	3.453E+6	  -20.0415	   11.2996	    2.0908	  -36.0132	
  360.0000	2.804E-11	1.480E-11	5.862E+6	3.560E+6	  -20.0033	   11.2545	    2.0727	  -36.1288	
  380.0000	2.769E-11	1.479E-11	6.034E+6	3.632E+6	  -19.9880	   11.2510	    2.0832	  -36.0813	
  400.0000	2.722E-11	1.477E-11	6.246E+6	3.741E+6	  -19.9830	   11.2090	    2.0553	  -36.2421	
  420.0000	2.685E-11	1.474E-11	6.421E+6	3.850E+6	  -19.9575	   11.1971	    2.0503	  -36.2743	
  440.0000	2.646E-11	1.470E-11	6.613E+6	3.958E+6	  -19.9524	   11.1476	    2.0538	  -36.2900	
  460.0000	2.619E-11	1.467E-11	6.766E+6	4.090E+6	  -19.9626	   11.2196	    2.0563	  -36.2306	
  480.0000	2.591E-11	1.466E-11	6.924E+6	4.166E+6	  -19.9728	   11.2254	    2.0427	  -36.2924	
  500.0000	2.546E-11	1.463E-11	7.151E+6	4.296E+6	  -19.9906	   11.1783	    2.0361	  -36.3555	
  520.0000	2.518E-11	1.462E-11	7.330E+6	4.401E+6	  -20.0059	   11.1341	    2.0342	  -36.3937	
  540.0000	2.488E-11	1.460E-11	7.510E+6	4.551E+6	  -20.0008	   11.1250	    2.0367	  -36.3874	
  560.0000	2.460E-11	1.460E-11	7.692E+6	4.637E+6	  -20.0211	   11.0569	    2.0405	  -36.4137	
  580.0000	2.436E-11	1.458E-11	7.855E+6	4.782E+6	  -20.0364	   11.0710	    2.0304	  -36.4536	
  600.0000	2.407E-11	1.457E-11	8.035E+6	4.883E+6	  -20.0364	   11.0178	    2.0158	  -36.5594	
  620.0000	2.387E-11	1.457E-11	8.188E+6	4.987E+6	  -20.0211	   11.0539	    2.0092	  -36.5684	
  640.0000	2.360E-11	1.455E-11	8.363E+6	5.132E+6	  -20.0084	   11.0565	    2.0190	  -36.5186	
  660.0000	2.335E-11	1.454E-11	8.531E+6	5.254E+6	  -19.9957	   11.1095	    2.0051	  -36.5521	
  680.0000	2.309E-11	1.454E-11	8.712E+6	5.335E+6	  -19.9906	   11.0554	    2.0035	  -36.5953	
  700.0000	2.285E-11	1.452E-11	8.885E+6	5.508E+6	  -19.9804	   11.0601	    2.0019	  -36.6000	
  720.0000	2.261E-11	1.452E-11	9.053E+6	5.617E+6	  -19.9855	   10.9792	    1.9915	  -36.7045	
  740.0000	2.230E-11	1.451E-11	9.281E+6	5.781E+6	  -19.9728	   11.0285	    2.0016	  -36.6223	
  760.0000	2.208E-11	1.450E-11	9.459E+6	5.907E+6	  -19.9677	   11.0374	    1.9968	  -36.6398	
  780.0000	2.187E-11	1.449E-11	9.596E+6	6.053E+6	  -19.9855	   11.0436	    2.0076	  -36.5829	
  800.0000	2.166E-11	1.448E-11	9.763E+6	6.196E+6	  -19.9931	   11.0769	    2.0000	  -36.5984	
  820.0000	2.133E-11	1.447E-11	1.004E+7	6.362E+6	  -20.0008	   11.0719	    2.0006	  -36.5985	
  840.0000	2.113E-11	1.446E-11	1.019E+7	6.540E+6	  -19.9931	   11.0820	    1.9905	  -36.6419	
  860.0000	2.093E-11	1.445E-11	1.032E+7	6.714E+6	  -20.0211	   11.0907	    1.9940	  -36.6190	
  880.0000	2.070E-11	1.444E-11	1.050E+7	6.922E+6	  -20.0287	   11.0485	    1.9924	  -36.6545	
  900.0000	2.046E-11	1.444E-11	1.072E+7	7.043E+6	  -20.0465	   11.0364	    1.9848	  -36.7000	
  920.0000	2.028E-11	1.443E-11	1.084E+7	7.231E+6	  -20.0465	   11.0050	    1.9775	  -36.7567	
  940.0000	2.009E-11	1.442E-11	1.099E+7	7.461E+6	  -20.0186	   11.0296	    1.9677	  -36.7895	
  960.0000	1.987E-11	1.441E-11	1.116E+7	7.606E+6	  -20.0160	   10.9714	    1.9687	  -36.8229	
  980.0000	1.964E-11	1.441E-11	1.137E+7	7.774E+6	  -19.9931	   10.9010	    1.9700	  -36.8626	
 1000.0000	1.942E-11	1.440E-11	1.153E+7	7.974E+6	  -19.9855	   10.9370	    1.9690	  -36.8438	
 1020.0000	1.919E-11	1.439E-11	1.170E+7	8.200E+6	  -19.9779	   10.8937	    1.9734	  -36.8500	
 1040.0000	1.894E-11	1.439E-11	1.192E+7	8.436E+6	  -19.9830	   10.9328	    1.9639	  -36.8718	
 1060.0000	1.875E-11	1.438E-11	1.200E+7	8.700E+6	  -19.9880	   10.9209	    1.9602	  -36.8986	
 1080.0000	1.849E-11	1.437E-11	1.226E+7	8.944E+6	  -19.9855	   10.8821	    1.9500	  -36.9749	
 1100.0000	1.821E-11	1.437E-11	1.259E+7	9.242E+6	  -19.9931	   10.8329	    1.9485	  -37.0150

File: Diodes/Ljubljana_Diodes/Data/Ljubljana_Diode_Annealing/CO144/90min/CV_D0_CO144_LargeDiode_GRConnected_Irradiated_90min_9_30_2021_1_16_21_PM.txt
GCD Test
Bias: 5000.000000
CV_D0_CO144_LargeDiode_GRConnected_Irradiated_90min
Date/Time: 9/30/2021 1:16:21 PM
Sensor Name: CO144
Type: N
Annealing Status: Irradiated and Annealed at 60C for 90 min
Environment: -20C
Tester: Andrew Kent

Time Delay per Ramp Step (s): 0.500

CV Time Delay per Measurement (s) :0.500

AC Voltage (V): 0.500

Current Number of measurements per voltage: 4.000

IV Time Delay per Measurement (s) :0.000


BiasVoltage	LCR_Cp_freq1000.0	LCR_Cp_freq10000.0	LCR_Rp_freq1000.0	LCR_Rp_freq10000.0	Temperature	Air_Temp	Humidity	Dewpoint	
    1.0000	1.474E-11	1.440E-11	1.908E+6	1.885E+6	  -19.9906	   10.7682	    1.9478	  -37.0605	
    2.0000	1.764E-11	1.444E-11	1.967E+6	1.910E+6	  -19.9779	   10.7504	    1.9462	  -37.0801	
    3.0000	1.998E-11	1.446E-11	2.019E+6	1.924E+6	  -19.9931	   10.7725	    1.9380	  -37.1072	
    4.0000	2.141E-11	1.448E-11	2.033E+6	1.947E+6	  -19.9906	   10.7756	    1.9336	  -37.1276	
    5.0000	2.245E-11	1.450E-11	2.054E+6	1.942E+6	  -20.0008	   10.7981	    1.9367	  -37.0969	
    6.0000	2.324E-11	1.451E-11	2.089E+6	1.957E+6	  -20.0084	   10.7614	    1.9405	  -37.1016	
    7.0000	2.400E-11	1.452E-11	2.109E+6	1.971E+6	  -20.0160	   10.7861	    1.9424	  -37.0759	
    8.0000	2.467E-11	1.453E-11	2.127E+6	1.972E+6	  -20.0313	   10.7501	    1.9507	  -37.0580	
    9.0000	2.523E-11	1.453E-11	2.152E+6	1.981E+6	  -20.0287	   10.7528	    1.9311	  -37.1553	
   10.0000	2.577E-11	1.455E-11	2.172E+6	1.972E+6	  -20.0262	   10.7695	    1.9380	  -37.1092	
   20.0000	2.950E-11	1.461E-11	2.343E+6	2.033E+6	  -20.0211	   10.7015	    1.9342	  -37.1728	
   30.0000	3.143E-11	1.466E-11	2.495E+6	2.094E+6	  -20.0160	   10.7077	    1.9292	  -37.1944	
   40.0000	3.258E-11	1.470E-11	2.627E+6	2.129E+6	  -20.0033	   10.7271	    1.9298	  -37.1786	
   50.0000	3.326E-11	1.473E-11	2.760E+6	2.162E+6	  -20.0033	   10.6678	    1.9222	  -37.2559	
   60.0000	3.365E-11	1.475E-11	2.884E+6	2.218E+6	  -19.9906	   10.6704	    1.9187	  -37.2720	
   70.0000	3.377E-11	1.478E-11	3.014E+6	2.251E+6	  -19.9728	   10.6845	    1.9168	  -37.2725	
   80.0000	3.385E-11	1.480E-11	3.132E+6	2.299E+6	  -19.9728	   10.6364	    1.9146	  -37.3152	
   90.0000	3.392E-11	1.481E-11	3.239E+6	2.340E+6	  -19.9753	   10.6521	    1.9070	  -37.3438	
  100.0000	3.357E-11	1.480E-11	3.363E+6	2.394E+6	  -19.9779	   10.6345	    1.9149	  -37.3148	
  120.0000	3.329E-11	1.485E-11	3.594E+6	2.474E+6	  -20.0059	   10.6530	    1.9133	  -37.3108	
  140.0000	3.291E-11	1.486E-11	3.808E+6	2.554E+6	  -20.0059	   10.6338	    1.9165	  -37.3071	
  160.0000	3.240E-11	1.487E-11	4.027E+6	2.636E+6	  -20.0059	   10.6436	    1.9124	  -37.3218	
  180.0000	3.188E-11	1.487E-11	4.236E+6	2.729E+6	  -20.0084	   10.6344	    1.9213	  -37.2826	
  200.0000	3.147E-11	1.486E-11	4.424E+6	2.827E+6	  -20.0059	   10.6534	    1.9349	  -37.2010	
  220.0000	3.095E-11	1.486E-11	4.624E+6	2.906E+6	  -19.9982	   10.6269	    1.9231	  -37.2778	
  240.0000	3.054E-11	1.486E-11	4.800E+6	2.997E+6	  -20.0033	   10.6588	    1.9342	  -37.2007	
  260.0000	3.011E-11	1.486E-11	4.978E+6	3.074E+6	  -19.9982	   10.6214	    1.9320	  -37.2364	
  280.0000	2.970E-11	1.485E-11	5.153E+6	3.167E+6	  -20.0059	   10.5955	    1.9254	  -37.2870	
  300.0000	2.923E-11	1.483E-11	5.338E+6	3.270E+6	  -20.0084	   10.5159	    1.9235	  -37.3487	
  320.0000	2.868E-11	1.482E-11	5.545E+6	3.356E+6	  -20.0211	   10.5994	    1.9307	  -37.2572	
  340.0000	2.843E-11	1.482E-11	5.686E+6	3.432E+6	  -20.0084	   10.5937	    1.9159	  -37.3366	
  360.0000	2.811E-11	1.481E-11	5.840E+6	3.534E+6	  -19.9982	   10.5741	    1.9168	  -37.3445	
  380.0000	2.765E-11	1.479E-11	6.043E+6	3.642E+6	  -19.9931	   10.5903	    1.9175	  -37.3307	
  400.0000	2.720E-11	1.477E-11	6.251E+6	3.750E+6	  -20.0008	   10.6050	    1.9241	  -37.2872	
  420.0000	2.690E-11	1.474E-11	6.410E+6	3.860E+6	  -19.9982	   10.5667	    1.9219	  -37.3236	
  440.0000	2.641E-11	1.471E-11	6.632E+6	3.962E+6	  -19.9957	   10.5400	    1.9295	  -37.3024	
  460.0000	2.616E-11	1.468E-11	6.773E+6	4.062E+6	  -20.0160	   10.5373	    1.9257	  -37.3234	
  480.0000	2.586E-11	1.465E-11	6.947E+6	4.176E+6	  -20.0135	   10.5344	    1.9108	  -37.4012	
  500.0000	2.554E-11	1.464E-11	7.122E+6	4.282E+6	  -20.0160	   10.5133	    1.9168	  -37.3842	
  520.0000	2.523E-11	1.463E-11	7.307E+6	4.373E+6	  -20.0135	   10.5068	    1.9114	  -37.4159	
  540.0000	2.494E-11	1.461E-11	7.492E+6	4.485E+6	  -19.9855	   10.4521	    1.8994	  -37.5133	
  560.0000	2.466E-11	1.460E-11	7.675E+6	4.612E+6	  -19.9855	   10.4846	    1.9086	  -37.4450	
  580.0000	2.448E-11	1.459E-11	7.797E+6	4.726E+6	  -19.9702	   10.5050	    1.8982	  -37.4853	
  600.0000	2.415E-11	1.458E-11	8.007E+6	4.843E+6	  -19.9728	   10.4928	    1.8982	  -37.4933	
  620.0000	2.386E-11	1.456E-11	8.189E+6	5.010E+6	  -20.0084	   10.4816	    1.8922	  -37.5315	
  640.0000	2.358E-11	1.456E-11	8.384E+6	5.091E+6	  -20.0059	   10.4895	    1.8874	  -37.5509	
  660.0000	2.335E-11	1.455E-11	8.535E+6	5.236E+6	  -20.0084	   10.5482	    1.8830	  -37.5356	
  680.0000	2.307E-11	1.454E-11	8.732E+6	5.349E+6	  -20.0059	   10.4855	    1.8786	  -37.5995	
  700.0000	2.287E-11	1.453E-11	8.882E+6	5.478E+6	  -19.9906	   10.4792	    1.8735	  -37.6299	
  720.0000	2.262E-11	1.452E-11	9.060E+6	5.640E+6	  -19.9982	   10.4281	    1.8798	  -37.6303	
  740.0000	2.237E-11	1.451E-11	9.238E+6	5.749E+6	  -20.0059	   10.4479	    1.8678	  -37.6800	
  760.0000	2.211E-11	1.450E-11	9.433E+6	5.917E+6	  -20.0059	   10.4380	    1.8795	  -37.6255	
  780.0000	2.189E-11	1.449E-11	9.593E+6	6.001E+6	  -19.9855	   10.4464	    1.8767	  -37.6348	
  800.0000	2.163E-11	1.448E-11	9.789E+6	6.179E+6	  -19.9855	   10.4389	    1.8700	  -37.6743	
  820.0000	2.141E-11	1.447E-11	9.946E+6	6.370E+6	  -20.0084	   10.4613	    1.8707	  -37.6564	
  840.0000	2.121E-11	1.446E-11	1.011E+7	6.469E+6	  -19.9957	   10.4333	    1.8782	  -37.6351	
  860.0000	2.097E-11	1.445E-11	1.031E+7	6.678E+6	  -19.9855	   10.4755	    1.8643	  -37.6802	
  880.0000	2.074E-11	1.444E-11	1.047E+7	6.853E+6	  -19.9906	   10.4086	    1.8561	  -37.7668	
  900.0000	2.052E-11	1.444E-11	1.066E+7	7.035E+6	  -19.9931	   10.4154	    1.8672	  -37.7044	
  920.0000	2.033E-11	1.443E-11	1.080E+7	7.181E+6	  -19.9957	   10.4062	    1.8615	  -37.7402	
  940.0000	2.012E-11	1.442E-11	1.095E+7	7.419E+6	  -19.9906	   10.3839	    1.8561	  -37.7829	
  960.0000	1.984E-11	1.441E-11	1.121E+7	7.583E+6	  -19.9957	   10.3715	    1.8574	  -37.7843	
  980.0000	1.959E-11	1.441E-11	1.140E+7	7.810E+6	  -20.0059	   10.3415	    1.8536	  -37.8238	
 1000.0000	1.939E-11	1.440E-11	1.157E+7	8.054E+6	  -20.0033	   10.3349	    1.8558	  -37.8165	
 1020.0000	1.915E-11	1.439E-11	1.178E+7	8.278E+6	  -20.0211	   10.3798	    1.8545	  -37.7939	
 1040.0000	1.892E-11	1.439E-11	1.197E+7	8.446E+6	  -20.0364	   10.3750	    1.8656	  -37.7390	
 1060.0000	1.867E-11	1.438E-11	1.216E+7	8.757E+6	  -20.0211	   10.3672	    1.8722	  -37.7094	
 1080.0000	1.843E-11	1.437E-11	1.241E+7	9.002E+6	  -20.0465	   10.3735	    1.8552	  -37.7947	
 1100.0000	1.825E-11	1.437E-11	1.251E+7	9.239E+6	  -20.0287	   10.3787	    1.8691	  -37.7184
