Repository: ctiley/CERN_CMS_Silicon_Sensor

# CERN_CMS_Silicon_Sensor

# Code To-Do 
- Double check Halfmoon Diode Data

# Lab To-Do
- Measure more HGCAL Diodes
- Measure rest of Unirradiated Halfmoon Diodes
- Rebond D0 Diode
- Cleanup Wires at Alibava Station
-

File: Diodes/Ljubljana_Diodes/Data/Ljubljana_Diode_Annealing/CO145/0min/CV_D0_CO145_LargeDiode_GRConnected_Irradiated_7_29_2021_3_57_37_PM.txt
GCD Test
Bias: 5000.000000
CV_D0_CO145_LargeDiode_GRConnected_Irradiated
Date/Time: 7/29/2021 3:57:37 PM
Sensor Name: CO145
Type: N
Annealing Status: Irradiated not Annealed
Environment: -20C
Tester: Andrew Kent

Time Delay per Ramp Step (s): 0.500

CV Time Delay per Measurement (s) :0.500

AC Voltage (V): 0.500

Current Number of measurements per voltage: 4.000

IV Time Delay per Measurement (s) :0.000


BiasVoltage	LCR_Cp_freq1000.0	LCR_Cp_freq10000.0	LCR_Rp_freq1000.0	LCR_Rp_freq10000.0	Temperature	Air_Temp	Humidity	Dewpoint	
    1.0000	1.877E-11	1.837E-11	1.862E+6	1.831E+6	  -19.9652	    7.6024	    8.5462	  -23.8236	
    2.0000	2.125E-11	1.840E-11	1.932E+6	1.873E+6	  -19.9982	    7.7124	    8.5484	  -23.7370	
    3.0000	2.377E-11	1.843E-11	1.964E+6	1.885E+6	  -20.0644	    7.6097	    8.5614	  -23.7982	
    4.0000	2.512E-11	1.845E-11	1.985E+6	1.900E+6	  -20.0898	    7.5769	    8.5639	  -23.8199	
    5.0000	2.615E-11	1.846E-11	2.010E+6	1.904E+6	  -20.1127	    7.5199	    8.5683	  -23.8575	
    6.0000	2.701E-11	1.847E-11	2.029E+6	1.914E+6	  -20.1000	    7.4449	    8.5765	  -23.9039	
    7.0000	2.788E-11	1.849E-11	2.033E+6	1.887E+6	  -20.0898	    7.4588	    8.5800	  -23.8888	
    8.0000	2.856E-11	1.850E-11	2.046E+6	1.888E+6	  -20.0694	    7.4994	    8.5867	  -23.8493	
    9.0000	2.923E-11	1.851E-11	2.058E+6	1.891E+6	  -20.0287	    7.5323	    8.5797	  -23.8333	
   10.0000	2.983E-11	1.852E-11	2.072E+6	1.887E+6	  -20.0084	    7.5085	    8.5775	  -23.8543	
   20.0000	3.360E-11	1.858E-11	2.235E+6	1.952E+6	  -19.9830	    7.5085	    8.5718	  -23.8617	
   30.0000	3.617E-11	1.864E-11	2.343E+6	1.976E+6	  -19.9448	    7.4150	    8.5538	  -23.9564	
   40.0000	3.730E-11	1.868E-11	2.488E+6	2.020E+6	  -19.9295	    7.4327	    8.5493	  -23.9486	
   50.0000	3.794E-11	1.871E-11	2.623E+6	2.058E+6	  -19.9372	    7.4739	    8.5531	  -23.9124	
   60.0000	3.870E-11	1.874E-11	2.725E+6	2.097E+6	  -19.9448	    7.4905	    8.5367	  -23.9211	
   70.0000	3.879E-11	1.876E-11	2.857E+6	2.148E+6	  -19.9753	    7.5125	    8.5247	  -23.9201	
   80.0000	3.896E-11	1.878E-11	2.969E+6	2.175E+6	  -19.9830	    7.4428	    8.5076	  -23.9955	
   90.0000	3.884E-11	1.876E-11	3.077E+6	2.230E+6	  -20.0008	    7.5073	    8.5120	  -23.9406	
  100.0000	3.886E-11	1.878E-11	3.180E+6	2.260E+6	  -20.0262	    7.4629	    8.5117	  -23.9748	
  120.0000	3.869E-11	1.882E-11	3.399E+6	2.332E+6	  -20.0415	    7.5118	    8.5028	  -23.9492	
  140.0000	3.851E-11	1.884E-11	3.586E+6	2.416E+6	  -20.0465	    7.5097	    8.5041	  -23.9491	
  160.0000	3.807E-11	1.886E-11	3.777E+6	2.463E+6	  -20.0491	    7.4666	    8.5044	  -23.9815	
  180.0000	3.763E-11	1.887E-11	3.965E+6	2.529E+6	  -20.0415	    7.3655	    8.5066	  -24.0555	
  200.0000	3.728E-11	1.887E-11	4.131E+6	2.601E+6	  -20.0287	    7.3655	    8.4921	  -24.0746	
  220.0000	3.676E-11	1.888E-11	4.316E+6	2.659E+6	  -20.0186	    7.4470	    8.4972	  -24.0059	
  240.0000	3.649E-11	1.887E-11	4.456E+6	2.742E+6	  -19.9906	    7.4452	    8.4848	  -24.0234	
  260.0000	3.594E-11	1.887E-11	4.636E+6	2.804E+6	  -19.9931	    7.3855	    8.4766	  -24.0796	
  280.0000	3.561E-11	1.888E-11	4.777E+6	2.848E+6	  -19.9855	    7.3852	    8.4744	  -24.0828	
  300.0000	3.514E-11	1.887E-11	4.936E+6	2.919E+6	  -19.9702	    7.3824	    8.4712	  -24.0890	
  320.0000	3.463E-11	1.887E-11	5.103E+6	2.975E+6	  -19.9753	    7.3860	    8.4595	  -24.1017	
  340.0000	3.432E-11	1.886E-11	5.232E+6	3.043E+6	  -19.9728	    7.3860	    8.4620	  -24.0984	
  360.0000	3.384E-11	1.885E-11	5.395E+6	3.123E+6	  -19.9753	    7.3791	    8.4545	  -24.1136	
  380.0000	3.344E-11	1.884E-11	5.541E+6	3.202E+6	  -19.9906	    7.4633	    8.4677	  -24.0321	
  400.0000	3.304E-11	1.882E-11	5.688E+6	3.288E+6	  -19.9931	    7.4504	    8.4627	  -24.0486	
  420.0000	3.267E-11	1.882E-11	5.824E+6	3.338E+6	  -19.9931	    7.3992	    8.4738	  -24.0729	
  440.0000	3.238E-11	1.880E-11	5.946E+6	3.440E+6	  -20.0084	    7.3624	    8.4779	  -24.0956	
  460.0000	3.197E-11	1.879E-11	6.106E+6	3.505E+6	  -20.0084	    7.4186	    8.4782	  -24.0524	
  480.0000	3.165E-11	1.878E-11	6.235E+6	3.557E+6	  -20.0186	    7.4186	    8.4848	  -24.0437	
  500.0000	3.138E-11	1.876E-11	6.356E+6	3.648E+6	  -20.0186	    7.3294	    8.4927	  -24.1012	
  520.0000	3.106E-11	1.874E-11	6.485E+6	3.733E+6	  -20.0109	    7.4087	    8.4810	  -24.0562	
  540.0000	3.070E-11	1.872E-11	6.635E+6	3.801E+6	  -20.0135	    7.3833	    8.4839	  -24.0718	
  560.0000	3.044E-11	1.869E-11	6.745E+6	3.885E+6	  -20.0084	    7.3472	    8.4949	  -24.0847	
  580.0000	3.017E-11	1.867E-11	6.861E+6	3.958E+6	  -20.0008	    7.3856	    8.4962	  -24.0539	
  600.0000	2.989E-11	1.865E-11	6.973E+6	4.027E+6	  -19.9982	    7.2665	    8.4949	  -24.1461	
  620.0000	2.959E-11	1.864E-11	7.103E+6	4.108E+6	  -19.9931	    7.2665	    8.4987	  -24.1412	
  640.0000	2.936E-11	1.863E-11	7.207E+6	4.167E+6	  -19.9880	    7.2728	    8.4943	  -24.1422	
  660.0000	2.907E-11	1.862E-11	7.337E+6	4.261E+6	  -19.9906	    7.2728	    8.5095	  -24.1224	
  680.0000	3.291E-11	2.106E-11	5.741E+6	3.255E+6	  -19.9855	    7.3198	    8.4953	  -24.1052	
  700.0000	3.272E-11	2.109E-11	5.799E+6	3.298E+6	  -19.9931	    7.3624	    8.4899	  -24.0798	
  720.0000	3.245E-11	2.111E-11	5.875E+6	3.338E+6	  -19.9880	    7.3293	    8.4896	  -24.1054	
  740.0000	3.224E-11	2.113E-11	5.933E+6	3.372E+6	  -19.9855	    7.2978	    8.4810	  -24.1405	
  760.0000	3.207E-11	2.115E-11	5.966E+6	3.394E+6	  -19.9982	    7.2705	    8.4873	  -24.1531	
  780.0000	0.000E+0	0.000E+0	0.000E+0	0.000E+0	    0.0000	    0.0000	    0.0000	    0.0000

File: Diodes/Ljubljana_Diodes/Data/Ljubljana_Diode_Annealing/CO145/0min/CV_D0_CO145_LargeDiode_GRConnected_Irradiated_7_29_2021_4_03_59_PM.txt
GCD Test
Bias: 5000.000000
CV_D0_CO145_LargeDiode_GRConnected_Irradiated
Date/Time: 7/29/2021 4:03:59 PM
Sensor Name: CO145
Type: N
Annealing Status: Irradiated not Annealed
Environment: -20C
Tester: Andrew Kent

Time Delay per Ramp Step (s): 0.500

CV Time Delay per Measurement (s) :0.500

AC Voltage (V): 0.500

Current Number of measurements per voltage: 4.000

IV Time Delay per Measurement (s) :0.000


BiasVoltage	LCR_Cp_freq1000.0	LCR_Cp_freq10000.0	LCR_Rp_freq1000.0	LCR_Rp_freq10000.0	Temperature	Air_Temp	Humidity	Dewpoint	
    1.0000	2.187E-11	1.962E-11	1.707E+6	1.652E+6	  -20.0109	    7.2206	    8.4399	  -24.2533	
    2.0000	2.449E-11	1.965E-11	1.757E+6	1.677E+6	  -20.0084	    7.3039	    8.4326	  -24.1995	
    3.0000	2.706E-11	1.968E-11	1.795E+6	1.693E+6	  -20.0084	    7.2798	    8.4238	  -24.2295	
    4.0000	2.854E-11	1.970E-11	1.813E+6	1.697E+6	  -19.9830	    7.2920	    8.4194	  -24.2261	
    5.0000	2.963E-11	1.972E-11	1.834E+6	1.704E+6	  -19.9728	    7.1980	    8.4159	  -24.3022	
    6.0000	3.050E-11	1.974E-11	1.852E+6	1.706E+6	  -19.9702	    7.2602	    8.4175	  -24.2527	
    7.0000	3.120E-11	1.975E-11	1.880E+6	1.717E+6	  -19.9753	    7.3328	    8.4143	  -24.2017	
    8.0000	3.181E-11	1.977E-11	1.903E+6	1.722E+6	  -19.9855	    7.3467	    8.3982	  -24.2125	
    9.0000	3.249E-11	1.978E-11	1.915E+6	1.735E+6	  -19.9880	    7.2834	    8.4058	  -24.2505	
   10.0000	3.310E-11	1.979E-11	1.928E+6	1.742E+6	  -20.0033	    7.3210	    8.4023	  -24.2266	
   20.0000	3.671E-11	1.987E-11	2.110E+6	1.801E+6	  -20.0109	    7.3206	    8.4200	  -24.2034	
   30.0000	3.861E-11	1.992E-11	2.258E+6	1.861E+6	  -20.0186	    7.3151	    8.4004	  -24.2336	
   40.0000	3.976E-11	1.997E-11	2.401E+6	1.893E+6	  -20.0186	    7.3123	    8.4045	  -24.2302	
   50.0000	4.067E-11	2.000E-11	2.520E+6	1.942E+6	  -20.0211	    7.2440	    8.4146	  -24.2688	
   60.0000	4.089E-11	2.003E-11	2.658E+6	1.971E+6	  -20.0186	    7.2115	    8.4156	  -24.2923	
   70.0000	4.114E-11	2.005E-11	2.772E+6	2.001E+6	  -20.0084	    7.1831	    8.4213	  -24.3064	
   80.0000	4.144E-11	2.006E-11	2.867E+6	2.039E+6	  -19.9931	    7.1739	    8.4190	  -24.3162	
   90.0000	4.160E-11	2.008E-11	2.962E+6	2.074E+6	  -19.9906	    7.1505	    8.4124	  -24.3428	
  100.0000	4.137E-11	2.006E-11	3.060E+6	2.112E+6	  -19.9830	    7.1832	    8.4042	  -24.3288	
  120.0000	4.114E-11	2.010E-11	3.269E+6	2.176E+6	  -19.9753	    7.1696	    8.4159	  -24.3237	
  140.0000	4.067E-11	2.011E-11	3.463E+6	2.238E+6	  -19.9753	    7.1487	    8.4061	  -24.3525	
  160.0000	4.030E-11	2.011E-11	3.635E+6	2.316E+6	  -19.9804	    7.1234	    8.4184	  -24.3555	
  180.0000	3.971E-11	2.010E-11	3.822E+6	2.386E+6	  -19.9906	    7.1705	    8.4105	  -24.3301	
  200.0000	3.934E-11	2.010E-11	3.975E+6	2.459E+6	  -19.9982	    7.1983	    8.4140	  -24.3044	
  220.0000	3.879E-11	2.009E-11	4.144E+6	2.519E+6	  -20.0059	    7.1001	    8.4105	  -24.3836	
  240.0000	3.820E-11	2.008E-11	4.312E+6	2.592E+6	  -20.0059	    7.1369	    8.4152	  -24.3494	
  260.0000	3.767E-11	2.007E-11	4.470E+6	2.657E+6	  -20.0160	    7.1305	    8.4067	  -24.3655	
  280.0000	3.737E-11	2.007E-11	4.590E+6	2.715E+6	  -20.0211	    7.1779	    8.4035	  -24.3337	
  300.0000	3.684E-11	2.006E-11	4.744E+6	2.790E+6	  -20.0237	    7.2736	    8.4061	  -24.2576	
  320.0000	3.647E-11	2.005E-11	4.865E+6	2.849E+6	  -20.0160	    7.1579	    8.4086	  -24.3422	
  340.0000	3.592E-11	2.005E-11	5.017E+6	2.888E+6	  -20.0033	    7.1709	    8.4016	  -24.3415	
  360.0000	3.556E-11	2.003E-11	5.130E+6	2.962E+6	  -20.0008	    7.1336	    8.3915	  -24.3832	
  380.0000	3.524E-11	2.002E-11	5.230E+6	3.013E+6	  -19.9982	    7.1612	    8.4013	  -24.3493	
  400.0000	3.486E-11	2.000E-11	5.321E+6	3.093E+6	  -19.9880	    7.1580	    8.3732	  -24.3890	
  420.0000	3.434E-11	1.999E-11	5.427E+6	3.144E+6	  -19.9982	    7.1611	    8.3792	  -24.3786	
  440.0000	3.407E-11	1.999E-11	5.447E+6	3.181E+6	  -19.9982	    7.1358	    8.3697	  -24.4104	
  460.0000	3.375E-11	1.998E-11	5.448E+6	3.216E+6	  -19.9957	    7.1180	    8.3631	  -24.4328	
  480.0000	3.370E-11	1.999E-11	5.372E+6	3.200E+6	  -20.0059	    7.1421	    8.3558	  -24.4241	
  500.0000	3.387E-11	2.005E-11	5.302E+6	3.138E+6	  -20.0084	    7.0889	    8.3406	  -24.4847	
  520.0000	3.395E-11	2.017E-11	5.291E+6	3.088E+6	  -20.0084	    7.0682	    8.3333	  -24.5100	
  540.0000	3.395E-11	2.032E-11	5.328E+6	3.064E+6	  -20.0084	    7.0568	    8.3267	  -24.5275	
  560.0000	3.392E-11	2.046E-11	5.368E+6	3.050E+6	  -20.0059	    7.0872	    8.3144	  -24.5209	
  580.0000	3.386E-11	1.866E-11	5.406E+6	3.941E+6	  -20.0084	    7.1064	    8.3115	  -24.5101	
  600.0000	2.990E-11	1.865E-11	6.978E+6	4.018E+6	  -20.0084	    6.9615	    8.3093	  -24.6231	
  620.0000	2.960E-11	1.864E-11	7.108E+6	4.097E+6	  -19.9931	    6.9451	    8.2992	  -24.6490	
  640.0000	2.932E-11	1.863E-11	7.236E+6	4.165E+6	  -19.9855	    7.0130	    8.2903	  -24.6093	
  660.0000	2.908E-11	1.861E-11	7.336E+6	4.246E+6	  -19.9855	    7.0408	    8.2894	  -24.5895	
  680.0000	2.879E-11	1.861E-11	7.465E+6	4.316E+6	  -19.9855	    6.9808	    8.2834	  -24.6430	
  700.0000	2.858E-11	1.859E-11	7.549E+6	4.433E+6	  -19.9957	    7.0183	    8.2732	  -24.6280	
  720.0000	2.828E-11	1.858E-11	7.670E+6	4.517E+6	  -20.0008	    7.0609	    8.2751	  -24.5932	
  740.0000	2.797E-11	1.857E-11	7.817E+6	4.610E+6	  -20.0033	    7.0736	    8.2723	  -24.5873	
  760.0000	2.766E-11	1.856E-11	7.952E+6	4.668E+6	  -20.0186	    7.0074	    8.2761	  -24.6325	
  780.0000	2.755E-11	1.856E-11	7.965E+6	4.714E+6	  -20.0008	    7.0462	    8.2780	  -24.6005	
  800.0000	2.729E-11	1.854E-11	8.077E+6	4.838E+6	  -20.0084	    7.0760	    8.2856	  -24.5678	
  820.0000	2.698E-11	1.854E-11	8.226E+6	4.903E+6	  -19.9982	    6.9920	    8.2837	  -24.6341	
  840.0000	2.673E-11	1.852E-11	8.322E+6	5.031E+6	  -19.9982	    7.0004	    8.2884	  -24.6214	
  860.0000	2.656E-11	1.851E-11	8.365E+6	5.110E+6	  -20.0008	    7.0617	    8.2808	  -24.5850	
  880.0000	2.633E-11	1.850E-11	8.465E+6	5.184E+6	  -19.9957	    7.0126	    8.2761	  -24.6286	
  900.0000	2.605E-11	1.849E-11	8.576E+6	5.298E+6	  -19.9906	    7.0319	    8.2713	  -24.6203	
  920.0000	2.586E-11	1.848E-11	8.627E+6	5.354E+6	  -19.9931	    6.9904	    8.2701	  -24.6535	
  940.0000	2.562E-11	1.847E-11	8.710E+6	5.505E+6	  -19.9830	    6.9710	    8.2685	  -24.6703	
  960.0000	2.537E-11	1.846E-11	8.800E+6	5.605E+6	  -19.9906	    6.9736	    8.2546	  -24.6870	
  980.0000	2.513E-11	1.845E-11	8.885E+6	5.676E+6	  -20.0033	    6.9772	    8.2606	  -24.6762	
 1000.0000	2.489E-11	1.844E-11	8.962E+6	5.837E+6	  -20.0084	    6.9859	    8.2524	  -24.6806	
 1020.0000	2.468E-11	1.843E-11	9.014E+6	5.904E+6	  -20.0084	    6.9881	    8.2454	  -24.6882	
 1040.0000	2.443E-11	1.842E-11	9.115E+6	5.992E+6	  -20.0008	    6.9760	    8.2337	  -24.7132	
 1060.0000	2.415E-11	1.841E-11	9.234E+6	6.142E+6	  -20.0084	    6.9879	    8.2274	  -24.7126	
 1080.0000	2.395E-11	1.840E-11	9.239E+6	6.236E+6	  -20.0135	    6.9661	    8.2233	  -24.7347	
 1100.0000	2.373E-11	1.839E-11	9.285E+6	6.380E+6	  -20.0135	    6.9236	    8.2141	  -24.7792

File: Diodes/Ljubljana_Diodes/Data/Ljubljana_Diode_Annealing/CO145/0min/CV_D0_CO145_LargeDiode_GRConnected_Irradiated_7_29_2021_4_10_47_PM.txt
GCD Test
Bias: 5000.000000
CV_D0_CO145_LargeDiode_GRConnected_Irradiated
Date/Time: 7/29/2021 4:10:47 PM
Sensor Name: CO145
Type: N
Annealing Status: Irradiated not Annealed
Environment: -20C
Tester: Andrew Kent

Time Delay per Ramp Step (s): 0.500

CV Time Delay per Measurement (s) :0.500

AC Voltage (V): 0.500

Current Number of measurements per voltage: 4.000

IV Time Delay per Measurement (s) :0.000


BiasVoltage	LCR_Cp_freq1000.0	LCR_Cp_freq10000.0	LCR_Rp_freq1000.0	LCR_Rp_freq10000.0	Temperature	Air_Temp	Humidity	Dewpoint	
    1.0000	1.875E-11	1.837E-11	1.846E+6	1.823E+6	  -20.0033	    6.8772	    8.1363	  -24.9195	
    2.0000	2.134E-11	1.841E-11	1.903E+6	1.840E+6	  -20.0059	    6.8453	    8.1331	  -24.9480	
    3.0000	2.390E-11	1.843E-11	1.932E+6	1.850E+6	  -20.0059	    6.8135	    8.1325	  -24.9729	
    4.0000	2.535E-11	1.845E-11	1.950E+6	1.859E+6	  -20.0109	    6.8675	    8.1259	  -24.9410	
    5.0000	2.643E-11	1.846E-11	1.971E+6	1.862E+6	  -20.0033	    6.9008	    8.1218	  -24.9213	
    6.0000	2.737E-11	1.847E-11	1.981E+6	1.868E+6	  -20.0008	    6.9366	    8.1224	  -24.8933	
    7.0000	2.805E-11	1.848E-11	2.013E+6	1.873E+6	  -19.9957	    6.9334	    8.1281	  -24.8881	
    8.0000	2.878E-11	1.849E-11	2.023E+6	1.878E+6	  -19.9982	    6.8672	    8.1268	  -24.9400	
    9.0000	2.946E-11	1.851E-11	2.033E+6	1.872E+6	  -19.9906	    6.8975	    8.1211	  -24.9247	
   10.0000	2.990E-11	1.852E-11	2.063E+6	1.883E+6	  -19.9906	    6.8975	    8.1259	  -24.9183	
   20.0000	3.388E-11	1.858E-11	2.210E+6	1.937E+6	  -19.9931	    6.8999	    8.1085	  -24.9401	
   30.0000	3.598E-11	1.864E-11	2.357E+6	1.984E+6	  -19.9957	    6.8843	    8.1186	  -24.9382	
   40.0000	3.735E-11	1.868E-11	2.483E+6	2.014E+6	  -19.9957	    6.8919	    8.1151	  -24.9372	
   50.0000	3.805E-11	1.872E-11	2.612E+6	2.049E+6	  -19.9982	    6.9489	    8.1091	  -24.9022	
   60.0000	3.849E-11	1.874E-11	2.738E+6	2.099E+6	  -19.9982	    6.9499	    8.1091	  -24.9014	
   70.0000	3.886E-11	1.876E-11	2.850E+6	2.141E+6	  -19.9957	    6.8923	    8.1031	  -24.9532	
   80.0000	3.912E-11	1.878E-11	2.954E+6	2.167E+6	  -19.9906	    6.8181	    8.0961	  -25.0189	
   90.0000	3.921E-11	1.877E-11	3.046E+6	2.216E+6	  -19.9906	    6.8181	    8.0996	  -25.0142	
  100.0000	3.905E-11	1.878E-11	3.162E+6	2.257E+6	  -19.9931	    6.8199	    8.0857	  -25.0317	
  120.0000	3.891E-11	1.884E-11	3.378E+6	2.303E+6	  -20.0033	    6.7750	    8.0879	  -25.0627	
  140.0000	3.850E-11	1.884E-11	3.584E+6	2.393E+6	  -20.0109	    6.7750	    8.0756	  -25.0795	
  160.0000	3.821E-11	1.886E-11	3.769E+6	2.464E+6	  -20.0237	    6.7438	    8.0727	  -25.1071	
  180.0000	3.776E-11	1.887E-11	3.952E+6	2.526E+6	  -20.0237	    6.7593	    8.0705	  -25.0983	
  200.0000	3.731E-11	1.887E-11	4.128E+6	2.591E+6	  -20.0135	    6.8083	    8.0680	  -25.0647	
  220.0000	3.691E-11	1.888E-11	4.295E+6	2.647E+6	  -20.0084	    6.7853	    8.0639	  -25.0877	
  240.0000	3.650E-11	1.888E-11	4.455E+6	2.716E+6	  -20.0033	    6.7765	    8.0541	  -25.1078	
  260.0000	3.615E-11	1.887E-11	4.602E+6	2.791E+6	  -19.9931	    6.8184	    8.0474	  -25.0851	
  280.0000	3.557E-11	1.888E-11	4.782E+6	2.843E+6	  -19.9906	    6.8184	    8.0351	  -25.1020	
  300.0000	3.527E-11	1.887E-11	4.915E+6	2.915E+6	  -19.9830	    6.8280	    8.0285	  -25.1039	
  320.0000	3.473E-11	1.886E-11	5.086E+6	2.992E+6	  -19.9804	    6.8387	    8.0127	  -25.1175	
  340.0000	3.433E-11	1.886E-11	5.232E+6	3.053E+6	  -19.9804	    6.7842	    8.0028	  -25.1722	
  360.0000	3.384E-11	1.884E-11	5.397E+6	3.131E+6	  -19.9804	    6.8279	    7.9959	  -25.1487	
  380.0000	3.354E-11	1.883E-11	5.516E+6	3.208E+6	  -19.9982	    6.8027	    7.9829	  -25.1856	
  400.0000	3.311E-11	1.882E-11	5.672E+6	3.282E+6	  -20.0084	    6.7197	    7.9706	  -25.2655	
  420.0000	3.269E-11	1.881E-11	5.819E+6	3.357E+6	  -20.0160	    6.7197	    7.9576	  -25.2834	
  440.0000	3.240E-11	1.881E-11	5.939E+6	3.396E+6	  -20.0160	    6.7466	    7.9583	  -25.2622	
  460.0000	3.201E-11	1.879E-11	6.087E+6	3.508E+6	  -20.0160	    6.7446	    7.9519	  -25.2724	
  480.0000	3.175E-11	1.878E-11	6.201E+6	3.543E+6	  -20.0135	    6.7620	    7.9453	  -25.2684	
  500.0000	3.132E-11	1.876E-11	6.368E+6	3.654E+6	  -20.0160	    6.8478	    7.9409	  -25.2097	
  520.0000	3.111E-11	1.875E-11	6.462E+6	3.715E+6	  -20.0084	    6.8729	    7.9235	  -25.2148	
  540.0000	3.090E-11	1.873E-11	6.562E+6	3.776E+6	  -20.0084	    6.8910	    7.9162	  -25.2113	
  560.0000	3.047E-11	1.886E-11	6.731E+6	4.060E+6	  -20.0033	    6.8910	    7.9219	  -25.2034	
  580.0000	3.031E-11	1.887E-11	6.828E+6	4.129E+6	  -20.0008	    6.7579	    7.9086	  -25.3224	
  600.0000	3.007E-11	1.884E-11	6.936E+6	4.214E+6	  -19.9982	    6.7736	    7.8956	  -25.3286	
  620.0000	2.971E-11	1.883E-11	7.089E+6	4.272E+6	  -19.9880	    6.7464	    7.8975	  -25.3465	
  640.0000	2.946E-11	1.883E-11	7.185E+6	4.350E+6	  -19.9931	    6.7235	    7.8735	  -25.3973	
  660.0000	2.914E-11	1.883E-11	7.334E+6	4.453E+6	  -19.9880	    6.7483	    7.8707	  -25.3825	
  680.0000	2.895E-11	1.880E-11	7.416E+6	4.545E+6	  -19.9855	    6.7048	    7.8684	  -25.4185	
  700.0000	2.869E-11	1.878E-11	7.533E+6	4.646E+6	  -19.9880	    6.7048	    7.8716	  -25.4141	
  720.0000	2.840E-11	1.877E-11	7.667E+6	4.721E+6	  -19.9931	    6.7184	    7.8650	  -25.4131	
  740.0000	2.814E-11	1.877E-11	7.764E+6	4.816E+6	  -19.9982	    6.6716	    7.8457	  -25.4754	
  760.0000	2.791E-11	1.874E-11	7.869E+6	4.927E+6	  -19.9982	    6.7475	    7.8510	  -25.4106	
  780.0000	2.760E-11	1.873E-11	8.004E+6	5.015E+6	  -20.0033	    6.7145	    7.8526	  -25.4333	
  800.0000	2.740E-11	1.872E-11	8.083E+6	5.109E+6	  -20.0059	    6.7559	    7.8482	  -25.4082	
  820.0000	2.713E-11	1.870E-11	8.169E+6	5.189E+6	  -20.0109	    6.7991	    7.8444	  -25.3809	
  840.0000	2.686E-11	1.869E-11	8.294E+6	5.327E+6	  -20.0135	    6.7991	    7.8387	  -25.3888	
  860.0000	2.669E-11	1.868E-11	8.337E+6	5.359E+6	  -20.0160	    6.7285	    7.8321	  -25.4515	
  880.0000	2.641E-11	1.867E-11	8.450E+6	5.460E+6	  -20.0033	    6.7202	    7.8188	  -25.4764	
  900.0000	2.615E-11	1.866E-11	8.551E+6	5.568E+6	  -20.0033	    6.7567	    7.8191	  -25.4484	
  920.0000	2.596E-11	1.864E-11	8.596E+6	5.708E+6	  -20.0008	    6.7569	    7.8159	  -25.4527	
  940.0000	2.572E-11	1.863E-11	8.670E+6	5.755E+6	  -19.9957	    6.7714	    7.7985	  -25.4662	
  960.0000	2.554E-11	1.862E-11	8.728E+6	5.874E+6	  -19.9855	    6.7904	    7.7957	  -25.4558	
  980.0000	2.523E-11	1.860E-11	8.842E+6	6.005E+6	  -19.9880	    6.7904	    7.7767	  -25.4826	
 1000.0000	2.506E-11	1.860E-11	8.854E+6	6.121E+6	  -19.9880	    6.7097	    7.7780	  -25.5417	
 1020.0000	2.476E-11	1.855E-11	9.002E+6	6.119E+6	  -19.9931	    6.7201	    7.7650	  -25.5521	
 1040.0000	2.454E-11	1.854E-11	9.055E+6	6.279E+6	  -19.9982	    6.6515	    7.7464	  -25.6303	
 1060.0000	2.427E-11	1.853E-11	9.141E+6	6.432E+6	  -20.0059	    6.6960	    7.7331	  -25.6155	
 1080.0000	2.406E-11	1.851E-11	9.132E+6	6.519E+6	  -20.0059	    6.7083	    7.7242	  -25.6188	
 1100.0000	2.383E-11	1.852E-11	9.269E+6	6.639E+6	  -20.0084	    6.6581	    7.7100	  -25.6769
