Repository: ctiley/CERN_CMS_Silicon_Sensor

# CERN_CMS_Silicon_Sensor

# Code To-Do 
- Double check Halfmoon Diode Data

# Lab To-Do
- Measure more HGCAL Diodes
- Measure rest of Unirradiated Halfmoon Diodes
- Rebond D0 Diode
- Cleanup Wires at Alibava Station
-

File: Diodes/Pins/Pin_Annealing_Study/All_Data/100C.csv
Annealing Time (Min) 1,Pin20 Vf (30 min R irad),Annealing Time (Min) 2,Pin49 Vf (60 min R irad),Annealing Time (Min) 3,Pin106 Vf (10 min R irad)
28.63626119,0.74132,58.63626119,0.67048,8.636261188,1
37.27252238,0.6198406052,67.27252238,0.5245246657,17.27252238,0.6661415685
45.90878356,0.5962821395,75.90878356,0.4569850777,25.90878356,0.5767553095
54.54504475,0.5772966045,84.54504475,0.4202563289,34.54504475,0.5334581091
63.18130594,0.5584667879,93.18130594,0.3900238285,43.18130594,0.5018518807
71.81756713,0.5446268813,101.8175671,0.3690048474,51.81756713,0.4782796537
80.45382832,0.5297644239,110.4538283,0.3506141723,60.45382832,0.4590158309
89.0900895,0.5165785347,119.0900895,0.335863356,69.0900895,0.4430434896
97.72635069,0.5020661495,127.7263507,0.324066728,77.72635069,0.4307468351
106.3626119,0.4909074891,136.3626119,0.3121461702,86.36261188,0.4200083184
114.9988731,0.478001893,144.9988731,0.3032189923,94.99887307,0.4090285685
133.6351343,0.4562982066,163.6351343,0.2852216406,113.6351343,0.3929709636
152.2713954,0.4374112932,182.2713954,0.2733508666,132.2713954,0.3802724271
180.9076566,0.4137940005,210.9076566,0.2580270076,160.9076566,0.36690738
209.5439178,0.3904293177,239.5439178,0.2441479363,189.5439178,0.3523486444
253.180179,0.3684764818,283.180179,0.2274597911,233.180179,0.336149627
306.8164402,0.344461242,336.8171,0.214976783,286.8164402,0.3222724791
365.4527014,0.3247767044,395.4534,0.203439666,345.4527014,0.3104047415
424.0889626,0.3108312553,454.0897,0.1956066711,404.0889626,0.3024830383
502.7252238,0.2942351329,532.726,0.1839265582,482.7252238,0.290370948
751.3614849,0.2693963157,781.3623,0.1715854868,731.3614849,0.2707639918
1251.997746,0.2423843616,1281.9986,0.1551526155,1231.997746,0.2528581455
1598.634007,0.2325308464,1628.6349,0.1451609129,1578.634007,0.2422048923

File: Diodes/Pins/Pin_Annealing_Study/All_Data/40C.csv
Annealing Time (Min) 1,Pin2 (Rabbit 20 m),Annealing Time (Min) 2,Pin4 (BP 10 m),Annealing Time (Min) 3,Pin6 (BP 180 m),Annealing Time (Min) 4,Pin12 (Rabbit 102 m),Annealing Time (Min) 5,Pin26 (BP 38 m),Annealing Time (Min) 6,Pin33 (Rabbit 25 m),Annealing Time (Min) 7,Pin47 (Rabbit 139 m),Annealing Time (Min) 8,Pin107 Vf (10 min R irad)
20.15048266,0.78795,10.15048266,1,180.1504827,0.56591,102.1504827,0.62354,38.15048266,0.71521,25.15048266,0.76269,139.1504827,0.590183,10.15048266,1
30.30096532,0.7934533612,20.30096532,1.019013187,190.3009653,0.5464285178,112.3009653,0.654061424,48.30096532,0.7484897011,35.30096532,0.7783775136,149.3009653,0.622645837,20.30096532,0.9801383116
40.45144798,0.8000198718,30.45144798,1.029833277,200.451448,0.5584691561,122.451448,0.6627158921,58.45144798,0.7658136029,45.45144798,0.7808313092,159.451448,0.6187034811,30.45144798,0.9652695122
50.60193064,0.8040535855,40.60193064,1.02783052,210.6019306,0.5423360537,132.6019306,0.6596868283,68.60193064,0.7473563617,55.60193064,0.7693383179,169.6019306,0.6441439966,40.60193064,0.9616499728
60.7524133,0.7906391424,50.7524133,0.9932634536,220.7524133,0.5432492481,142.7524133,0.6107746596,78.7524133,0.6988737225,65.7524133,0.7461216367,179.7524133,0.5726887956,50.7524133,0.9588727546
70.90289596,0.7883252292,60.90289596,0.984394101,230.902896,0.5577588937,152.902896,0.6078249284,88.90289596,0.6921384485,75.90289596,0.7388231678,189.902896,0.5731199908,60.90289596,0.9627669639
81.05337861,0.785729894,71.05337861,0.9864228678,241.0533786,0.5609043414,163.0533786,0.5997834852,99.05337861,0.6880422362,86.05337861,0.7361596461,200.0533786,0.5687464397,71.05337861,0.9611860858
91.20386127,0.7883877674,81.20386127,0.9889198117,251.2038613,0.5560677929,173.2038613,0.6066133029,109.2038613,0.6944375084,96.20386127,0.7336848779,210.2038613,0.5704712204,81.20386127,0.9584088676
101.3543439,0.7866366979,91.35434393,0.9834317372,261.3543439,0.5702730403,183.3543439,0.6051925277,119.3543439,0.7049856598,106.3543439,0.7336429327,220.3543439,0.5713336108,91.35434393,0.95724915
111.5048266,0.7839788246,101.5048266,0.9820272063,271.5048266,0.5681084311,193.5048266,0.608791344,129.5048266,0.690308915,116.5048266,0.7308745479,230.5048266,0.5665288645,101.5048266,0.9460609279
121.6553093,0.7870744653,111.6553093,0.9818451375,281.6553093,0.5740949283,203.6553093,0.6083441965,139.6553093,0.6965503768,126.6553093,0.7297000817,240.6553093,0.5779247371,111.6553093,0.938278613
151.8057919,0.7804172743,141.8057919,0.9719197857,311.8057919,0.5393935381,233.8057919,0.5940210518,169.8057919,0.6863017508,156.8057919,0.7137189515,270.8057919,0.5440913154,141.8057919,0.926486117
181.9562746,0.7784754633,171.9562746,0.972481598,341.9562746,0.5389200299,263.9562746,0.5894760137,199.9562746,0.6807119591,186.9562746,0.7088281384,300.9562746,0.5498360672,171.9562746,0.918923538
222.1067572,0.7789663882,212.1067572,0.9630166203,382.1067572,0.5338467272,304.1067572,0.5851877248,240.1067572,0.6761502681,227.1067572,0.7024713398,341.1067572,0.5450596566,212.1067572,0.9110374589
282.2572399,0.7741572009,272.2572399,0.960428642,442.2572399,0.5533417382,364.2572399,0.5897414174,300.2572399,0.6857399383,287.2572399,0.6978112255,401.2572399,0.5588782301,272.2572399,0.8875501273
342.4077225,0.7720934404,332.4077225,0.9574427133,502.4077225,0.5605593568,424.4077225,0.5938501261,360.4077225,0.6990113423,347.4077225,0.6954685847,461.4077225,0.5700431052,332.4077225,0.8888075052
402.5582052,0.775401711,392.5582052,0.9610034593,562.5582052,0.5868897976,484.5582052,0.6036318386,420.5582052,0.7065091918,407.5582052,0.6903659483,521.5582052,0.570246383,392.5582052,0.8793832744
462.7086879,0.7689321346,452.7086879,0.9513720186,622.7086879,0.5769156846,544.7086879,0.5966397496,480.7086879,0.6693996131,467.7086879,0.6828514615,581.7086879,0.569165315,452.7086879,0.8648929092
,,,,,,,,,,,,,,1477.859171,0.7645529289
,,,,,,,,,,,,,,2523.009653,0.7152649344
,,,,,,,,,,,,,,3903.160136,0.6856127886
,,,,,,,,,,,,,,5223.310619,0.6691081772

File: Diodes/Pins/Pin_Annealing_Study/All_Data/60C.csv
Annealing Time (Min) 1,Pin20 Vf (30 min R irad),Annealing Time (Min) 2,Pin49 Vf (60 min R irad),Annealing Time (Min) 3,Pin105 Vf (10 min R irad)
29.40058566,0.74132,59.40058566,0.67048,9.400585658,1
38.80117132,0.7158954789,68.80117132,0.6633010432,18.80117132,0.9338142188
48.20175697,0.6995636006,78.20175697,0.6556395409,28.20175697,0.8989286781
57.60234263,0.6833558674,87.60234263,0.6429302436,37.60234263,0.8752637994
67.00292829,0.6757156401,97.00292829,0.6433632723,47.00292829,0.8663622007
76.40351395,0.6677407667,106.4035139,0.6365930714,56.40351395,0.8506314586
85.80409961,0.6606394053,115.8040996,0.6326482376,65.80409961,0.8377604204
95.20468527,0.6555442043,125.2046853,0.6266858392,75.20468527,0.8257809647
104.6052709,0.6504610162,134.6052709,0.6203059467,84.60527092,0.8142520428
114.0058566,0.6444236578,144.0058566,0.615556223,94.00585658,0.8029128193
123.4064422,0.6419198187,153.4064422,0.611904606,103.4064422,0.7942625711
,,,,322.8070279,0.6943057275
,,,,402.2076136,0.6770905952
,,,,461.6081992,0.6578409474
,,,,611.0087849,0.6344985559
,,,,1710.409371,0.5464737434

File: Diodes/Pins/Pin_Annealing_Study/All_Data/70C.csv
Annealing Time (Min) 1,Pin42 Vf (30 min R),Annealing Time (Min) 2,Pin51 Vf (60 min R),Annealing Time (Min) 3,Pin110 Vf (10 min R)
29.141,0.74132,59.141,0.67048,9.141,1
38.282,0.7073285696,68.282,0.6668125832,18.282,0.8945522965
47.423,0.6760177285,77.423,0.6491985907,27.423,0.8467272834
56.564,0.6481983025,86.564,0.6237033325,36.564,0.8127360054
65.705,0.6287238934,95.705,0.6123737424,45.705,0.7871158108
74.846,0.6130652296,104.846,0.5970918287,54.846,0.7638613572
83.987,0.6062867277,113.987,0.5992775572,63.987,0.7504078303
93.128,0.5913442985,123.128,0.588973285,73.128,0.7375392395
102.269,0.5851517478,132.269,0.5805932159,82.269,0.7257950254
121.41,0.5667265471,151.41,0.5769751598,101.41,0.7093388274
180.551,0.5369611396,210.551,0.5492655959,160.551,0.6690497391
259.692,0.5148856021,289.692,0.5264254262,239.692,0.6382593606
398.833,0.4643144099,428.833,0.471336236,378.833,0.5943144226
617.974,0.4454497417,647.974,0.459054936,597.974,0.5614962662
,,,,1607.115,0.4679474598

File: Diodes/Pins/Pin_Annealing_Study/All_Data/80C.csv
Annealing Time (Min) 1,Pin3 Vf (20 min R irad),Annealing Time (Min) 2,Pin5 Vf (10 min BP irad),Annealing Time (Min) 3,Pin7 Vf (180 min BP irad),Annealing Time (Min) 4,Pin14 Vf (102 min R irad),Annealing Time (Min) 5,Pin27 Vf (38 min BP irad),Annealing Time (Min) 6,Pin32 Vf (25 min R irad),Annealing Time (Min) 7,Pin45 Vf (60 min R irad),Annealing Time (Min) 8,Pin48 Vf (139 min R irad),Annealing Time (Min) 9,Pin108 Vf (10 min R irad)
18.88058966,0.78837,8.880589663,1,178.8805897,0.566347,100.8805897,0.62411,36.88058966,0.717374,23.88058966,0.766503,58.88058966,0.67048,137.8805897,0.59072,8.880589663,1
27.76117933,0.7818492784,17.76117933,0.9418806842,187.7611793,0.5715493173,109.7611793,0.5833180249,45.76117933,0.7008789443,32.76117933,0.6658150274,67.76117933,0.6308297821,146.7611793,0.5740090366,17.76117933,0.7945290424
36.64176899,0.7738847085,26.64176899,0.9186285619,196.641769,0.6197301603,118.641769,0.6016740779,54.64176899,0.7660116375,41.64176899,0.6364248934,76.64176899,0.6209072569,155.641769,0.5768877464,26.64176899,0.7498044577
45.52235865,0.7680661077,35.52235865,0.911402112,205.5223587,0.6340904571,127.5223587,0.5876295902,63.52235865,0.710167935,50.52235865,0.592648452,85.52235865,0.5928008555,164.5223587,0.5612423827,35.52235865,0.7200820221
54.40294832,0.7598999031,44.40294832,0.9011619956,214.4029483,0.6201396189,136.4029483,0.5760246292,72.40294832,0.66952695,59.40294832,0.5669903985,94.40294832,0.5652945544,173.4029483,0.5368144359,44.40294832,0.6962716594
63.28353798,0.749393296,53.28353798,0.876793791,223.283538,0.5939671737,145.283538,0.5718767623,81.28353798,0.6577993516,68.28353798,0.5498670523,103.283538,0.5522528058,182.283538,0.5280431184,53.28353798,0.6780964394
72.16412764,0.7453822061,62.16412764,0.8737215118,232.1641276,0.5942157735,154.1641276,0.5731452155,90.16412764,0.6542062221,77.16412764,0.5378159917,112.1641276,0.545797321,191.1641276,0.5226733704,62.16412764,0.6656987027
81.0447173,0.7391567353,71.0447173,0.8698774996,241.0447173,0.6002699109,163.0447173,0.5748686663,99.0447173,0.6459933547,86.0447173,0.5265873911,121.0447173,0.5410549513,200.0447173,0.5214401109,71.0447173,0.6545608929
89.92530697,0.738922695,79.92530697,0.8675671847,249.925307,0.6016591453,171.925307,0.5790064595,107.925307,0.6421122136,94.92530697,0.5186027882,129.925307,0.5330755641,208.925307,0.5178635923,79.92530697,0.6452594195
98.80589663,0.7333813419,88.80589663,0.8649589223,258.8058966,0.6133579614,180.8058966,0.5813385328,116.8058966,0.6395423916,103.8058966,0.5113192988,138.8058966,0.5303867063,217.8058966,0.5155402137,88.80589663,0.6367027686
107.6864863,0.7306448713,97.68648629,0.8644143132,267.6864863,0.60712103,189.6864863,0.5823240815,125.6864863,0.6375131069,112.6864863,0.5046263625,147.6864863,0.5231984869,226.6864863,0.5107470029,97.68648629,0.627779696
126.567076,0.7219889824,116.567076,0.8551706116,286.567076,0.6081519882,208.567076,0.5829822332,144.567076,0.6201977548,131.567076,0.4882742409,166.567076,0.5077581918,245.567076,0.5007855006,116.567076,0.6098877481
145.4476656,0.7182911464,135.4476656,0.8453823009,305.4476656,0.6057976015,227.4476656,0.5801498302,163.4476656,0.6064466484,150.4476656,0.4740524255,185.4476656,0.4966410309,264.4476656,0.4887758533,135.4476656,0.5928639378
164.3282553,0.7084218489,154.3282553,0.8354279211,324.3282553,0.5937770679,246.3282553,0.5719220942,182.3282553,0.58872775,169.3282553,0.4607690233,204.3282553,0.4832737254,283.3282553,0.4780030042,154.3282553,0.5803668445
183.2088449,0.7026104493,173.2088449,0.8288486524,343.2088449,0.5849152147,265.2088449,0.5714377147,201.2088449,0.5752498008,188.2088449,0.4505597337,223.2088449,0.472881879,302.2088449,0.4697512329,173.2088449,0.5700661673
202.0894346,0.6950959568,192.0894346,0.8170284369,362.0894346,0.5667674262,284.0894346,0.5666023143,220.0894346,0.559470235,207.0894346,0.4411270621,242.0894346,0.4621431431,321.0894346,0.4561926687,192.0894346,0.5598352512
,,,,,,,,,,,,,,,,1300.970024,0.3989944543

File: Diodes/Pins/Pin_Annealing_Study/All_Data/90C.csv
Annealing Time (Min) 1,Pin41 Vf (30 min R irad),Annealing Time (Min) 2,Pin50 Vf (60 min R irad),Annealing Time (Min) 3,Pin111 Vf (10 min R irad)
28.76,0.74132,58.76,0.67048,8.76,1
37.52,0.7073285696,67.52,0.6668125832,17.52,0.731089093
46.28,0.6760177285,76.28,0.6491985907,26.28,0.6666381225
55.04,0.6481983025,85.04,0.6237033325,35.04,0.6278315359
63.8,0.6287238934,93.8,0.6123737424,43.8,0.5983085083
72.56,0.6130652296,102.56,0.5970918287,52.56,0.5762203876
81.32,0.6062867277,111.32,0.5992775572,61.32,0.5563032999
100.08,0.5913442985,130.08,0.588973285,80.08,0.5258181672
118.84,0.5851517478,148.84,0.5805932159,98.84,0.5089233993
162.6,0.5667265471,192.6,0.5769751598,142.6,0.4724389617
216.36,0.5369611396,246.36,0.5492655959,196.36,0.4428673252
315.12,0.5148856021,345.12,0.5264254262,295.12,0.4100592878
463.88,0.4643144099,493.88,0.471336236,443.88,0.375219496
,,,,507.64,0.361413539
,,,,591.4,0.3500204007
,,,,680.16,0.3392921727
,,,,1673.92,0.3048558605
