Repository: ctiley/CERN_CMS_Silicon_Sensor

# CERN_CMS_Silicon_Sensor

# Code To-Do 
- Double check Halfmoon Diode Data

# Lab To-Do
- Measure more HGCAL Diodes
- Measure rest of Unirradiated Halfmoon Diodes
- Rebond D0 Diode
- Cleanup Wires at Alibava Station
-

File: Diodes/Pins/Pin_Annealing_Study/Standard_Candles/Data/40C_Annealing_Shifted.csv
Annealing Time (Min),Pin107 Vf (10 min R irad)
10.15048266,	16.3833
20.30096532,	16.0579
30.45144798,	15.8143
40.60193064,	15.755
50.7524133,	15.7095
60.90289596,	15.7733
71.05337861,	15.7474
81.20386127,	15.7019
91.35434393,	15.6829
101.5048266,	15.4996
111.6553093,	15.3721
141.8057919,	15.1789
171.9562746,	15.055
212.1067572,	14.9258
272.2572399,	14.541
332.4077225,	14.5616
392.5582052,	14.4072
452.7086879,	14.1698
1477.859171,	12.5259
2523.009653,	11.7184
3903.160136,	11.2326
5223.310619, 	10.9622

File: Diodes/Pins/Pin_Annealing_Study/Standard_Candles/Data/40C_Annealing_Shifted_and_Scaled.csv
Annealing Time (Min),Pin107 Vf (10 min R irad)
10.15048266,	1
20.30096532,	0.9801383116
30.45144798,	0.9652695122
40.60193064,	0.9616499728
50.7524133,	0.9588727546
60.90289596,	0.9627669639
71.05337861,	0.9611860858
81.20386127,	0.9584088676
91.35434393,	0.95724915
101.5048266,	0.9460609279
111.6553093,	0.938278613
141.8057919,	0.926486117
171.9562746,	0.918923538
212.1067572,	0.9110374589
272.2572399,	0.8875501273
332.4077225,	0.8888075052
392.5582052,	0.8793832744
452.7086879,	0.8648929092
1477.859171,	0.7645529289
2523.009653,	0.7152649344
3903.160136,	0.6856127886
5223.310619,	0.6691081772

File: Diodes/Pins/Pin_Annealing_Study/Standard_Candles/Data/70C_Annealing_Shifted.csv
Annealing Time (Min),Pin110 Vf (10 min R irad)
9.141,	15.3863
18.282,	13.76385
27.423,	13.028
36.564,	12.505
45.705,	12.1108
54.846,	11.753
63.987,	11.546
73.128,	11.348
82.269,	11.1673
101.41,	10.9141
160.551,	10.2942
239.692,	9.82045
378.833,	9.1443
597.974,	8.63935
1607.115,7.19998

File: Diodes/Pins/Pin_Annealing_Study/Standard_Candles/Data/70C_Annealing_Shifted_and_Scaled.csv
Annealing Time (Min),Pin110 Vf (10 min R irad)
9.141,	1
18.282,	0.8945522965
27.423,	0.8467272834
36.564,	0.8127360054
45.705,	0.7871158108
54.846,	0.7638613572
63.987,	0.7504078303
73.128,	0.7375392395
82.269,	0.7257950254
101.41,	0.7093388274
160.551,	0.6690497391
239.692,	0.6382593606
378.833,	0.5943144226
597.974,	0.5614962662
1607.115,0.4679474598
